Repository: Jocund96/Data-to-Design-ML

# Data to Design: Structural Materials (Da2DeSM)

Repository for the Da2DeSM project-based course at Bauhaus-Universität Weimar. This project applies machine learning to predict the mechanical properties of structural materials.

## Main Goals

*   Predict material behavior with limited data.
*   Analyze model uncertainty and out-of-distribution performance.
*   Turn machine learning outputs into engineering insights.

## Dataset & Tasks

We work with a concrete dataset collection to predict concrete compressive strength.

*   **EDA**: Exploratory analysis and feature inspection.
*   **Feature Engineering**: Encoding mix proportions and material descriptors.
*   **Interpretability**: Checking if models match physical reality.

## Models

### Classical Machine Learning
*   Linear models (OLS, Elastic Net, Bayesian Ridge, Polynomial Ridge) - assigned to Brijesh Dholakiya
*   Kernel and SVMs (KNN, SVR, NuSVR) - assigned to Shoaib Ahmad Joo
*   Ensemble models (Decision Tree, Random Forest, Extra Trees) - assigned to Anmol Bhardwaj
*   Boosting models (XGBoost, HistGradientBoosting, AdaBoost) - assigned to Jasurbek Odilov

## Repository Structure

Each track is an independent student workstream (not a progressive pipeline), organized by week within its own folder:
=======

## Classical Machine Learning Models

*   Linear models (OLS, Elastic Net, Bayesian Ridge, Polynomial Ridge) - assigned to Brijesh Dholakiya
*   Support Vector Machines (KNN, SVR, NuSVR) - assigned to Shoaib Ahmad Joo
*   Ensemble models (Decision tree, Random Forest, Extra Trees) - assigned to Anmol Bradhwaj
*   Boosting models (XGBoost, HistGradBoost, Adaboost) - assigned to Jasurbek Odilov

## Repository Structure


*   `S1_Linear/` — Linear models.
*   `S2_Kernel/` — Kernel and SVM-based models.
*   `S3_Tree/` — Tree-based ensemble models.
*   `S4_Boosting/` — Boosting models.
*   `requirements.txt` — Consolidated Python package dependencies for all tracks.


Each track folder holds its own datasets, notebooks (grouped by week), and helper/utility modules.

## Course Info
*   **Chair**: Data Science in Civil Engineering, Bauhaus-Universität Weimar.
*   **Instructors**: Marchellino Ghorayeb, Stefan Kollmannsberger.

# Data

The datasets required by the S1 Linear Family workflows are included in this
directory.

| Dataset | Path | Purpose |
|---|---|---|
| Raw UCI Concrete | `raw/uci_concrete_data.xlsx` | Exploratory analysis and cleaning |
| UCI Concrete | `processed/uci_concrete_clean_engineered.csv` | Baseline and representation experiments |
| UHPC workbook | `raw/UHPC Dataset  (Version-2).xlsx` | Original UHPC import |
| Target-filtered UHPC | `processed/uhpc_rows_with_28day_target.csv` | Semantic missingness experiments |
| Shared semantic UHPC | `processed/shared_strategies/uhpc_semantic_50/` | Row-mixed, publication, uncertainty, and attribution experiments |

Generated split files are retained so individual stages can be inspected.
Running the complete workflow recreates them from the included source files.
Fitted model files under `results/models/` are generated locally.

File: S1_Linear/data/processed/week6/raw_le_50/X_train.csv (part 1 of 9)
Mix Constitutents | Binder | Cement Amount (kg/m³),Mix Constitutents | Binder | Cement type,Mix Constitutents | Binder | Cement Grade (Mpa),Mix Constitutents | Supplementary Cementitious Materials (SCMs) | Silica Fume (kg/m³),Mix Constitutents | Supplementary Cementitious Materials (SCMs) | Flayash Amount (kg/m³),Mix Constitutents | Supplementary Cementitious Materials (SCMs) | Limestone Powder (kg/m3),Mix Constitutents | Supplementary Cementitious Materials (SCMs) | Quartzpowder (kg/m3),Mix Constitutents | Supplementary Cementitious Materials (SCMs) | Glass powder (kg/m3),Mix Constitutents | Supplementary Cementitious Materials (SCMs) | Rice husk ash (kg/m3),Mix Constitutents | Supplementary Cementitious Materials (SCMs) | Metakaolin (kg/m³),Mix Constitutents | Supplementary Cementitious Materials (SCMs) | GGBFS (kg/m³),Mix Constitutents | Supplementary Cementitious Materials (SCMs) | Slag Amount (kg/m³),Mix Constitutents | Nano Particles | Nano-CaCO3 (kg/m3),Mix Constitutents | Nano Particles | Nano-Al2O3 (kg/m3),Mix Constitutents | Nano Particles | Nano-TiO2 (kg/m3),Mix Constitutents | Nano Particles | Nano Silica (kg/m3),Mix Constitutents | Sustainable Filler | Filler (kg/m³),Mix Constitutents | Sand | Amount (kg/m³),Mix Constitutents | Sand | Sand Type,Mix Constitutents | Sand | Max Size (mm),Mix Constitutents | Fiber | Type of Fiber,Mix Constitutents | Fiber | Amount / Quantity of Fiber,Mix Constitutents | Fiber | Length (mm),Mix Constitutents | Fiber | Diameter (mm),Mix Constitutents | Water | Amount (kg/m³),Mix Constitutents | Superplasticizer | Type of Superplasticizer,Mix Constitutents | Superplasticizer | Amount (kg/m³),Curing Regime | Curing,Curing Regime | Temperature (o C)
874.9,"Ordinary Portland Cement (OPC)
CEM I 52.5 R",52.5,43.7,0.0,0.0,0.0,0.0,0.0,0.0,0.0,0.0,0.0,0.0,0.0,0.0,0.0,1098.4,Locally available sand,2.0,not_applicable,0.0,,,202.1,"polycarboxylic
ether based superplasticiser (BASF)",45.9,Standard Curing,21.0
900.0,"Ordinary Portland cement
ASTM C150 type I",,176.0,0.0,0.0,0.0,0.0,0.0,0.0,0.0,44.0,0.0,0.0,0.0,0.0,0.0,1025.0,Fine dune sand,0.6,Straight Steel Fibers,157.0,12.7,0.15,162.0,polycarboxylic-based ether hyperplasticiser,40.0,Standard Curing,22.0
923.0769230769228,"ordinary type I Portland cement (OPC, P.O 52.5)",52.5,184.61538461538456,92.30769230769228,0.0,0.0,0.0,0.0,0.0,0.0,0.0,0.0,0.0,0.0,0.0,184.61538461538456,1015.3846153846152,Silica sand,2.0,not_applicable,0.0,,,199.38461538461533,"polycarboxylate-based
high-range water-reducing admixture (HRWRA)",16.61538461538461,Heat  Curing,90.0
400.0,"Portland cement (PC)  with 28 days of compressive strength of
68.9 Mpa",,100.0,250.0,0.0,0.0,0.0,0.0,0.0,250.0,0.0,0.0,0.0,0.0,0.0,0.0,1200.0,quartz sand,3.0,Steel fiber,468.0,13.0,0.175,150.0,superplasticizer with the water reducing,17.0,Autoclave Curing,200.0
880.0,Standard Portland pozzolan cement,52.5,220.0,0.0,0.0,0.0,0.0,0.0,0.0,0.0,0.0,0.0,0.0,0.0,0.0,0.0,833.0,Calcareous sand,0.5,Straight Steel Fibers,468.0,6.0,0.16,172.0,unknown_type,67.0,Heat curing,90.0
794.1,Portland cement,,215.8,0.0,0.0,0.0,0.0,0.0,0.0,0.0,0.0,69.1,0.0,0.0,0.0,0.0,1079.0,Natural River sand,2.36,not_applicable,0.0,,,177.0,polycarboxylate-based superplasticizer (SP),21.6,Standard curing,20.0
900.0,Type I Ordinary Portland Cement,,220.0,0.0,0.0,0.0,0.0,0.0,0.0,0.0,0.0,0.0,0.0,0.0,0.0,0.0,1005.0,quartz sand,,Straight Steel Fibers,109.9,13.0,0.2,163.0,polycarboxylic-based ether hyperplasticiser (Glenium 51®),40.0,Standard Curing,23.0
998.0,42.5 grade ordinary Portland cement,42.5,299.4,0.0,0.0,0.0,0.0,0.0,0.0,0.0,0.0,0.0,0.0,0.0,0.0,0.0,1197.6,Quartz sand,,Steel fiber,156.0,,0.2,229.54,"high Range Water Reducer
(HRWR)",19.96,Standard Curing,
850.0,Portland Cement of 53 grade,53.0,260.0,0.0,0.0,212.0,0.0,0.0,0.0,0.0,425.0,0.0,0.0,0.0,0.0,0.0,425.0,quartz sand,0.6,Steel Fibre,157.0,10.0,0.12,170.0,"High range water reducing
admixture",45.0,Normal Curing,
890.0,Type I/II ordinary portland cement,,169.0,0.0,0.0,0.0,0.0,0.0,0.0,0.0,0.0,0.0,0.0,0.0,0.0,0.0,1016.0,Locally available sand,0.6,Straight Steel Fibers,119.0,13.0,0.2,180.0,polycarboxylate based HRWRA,59.0,Warm bath curing,90.0
897.2,"P.I 
52.5 Portland cement",52.5,269.16,0.0,0.0,0.0,0.0,0.0,0.0,0.0,0.0,0.0,0.0,0.0,0.0,0.0,1049.724,Quartz Sand,1.7,Straight Steel Fibers,234.0,20.0,0.2,161.496,superplasticizer (SP) CX-8,22.43,steam cured,90.0
750.0,CEM II,,144.0,200.0,0.0,0.0,0.0,0.0,0.0,0.0,0.0,0.0,0.0,0.0,0.0,308.0,682.0,Natural River sand,1.25,not_applicable,0.0,,,210.0,polycarboxylic-ether based,45.0,Standard Curing,20.0
940.0,"Portland
cement (CEM I 42,5)",42.5,282.0,0.0,0.0,0.0,0.0,0.0,0.0,0.0,0.0,0.0,0.0,0.0,0.0,0.0,1000.0,Granite + Quartz Sand,3.0,Straight  Steel Fiber,234.0,6.0,0.15,125.0,polycarboxylate based superplasticizer (SP),61.0,Steam curing,100.0
535.3,Ordinary Portland Cement (OPC) CEM I 42.5,42.5,214.1,0.0,0.0,0.0,0.0,0.0,0.0,0.0,0.0,0.0,0.0,0.0,0.0,321.2,1177.5,quartz sand,0.8,Steel fibres,120.0,13.0,0.2,184.0,polycsarboxylic-acid-based superplasticizer (SP),22.5,Autoclave Curing,180.0
673.8660907127429,OPC 52.5,52.5,155.50755939524836,207.34341252699784,0.0,0.0,0.0,0.0,0.0,0.0,0.0,0.0,0.0,0.0,0.0,0.0,1140.388768898488,Locally available sand,0.63,not_applicable,0.0,,,186.60907127429803,polycarboxylate based superpasticizer (SP),36.28509719222462,Standard Curing,20.0
788.5,Type I Portland cement,,197.1,0.0,0.0,0.0,0.0,0.0,0.0,0.0,0.0,0.0,0.0,0.0,0.0,236.6,867.4,Silica sand,,Long Twisted Fiber,39.5,30.0,0.3,160.3,polycarboxylate superplasticizer,52.6,STEAM CURING,90.0
840.0,Ordinary Portland cement (P⋅O 52.5,52.5,120.0,120.0,0.0,0.0,0.0,0.0,120.0,0.0,0.0,0.0,0.0,0.0,0.0,0.0,780.0,Locally available sand,,Steel Fiber,156.0,13.0,0.22,180.0,polycarboxylate-based superplasticizer,40.0,Standard Curing,20.0
1050.0,Type I-42.5 N Portland cement,42.5,350.0,0.0,0.0,0.0,0.0,0.0,0.0,0.0,0.0,0.0,0.0,0.0,0.0,0.0,678.0,Basalt Sand,4.75,Straight steel fibres,78.0,12.0,0.2,224.0,polycarboxylate-based,42.0,Hot Water Curing,80.0
816.0,High sulfate-resistant cement (Type HS cement),,113.0,0.0,0.0,245.0,113.0,0.0,0.0,0.0,0.0,0.0,0.0,0.0,0.0,0.0,980.0,Quartz sand,0.6,not_applicable,0.0,,,197.0,"polycarboxylate (PCE)-based high-range
water-reducing admixture (HRWRA)",13.0,Standard Curing,20.0
857.1428571428571,"Portland cement, 42.5N",42.5,257.14285714285717,0.0,0.0,0.0,0.0,0.0,0.0,0.0,0.0,0.0,0.0,0.0,0.0,0.0,1285.7142857142858,Crushed limestone,,Straight Steel Fiber,78.0,13.0,0.55,222.8571428571429,"polycarboxylic ether based, high
range water reducing",66.85714285714285,Normal Curing,
1044.0,portland cement (TypeI),,261.0,1152.0,0.0,0.0,0.0,0.0,0.0,0.0,0.0,0.0,0.0,0.0,0.0,0.0,0.0,not_applicable,2.36,not_applicable,0.0,,,261.0,HRWRA was carboxylate-based admixture,48.1,steam curing,90.0
788.5,Type I Portland cement,,197.1,0.0,0.0,0.0,0.0,0.0,0.0,0.0,0.0,0.0,0.0,0.0,0.0,236.6,867.4,Silica sand,,Hooked End Steel Fiber,118.5,30.0,0.38,160.3,polycarboxylate superplasticizer,52.6,STEAM CURING,90.0
960.0,Portland cement type I 52.5R,52.5,240.0,0.0,0.0,0.0,0.0,0.0,0.0,0.0,0.0,0.0,0.0,0.0,0.0,0.0,754.0,Quartz Sand,2.5,Straight Steel Fibers,107.6,6.0,0.16,234.0,polycarboxylate-based SP,45.0,Standard Curing,22.0
787.5,Type I 52.5 R (C),52.5,177.6,0.0,0.0,396.0,0.0,0.0,0.0,0.0,0.0,0.0,0.0,0.0,0.0,0.0,750.0,Silica Sand,0.6,Straight Steel Fibers,148.0,10.0,0.15,210.0,polycarboxylate ether-based superplasticizers (SPs),30.0,Standard curing,20.0
712.0,Type III Portland cement,,231.0,0.0,0.0,0.0,0.0,0.0,0.0,0.0,0.0,0.0,0.0,0.0,0.0,0.0,1231.0,Quartz Sand,4.75,not_applicable,0.0,,,164.0,polycarboxylate HRWR,2.6404000000000005,Standard Curing,23.0
923.0769230769228,"ordinary type I Portland cement (OPC, P.O 52.5)",52.5,184.61538461538456,92.30769230769228,0.0,0.0,0.0,0.0,0.0,0.0,0.0,27.692307692307686,0.0,0.0,0.0,184.61538461538456,1015.3846153846152,Silica sand,2.0,not_applicable,0.0,,,177.23076923076923,"polycarboxylate-based
high-range water-reducing admixture (HRWRA)",16.61538461538461,Standard Curing,20.0
1080.0,Ordinary Portland cement (P⋅O 52.5,52.5,120.0,0.0,0.0,0.0,0.0,0.0,0.0,0.0,0.0,0.0,0.0,0.0,0.0,0.0,780.0,Locally available sand,,Steel Fiber,156.0,13.0,0.22,180.0,polycarboxylate-based superplasticizer,38.0,Standard Curing,20.0
535.3,Ordinary Portland Cement (OPC) CEM I 42.5,42.5,214.1,0.0,0.0,0.0,0.0,0.0,0.0,0.0,0.0,0.0,0.0,0.0,0.0,321.2,1177.5,quartz sand,0.8,Steel fibres,120.0,13.0,0.2,184.0,polycsarboxylic-acid-based superplasticizer (SP),24.5,Autoclave Curing,180.0
1100.0,ordinary Portland cement Type I cement,,220.0,0.0,0.0,0.0,0.0,0.0,0.0,0.0,0.0,0.0,0.0,0.0,0.0,0.0,718.35,Fine dune sand,0.6,Straight Steel Fibers,157.0,13.0,0.22,231.0,polycarboxylic ether (PCE) based superplasticizer,19.8,Standard Curing,22.0
664.0,Ordinary Portland cement (CEM-I 42.5-R),42.5,205.0,83.0,0.0,0.0,0.0,0.0,0.0,83.0,0.0,0.0,0.0,0.0,0.0,0.0,1041.0,Quartz Sand,3.0,Steel Fiber,234.0,6.0,0.15,151.0,"polycarboxylate-based
superplasticizer (SP)",35.0,Standard Curing,20.0
788.5,Type 1 Portland cement,,197.1,0.0,0.0,0.0,0.0,0.0,0.0,0.0,0.0,0.0,0.0,0.0,0.0,236.6,867.4,Silica sand,0.3,Twisted steel fiber,79.0,30.0,0.3,160.3,polycarboxylate superplasticizer,52.6,steam curing,90.0
972.0,High sulfate-resistant cement (Type HS cement),,195.0,0.0,0.0,0.0,0.0,0.0,0.0,0.0,0.0,0.0,0.0,0.0,0.0,0.0,975.0,Quartz Sand,0.6,not_applicable,0.0,,,233.0,polycarboxylate (PCE)-based HRWRA,21.0,Standard Curing,23.0
823.0,High sulfate-resistant cement (Type HS cement),,0.0,0.0,0.0,247.0,229.0,0.0,0.0,0.0,0.0,0.0,0.0,0.0,0.0,0.0,987.0,Quartz sand,0.6,not_applicable,0.0,,,199.0,"polycarboxylate (PCE)-based high-range
water-reducing admixture (HRWRA)",13.0,steam hot curing,90.0
830.0,Ordinary Portland cement (CEM-I 42.5-R),42.5,291.0,0.0,0.0,0.0,0.0,0.0,0.0,0.0,0.0,0.0,0.0,0.0,0.0,0.0,977.0,Quartz Sand,3.0,Steel Fiber,234.0,6.0,0.15,151.0,"polycarboxylate-based
superplasticizer (SP)",55.0,Standard Curing,20.0
900.0,ordinary Portland cement (OPC) I42.5,42.5,158.39999999999998,0.0,0.0,0.0,0.0,0.0,0.0,0.0,0.0,0.0,0.0,0.0,0.0,0.0,1548.0,Natural River sand,0.6,not_applicable,0.0,,,180.0,Polycarboxilate-based superplasticizer (SP),12.69,Standard curing,20.0
850.0,Portland Cement of 53 grade,53.0,260.0,0.0,0.0,212.0,0.0,0.0,0.0,0.0,510.0,0.0,0.0,0.0,0.0,0.0,340.0,quartz sand,0.6,Steel Fibre,157.0,10.0,0.12,170.0,"High range water reducing
admixture",45.0,Heat Curing,160.0
687.0,High sulfate-resistant cement (Type HS cement),,240.0,0.0,0.0,275.0,0.0,0.0,0.0,0.0,0.0,0.0,0.0,0.0,0.0,0.0,1030.0,Quartz Sand,0.6,not_applicable,0.0,,,185.0,polycarboxylate (PCE)-based HRWRA,15.0,Standard Curing,23.0
540.0,Portland cement (P·II 52.5R),52.5,108.0,432.0,0.0,0.0,0.0,0.0,0.0,0.0,0.0,0.0,0.0,0.0,0.0,0.0,1296.0,Natural River sand,2.36,Steel Fiber,78.0,13.0,0.2,172.8,polycarboxylic superplasticiser,37.8,Standard Curing,20.0
857.1428571428571,"Portland cement, 42.5N",42.5,257.14285714285717,0.0,0.0,0.0,171.42857142857144,0.0,0.0,0.0,0.0,0.0,0.0,0.0,21.42857142857143,0.0,1285.7142857142858,Crushed limestone,,Straight Steel Fiber,78.0,13.0,0.55,222.8571428571429,"polycarboxylic ether based, high
range water reducing",66.85714285714285,Normal Curing,
562.0,High sulfate-resistant cement (Type HS cement),,208.0,0.0,0.0,0.0,412.0,0.0,0.0,0.0,0.0,0.0,0.0,0.0,0.0,0.0,899.0,quartz sand,0.6,not_applicable,0.0,,,227.0,PCE-based SP,20.4,Hot  Curing,90.0
640.0,High sulfate-resistant cement (Type HS cement),,142.0,0.0,0.0,0.0,480.0,0.0,0.0,0.0,0.0,0.0,0.0,0.0,0.0,0.0,960.0,quartz sand,0.6,not_applicable,0.0,,,174.0,PCE-based SP,32.7,Standard Normal Curing,23.0
456.0,High sulfate-resistant cement (Type HS cement),,152.0,0.0,0.0,0.0,591.0,0.0,0.0,0.0,0.0,0.0,0.0,0.0,0.0,0.0,913.0,quartz sand,0.6,not_applicable,0.0,,,200.0,PCE-based SP,31.1,Hot  Curing,90.0
900.0,portland cement,,180.0,0.0,0.0,270.0,0.0,0.0,0.0,0.0,0.0,0.0,0.0,0.0,0.0,0.0,1080.0,Quartz sand,,Straight Steel Fibers,235.5,12.0,0.2,207.0,polycarboxylate based super-plasticizer,31.5,Standard Curing,20.0
600.0,"Portland cement (PC)
52.5R",52.5,150.0,0.0,180.0,0.0,0.0,0.0,0.0,750.0,0.0,24.0,0.0,0.0,0.0,0.0,500.0,Silica Sand,0.181,PE,20.0,18.0,0.024,240.0,"high range
water reducer admixture (HRWRA)",15.0,Stnadrad curing,
788.5,Type I Portland cement,,197.1,0.0,0.0,0.0,0.0,0.0,0.0,0.0,0.0,0.0,0.0,0.0,0.0,236.6,867.4,Silica sand,0.337,Straight Steel Fibers,118.0,13.0,0.2,160.3,polycarboxylate superplasticizer,49.8,STEAM CURING,90.0
923.0769230769228,"ordinary type I Portland cement (OPC, P.O 52.5)",52.5,184.61538461538456,92.30769230769228,0.0,0.0,0.0,0.0,0.0,0.0,0.0,18.461538461538456,0.0,0.0,0.0,184.61538461538456,1015.3846153846152,Silica sand,2.0,not_applicable,0.0,,,177.2307692307692,"polycarboxylate-based
high-range water-reducing admixture (HRWRA)",16.61538461538461,Heat Curing,90.0
564.0,"Portland
cement (CEM I 42,5)",42.5,282.0,0.0,0.0,0.0,0.0,0.0,0.0,376.0,0.0,0.0,0.0,0.0,0.0,0.0,1137.0,Bauxite,3.0,Straight  Steel Fiber,234.0,6.0,0.15,125.0,polycarboxylate based superplasticizer (SP),55.0,Steam curing,100.0
317.0,Portland cement (P.I. 42.5),42.5,264.0,0.0,0.0,0.0,0.0,0.0,0.0,475.0,0.0,0.0,0.0,0.0,0.0,0.0,1056.0,Natural River sand,2.36,Straight Steel Fiber,156.0,13.0,0.2,173.0,polycarboxylate-based superplasticizer (SP),21.1,Steam Curing,90.0
754.0,P-II 52.5 cement,52.5,36.0,306.0,0.0,0.0,0.0,0.0,54.0,0.0,0.0,0.0,0.0,0.0,0.0,0.0,951.0,Natural River sand,1.25,Straight Steel Fiber,156.0,13.0,0.2,198.0,"polycarboxylic ether based
superplasticizer",33.0,Standard  Curing,20.0
920.0,ordinary Portland cement (PO. 52.5),52.5,0.0,230.0,0.0,0.0,0.0,0.0,0.0,0.0,0.0,0.0,0.0,0.0,0.0,0.0,1150.0,quartz sand,2.36,Steel Fiber,152.0,13.0,0.2,207.0,polycarboxylate superplasticizer (Sp),17.25,Standard Curing,20.0
1000.0,Ordinary Portland Cement,,250.0,0.0,0.0,0.0,0.0,0.0,0.0,0.0,0.0,0.0,0.0,0.0,0.0,0.0,1100.0,Silica Sand,0.3,Steel fibres,156.0,13.0,0.22,170.0,Superplasticiser-Sika,70.0,Steam Curing,70.0
788.5,Type 1 Portland cement,,197.1,0.0,0.0,0.0,0.0,0.0,0.0,0.0,0.0,0.0,0.0,0.0,0.0,236.6,867.4,Silica sand,0.3,Straight Steel Fibers,118.5,13.0,0.2,160.3,polycarboxylate superplasticizer,52.6,steam curing,90.0
923.0769230769228,"ordinary type I Portland cement (OPC, P.O 52.5)",52.5,184.61538461538456,92.30769230769228,0.0,0.0,0.0,0.0,0.0,0.0,0.0,36.92307692307691,0.0,0.0,0.0,184.61538461538456,1015.3846153846152,Silica sand,2.0,not_applicable,0.0,,,177.2307692307692,"polycarboxylate-based
high-range water-reducing admixture (HRWRA)",16.61538461538461,Standard Curing,20.0
437.0,High sulfate-resistant cement (Type HS cement),,202.0,0.0,0.0,0.0,509.0,0.0,0.0,0.0,0.0,0.0,0.0,0.0,0.0,0.0,874.0,quartz sand,0.6,Steel Fiber,158.0,13.0,0.2,223.0,PCE-based SP,15.9,Standard Normal Curing,23.0
788.0,Portland Cement of Grade 53,53.0,197.0,0.0,0.0,315.0,0.0,0.0,0.0,0.0,0.0,0.0,0.0,0.0,0.0,0.0,866.8,Locally available sand,2.36,Steel fiber,156.0,6.0,0.16,173.0,Poly-Acrylic Ester based type SP,14.77,steam curing,100.0
926.4705882352944,P∙II 52.5 Portland cement (PC),52.5,617.6470588235295,0.0,0.0,0.0,0.0,0.0,0.0,0.0,0.0,0.0,0.0,0.0,0.0,0.0,555.882352941177,Natural River sand,0.5,PE,19.4,12.0,0.024,355.1470588235295,polycarboxylate superplasticizer from Sika,30.88235294117648,Steam Curing,85.0
890.0,Type I/II ordinary portland cement,,169.0,0.0,0.0,0.0,0.0,0.0,0.0,0.0,0.0,0.0,0.0,0.0,0.0,0.0,1016.0,Locally available sand,0.6,Straight Steel Fibers,119.0,13.0,0.2,180.0,polycarboxylate based HRWRA,59.0,Standard Curing,
926.4705882352944,"Portland cement (PC, P⋅II 52.5)",52.5,463.23529411764713,0.0,154.41176470588238,0.0,0.0,0.0,0.0,0.0,0.0,0.0,0.0,0.0,0.0,0.0,555.8823529411766,Natural River sand,0.5,PE,19.4,12.0,0.024,355.1470588235295,polycarboxylate superplasticizer from Sika,30.88235294117648,Standard Curing,20.0
400.0,"Portland cement (PC)  with 28 days of compressive strength of
68.9 Mpa",,100.0,250.0,0.0,0.0,0.0,0.0,0.0,250.0,0.0,0.0,0.0,0.0,0.0,0.0,1200.0,quartz sand,3.0,not_applicable,0.0,,,150.0,superplasticizer with the water reducing,17.0,Steam curing,90.0
439.0,High sulfate-resistant cement (Type HS cement),,102.0,0.0,0.0,110.0,944.0,0.0,0.0,0.0,0.0,0.0,0.0,0.0,0.0,0.0,439.0,quartz sand,0.6,Steel Fiber,158.0,13.0,0.2,229.0,PCE-based SP,8.0,Standard Normal Curing,23.0
792.0,Portland cement (P.I. 42.5),42.5,264.0,0.0,0.0,0.0,0.0,0.0,0.0,0.0,0.0,0.0,0.0,0.0,0.0,0.0,1056.0,Natural River sand,2.36,Straight Steel Fiber,156.0,13.0,0.2,173.0,polycarboxylate-based superplasticizer (SP),21.1,Standard Curing,20.0
562.0,High sulfate-resistant cement (Type HS cement),,208.0,0.0,0.0,0.0,412.0,0.0,0.0,0.0,0.0,0.0,0.0,0.0,0.0,0.0,899.0,quartz sand,0.6,not_applicable,0.0,,,227.0,PCE-based SP,20.4,Standard Normal Curing,23.0
754.0,P_x0003_Ⅱ 52.5 cement,52.5,90.0,306.0,0.0,0.0,0.0,0.0,0.0,0.0,0.0,0.0,0.0,0.0,0.0,0.0,951.0,Locally available sand,1.25,Straight Steel Fibers,156.0,13.0,0.2,198.0,"polycarboxylic ether
based water-reducing agent",33.0,standard Curing,20.0
754.0,P_x0003_Ⅱ 52.5 cement,52.5,0.0,306.0,0.0,0.0,0.0,0.0,90.0,0.0,0.0,0.0,0.0,0.0,0.0,0.0,951.0,Locally available sand,1.25,Straight Steel Fibers,156.0,13.0,0.2,198.0,"polycarboxylic ether
based water-reducing agent",33.0,standard Curing,20.0
923.0769230769228,"ordinary type I Portland cement (OPC, P.O 52.5)",52.5,184.61538461538456,92.30769230769228,0.0,0.0,0.0,0.0,0.0,0.0,0.0,0.0,0.0,0.0,4.615384615384614,184.61538461538456,1015.3846153846152,Silica sand,2.0,not_applicable,0.0,,,177.2307692307692,"polycarboxylate-based
high-range water-reducing admixture (HRWRA)",16.61538461538461,Heat Curing,90.0
548.0,Type III Portland cement,,42.0,0.0,0.0,0.0,0.0,0.0,0.0,535.0,0.0,0.0,0.0,0.0,0.0,0.0,998.0,Missouri River sand + masonry sand,4.75,Steel Fiber,156.0,13.0,0.2,167.0,polycarboxylate HRWR,16.0,Heat curing,90.0
950.0,Portland Cement of 53 grade,53.0,234.0,0.0,0.0,95.0,0.0,0.0,0.0,0.0,0.0,0.0,0.0,0.0,0.0,0.0,1030.0,quartz sand,0.6,Straight Steel Fibers,234.0,10.0,0.12,215.0,"High range water reducing
admixture",12.7,Normal Curing,
464.0,High sulfate-resistant cement (Type HS cement),,215.0,0.0,0.0,232.0,309.0,0.0,0.0,0.0,0.0,0.0,0.0,0.0,0.0,0.0,928.0,quartz sand,0.6,Steel Fiber,158.0,13.0,0.2,158.0,PCE-based SP,42.2,Hot  Curing,90.0
850.0,ordinary Portland cement  42.5 Grade,42.5,137.5,112.5,0.0,0.0,0.0,0.0,0.0,0.0,0.0,0.0,0.0,0.0,0.0,0.0,1100.0,Quartz sand,1.2,not_applicable,0.0,,,176.0,Superplasticizer,8.0,Hot Water Curing,90.0
788.5,Type 1 Portland cement,,197.1,0.0,0.0,0.0,0.0,0.0,0.0,0.0,0.0,0.0,0.0,0.0,0.0,236.6,867.4,Silica sand,0.3,Twisted steel fiber,39.5,30.0,0.3,160.3,polycarboxylate superplasticizer,52.6,steam curing,90.0
788.5,Type 1 Portland cement,,197.1,0.0,0.0,0.0,0.0,0.0,0.0,0.0,0.0,0.0,0.0,0.0,0.0,236.6,867.4,Silica sand,2.0,Straight Steel Fiber,78.0,13.0,0.2,160.3,polycarboxylate superplasticizer (SP),52.6,Heat curing,90.0
1044.0,portland cement (TypeI),,261.0,0.0,0.0,0.0,0.0,0.0,0.0,0.0,0.0,0.0,0.0,0.0,0.0,0.0,1212.0,Natural River Sand,2.36,Straight Steel Fibers,312.0,12.7,0.2,261.0,HRWRA was carboxylate-based admixture,63.2,steam curing,90.0
960.0,Portland cement type I 52.5R,52.5,240.0,0.0,0.0,0.0,0.0,0.0,0.0,0.0,0.0,0.0,0.0,0.0,0.0,0.0,793.9,Quartz Sand,2.5,Micro glass Fiber,19.5,13.0,0.018,234.0,polycarboxylate-based SP,42.0,Standard Curing,22.0
850.0,Portland Cement of 53 grade,53.0,260.0,0.0,0.0,212.0,0.0,0.0,0.0,0.0,850.0,0.0,0.0,0.0,0.0,0.0,0.0,not_applicable,0.6,Steel Fibre,157.0,10.0,0.12,170.0,"High range water reducing
admixture",45.0,Heat Curing,160.0
580.0,OPC Type-1,,73.95,406.0,0.0,0.0,0.0,0.0,0.0,0.0,0.0,0.0,0.0,0.0,0.0,0.0,464.0,Natural River sand,1.2,Steel: hooked-ends,117.9,20.0,0.2,152.83,VC-2044,21.69,STANDARD Curing,23.0
920.0,OPC,52.5,184.0,0.0,0.0,0.0,0.0,92.0,0.0,0.0,0.0,0.0,0.0,0.0,0.0,0.0,1012.0,Quartz sand,1.25,not_applicable,0.0,,,239.2,polycarboxylate-based superplasticizer (SP),19.14,Standard Curing,20.0
784.0,P.I 42.5 Portland cement,42.5,261.0,0.0,0.0,0.0,0.0,0.0,0.0,0.0,0.0,0.0,0.0,0.0,0.0,0.0,1045.0,Natural River sand,2.36,Hooked End Steel Fiber,234.0,13.0,0.2,171.0,polycarboxylate-based superplasticizer,20.9,Standard Curing,20.0
960.0,ordinary Portland cement (OPC) of 53 grades,53.0,144.0,0.0,0.0,115.0,0.0,0.0,0.0,0.0,0.0,0.0,0.0,0.0,0.0,0.0,1017.0,Quartz Sand + Normal River Sand,2.62,Steel Fiber,156.0,13.0,0.18,163.0,"polycarboxylate
ether based superplasticiser",34.0,Heat or Oven Curing,150.0
1099.035,portland cement (TypeI),,63.965,0.0,0.0,0.0,0.0,0.0,0.0,0.0,0.0,0.0,0.0,0.0,0.0,0.0,1640.0,Natural River Sand,2.36,Straight Steel Fibers,156.0,12.7,0.2,232.6,HRWRA was carboxylate-based admixture,39.41,steam curing,90.0
900.0,"Ordinary Portland cement
ASTM C150 type I",,132.0,0.0,0.0,0.0,0.0,0.0,0.0,0.0,0.0,0.0,0.0,0.0,0.0,88.0,1030.0,Fine dune sand,0.6,Straight Steel Fibers,157.0,12.7,0.15,162.0,polycarboxylic-based ether hyperplasticiser,40.0,Standard Curing,22.0
475.0,Portland cement (P.I. 42.5),42.5,264.0,317.0,0.0,0.0,0.0,0.0,0.0,0.0,0.0,0.0,0.0,0.0,0.0,0.0,1056.0,Natural River sand,2.36,Straight Steel Fiber,156.0,13.0,0.2,173.0,polycarboxylate-based superplasticizer (SP),21.1,Steam Curing,90.0
923.0769230769228,"ordinary type I Portland cement (OPC, P.O 52.5)",52.5,184.61538461538456,92.30769230769228,0.0,0.0,0.0,0.0,0.0,0.0,0.0,9.230769230769228,0.0,0.0,0.0,184.61538461538456,1015.3846153846152,Silica sand,2.0,not_applicable,0.0,,,177.2307692307692,"polycarboxylate-based
high-range water-reducing admixture (HRWRA)",16.61538461538461,Standard Curing,20.0
580.0,OPC Type-1,,73.95,406.0,0.0,24.65,0.0,0.0,0.0,0.0,0.0,0.0,0.0,0.0,0.0,0.0,464.0,Natural River sand,1.2,not_applicable,0.0,,,152.83,VC-2044,21.69,STANDARD Curing,23.0
923.0769230769228,"ordinary type I Portland cement (OPC, P.O 52.5)",52.5,184.61538461538456,92.30769230769228,0.0,0.0,0.0,0.0,0.0,0.0,0.0,0.0,0.0,0.0,18.461538461538456,184.61538461538456,1015.3846153846152,Silica sand,2.0,not_applicable,0.0,,,177.2307692307692,"polycarboxylate-based
high-range water-reducing admixture (HRWRA)",16.61538461538461,Standard Curing,20.0
788.5,Type 1 Portland cement,,197.1,0.0,0.0,0.0,0.0,0.0,0.0,0.0,0.0,0.0,0.0,0.0,0.0,236.6,867.4,Silica sand,0.3,Hooked End Steel Fiber,158.0,30.0,0.38,160.3,polycarboxylate superplasticizer,52.6,Steam Curing,90.0
850.0,Portland Cement of 53 grade,53.0,260.0,0.0,0.0,212.0,0.0,0.0,0.0,0.0,340.0,0.0,0.0,0.0,0.0,0.0,510.0,quartz sand,0.6,Steel Fibre,157.0,10.0,0.12,170.0,"High range water reducing
admixture",45.0,Normal Curing,
1170.7317073170732,Portland cement (P⋅II 52.5),52.5,292.6829268292683,0.0,0.0,0.0,0.0,0.0,0.0,0.0,0.0,0.0,0.0,0.0,0.0,263.41,673.1707317073171,Natural River sand,0.6,PE,19.4,12.0,0.024,210.73170731707316,"polycarboxylate-based high range 
water reducing admixture (HRWRA)",14.0487804878049,Standard Curing,22.0
828.0,High sulfate-resistant cement (Type HS cement),,230.0,0.0,0.0,248.0,0.0,0.0,0.0,0.0,0.0,0.0,0.0,0.0,0.0,0.0,994.0,Quartz Sand,0.6,not_applicable,0.0,,,159.0,polycarboxylate (PCE)-based HRWRA,27.0,Heat curing,90.0
923.0769230769228,"ordinary type I Portland cement (OPC, P.O 52.5)",52.5,184.61538461538456,92.30769230769228,0.0,0.0,0.0,0.0,0.0,0.0,0.0,9.230769230769228,0.0,0.0,0.0,184.61538461538456,1015.3846153846152,Silica sand,2.0,not_applicable,0.0,,,177.2307692307692,"polycarboxylate-based
high-range water-reducing admixture (HRWRA)",16.61538461538461,Heat Curing,90.0
833.0,Cement PC Type I,,208.25,0.0,0.0,0.0,208.25,0.0,0.0,0.0,0.0,0.0,0.0,0.0,0.0,0.0,1149.54,Locally available sand,0.8,not_applicable,0.0,,,183.26,"polycarboxylate
ether",4.498200000000001,Standard Curing,20.0
830.0,Ordinary Portland cement (CEM-I 42.5-R),42.5,291.0,0.0,0.0,0.0,0.0,0.0,0.0,0.0,0.0,0.0,0.0,0.0,0.0,0.0,977.0,Quartz Sand,3.0,Steel Fiber,234.0,6.0,0.15,151.0,"polycarboxylate-based
superplasticizer (SP)",55.0,Steam curing,100.0
960.0,Ordinary Portland cement with strength grade of 42.5,42.5,288.0,0.0,0.0,0.0,0.0,0.0,0.0,0.0,0.0,0.0,0.0,0.0,0.0,0.0,960.0,quartz sand,0.6,Steel Fibers,234.0,13.0,0.2,299.52,polycarboxylate-based superplasticizer (SP,14.976,Standard Curing,22.0
823.0,High sulfate-resistant cement (Type HS cement),,0.0,0.0,0.0,247.0,229.0,0.0,0.0,0.0,0.0,0.0,0.0,0.0,0.0,0.0,987.0,Quartz sand,0.6,not_applicable,0.0,,,199.0,"polycarboxylate (PCE)-based high-range
water-reducing admixture (HRWRA)",13.0,steam hot curing,90.0
675.0,Portland cement type I 52.5 R,52.5,210.0,0.0,0.0,167.0,0.0,0.0,0.0,0.0,0.0,0.0,0.0,0.0,0.0,0.0,984.0,Silica sand,0.6,Straight Steel Fibers,30.0,13.0,0.2,183.0,polycarboxylate ether based superplasticizers (SP),31.0,Standard Curing,20.0
756.0,Type I 52.5 R ©,52.5,133.2,0.0,0.0,396.0,0.0,0.0,0.0,0.0,0.0,0.0,0.0,0.0,0.0,0.0,875.0,Silica Sand,0.6,Straight Steel Fibers,148.0,10.0,0.15,180.0,polycarboxylate ether-based superplasticizers (SPs),30.0,Heat Curing,90.0
850.0,"Portland cement (PC 42,5)",42.5,260.0,0.0,0.0,0.0,0.0,0.0,0.0,0.0,0.0,0.0,0.0,0.0,0.0,0.0,1062.0,Quartz + Basalt,4.0,not_applicable,0.0,,,170.0,superplasticizer of sulfonated naphthalene formaldehyde based,45.0,Autoclave curing,210.0
800.0,"Portland cement 
CEM I 52.5N",52.5,0.0,0.0,0.0,0.0,0.0,200.0,0.0,0.0,0.0,0.0,0.0,0.0,0.0,0.0,1000.0,Silica Sand,0.22,not_applicable,0.0,,,180.0,Polycarboxylate based superplastisizer,12.0,Standard Curing,20.0
850.0,Portland Cement of 53 grade,53.0,260.0,0.0,0.0,212.0,0.0,0.0,0.0,0.0,85.0,0.0,0.0,0.0,0.0,0.0,765.0,quartz sand,0.6,Steel Fibre,157.0,10.0,0.12,170.0,"High range water reducing
admixture",45.0,Steam Curing,70.0
700.0,Portland cement,,200.0,0.0,0.0,0.0,350.0,0.0,0.0,700.0,0.0,0.0,0.0,0.0,0.0,0.0,250.0,Silica Sand,0.6,PE,19.4,18.0,0.025,300.0,unknown_type,10.8,Standard Curing,20.0
850.0,Portland Cement of 53 grade,53.0,260.0,0.0,0.0,212.0,0.0,0.0,0.0,0.0,170.0,0.0,0.0,0.0,0.0,0.0,680.0,quartz sand,0.6,Steel Fibre,157.0,10.0,0.12,170.0,"High range water reducing
admixture",45.0,Normal Curing,
900.0,"Ordinary Portland cement
ASTM C150 type I",,220.0,0.0,0.0,0.0,0.0,0.0,0.0,0.0,177.0,0.0,0.0,0.0,0.0,0.0,886.0,Fine dune sand,0.6,Straight Steel Fibers,157.0,12.7,0.15,162.0,polycarboxylic-based ether hyperplasticiser,40.0,Standard Curing,22.0
600.0,PII 52.5 Portland cement,52.5,100.0,0.0,200.0,0.0,0.0,0.0,0.0,0.0,0.0,0.0,0.0,0.0,0.0,0.0,1060.0,Natural River sand,1.25,not_applicable,0.0,,,140.0,Polycarboxylic ether based SP,38.0,Standard Curing,20.0
890.0,Type I/II ordinary portland cement,,169.0,0.0,0.0,0.0,0.0,0.0,0.0,0.0,0.0,0.0,0.0,0.0,0.0,0.0,1059.0,Locally available sand,0.6,not_applicable,0.0,,,180.0,polycarboxylate based HRWRA,59.0,Heat curing,90.0
788.5,Type 1 Portland cement,,197.1,0.0,0.0,0.0,0.0,0.0,0.0,0.0,0.0,0.0,0.0,0.0,0.0,236.6,867.4,Silica sand,0.3,Twisted steel fiber,118.5,30.0,0.3,160.3,polycarboxylate superplasticizer,52.6,steam curing,90.0
770.0,CEM II 52.5 R,52.5,230.0,0.0,0.0,0.0,0.0,0.0,0.0,0.0,0.0,0.0,0.0,0.0,0.0,0.0,1000.0,Silica Sand,1.25,Straight Steel Fibers,117.0,6.0,0.2,135.5,unknown_type,35.0,Standard Curing,
397.0,PC-type I,,198.0,0.0,397.0,278.0,0.0,0.0,0.0,0.0,0.0,0.0,0.0,0.0,0.0,0.0,873.0,Silica Sand,0.85,Straight Steel Fibers,162.0,13.0,0.2,191.0,"PCE-based
SP",10.0,Standard Curing,30.0
787.5,Type I 52.5 R (C),52.5,177.6,0.0,0.0,396.0,0.0,0.0,0.0,0.0,0.0,0.0,0.0,0.0,0.0,0.0,825.0,Silica Sand,0.6,not_applicable,0.0,,,190.0,polycarboxylate ether-based superplasticizers (SPs),30.0,Standard curing,20.0
726.0,Portland cement CEM I 52.5 N,52.5,181.0,0.0,0.0,290.0,0.0,0.0,0.0,0.0,0.0,0.0,0.0,0.0,0.0,0.0,789.0,silica sand,0.3,not_applicable,0.0,,,196.9,unknown_type,23.1,Standard Curing,20.0
787.5,Type I 52.5 R (C),52.5,177.6,0.0,0.0,396.0,0.0,0.0,0.0,0.0,0.0,0.0,0.0,0.0,0.0,0.0,775.0,Silica Sand,0.6,Straight Steel Fibers,74.0,10.0,0.15,200.0,polycarboxylate ether-based superplasticizers (SPs),30.0,Standard curing,20.0
614.9,"Ordinary Portland Cement
(OPC) CEM I 52.5 R",52.5,0.0,0.0,0.0,0.0,0.0,0.0,0.0,274.5,0.0,0.0,0.0,0.0,25.6,0.0,1326.8,Locally available sand,2.0,not_applicable,0.0,,,151.5,polycarboxylic ether based superplasticiser,45.8,Standard Curing,21.0
850.0,Ordinary Portland Cement,,200.0,0.0,0.0,0.0,0.0,0.0,0.0,0.0,0.0,0.0,0.0,0.0,0.0,0.0,1030.0,Silica sand,2.0,Straight Short Steel Fiber,118.0,13.0,0.2,170.9,unknown_type,28.0,Heat curing,90.0
839.0,Type I/II low-alkali portland cement,,104.0,0.0,0.0,0.0,0.0,0.0,104.0,0.0,0.0,0.0,0.0,0.0,0.0,0.0,922.0,unknown_type,,Straight Steel Fiber,119.0,13.0,0.2,147.0,Polycarboxylate-based HRWRA,67.8,Standard Curing,
850.5,Type I 52.5 R ©,52.5,155.4,0.0,0.0,440.0,0.0,0.0,0.0,0.0,0.0,0.0,0.0,0.0,0.0,0.0,775.0,Silica Sand,0.6,not_applicable,0.0,,,190.0,polycarboxylate ether-based superplasticizers (SPs),30.0,Heat Curing,90.0
740.064,White cement,,185.016,179.679,0.0,0.0,0.0,0.0,0.0,0.0,0.0,0.0,0.0,0.0,0.0,0.0,1109.503,Locally available sand,1.2,not_applicable,0.0,,,170.21472,unknown_type,26.685,Standard curing,20.0
878.7989747345296,unknown_type,,219.6997436836324,0.0,0.0,0.0,219.6997436836324,0.0,0.0,0.0,0.0,0.0,0.0,0.0,0.0,0.0,808.4950567557671,Locally available sand,0.8,Straight steel fiber,237.27572317832295,13.0,0.2,166.9718051995606,unknown_type,9.666788722079824,Standard Curing,20.0
960.0,Ordinary Portland cement with strength grade of 42.5,42.5,288.0,0.0,0.0,0.0,0.0,0.0,0.0,0.0,0.0,0.0,0.0,0.0,0.0,0.0,960.0,quartz sand,0.6,not_applicable,0.0,,,299.52,polycarboxylate-based superplasticizer (SP,12.48,Standard Curing,22.0
1856.7,42.5 N ordinary Portland cement,42.5,0.0,0.0,0.0,0.0,0.0,0.0,80.9,0.0,0.0,0.0,0.0,0.0,0.0,0.0,0.0,not_applicable,,not_applicable,0.0,,,318.6,superplasticizer,58.1,Standard Curing,20.0
490.0,P.II52.5,52.5,100.0,350.0,0.0,0.0,0.0,0.0,60.0,0.0,0.0,0.0,0.0,0.0,0.0,0.0,1000.0,Natural River sand,2.36,not_applicable,0.0,,,170.0,polycarboxylic ether-based superplasticizer,25.0,Standard Curing,20.0
890.0,Portland Cement of 53 grade,53.0,222.0,0.0,0.0,0.0,0.0,0.0,0.0,0.0,0.0,0.0,0.0,0.0,0.0,0.0,799.0,quartz sand,0.6,Straight Steel Fibers,119.0,10.0,0.12,222.0,"High range water reducing
admixture",29.7,Normal Curing,
890.0,Type I/II ordinary portland cement,,223.0,0.0,0.0,0.0,0.0,0.0,0.0,0.0,0.0,0.0,0.0,0.0,0.0,0.0,549.0,Locally available sand,0.6,Straight Steel Fibers,119.0,13.0,0.2,334.0,polycarboxylate based HRWRA,50.0,Standard Curing,
788.5,Type I Portland cement,,197.1,0.0,0.0,0.0,0.0,0.0,0.0,0.0,0.0,0.0,0.0,0.0,0.0,236.6,867.4,Silica sand,0.337,Straight Steel Fibers,79.0,13.0,0.2,160.3,polycarboxylate superplasticizer,49.8,STEAM CURING,90.0
960.0,Ordinary Portland cement with strength grade of 42.5,42.5,288.0,0.0,0.0,0.0,0.0,0.0,0.0,0.0,0.0,0.0,0.0,0.0,0.0,0.0,960.0,quartz sand,0.6,not_applicable,0.0,,,274.56,polycarboxylate-based superplasticizer (SP,14.976,Standard Curing,22.0
824.0,Portland cement CEM I 52.5 N,52.5,0.0,0.0,0.0,0.0,0.0,0.0,204.0,0.0,0.0,0.0,0.0,0.0,0.0,0.0,899.0,silica sand,0.3,Straight Steel Fibers,164.0,13.0,0.16,221.8,unknown_type,26.0,Standard Curing,20.0
666.4,ordinary Portland cement (grade 42.5),42.5,210.5,0.0,0.0,259.6,0.0,0.0,0.0,0.0,0.0,0.0,0.0,0.0,0.0,35.1,820.8,Quartz Sand,0.15,Steel Fiber,156.0,13.0,0.2,164.2,"ploycarboxylate-based superplasticizer with water
reducing",17.5,Autoclave Curing,200.0
794.0,High sulfate-resistant cement (Type HS cement),,221.0,0.0,0.0,238.0,0.0,0.0,0.0,0.0,0.0,0.0,0.0,0.0,0.0,953.0,0.0,not_applicable,0.35,not_applicable,0.0,,,192.0,polycarboxylate (PCE)-based high range water-reducing admixture (HRWRA),13.0,Standard Curing,20.0
923.0769230769228,"ordinary type I Portland cement (OPC, P.O 52.5)",52.5,184.61538461538456,92.30769230769228,0.0,0.0,0.0,0.0,0.0,0.0,0.0,0.0,0.0,0.0,0.0,184.61538461538456,1015.3846153846152,Silica sand,2.0,not_applicable,0.0,,,177.2307692307692,"polycarboxylate-based
high-range water-reducing admixture (HRWRA)",16.61538461538461,Standard Curing,20.0
754.0,High sulfate-resistant cement (Type HS cement),,105.0,0.0,0.0,0.0,331.0,0.0,0.0,0.0,0.0,0.0,0.0,0.0,0.0,0.0,905.0,quartz sand,0.6,Steel Fiber,158.0,13.0,0.2,236.0,PCE-based SP,8.2,Standard Normal Curing,23.0
850.5,Type I 52.5 R ©,52.5,155.4,0.0,0.0,352.0,0.0,0.0,0.0,0.0,0.0,0.0,0.0,0.0,0.0,0.0,750.0,Silica Sand,0.6,Straight Steel Fibers,148.0,10.0,0.15,200.0,polycarboxylate ether-based superplasticizers (SPs),40.0,Standard curing,20.0
631.4,ordinary Portland cement (grade 42.5),42.5,210.5,0.0,0.0,259.6,0.0,0.0,0.0,0.0,0.0,0.0,0.0,0.0,0.0,70.1,820.8,Quartz Sand,0.15,Steel Fiber,156.0,13.0,0.2,164.2,"ploycarboxylate-based superplasticizer with water
reducing",17.5,Autoclave Curing,200.0
600.0,"Portland cement (PC)
52.5R",52.5,150.0,0.0,180.0,0.0,0.0,0.0,0.0,750.0,0.0,18.0,0.0,0.0,0.0,0.0,500.0,Silica Sand,0.181,PE,20.0,18.0,0.024,240.0,"high range
water reducer admixture (HRWRA)",15.0,Stnadrad curing,
960.0,Ordinary Portland cement with strength grade of 42.5,42.5,288.0,0.0,0.0,0.0,0.0,0.0,0.0,0.0,0.0,0.0,0.0,0.0,0.0,0.0,960.0,quartz sand,0.6,Steel Fibers,78.0,13.0,0.2,224.64,polycarboxylate-based superplasticizer (SP,24.96,Standard Curing,22.0
400.0,"Portland cement (PC)  with 28 days of compressive strength of
68.9 Mpa",,100.0,250.0,0.0,0.0,0.0,0.0,0.0,250.0,0.0,0.0,0.0,0.0,0.0,0.0,1200.0,quartz sand,3.0,Steel fiber,312.0,13.0,0.175,150.0,superplasticizer with the water reducing,17.0,Steam curing,90.0
647.0,P.I 42.5 Portland cement,42.5,216.0,216.0,0.0,0.0,0.0,0.0,0.0,0.0,0.0,0.0,0.0,0.0,0.0,0.0,923.0,Natural River sand,2.36,not_applicable,0.0,,,177.0,polycarboxylate-based superplasticizer (SP),16.19,Standard curing,20.0
850.0,Ordinary Portland Cement,,200.0,0.0,0.0,0.0,0.0,0.0,0.0,0.0,0.0,0.0,0.0,0.0,0.0,0.0,1030.0,Silica sand,2.0,Straight Short Steel Fiber,39.0,13.0,0.2,169.6,unknown_type,28.0,Heat curing,90.0
692.0,Portland cement type 1 (52.5 R),52.5,0.0,196.0,0.0,200.1,0.0,0.0,0.0,0.0,0.0,0.0,0.0,0.0,0.0,0.0,899.6,Silica Sand,0.6,Straight Steel Fiber,194.0,60.0,0.15,190.5,polycarboxylate ether-based superplasticizers,36.0,Steam Curing,90.0
695.9,Ordinary Portland Cement (OPC) CEM I 42.5,42.5,214.1,0.0,0.0,0.0,0.0,0.0,0.0,0.0,0.0,0.0,0.0,0.0,0.0,160.6,1177.5,quartz sand,0.8,Steel fibres,120.0,13.0,0.2,184.0,polycsarboxylic-acid-based superplasticizer (SP),22.2,Standard Curing,20.0
926.4705882352944,"Portland cement (PC, P⋅II 52.5)",52.5,308.82352941176475,0.0,308.82352941176475,0.0,0.0,0.0,0.0,0.0,0.0,0.0,0.0,0.0,0.0,0.0,555.8823529411766,Natural River sand,0.5,PE,19.4,12.0,0.024,355.1470588235295,polycarboxylate superplasticizer from Sika,30.88235294117648,Standard Curing,20.0
718.0,CEM I-52.5 Portland cement,52.5,128.0,287.2,0.0,0.0,0.0,236.94,0.0,0.0,0.0,0.0,0.0,0.0,0.0,0.0,429.0,Silica sand,0.15,PE Fiber,20.0,18.0,0.026,290.0,polycarboxylate superplasticizer,25.0,Air Cured,26.0
972.0,"P.I 52.5 Portland 
cement",52.5,271.5,0.0,0.0,87.48,0.0,0.0,0.0,0.0,0.0,0.0,0.0,0.0,0.0,0.0,1049.76,Quartz sand,2.0,Steel fiber,78.0,13.0,0.3,223.83,CX-8 superplasticizer (SP) with water-reducing,24.3,Steam curing,90.0
1280.0,Portland cement Type 1 cement,,320.0,0.0,0.0,0.0,0.0,0.0,0.0,0.0,0.0,0.0,0.0,0.0,0.0,0.0,310.0,Arkansas River sand,3.0,Straight Steel Fibers,32.0,12.7,0.2,320.0,HRWRA,38.22,heat curing,90.0
794.0,High sulfate-resistant cement (Type HS cement),,221.0,0.0,0.0,238.0,0.0,0.0,0.0,0.0,0.0,0.0,0.0,0.0,0.0,953.0,0.0,not_applicable,0.225,not_applicable,0.0,,,192.0,polycarboxylate (PCE)-based high range water-reducing admixture (HRWRA),13.0,Standard Curing,20.0
750.0,CEM II,,144.0,200.0,0.0,0.0,0.0,0.0,0.0,0.0,0.0,0.0,0.0,0.0,0.0,176.0,836.0,Natural River sand,1.25,not_applicable,0.0,,,210.0,polycarboxylic-ether based,45.0,Standard Curing,20.0
828.0,Portland cement CEM I 52.5 N,52.5,0.0,0.0,0.0,0.0,0.0,0.0,207.0,0.0,0.0,0.0,0.0,0.0,0.0,0.0,911.0,silica sand,0.3,not_applicable,0.0,,,224.6,unknown_type,26.4,Standard Curing,20.0
660.0,Type III Portland cement,,60.0,480.0,0.0,0.0,0.0,0.0,0.0,0.0,0.0,0.0,0.0,0.0,0.0,0.0,1200.0,Missouri River sand + masonry sand + LIGHTWEIGHT,4.75,Straight Steel Fibers,156.0,13.0,0.2,276.0,"VMA (i.e.
RHEOMAC® VMA 362",18.0,Standard Curing,23.0
980.0,Ordinary Portland cement (P�O 52.5),52.5,250.0,0.0,0.0,0.0,0.0,420.0,0.0,0.0,0.0,0.0,0.0,0.0,0.0,0.0,693.0,Silica sand,0.1556,PE,19.2,18.0,0.026,304.0,Polycarboxylate superplasticizer,40.0,STANDARD Curing,25.0
741.0,PC-type I,,185.0,0.0,259.0,0.0,0.0,0.0,0.0,0.0,0.0,0.0,0.0,0.0,0.0,0.0,815.0,Silica sand,0.85,Steel fiber,151.0,13.0,0.2,185.0,PCE-based sppl,9.0,Standard Curing,30.0
788.5,Type 1 Portland cement,,197.1,0.0,0.0,0.0,0.0,0.0,0.0,0.0,0.0,0.0,0.0,0.0,0.0,236.6,867.4,Silica sand,0.3,Straight Steel Fibers,118.5,19.5,0.2,160.3,polycarboxylate superplasticizer,52.6,steam curing,90.0
807.0,High sulfate-resistant cement (Type HS cement),,224.0,0.0,0.0,0.0,242.0,0.0,0.0,0.0,0.0,0.0,0.0,0.0,0.0,0.0,967.0,Quartz sand,0.6,not_applicable,0.0,,,195.0,polycarboxylate (PCE)-based high-range water-reducing admixture (HRWRA),13.0,hot curing (HC),90.0
851.063829787234,unknown_type,,212.7659574468085,0.0,0.0,0.0,212.7659574468085,0.0,0.0,0.0,0.0,0.0,0.0,0.0,0.0,0.0,1123.404255319149,Locally available sand,0.8,Straight Steel Fibers,195.0,13.0,0.2,180.4255319148936,unknown_type,4.595744680851064,Standard Curing,20.0
439.5,Ordinary Portland Cement (OPC) CEM I 52.5 R,52.5,0.0,0.0,263.7,175.9,0.0,0.0,0.0,0.0,0.0,0.0,0.0,0.0,0.0,0.0,1273.4,Locally available sand,2.0,Steel Fiber,195.0,13.0,0.2,175.8,polycarboxylic ether based superplasticizer,43.9,Standard curing,20.0
883.9,Portland cements,,0.0,0.0,0.0,0.0,0.0,0.0,0.0,0.0,0.0,0.0,0.0,0.0,25.5,0.0,1318.5,Locally available sand,2.0,not_applicable,0.0,,,164.4,polycarboxylic ether based superplasticiser,45.5,Standard Curing,21.0
960.0,Portland cement type I 52.5R,52.5,240.0,0.0,0.0,0.0,0.0,0.0,0.0,0.0,0.0,0.0,0.0,0.0,0.0,0.0,793.7,Quartz Sand,2.5,not_applicable,0.0,,,234.0,polycarboxylate-based SP,45.0,Standard Curing,22.0
735.0,Portland cement CEM I 52.5 R,52.5,0.0,0.0,0.0,0.0,391.0,0.0,0.0,0.0,0.0,0.0,0.0,0.0,0.0,0.0,962.0,Quartz sand,0.3,not_applicable,0.0,,,186.0,"superplasticizer (SP) based on polycarboxylic
ether (PCE) polymers",30.65,Standard Curing,20.0
923.0769230769228,"ordinary type I Portland cement (OPC, P.O 52.5)",52.5,184.61538461538456,92.30769230769228,0.0,0.0,0.0,0.0,0.0,0.0,0.0,9.230769230769228,0.0,0.0,13.846153846153843,184.61538461538456,1015.3846153846152,Silica sand,2.0,not_applicable,0.0,,,177.2307692307692,"polycarboxylate-based
high-range water-reducing admixture (HRWRA)",16.61538461538461,Standard Curing,20.0
788.0,Portland Cement of Grade 53,53.0,197.0,0.0,0.0,315.0,0.0,0.0,0.0,0.0,0.0,0.0,0.0,0.0,0.0,0.0,866.8,Locally available sand,2.36,Steel fiber,156.0,13.0,0.16,173.0,Poly-Acrylic Ester based type SP,14.77,steam curing,100.0
700.0,"Portland cement
(OPC) 52.5R",52.5,150.0,0.0,100.0,0.0,0.0,0.0,0.0,750.0,0.0,0.0,0.0,0.0,0.0,0.0,500.0,Silica sand,0.3,PE Fiber,20.0,12.0,0.024,230.0,"polycarboxylate-based high-range water reducer
(HRWR)",25.0,Normal Curing,
1092.0,Portland cement Type 1 cement,,273.0,0.0,0.0,0.0,0.0,0.0,0.0,0.0,0.0,0.0,0.0,0.0,0.0,0.0,647.0,Arkansas River sand,3.0,Straight Steel Fibers,54.6,12.7,0.2,273.0,HRWRA,30.26,heat curing,90.0
718.0,CEM I-52.5 Portland cement,52.5,128.0,0.0,0.0,0.0,0.0,481.06,0.0,0.0,0.0,0.0,0.0,0.0,0.0,0.0,429.0,Silica sand,0.15,PE Fiber,20.0,18.0,0.026,290.0,polycarboxylate superplasticizer,31.0,Air Cured,26.0
700.0,P-II 52.5 cement,52.5,50.0,150.0,0.0,0.0,0.0,0.0,0.0,0.0,0.0,0.0,0.0,0.0,0.0,0.0,1104.0,Natural River sand,1.25,not_applicable,0.0,,,180.0,polycarboxylic ether based superplasticizer,30.0,Standard curing,20.0
580.0,OPC Type-1,,73.95,406.0,0.0,24.65,0.0,0.0,0.0,0.0,0.0,0.0,0.0,0.0,0.0,0.0,464.0,Natural River sand,1.2,Steel: hooked-ends,157.2,20.0,0.2,152.83,VC-2044,21.69,STANDARD Curing,23.0
693.0,Type I 52.5 R ©,52.5,177.6,0.0,0.0,440.0,0.0,0.0,0.0,0.0,0.0,0.0,0.0,0.0,0.0,0.0,925.0,Silica Sand,0.6,not_applicable,0.0,,,170.0,polycarboxylate ether-based superplasticizers (SPs),30.0,Standard curing,20.0
375.0,Portland cement,42.5,214.0,161.0,0.0,0.0,0.0,0.0,0.0,321.0,0.0,0.0,0.0,0.0,0.0,0.0,1178.0,Quartz Sand,0.8,Straight Steel Fibers,160.0,13.0,0.2,182.0,High Performance Water-Reducing (SP),9.1,Standard Curing,20.0
