Repository: Jocund96/Data-to-Design-ML

# Data to Design: Structural Materials (Da2DeSM)

Repository for the Da2DeSM project-based course at Bauhaus-Universität Weimar. This project applies machine learning to predict the mechanical properties of structural materials.

## Main Goals

*   Predict material behavior with limited data.
*   Analyze model uncertainty and out-of-distribution performance.
*   Turn machine learning outputs into engineering insights.

## Dataset & Tasks

We work with a concrete dataset collection to predict concrete compressive strength.

*   **EDA**: Exploratory analysis and feature inspection.
*   **Feature Engineering**: Encoding mix proportions and material descriptors.
*   **Interpretability**: Checking if models match physical reality.

## Models

### Classical Machine Learning
*   Linear models (OLS, Elastic Net, Bayesian Ridge, Polynomial Ridge) - assigned to Brijesh Dholakiya
*   Kernel and SVMs (KNN, SVR, NuSVR) - assigned to Shoaib Ahmad Joo
*   Ensemble models (Decision Tree, Random Forest, Extra Trees) - assigned to Anmol Bhardwaj
*   Boosting models (XGBoost, HistGradientBoosting, AdaBoost) - assigned to Jasurbek Odilov

## Repository Structure

Each track is an independent student workstream (not a progressive pipeline), organized by week within its own folder:
=======

## Classical Machine Learning Models

*   Linear models (OLS, Elastic Net, Bayesian Ridge, Polynomial Ridge) - assigned to Brijesh Dholakiya
*   Support Vector Machines (KNN, SVR, NuSVR) - assigned to Shoaib Ahmad Joo
*   Ensemble models (Decision tree, Random Forest, Extra Trees) - assigned to Anmol Bradhwaj
*   Boosting models (XGBoost, HistGradBoost, Adaboost) - assigned to Jasurbek Odilov

## Repository Structure


*   `S1_Linear/` — Linear models.
*   `S2_Kernel/` — Kernel and SVM-based models.
*   `S3_Tree/` — Tree-based ensemble models.
*   `S4_Boosting/` — Boosting models.
*   `requirements.txt` — Consolidated Python package dependencies for all tracks.


Each track folder holds its own datasets, notebooks (grouped by week), and helper/utility modules.

## Course Info
*   **Chair**: Data Science in Civil Engineering, Bauhaus-Universität Weimar.
*   **Instructors**: Marchellino Ghorayeb, Stefan Kollmannsberger.

# Data

The datasets required by the S1 Linear Family workflows are included in this
directory.

| Dataset | Path | Purpose |
|---|---|---|
| Raw UCI Concrete | `raw/uci_concrete_data.xlsx` | Exploratory analysis and cleaning |
| UCI Concrete | `processed/uci_concrete_clean_engineered.csv` | Baseline and representation experiments |
| UHPC workbook | `raw/UHPC Dataset  (Version-2).xlsx` | Original UHPC import |
| Target-filtered UHPC | `processed/uhpc_rows_with_28day_target.csv` | Semantic missingness experiments |
| Shared semantic UHPC | `processed/shared_strategies/uhpc_semantic_50/` | Row-mixed, publication, uncertainty, and attribution experiments |

Generated split files are retained so individual stages can be inspected.
Running the complete workflow recreates them from the included source files.
Fitted model files under `results/models/` are generated locally.

File: S1_Linear/data/processed/uhpc_rows_with_28day_target.csv (part 1 of 21)
Mix-ID,Mix Constitutents | Binder | Cement Amount (kg/m³),Mix Constitutents | Binder | Cement type,Mix Constitutents | Binder | Cement Grade (Mpa),Mix Constitutents | Supplementary Cementitious Materials (SCMs) | Silica Fume (kg/m³),Mix Constitutents | Supplementary Cementitious Materials (SCMs) | Flayash Amount (kg/m³),Mix Constitutents | Supplementary Cementitious Materials (SCMs) | Fly Ash Type,Mix Constitutents | Supplementary Cementitious Materials (SCMs) | Limestone Powder (kg/m3),Mix Constitutents | Supplementary Cementitious Materials (SCMs) | Quartzpowder (kg/m3),Mix Constitutents | Supplementary Cementitious Materials (SCMs) | Glass powder (kg/m3),Mix Constitutents | Supplementary Cementitious Materials (SCMs) | Rice husk ash (kg/m3),Mix Constitutents | Supplementary Cementitious Materials (SCMs) | Metakaolin (kg/m³),Mix Constitutents | Supplementary Cementitious Materials (SCMs) | GGBFS (kg/m³),Mix Constitutents | Supplementary Cementitious Materials (SCMs) | Slag Amount (kg/m³),Mix Constitutents | Supplementary Cementitious Materials (SCMs) | Type of Slag,Mix Constitutents | Nano Particles | Nano-CaCO3 (kg/m3),Mix Constitutents | Nano Particles | Nano-Al2O3 (kg/m3),Mix Constitutents | Nano Particles | Nano-TiO2 (kg/m3),Mix Constitutents | Nano Particles | Nano Silica (kg/m3),Mix Constitutents | Sustainable Filler | Filler (kg/m³),Mix Constitutents | Sustainable Filler | Type of Filler,Mix Constitutents | Sand | Amount (kg/m³),Mix Constitutents | Sand | Sand Type,Mix Constitutents | Sand | Max Size (mm),Mix Constitutents | Fiber | Type of Fiber,Mix Constitutents | Fiber | Amount / Quantity of Fiber,Mix Constitutents | Fiber | Length (mm),Mix Constitutents | Fiber | Diameter (mm),Mix Constitutents | Fiber | Tensile Strength (MPa),"Mix Constitutents | Fiber | Nominal Young’s modulus, Gpa",Mix Constitutents | Synergetic Fiber | Type of Fiber,Mix Constitutents | Synergetic Fiber | Amount / Quantity of Fiber,Mix Constitutents | Synergetic Fiber | Length (mm),Mix Constitutents | Synergetic Fiber | Diameter (mm),Mix Constitutents | Synergetic Fiber | Tensile Strength (MPa),"Mix Constitutents | Synergetic Fiber | Nominal Young’s modulus, Gpa",Mix Constitutents | Water | Amount (kg/m³),Mix Constitutents | Superplasticizer | Type of Superplasticizer,Mix Constitutents | Superplasticizer | Amount (kg/m³),Curing Regime | Curing,Curing Regime | Temperature (o C),Curing Regime | Humidity (%),Curing Regime | Pressure (MPa),Workability | Testing Standard,Workability | Slump (mm),Workability | Slump Flow (mm),Mechanical Properties | Compressive Strength (Mpa) | Specimen,Mechanical Properties | Compressive Strength (Mpa) | Testing Standard,Mechanical Properties | Compressive Strength (Mpa) | 1-day,Mechanical Properties | Compressive Strength (Mpa) | 3-Day,Mechanical Properties | Compressive Strength (Mpa) | 7-Day,Mechanical Properties | Compressive Strength (Mpa) | 14-Day,Mechanical Properties | Compressive Strength (Mpa) | 21 days,Mechanical Properties | Compressive Strength (Mpa) | 28-Day,Mechanical Properties | Compressive Strength (Mpa) | 56-Day,Mechanical Properties | Compressive Strength (Mpa) | 90-Day,Mechanical Properties | Elastic Modulus | Testing Standard,Mechanical Properties | Elastic Modulus | Elastic Modulus (Gpa),Mechanical Properties | Tensile Strength Parameters | Testing Standards,Mechanical Properties | Tensile Strength Parameters | Split Tensile Strength (Mpa),Mechanical Properties | Tensile Strength Parameters | first-cracking strength (MPa),Mechanical Properties | Tensile Strength Parameters | Direct Tensile Strength (Mpa),Mechanical Properties | Tensile Strength Parameters | Peak tensile strain (%),Mechanical Properties | Tensile Strength Parameters | Tensile Elastic Modulus (GPa),Mechanical Properties | Tensile Strength Parameters | Strain capacity (%),Mechanical Properties | Flexural Strength Parameters | Specimens,Mechanical Properties | Flexural Strength Parameters | Testing Standard,Mechanical Properties | Flexural Strength Parameters | LOP (Mpa),Mechanical Properties | Flexural Strength Parameters | MOR (MPa),Mechanical Properties | Flexural Strength Parameters | Peak Strength (MPa),Mechanical Properties | Flexural Strength Parameters | Residual Strength (f600) (MPa),Mechanical Properties | Flexural Strength Parameters | Residual Strength (f150) (MPa),Mechanical Properties | Flexural Strength Parameters | Toughness (J),Durability Properities | Air Content/Air Void/ Porosity | Testing Standards,Durability Properities | Air Content/Air Void/ Porosity | Air Content %,Durability Properities | Air Content/Air Void/ Porosity | Air Void %,Durability Properities | Air Content/Air Void/ Porosity | Porosity,Durability Properities | Water absorption | Testing Standards,Durability Properities | Water absorption | Water absorption (%),Durability Properities | Shrinkage (µϵ) | Testing Standards,Durability Properities | Shrinkage (µϵ) | 28-day Shrinkage (µstrain),Durability Properities | Shrinkage (µϵ) | 56-day Shrinkage (µstrain),Durability Properities | Freezing and Thawing | Testing Standards,Durability Properities | Freezing and Thawing | Cycles,Durability Properities | Rapid Chloride Permeability Test | Testing Standards,Durability Properities | Rapid Chloride Permeability Test | Total Charge Passed (Coulombs),Durability Properities | Surface Resistivity | Testing Standards,Durability Properities | Surface Resistivity | Surface Resistivity (kΩ-mm),Research Paper Details | Country of Origin,Research Paper Details | Reference details/Data sources,Research Paper Details | Year of Publish,Research Paper Details | Research paper reference in dataset
S10-F10,839.0,Type I/II low-alkali portland cement,,104.0,104.0,Class-F,0.0,0.0,0.0,0.0,0.0,0.0,0.0,,0.0,0.0,0.0,0.0,0.0,,919.0,,,Straight Steel Fiber ,119.0,13.0,0.2,1900.0,,,,,,,,147.0,Polycarboxylate-based HRWRA,56.5,Standard Curing ,,,,"ASTM C143 for Slump
ASTM C1611 for Slump Flow ",120.0,380.0,100 x 100 x 100 ,BS1881,,,115,,,135.0,156.5,,,,,,,,,,,76×102×406,ASTM C1609,,18.65,19.55,18.55,10.85,67.0,,,,,,,ASTM C157,270.0,371.0,ASTM C666,105.0,ASTM C1202,165.0,AASHTO T 358,386.0,USA,"Alternative Supplementary Cementitious Materials in Ultra-High Performance Concrete


*** https://repository.lsu.edu/transet_pubs/145/

https://zenodo.org/records/7930423",2022.0,Ref-1-data
S10-F5-N5,839.0,Type I/II low-alkali portland cement,,104.0,52.0,Class-F,0.0,0.0,0.0,0.0,0.0,0.0,0.0,,0.0,0.0,0.0,0.0,52.0,Pumicite,925.0,,,Straight Steel Fiber ,119.0,13.0,0.2,1900.0,,,,,,,,147.0,Polycarboxylate-based HRWRA,59.33,Standard Curing ,,,,"ASTM C143 for Slump
ASTM C1611 for Slump Flow ",115.0,370.0,100 x 100 x 100 ,BS1881,,,104.5,,,132.0,156.5,,,,,,,,,,,76×102×406,ASTM C1609,,20.05,21.25,20.35,11.2,70.0,,,,,,,ASTM C157,242.0,317.0,ASTM C666,106.0,ASTM C1202,142.0,AASHTO T 358,424.0,,,,
S10-F2.5-N7.5,839.0,Type I/II low-alkali portland cement,,104.0,26.0,Class-F,0.0,0.0,0.0,0.0,0.0,0.0,0.0,,0.0,0.0,0.0,0.0,78.0,Pumicite,931.0,,,Straight Steel Fiber ,119.0,13.0,0.2,1900.0,,,,,,,,147.0,Polycarboxylate-based HRWRA,59.33,Standard Curing ,,,,"ASTM C143 for Slump
ASTM C1611 for Slump Flow ",100.0,370.0,100 x 100 x 100 ,BS1881,,,102.5,,,122.5,155.5,,,,,,,,,,,76×102×406,ASTM C1609,,19.25,20.8,19.75,11.05,70.0,,,,,,,ASTM C157,223.0,290.0,ASTM C666,106.0,ASTM C1202,136.0,AASHTO T 358,463.0,,,,
S10-N10,839.0,Type I/II low-alkali portland cement,,104.0,0.0,,0.0,0.0,0.0,0.0,0.0,0.0,0.0,,0.0,0.0,0.0,0.0,104.0,Pumicite,931.0,,,Straight Steel Fiber ,119.0,13.0,0.2,1900.0,,,,,,,,147.0,Polycarboxylate-based HRWRA,62.15,Standard Curing ,,,,"ASTM C143 for Slump
ASTM C1611 for Slump Flow ",100.0,370.0,100 x 100 x 100 ,BS1881,,,100.5,,,116.0,154.5,,,,,,,,,,,76×102×406,ASTM C1609,,18.75,20.0,18.7,10.15,67.0,,,,,,,,,,,,,,,,,,,
S10-F5-M5,839.0,Type I/II low-alkali portland cement,,104.0,52.0,Class-F,0.0,0.0,0.0,0.0,52.0,0.0,0.0,,0.0,0.0,0.0,0.0,0.0,,913.0,,,Straight Steel Fiber ,119.0,13.0,0.2,1900.0,,,,,,,,147.0,Polycarboxylate-based HRWRA,64.98,Standard Curing ,,,,"ASTM C143 for Slump
ASTM C1611 for Slump Flow ",130.0,380.0,100 x 100 x 100 ,BS1881,,,108.5,,,134.0,151.5,,,,,,,,,,,76×102×406,ASTM C1609,,19.5,20.9,20.05,10.25,68.0,,,,,,,ASTM C157,231.0,286.0,ASTM C666,106.0,ASTM C1202,135.0,AASHTO T 358,437.0,,,,
S10-F2.5-M7.5,839.0,Type I/II low-alkali portland cement,,104.0,26.0,Class-F,0.0,0.0,0.0,0.0,78.0,0.0,0.0,,0.0,0.0,0.0,0.0,0.0,,921.0,,,Straight Steel Fiber ,119.0,13.0,0.2,1900.0,,,,,,,,147.0,Polycarboxylate-based HRWRA,64.98,Standard Curing ,,,,"ASTM C143 for Slump
ASTM C1611 for Slump Flow ",115.0,370.0,100 x 100 x 100 ,BS1881,,,108.5,,,131.5,152.0,,,,,,,,,,,76×102×406,ASTM C1609,,19.2,20.5,19.6,9.95,67.0,,,,,,,ASTM C157,190.0,242.0,ASTM C666,107.0,ASTM C1202,124.0,AASHTO T 358,520.0,,,,
S10-M10,839.0,Type I/II low-alkali portland cement,,104.0,0.0,,0.0,0.0,0.0,0.0,104.0,0.0,0.0,,0.0,0.0,0.0,0.0,0.0,,922.0,,,Straight Steel Fiber ,119.0,13.0,0.2,1900.0,,,,,,,,147.0,Polycarboxylate-based HRWRA,67.8,Standard Curing ,,,,"ASTM C143 for Slump
ASTM C1611 for Slump Flow ",110.0,370.0,100 x 100 x 100 ,BS1881,,,107,,,130.5,152.5,,,,,,,,,,,76×102×406,ASTM C1609,,18.85,20.4,19.5,6.7,63.0,,,,,,,ASTM C157,198.0,229.0,ASTM C666,109.0,ASTM C1202,119.0,AASHTO T 358,603.0,,,,
S10-F8-G2,839.0,Type I/II low-alkali portland cement,,104.0,83.0,Class-F,0.0,0.0,0.0,0.0,0.0,21.0,0.0,,0.0,0.0,0.0,0.0,0.0,,920.0,,,Straight Steel Fiber ,119.0,13.0,0.2,1900.0,,,,,,,,147.0,Polycarboxylate-based HRWRA,59.33,Standard Curing ,,,,"ASTM C143 for Slump
ASTM C1611 for Slump Flow ",120.0,380.0,100 x 100 x 100 ,BS1881,,,112.5,,,134.5,156.5,,,,,,,,,,,76×102×406,ASTM C1609,,18.6,19.5,18.45,10.7,67.0,,,,,,,ASTM C157,293.0,377.0,ASTM C666,105.0,ASTM C1202,162.0,AASHTO T 358,395.0,,,,
S10-F6-G4,839.0,Type I/II low-alkali portland cement,,104.0,62.0,Class-F,0.0,0.0,0.0,0.0,0.0,42.0,0.0,,0.0,0.0,0.0,0.0,0.0,,921.0,,,Straight Steel Fiber ,119.0,13.0,0.2,1900.0,,,,,,,,147.0,Polycarboxylate-based HRWRA,62.15,Standard Curing ,,,,"ASTM C143 for Slump
ASTM C1611 for Slump Flow ",110.0,370.0,100 x 100 x 100 ,BS1881,,,110.5,,,132.5,155.5,,,,,,,,,,,76×102×406,ASTM C1609,,18.5,19.3,17.95,10.25,66.0,,,,,,,ASTM C157,312.0,406.0,ASTM C666,106.0,ASTM C1202,155.0,AASHTO T 358,412.0,,,,
S10-N5-M5,839.0,Type I/II low-alkali portland cement,,104.0,0.0,,0.0,0.0,0.0,0.0,52.0,0.0,0.0,,0.0,0.0,0.0,0.0,52.0,Pumicite,926.0,,,Straight Steel Fiber ,119.0,13.0,0.2,1900.0,,,,,,,,147.0,Polycarboxylate-based HRWRA,64.98,Standard Curing ,,,,"ASTM C143 for Slump
ASTM C1611 for Slump Flow ",115.0,370.0,100 x 100 x 100 ,BS1881,,,102.5,,,123.0,153.0,,,,,,,,,,,76×102×406,ASTM C1609,,20.65,22.25,21.8,11.7,75.0,,,,,,,ASTM C157,185.0,215.0,ASTM C666,109.0,ASTM C1202,122.0,AASHTO T 358,458.0,,,,
S10-N2-M6-G2,839.0,Type I/II low-alkali portland cement,,104.0,0.0,,0.0,0.0,0.0,0.0,62.0,21.0,0.0,,0.0,0.0,0.0,0.0,21.0,Pumicite,923.0,,,Straight Steel Fiber ,119.0,13.0,0.2,1900.0,,,,,,,,147.0,Polycarboxylate-based HRWRA,67.8,Standard Curing ,,,,"ASTM C143 for Slump
ASTM C1611 for Slump Flow ",110.0,360.0,100 x 100 x 100 ,BS1881,,,108,,,131.0,152.5,,,,,,,,,,,76×102×406,ASTM C1609,,19.5,21.15,20.25,10.6,72.0,,,,,,,ASTM C157,198.0,248.0,ASTM C666,106.0,ASTM C1202,121.0,AASHTO T 358,431.0,,,,
S9-M9-G2,839.0,Type I/II low-alkali portland cement,,94.0,0.0,,0.0,0.0,0.0,0.0,94.0,21.0,0.0,,0.0,0.0,0.0,0.0,0.0,,926.0,,,Straight Steel Fiber ,119.0,13.0,0.2,1900.0,,,,,,,,147.0,Polycarboxylate-based HRWRA,67.8,Standard Curing ,,,,"ASTM C143 for Slump
ASTM C1611 for Slump Flow ",100.0,360.0,100 x 100 x 100 ,BS1881,,,106,,,130.0,152.5,,,,,,,,,,,76×102×406,ASTM C1609,,19.4,20.85,20.5,9.55,68.0,,,,,,,ASTM C157,202.0,238.0,ASTM C666,107.0,ASTM C1202,125.0,AASHTO T 358,584.0,,,,
S9-M9-G12,755.0,Type I/II low-alkali portland cement,,94.0,0.0,,0.0,0.0,0.0,0.0,94.0,105.0,0.0,,0.0,0.0,0.0,0.0,0.0,,928.0,,,Straight Steel Fiber ,119.0,13.0,0.2,1900.0,,,,,,,,147.0,Polycarboxylate-based HRWRA,64.98,Standard Curing ,,,,"ASTM C143 for Slump
ASTM C1611 for Slump Flow ",125.0,380.0,100 x 100 x 100 ,BS1881,,,90.5,,,111.5,148.0,,,,,,,,,,,76×102×406,ASTM C1609,,16.95,18.0,16.75,9.45,60.0,,,,,,,,,,,,,,,,,,,
S7.5-N2.5-M10,839.0,Type I/II low-alkali portland cement,,78.0,0.0,,0.0,0.0,0.0,0.0,104.0,0.0,0.0,,0.0,0.0,0.0,0.0,26.0,Pumicite,940.0,,,Straight Steel Fiber ,119.0,13.0,0.2,1900.0,,,,,,,,147.0,Polycarboxylate-based HRWRA,62.15,Standard Curing ,,,,"ASTM C143 for Slump
ASTM C1611 for Slump Flow ",115.0,370.0,100 x 100 x 100 ,BS1881,,,97,,,119.0,142.5,,,,,,,,,,,76×102×406,ASTM C1609,,15.7,17.0,16.3,9.15,56.0,,,,,,,ASTM C157,229.0,273.0,ASTM C666,107.0,ASTM C1202,162.0,AASHTO T 358,435.0,,,,
S7.5-M12.5,839.0,Type I/II low-alkali portland cement,,78.0,0.0,,0.0,0.0,0.0,0.0,130.0,0.0,0.0,,0.0,0.0,0.0,0.0,0.0,,934.0,,,Straight Steel Fiber ,119.0,13.0,0.2,1900.0,,,,,,,,147.0,Polycarboxylate-based HRWRA,64.98,Standard Curing ,,,,"ASTM C143 for Slump
ASTM C1611 for Slump Flow ",110.0,370.0,100 x 100 x 100 ,BS1881,,,95,,,121.0,142.0,,,,,,,,,,,76×102×406,ASTM C1609,,15.5,16.4,15.05,8.9,52.0,,,,,,,ASTM C157,217.0,260.0,ASTM C666,106.0,ASTM C1202,160.0,AASHTO T 358,440.0,,,,
S5-M15,839.0,Type I/II low-alkali portland cement,,52.0,0.0,,0.0,0.0,0.0,0.0,156.0,0.0,0.0,,0.0,0.0,0.0,0.0,0.0,,946.0,,,Straight Steel Fiber ,119.0,13.0,0.2,1900.0,,,,,,,,147.0,Polycarboxylate-based HRWRA,62.15,Standard Curing ,,,,"ASTM C143 for Slump
ASTM C1611 for Slump Flow ",135.0,390.0,100 x 100 x 100 ,BS1881,,,91.5,,,116.0,138.0,,,,,,,,,,,76×102×406,ASTM C1609,,14.2,15.05,13.65,6.05,49.0,,,,,,,,,,,,,,,,,,,
UHPC (U),856.0,Portland cement ,42.5,214.0,0.0,,0.0,0.0,0.0,0.0,0.0,0.0,0.0,,0.0,0.0,0.0,0.0,0.0,,1178.0,Quartz Sand ,0.8,Straight Steel Fibers ,160.0,13.0,0.2,2000.0,,,,,,,,182.0,High Performance Water-Reducing (SP),24.6,Standard Curing ,20.0,95.0,,Chinese standard GB/T 2419–2005,,190.0,40 X 40 X 160 ,,56,98,130,,,157.0,,178.0,,,,,,,,,,40 x 40 x 160 ,,,,25.0,,,,,,,1.65,,,,,,,,,,,,China,"Comparative study on the chemical and physical filling effects of binder materials in Green Ultra-High Performance Concrete and Ultra-High Performance Concrete

https://doi.org/10.1016/j.conbuildmat.2024.138470",2024.0,Ref-2-Research
GUHPC1 (G1),589.0,Portland cement ,42.5,214.0,161.0,Class-F,0.0,0.0,0.0,0.0,0.0,107.0,0.0,,0.0,0.0,0.0,0.0,0.0,,1178.0,Quartz Sand ,0.8,Straight Steel Fibers ,160.0,13.0,0.2,2000.0,,,,,,,,182.0,High Performance Water-Reducing (SP),16.1,Standard Curing ,20.0,95.0,,Chinese standard GB/T 2419–2005,,210.0,40 X 40 X 160 ,,37,98,134,,,164.0,,186.0,,,,,,,,,,40 x 40 x 160 ,,,,23.0,,,,,,,1.12,,,,,,,,,,,,,,,
GUHPC2 (G2),375.0,Portland cement ,42.5,214.0,161.0,Class-F,0.0,0.0,0.0,0.0,0.0,321.0,0.0,,0.0,0.0,0.0,0.0,0.0,,1178.0,Quartz Sand ,0.8,Straight Steel Fibers ,160.0,13.0,0.2,2000.0,,,,,,,,182.0,High Performance Water-Reducing (SP),9.1,Standard Curing ,20.0,95.0,,Chinese standard GB/T 2419–2005,,220.0,40 X 40 X 160 ,,30,78,122,,,144.0,,152.0,,,,,,,,,,40 x 40 x 160 ,,,,19.9,,,,,,,1.5,,,,,,,,,,,,,,,
Control-CEM+SF,1000.0, Portland cement,52.5,250.0,0.0,,0.0,0.0,0.0,0.0,0.0,0.0,0.0,,0.0,0.0,0.0,0.0,0.0,,1250.0,Silica sand,0.30 ,Straight Steel Fibers ,156.0,12.0,0.2,,,,,,,,,225.0,"high-performance polycarboxylate 
superplasticizer",24.8,Standard Curing ,20.0,50.0,,,,,70.7 x 70.7 x 70.7,GB/T 50081–2019,,98,,,,162.0,,,,,,,,,,,,40 x 40 x 160 ,GB/T 50081–2019,,,37.0,,,,,,,2.2,,,,,,,,,,,,China,"Understanding the micro-macro properties of sustainable ultra-high performance concrete incorporating high-volume recycled brick powder as cement and silica fume replacement

https://doi.org/10.1016/j.conbuildmat.2024.138170",2024.0,Ref-3-Research
RBP− 10CEM,900.0, Portland cement,52.5,250.0,0.0,,0.0,0.0,0.0,0.0,0.0,0.0,0.0,,0.0,0.0,0.0,0.0,100.0,Recycled Brick Powder ,1250.0,Silica sand,0.30 ,Straight Steel Fibers ,156.0,12.0,0.2,,,,,,,,,225.0,"high-performance polycarboxylate 
superplasticizer",24.8,Standard Curing ,20.0,50.0,,,,,70.7 x 70.7 x 70.7,GB/T 50081–2019,,93,,,,167.0,,,,,,,,,,,,40 x 40 x 160 ,GB/T 50081–2019,,,40.0,,,,,,,2.08,,,,,,,,,,,,,,,
RBP− 20CEM,800.0, Portland cement,52.5,250.0,0.0,,0.0,0.0,0.0,0.0,0.0,0.0,0.0,,0.0,0.0,0.0,0.0,200.0,Recycled Brick Powder ,1250.0,Silica sand,0.30 ,Straight Steel Fibers ,156.0,12.0,0.2,,,,,,,,,225.0,"high-performance polycarboxylate 
superplasticizer",24.8,Standard Curing ,20.0,50.0,,,,,70.7 x 70.7 x 70.7,GB/T 50081–2019,,89,,,,157.0,,,,,,,,,,,,40 x 40 x 160 ,GB/T 50081–2019,,,38.0,,,,,,,2.0,,,,,,,,,,,,,,,
RBP− 30CEM,700.0, Portland cement,52.5,250.0,0.0,,0.0,0.0,0.0,0.0,0.0,0.0,0.0,,0.0,0.0,0.0,0.0,300.0,Recycled Brick Powder ,1250.0,Silica sand,0.30 ,Straight Steel Fibers ,156.0,12.0,0.2,,,,,,,,,225.0,"high-performance polycarboxylate 
superplasticizer",24.8,Standard Curing ,20.0,50.0,,,,,70.7 x 70.7 x 70.7,GB/T 50081–2019,,87,,,,156.0,,,,,,,,,,,,40 x 40 x 160 ,GB/T 50081–2019,,,36.5,,,,,,,2.3,,,,,,,,,,,,,,,
RBP− 50CEM,500.0, Portland cement,52.5,250.0,0.0,,0.0,0.0,0.0,0.0,0.0,0.0,0.0,,0.0,0.0,0.0,0.0,500.0,Recycled Brick Powder ,1250.0,Silica sand,0.30 ,Straight Steel Fibers ,156.0,12.0,0.2,,,,,,,,,225.0,"high-performance polycarboxylate 
superplasticizer",24.8,Standard Curing ,20.0,50.0,,,,,70.7 x 70.7 x 70.7,GB/T 50081–2019,,85,,,,152.0,,,,,,,,,,,,40 x 40 x 160 ,GB/T 50081–2019,,,35.0,,,,,,,3.3,,,,,,,,,,,,,,,
RBP− 70CEM,300.0, Portland cement,52.5,250.0,0.0,,0.0,0.0,0.0,0.0,0.0,0.0,0.0,,0.0,0.0,0.0,0.0,700.0,Recycled Brick Powder ,1250.0,Silica sand,0.30 ,Straight Steel Fibers ,156.0,12.0,0.2,,,,,,,,,225.0,"high-performance polycarboxylate 
superplasticizer",24.8,Standard Curing ,20.0,50.0,,,,,70.7 x 70.7 x 70.7,GB/T 50081–2019,,65,,,,132.0,,,,,,,,,,,,40 x 40 x 160 ,GB/T 50081–2019,,,32.0,,,,,,,4.5,,,,,,,,,,,,,,,
RBP− 30SF,1000.0, Portland cement,52.5,175.0,0.0,,0.0,0.0,0.0,0.0,0.0,0.0,0.0,,0.0,0.0,0.0,0.0,75.0,Recycled Brick Powder ,1250.0,Silica sand,0.30 ,Straight Steel Fibers ,156.0,12.0,0.2,,,,,,,,,225.0,"high-performance polycarboxylate 
superplasticizer",24.8,Standard Curing ,20.0,50.0,,,,,70.7 x 70.7 x 70.7,GB/T 50081–2019,,94,,,,168.0,,,,,,,,,,,,40 x 40 x 160 ,GB/T 50081–2019,,,39.0,,,,,,,2.0,,,,,,,,,,,,,,,
RBP− 50SF,1000.0, Portland cement,52.5,125.0,0.0,,0.0,0.0,0.0,0.0,0.0,0.0,0.0,,0.0,0.0,0.0,0.0,125.0,Recycled Brick Powder ,1250.0,Silica sand,0.30 ,Straight Steel Fibers ,156.0,12.0,0.2,,,,,,,,,225.0,"high-performance polycarboxylate 
superplasticizer",24.8,Standard Curing ,20.0,50.0,,,,,70.7 x 70.7 x 70.7,GB/T 50081–2019,,89,,,,152.0,,,,,,,,,,,,40 x 40 x 160 ,GB/T 50081–2019,,,36.0,,,,,,,2.15,,,,,,,,,,,,,,,
RBP− 70SF,1000.0, Portland cement,52.5,75.0,0.0,,0.0,0.0,0.0,0.0,0.0,0.0,0.0,,0.0,0.0,0.0,0.0,175.0,Recycled Brick Powder ,1250.0,Silica sand,0.30 ,Straight Steel Fibers ,156.0,12.0,0.2,,,,,,,,,225.0,"high-performance polycarboxylate 
superplasticizer",24.8,Standard Curing ,20.0,50.0,,,,,70.7 x 70.7 x 70.7,GB/T 50081–2019,,84,,,,150.0,,,,,,,,,,,,40 x 40 x 160 ,GB/T 50081–2019,,,34.0,,,,,,,2.5,,,,,,,,,,,,,,,
RBP− 100SF,1000.0, Portland cement,52.5,0.0,0.0,,0.0,0.0,0.0,0.0,0.0,0.0,0.0,,0.0,0.0,0.0,0.0,250.0,Recycled Brick Powder ,1250.0,Silica sand,0.30 ,Straight Steel Fibers ,156.0,12.0,0.2,,,,,,,,,225.0,"high-performance polycarboxylate 
superplasticizer",24.8,Standard Curing ,20.0,50.0,,,,,70.7 x 70.7 x 70.7,GB/T 50081–2019,,83,,,,147.0,,,,,,,,,,,,40 x 40 x 160 ,GB/T 50081–2019,,,30.0,,,,,,,4.15,,,,,,,,,,,,,,,
RBP− 30CEM+30SF,700.0, Portland cement,52.5,175.0,0.0,,0.0,0.0,0.0,0.0,0.0,0.0,0.0,,0.0,0.0,0.0,0.0,375.0,Recycled Brick Powder ,1250.0,Silica sand,0.30 ,Straight Steel Fibers ,156.0,12.0,0.2,,,,,,,,,225.0,"high-performance polycarboxylate 
superplasticizer",24.8,Standard Curing ,20.0,50.0,,,,,70.7 x 70.7 x 70.7,GB/T 50081–2019,,87,,,,166.0,,,,,,,,,,,,40 x 40 x 160 ,GB/T 50081–2019,,,39.5,,,,,,,2.25,,,,,,,,,,,,,,,
RBP− 30CEM+50SF,700.0, Portland cement,52.5,125.0,0.0,,0.0,0.0,0.0,0.0,0.0,0.0,0.0,,0.0,0.0,0.0,0.0,425.0,Recycled Brick Powder ,1250.0,Silica sand,0.30 ,Straight Steel Fibers ,156.0,12.0,0.2,,,,,,,,,225.0,"high-performance polycarboxylate 
superplasticizer",24.8,Standard Curing ,20.0,50.0,,,,,70.7 x 70.7 x 70.7,GB/T 50081–2019,,84,,,,150.0,,,,,,,,,,,,40 x 40 x 160 ,GB/T 50081–2019,,,36.5,,,,,,,3.05,,,,,,,,,,,,,,,
RBP− 30CEM+70SF,700.0, Portland cement,52.5,75.0,0.0,,0.0,0.0,0.0,0.0,0.0,0.0,0.0,,0.0,0.0,0.0,0.0,475.0,Recycled Brick Powder ,1250.0,Silica sand,0.30 ,Straight Steel Fibers ,156.0,12.0,0.2,,,,,,,,,225.0,"high-performance polycarboxylate 
superplasticizer",24.8,Standard Curing ,20.0,50.0,,,,,70.7 x 70.7 x 70.7,GB/T 50081–2019,,82,,,,147.0,,,,,,,,,,,,40 x 40 x 160 ,GB/T 50081–2019,,,35.0,,,,,,,3.2,,,,,,,,,,,,,,,
RBP− 30CEM+100SF,700.0, Portland cement,52.5,0.0,0.0,,0.0,0.0,0.0,0.0,0.0,0.0,0.0,,0.0,0.0,0.0,0.0,550.0,Recycled Brick Powder ,1250.0,Silica sand,0.30 ,Straight Steel Fibers ,156.0,12.0,0.2,,,,,,,,,225.0,"high-performance polycarboxylate 
superplasticizer",24.8,Standard Curing ,20.0,50.0,,,,,70.7 x 70.7 x 70.7,GB/T 50081–2019,,79,,,,137.0,,,,,,,,,,,,40 x 40 x 160 ,GB/T 50081–2019,,,31.0,,,,,,,3.9,,,,,,,,,,,,,,,
RBP− 70CEM+30SF,300.0, Portland cement,52.5,175.0,0.0,,0.0,0.0,0.0,0.0,0.0,0.0,0.0,,0.0,0.0,0.0,0.0,775.0,Recycled Brick Powder ,1250.0,Silica sand,0.30 ,Straight Steel Fibers ,156.0,12.0,0.2,,,,,,,,,225.0,"high-performance polycarboxylate 
superplasticizer",24.8,Standard Curing ,20.0,50.0,,,,,70.7 x 70.7 x 70.7,GB/T 50081–2019,,71,,,,130.0,,,,,,,,,,,,40 x 40 x 160 ,GB/T 50081–2019,,,34.0,,,,,,,4.95,,,,,,,,,,,,,,,
RBP− 70CEM+50SF,300.0, Portland cement,52.5,125.0,0.0,,0.0,0.0,0.0,0.0,0.0,0.0,0.0,,0.0,0.0,0.0,0.0,825.0,Recycled Brick Powder ,1250.0,Silica sand,0.30 ,Straight Steel Fibers ,156.0,12.0,0.2,,,,,,,,,225.0,"high-performance polycarboxylate 
superplasticizer",24.8,Standard Curing ,20.0,50.0,,,,,70.7 x 70.7 x 70.7,GB/T 50081–2019,,69.5,,,,120.5,,,,,,,,,,,,40 x 40 x 160 ,GB/T 50081–2019,,,33.0,,,,,,,5.4,,,,,,,,,,,,,,,
RBP− 70CEM+70SF,300.0, Portland cement,52.5,75.0,0.0,,0.0,0.0,0.0,0.0,0.0,0.0,0.0,,0.0,0.0,0.0,0.0,875.0,Recycled Brick Powder ,1250.0,Silica sand,0.30 ,Straight Steel Fibers ,156.0,12.0,0.2,,,,,,,,,225.0,"high-performance polycarboxylate 
superplasticizer",24.8,Standard Curing ,20.0,50.0,,,,,70.7 x 70.7 x 70.7,GB/T 50081–2019,,54,,,,108.0,,,,,,,,,,,,40 x 40 x 160 ,GB/T 50081–2019,,,31.0,,,,,,,5.8,,,,,,,,,,,,,,,
RBP− 70CEM+100SF,300.0, Portland cement,52.5,0.0,0.0,,0.0,0.0,0.0,0.0,0.0,0.0,0.0,,0.0,0.0,0.0,0.0,950.0,Recycled Brick Powder ,1250.0,Silica sand,0.30 ,Straight Steel Fibers ,156.0,12.0,0.2,,,,,,,,,225.0,"high-performance polycarboxylate 
superplasticizer",24.8,Standard Curing ,20.0,50.0,,,,,70.7 x 70.7 x 70.7,GB/T 50081–2019,,47,,,,103.0,,,,,,,,,,,,40 x 40 x 160 ,GB/T 50081–2019,,,29.0,,,,,,,6.6,,,,,,,,,,,,,,,
Reference,807.0,High sulfate-resistant cement (Type HS cement),,225.0,0.0,,0.0,243.0,0.0,0.0,0.0,0.0,0.0,,0.0,0.0,0.0,0.0,0.0,,972.0,Quartz sand,0.6,,,,,,,,,,,,,195.0,polycarboxylate (PCE)-based high-range water-reducing admixture (HRWRA),13.0,Standard Curing ,20.0,100.0,,ASTM C 1437,,190.0,50 x 50 x 50,ASTM C 109,55,,117,,,169.0,176.0,180.0,,,,,,,,,,,,,,,,,,,,,,,,,,,,,,,,,Canada,"Development of ultra-high-performance concrete using glass powder – Towards ecofriendly concrete

https://doi.org/10.1016/j.conbuildmat.2016.08.073",2016.0,Ref-4-Research
90C/ 10GP,724.0,High sulfate-resistant cement (Type HS cement),,224.0,0.0,,0.0,241.0,81.0,0.0,0.0,0.0,0.0,,0.0,0.0,0.0,0.0,0.0,,966.0,Quartz sand,0.6,,,,,,,,,,,,,195.0,polycarboxylate (PCE)-based high-range water-reducing admixture (HRWRA),13.0,Standard Curing ,20.0,100.0,,ASTM C 1437,,195.0,50 x 50 x 50,ASTM C 109,52.5,,109,,,168.0,186.0,198.0,,,,,,,,,,,,,,,,,,,,,,,,,,,,,,,,,,,,
80C/20GP,639.0,High sulfate-resistant cement (Type HS cement),,222.0,0.0,,0.0,240.0,160.0,0.0,0.0,0.0,0.0,,0.0,0.0,0.0,0.0,0.0,,960.0,Quartz sand,0.6,,,,,,,,,,,,,193.0,polycarboxylate (PCE)-based high-range water-reducing admixture (HRWRA),13.0,Standard Curing ,20.0,100.0,,ASTM C 1437,,205.0,50 x 50 x 50,ASTM C 109,49.5,,105,,,173.0,189.0,202.0,,,,,,,,,,,,,,,,,,,,,,,,,,,,,,,,,,,,
70C/30GP,556.0,High sulfate-resistant cement (Type HS cement),,221.0,0.0,,0.0,238.0,238.0,0.0,0.0,0.0,0.0,,0.0,0.0,0.0,0.0,0.0,,953.0,Quartz sand,0.6,,,,,,,,,,,,,192.0,polycarboxylate (PCE)-based high-range water-reducing admixture (HRWRA),13.0,Standard Curing ,20.0,100.0,,ASTM C 1437,,210.0,50 x 50 x 50,ASTM C 109,37.5,,98,,,165.0,180.0,199.0,,,,,,,,,,,,,,,,,,,,,,,,,,,,,,,,,,,,
60C/40GP,473.0,High sulfate-resistant cement (Type HS cement),,219.0,0.0,,0.0,237.0,316.0,0.0,0.0,0.0,0.0,,0.0,0.0,0.0,0.0,0.0,,947.0,Quartz sand,0.6,,,,,,,,,,,,,191.0,polycarboxylate (PCE)-based high-range water-reducing admixture (HRWRA),13.0,Standard Curing ,20.0,100.0,,ASTM C 1437,,215.0,50 x 50 x 50,ASTM C 109,32,,96,,,157.0,184.0,195.0,,,,,,,,,,,,,,,,,,,,,,,,,,,,,,,,,,,,
50C/50GP,392.0,High sulfate-resistant cement (Type HS cement),,217.0,0.0,,0.0,235.0,392.0,0.0,0.0,0.0,0.0,,0.0,0.0,0.0,0.0,0.0,,941.0,Quartz sand,0.6,,,,,,,,,,,,,190.0,polycarboxylate (PCE)-based high-range water-reducing admixture (HRWRA),13.0,Standard Curing ,20.0,100.0,,ASTM C 1437,,220.0,50 x 50 x 50,ASTM C 109,28,,92,,,150.0,156.0,190.0,,,,,,,,,,,,,,,,,,,,,,,,,,,,,,,,,,,,
50QP/50GP,807.0,High sulfate-resistant cement (Type HS cement),,224.0,0.0,,0.0,121.0,121.0,0.0,0.0,0.0,0.0,,0.0,0.0,0.0,0.0,0.0,,967.0,Quartz sand,0.6,,,,,,,,,,,,,195.0,polycarboxylate (PCE)-based high-range water-reducing admixture (HRWRA),13.0,Standard Curing ,20.0,100.0,,ASTM C 1437,,200.0,50 x 50 x 50,ASTM C 109,54,,125,,,172.0,193.0,200.0,,,,,,,,,,,,,,,,,,,,,,,,,,,,,,,,,,,,
0QP/100GP,807.0,High sulfate-resistant cement (Type HS cement),,224.0,0.0,,0.0,0.0,242.0,0.0,0.0,0.0,0.0,,0.0,0.0,0.0,0.0,0.0,,967.0,Quartz sand,0.6,,,,,,,,,,,,,195.0,polycarboxylate (PCE)-based high-range water-reducing admixture (HRWRA),13.0,Standard Curing ,20.0,100.0,,ASTM C 1437,,210.0,50 x 50 x 50,ASTM C 109,59,,107,,,168.0,197.0,203.0,,,,,,,,,,,,,,,,,,,,,,,,,,,,,,,,,,,,
80C20GP/0QP100GP,636.0,High sulfate-resistant cement (Type HS cement),,221.0,0.0,,0.0,0.0,398.0,0.0,0.0,0.0,0.0,,0.0,0.0,0.0,0.0,0.0,,955.0,Quartz sand,0.6,,,,,,,,,,,,,193.0,polycarboxylate (PCE)-based high-range water-reducing admixture (HRWRA),13.0,Standard Curing ,20.0,100.0,,ASTM C 1437,,220.0,50 x 50 x 50,ASTM C 109,52,,123,,,168.0,181.0,190.0,ASTM C 469,55.0,,,,,,,,100 x 100 x 400,ASTM C 1018,,,27.0,,,,,,,,,,,,,,,,,,,,,,
80C20GP/0QP100GP-F,623.0,High sulfate-resistant cement (Type HS cement),,216.0,0.0,,0.0,0.0,390.0,0.0,0.0,0.0,0.0,,0.0,0.0,0.0,0.0,0.0,,935.0,Quartz sand,0.6,Straight Steel Fibers ,158.0,13.0,0.2,,,,,,,,,188.0,polycarboxylate (PCE)-based high-range water-reducing admixture (HRWRA),13.0,Standard Curing ,20.0,100.0,,ASTM C 1437,,217.0,50 x 50 x 50,ASTM C 109,53,,124,,,172.0,185.0,192.0,ASTM C 469,55.0,,,,,,,,100 x 100 x 400,ASTM C 1018,,,29.0,,,,,,,,,,,,,,,,,,,,,,
Reference,807.0,High sulfate-resistant cement (Type HS cement),,225.0,0.0,,0.0,243.0,0.0,0.0,0.0,0.0,0.0,,0.0,0.0,0.0,0.0,0.0,,972.0,Quartz sand,0.6,,,,,,,,,,,,,195.0,polycarboxylate (PCE)-based high-range water-reducing admixture (HRWRA),13.0, hot curing (HC),90.0,100.0,,,,,50 x 50 x 50,ASTM C 109,,,,,,205.0,,,,,,,,,,,,,,,,,,,,,,,,,,,,,,,,,,,,,,
90C/ 10GP,724.0,High sulfate-resistant cement (Type HS cement),,224.0,0.0,,0.0,241.0,81.0,0.0,0.0,0.0,0.0,,0.0,0.0,0.0,0.0,0.0,,966.0,Quartz sand,0.6,,,,,,,,,,,,,195.0,polycarboxylate (PCE)-based high-range water-reducing admixture (HRWRA),13.0, hot curing (HC),90.0,100.0,,,,,50 x 50 x 50,ASTM C 109,,,,,,210.0,,,,,,,,,,,,,,,,,,,,,,,,,,,,,,,,,,,,,,
80C/20GP,639.0,High sulfate-resistant cement (Type HS cement),,222.0,0.0,,0.0,240.0,160.0,0.0,0.0,0.0,0.0,,0.0,0.0,0.0,0.0,0.0,,960.0,Quartz sand,0.6,,,,,,,,,,,,,193.0,polycarboxylate (PCE)-based high-range water-reducing admixture (HRWRA),13.0, hot curing (HC),90.0,100.0,,,,,50 x 50 x 50,ASTM C 109,,,,,,212.0,,,,,,,,,,,,,,,,,,,,,,,,,,,,,,,,,,,,,,
70C/30GP,556.0,High sulfate-resistant cement (Type HS cement),,221.0,0.0,,0.0,238.0,238.0,0.0,0.0,0.0,0.0,,0.0,0.0,0.0,0.0,0.0,,953.0,Quartz sand,0.6,,,,,,,,,,,,,192.0,polycarboxylate (PCE)-based high-range water-reducing admixture (HRWRA),13.0, hot curing (HC),90.0,100.0,,,,,50 x 50 x 50,ASTM C 109,,,,,,197.0,,,,,,,,,,,,,,,,,,,,,,,,,,,,,,,,,,,,,,
60C/40GP,473.0,High sulfate-resistant cement (Type HS cement),,219.0,0.0,,0.0,237.0,316.0,0.0,0.0,0.0,0.0,,0.0,0.0,0.0,0.0,0.0,,947.0,Quartz sand,0.6,,,,,,,,,,,,,191.0,polycarboxylate (PCE)-based high-range water-reducing admixture (HRWRA),13.0, hot curing (HC),90.0,100.0,,,,,50 x 50 x 50,ASTM C 109,,,,,,195.0,,,,,,,,,,,,,,,,,,,,,,,,,,,,,,,,,,,,,,
50C/50GP,392.0,High sulfate-resistant cement (Type HS cement),,217.0,0.0,,0.0,235.0,392.0,0.0,0.0,0.0,0.0,,0.0,0.0,0.0,0.0,0.0,,941.0,Quartz sand,0.6,,,,,,,,,,,,,190.0,polycarboxylate (PCE)-based high-range water-reducing admixture (HRWRA),13.0, hot curing (HC),90.0,100.0,,,,,50 x 50 x 50,ASTM C 109,,,,,,190.0,,,,,,,,,,,,,,,,,,,,,,,,,,,,,,,,,,,,,,
50QP/50GP,807.0,High sulfate-resistant cement (Type HS cement),,224.0,0.0,,0.0,121.0,121.0,0.0,0.0,0.0,0.0,,0.0,0.0,0.0,0.0,0.0,,967.0,Quartz sand,0.6,,,,,,,,,,,,,195.0,polycarboxylate (PCE)-based high-range water-reducing admixture (HRWRA),13.0, hot curing (HC),90.0,100.0,,,,,50 x 50 x 50,ASTM C 109,,,,,,222.0,,,,,,,,,,,,,,,,,,,,,,,,,,,,,,,,,,,,,,
0QP/100GP,807.0,High sulfate-resistant cement (Type HS cement),,224.0,0.0,,0.0,0.0,242.0,0.0,0.0,0.0,0.0,,0.0,0.0,0.0,0.0,0.0,,967.0,Quartz sand,0.6,,,,,,,,,,,,,195.0,polycarboxylate (PCE)-based high-range water-reducing admixture (HRWRA),13.0, hot curing (HC),90.0,100.0,,,,,50 x 50 x 50,ASTM C 109,,,,,,234.0,,,,,,,,,,,,,,,,,,,,,,,,,,,,,,,,,,,,,,
80C20GP/0QP100GP,636.0,High sulfate-resistant cement (Type HS cement),,221.0,0.0,,0.0,0.0,398.0,0.0,0.0,0.0,0.0,,0.0,0.0,0.0,0.0,0.0,,955.0,Quartz sand,0.6,,,,,,,,,,,,,193.0,polycarboxylate (PCE)-based high-range water-reducing admixture (HRWRA),13.0, hot curing (HC),90.0,100.0,,,,,50 x 50 x 50,ASTM C 109,,,,,,212.0,,,,,,,,,,,,,,,,,,,,,,,,,,,,,,,,,,,,,,
80C20GP/0QP100GP-F,623.0,High sulfate-resistant cement (Type HS cement),,216.0,0.0,,0.0,0.0,390.0,0.0,0.0,0.0,0.0,,0.0,0.0,0.0,0.0,0.0,,935.0,Quartz sand,0.6,Straight Steel Fibers ,158.0,13.0,0.2,,,,,,,,,188.0,polycarboxylate (PCE)-based high-range water-reducing admixture (HRWRA),13.0, hot curing (HC),90.0,100.0,,,,,50 x 50 x 50,ASTM C 109,,,,,,220.0,,,,,,,,,,,,,,,,,,,,,,,,,,,,,,,,,,,,,,
BMWR,900.0,"Ordinary Portland cement
ASTM C150 type I",,220.0,0.0,,0.0,0.0,0.0,0.0,0.0,0.0,0.0,,0.0,0.0,0.0,0.0,0.0,,1005.0,Fine dune sand,0.6,Straight Steel Fibers ,157.0,12.7,0.15,2500.0,,,,,,,,162.0,polycarboxylic-based ether hyperplasticiser,40.0,Standard Curing ,22.0,,,ASTM C 1437,,230.0,40 x 40 x 160 ,,,,,,,161.0,,,,,,,,,,,,40 x 40 x 160 ,,,,31.0,,,,,,,,,,,,,,,,,,,Saudi Arabia,"Development of UHPC Mixtures Utilizing Naturaland Industrial Waste Materials as Partial Replacements ofSilica Fume and Sand

https://doi.org/10.1155/2014/713531",2014.0,Ref-5-Research
NP40RMS,900.0,"Ordinary Portland cement
ASTM C150 type I",,132.0,0.0,,0.0,0.0,0.0,0.0,0.0,0.0,0.0,,0.0,0.0,0.0,0.0,88.0,Natural Pozzolana,1030.0,Fine dune sand,0.6,Straight Steel Fibers ,157.0,12.7,0.15,2500.0,,,,,,,,162.0,polycarboxylic-based ether hyperplasticiser,40.0,Standard Curing ,22.0,,,ASTM C 1437,,225.0,40 x 40 x 160 ,,,,,,,147.0,,,,,,,,,,,,,,,,,,,,,,,,,,,,,,,,,,,,,,
NP60RMS,900.0,"Ordinary Portland cement
ASTM C150 type I",,88.0,0.0,,0.0,0.0,0.0,0.0,0.0,0.0,0.0,,0.0,0.0,0.0,0.0,132.0,Natural Pozzolana,1042.0,Fine dune sand,0.6,Straight Steel Fibers ,157.0,12.7,0.15,2500.0,,,,,,,,162.0,polycarboxylic-based ether hyperplasticiser,40.0,Standard Curing ,22.0,,,ASTM C 1437,,195.0,40 x 40 x 160 ,,,,,,,154.0,,,,,,,,,,,,40 x 40 x 160 ,,,,29.0,,,,,,,,,,,,,,,,,,,,,,
NP80RMS,900.0,"Ordinary Portland cement
ASTM C150 type I",,44.0,0.0,,0.0,0.0,0.0,0.0,0.0,0.0,0.0,,0.0,0.0,0.0,0.0,176.0,Natural Pozzolana,1055.0,Fine dune sand,0.6,Straight Steel Fibers ,157.0,12.7,0.15,2500.0,,,,,,,,162.0,polycarboxylic-based ether hyperplasticiser,40.0,Standard Curing ,22.0,,,ASTM C 1437,,200.0,40 x 40 x 160 ,,,,,,,136.0,,,,,,,,,,,,,,,,,,,,,,,,,,,,,,,,,,,,,,
FA40RMS,900.0,"Ordinary Portland cement
ASTM C150 type I",,132.0,88.0,	Class F,0.0,0.0,0.0,0.0,0.0,0.0,0.0,,0.0,0.0,0.0,0.0,0.0,,1030.0,Fine dune sand,0.6,Straight Steel Fibers ,157.0,12.7,0.15,2500.0,,,,,,,,162.0,polycarboxylic-based ether hyperplasticiser,40.0,Standard Curing ,22.0,,,ASTM C 1437,,230.0,40 x 40 x 160 ,,,,,,,150.0,,,,,,,,,,,,,,,,,,,,,,,,,,,,,,,,,,,,,,
FA60RMS,900.0,"Ordinary Portland cement
ASTM C150 type I",,88.0,132.0,	Class F,0.0,0.0,0.0,0.0,0.0,0.0,0.0,,0.0,0.0,0.0,0.0,0.0,,1042.0,Fine dune sand,0.6,Straight Steel Fibers ,157.0,12.7,0.15,2500.0,,,,,,,,162.0,polycarboxylic-based ether hyperplasticiser,40.0,Standard Curing ,22.0,,,ASTM C 1437,,210.0,40 x 40 x 160 ,,,,,,,158.0,,,,,,,,,,,,40 x 40 x 160 ,,,,32.0,,,,,,,,,,,,,,,,,,,,,,
FA80RMS,900.0,"Ordinary Portland cement
ASTM C150 type I",,44.0,176.0,	Class F,0.0,0.0,0.0,0.0,0.0,0.0,0.0,,0.0,0.0,0.0,0.0,0.0,,1055.0,Fine dune sand,0.6,Straight Steel Fibers ,157.0,12.7,0.15,2500.0,,,,,,,,162.0,polycarboxylic-based ether hyperplasticiser,40.0,Standard Curing ,22.0,,,ASTM C 1437,,210.0,40 x 40 x 160 ,,,,,,,143.0,,,,,,,,,,,,,,,,,,,,,,,,,,,,,,,,,,,,,,
LSP05RMS,900.0,"Ordinary Portland cement
ASTM C150 type I",,209.0,0.0,,11.0,0.0,0.0,0.0,0.0,0.0,0.0,,0.0,0.0,0.0,0.0,0.0,,1000.0,Fine dune sand,0.6,Straight Steel Fibers ,157.0,12.7,0.15,2500.0,,,,,,,,162.0,polycarboxylic-based ether hyperplasticiser,40.0,Standard Curing ,22.0,,,ASTM C 1437,,215.0,40 x 40 x 160 ,,,,,,,159.0,,,,,,,,,,,,,,,,,,,,,,,,,,,,,,,,,,,,,,
LSP10RMS,900.0,"Ordinary Portland cement
ASTM C150 type I",,198.0,0.0,,22.0,0.0,0.0,0.0,0.0,0.0,0.0,,0.0,0.0,0.0,0.0,0.0,,990.0,Fine dune sand,0.6,Straight Steel Fibers ,157.0,12.7,0.15,2500.0,,,,,,,,162.0,polycarboxylic-based ether hyperplasticiser,40.0,Standard Curing ,22.0,,,ASTM C 1437,,220.0,40 x 40 x 160 ,,,,,,,146.0,,,,,,,,,,,,,,,,,,,,,,,,,,,,,,,,,,,,,,
LSP20RMS,900.0,"Ordinary Portland cement
ASTM C150 type I",,176.0,0.0,,44.0,0.0,0.0,0.0,0.0,0.0,0.0,,0.0,0.0,0.0,0.0,0.0,,985.0,Fine dune sand,0.6,Straight Steel Fibers ,157.0,12.7,0.15,2500.0,,,,,,,,162.0,polycarboxylic-based ether hyperplasticiser,40.0,Standard Curing ,22.0,,,ASTM C 1437,,255.0,40 x 40 x 160 ,,,,,,,152.0,,,,,,,,,,,,40 x 40 x 160 ,,,,31.0,,,,,,,,,,,,,,,,,,,,,,
CKD05RMS,900.0,"Ordinary Portland cement
ASTM C150 type I",,209.0,0.0,,0.0,0.0,0.0,0.0,0.0,0.0,0.0,,0.0,0.0,0.0,0.0,11.0,Cement kiln dust,1008.0,Fine dune sand,0.6,Straight Steel Fibers ,157.0,12.7,0.15,2500.0,,,,,,,,162.0,polycarboxylic-based ether hyperplasticiser,40.0,Standard Curing ,22.0,,,ASTM C 1437,,180.0,40 x 40 x 160 ,,,,,,,144.0,,,,,,,,,,,,,,,,,,,,,,,,,,,,,,,,,,,,,,
CKD10RMS,900.0,"Ordinary Portland cement
ASTM C150 type I",,198.0,0.0,,0.0,0.0,0.0,0.0,0.0,0.0,0.0,,0.0,0.0,0.0,0.0,22.0,Cement kiln dust,1000.0,Fine dune sand,0.6,Straight Steel Fibers ,157.0,12.7,0.15,2500.0,,,,,,,,162.0,polycarboxylic-based ether hyperplasticiser,40.0,Standard Curing ,22.0,,,ASTM C 1437,,230.0,40 x 40 x 160 ,,,,,,,142.0,,,,,,,,,,,,,,,,,,,,,,,,,,,,,,,,,,,,,,
CKD20RMS,900.0,"Ordinary Portland cement
ASTM C150 type I",,176.0,0.0,,0.0,0.0,0.0,0.0,0.0,0.0,0.0,,0.0,0.0,0.0,0.0,44.0,Cement kiln dust,1015.0,Fine dune sand,0.6,Straight Steel Fibers ,157.0,12.7,0.15,2500.0,,,,,,,,162.0,polycarboxylic-based ether hyperplasticiser,40.0,Standard Curing ,22.0,,,ASTM C 1437,,220.0,40 x 40 x 160 ,,,,,,,152.0,,,,,,,,,,,,40 x 40 x 160 ,,,,25.0,,,,,,,,,,,,,,,,,,,,,,
PSS05RMS,900.0,"Ordinary Portland cement
ASTM C150 type I",,209.0,0.0,,0.0,0.0,0.0,0.0,0.0,0.0,11.0,Steel Slag ,0.0,0.0,0.0,0.0,0.0,,1010.0,Fine dune sand,0.6,Straight Steel Fibers ,157.0,12.7,0.15,2500.0,,,,,,,,162.0,polycarboxylic-based ether hyperplasticiser,40.0,Standard Curing ,22.0,,,ASTM C 1437,,200.0,40 x 40 x 160 ,,,,,,,134.0,,,,,,,,,,,,,,,,,,,,,,,,,,,,,,,,,,,,,,
PSS10RMS,900.0,"Ordinary Portland cement
ASTM C150 type I",,198.0,0.0,,0.0,0.0,0.0,0.0,0.0,0.0,22.0,Steel Slag ,0.0,0.0,0.0,0.0,0.0,,1000.0,Fine dune sand,0.6,Straight Steel Fibers ,157.0,12.7,0.15,2500.0,,,,,,,,162.0,polycarboxylic-based ether hyperplasticiser,40.0,Standard Curing ,22.0,,,ASTM C 1437,,215.0,40 x 40 x 160 ,,,,,,,140.0,,,,,,,,,,,,,,,,,,,,,,,,,,,,,,,,,,,,,,
PSS20RMS,900.0,"Ordinary Portland cement
ASTM C150 type I",,176.0,0.0,,0.0,0.0,0.0,0.0,0.0,0.0,44.0,Steel Slag ,0.0,0.0,0.0,0.0,0.0,,1025.0,Fine dune sand,0.6,Straight Steel Fibers ,157.0,12.7,0.15,2500.0,,,,,,,,162.0,polycarboxylic-based ether hyperplasticiser,40.0,Standard Curing ,22.0,,,ASTM C 1437,,225.0,40 x 40 x 160 ,,,,,,,161.0,,,,,,,,,,,,40 x 40 x 160 ,,,,25.0,,,,,,,,,,,,,,,,,,,,,,
LSP05RSAND,900.0,"Ordinary Portland cement
ASTM C150 type I",,220.0,0.0,,47.0,0.0,0.0,0.0,0.0,0.0,0.0,,0.0,0.0,0.0,0.0,0.0,,931.0,Fine dune sand,0.6,Straight Steel Fibers ,157.0,12.7,0.15,2500.0,,,,,,,,162.0,polycarboxylic-based ether hyperplasticiser,40.0,Standard Curing ,22.0,,,ASTM C 1437,,220.0,40 x 40 x 160 ,,,,,,,125.0,,,,,,,,,,,,,,,,,,,,,,,,,,,,,,,,,,,,,,
LSP10RSAND,900.0,"Ordinary Portland cement
ASTM C150 type I",,220.0,0.0,,87.0,0.0,0.0,0.0,0.0,0.0,0.0,,0.0,0.0,0.0,0.0,0.0,,868.0,Fine dune sand,0.6,Straight Steel Fibers ,157.0,12.7,0.15,2500.0,,,,,,,,162.0,polycarboxylic-based ether hyperplasticiser,40.0,Standard Curing ,22.0,,,ASTM C 1437,,215.0,40 x 40 x 160 ,,,,,,,163.0,,,,,,,,,,,,40 x 40 x 160 ,,,,29.0,,,,,,,,,,,,,,,,,,,,,,
LSP20RSAND,900.0,"Ordinary Portland cement
ASTM C150 type I",,220.0,0.0,,153.0,0.0,0.0,0.0,0.0,0.0,0.0,,0.0,0.0,0.0,0.0,0.0,,764.0,Fine dune sand,0.6,Straight Steel Fibers ,157.0,12.7,0.15,2500.0,,,,,,,,162.0,polycarboxylic-based ether hyperplasticiser,40.0,Standard Curing ,22.0,,,ASTM C 1437,,185.0,40 x 40 x 160 ,,,,,,,132.0,,,,,,,,,,,,,,,,,,,,,,,,,,,,,,,,,,,,,,
CKD05RSAND,900.0,"Ordinary Portland cement
ASTM C150 type I",,220.0,0.0,,0.0,0.0,0.0,0.0,0.0,0.0,0.0,,0.0,0.0,0.0,0.0,48.0,Cement kiln dust,962.0,Fine dune sand,0.6,Straight Steel Fibers ,157.0,12.7,0.15,2500.0,,,,,,,,162.0,polycarboxylic-based ether hyperplasticiser,40.0,Standard Curing ,22.0,,,ASTM C 1437,,180.0,40 x 40 x 160 ,,,,,,,153.0,,,,,,,,,,,,40 x 40 x 160 ,,,,26.0,,,,,,,,,,,,,,,,,,,,,,
CKD10RSAND,900.0,"Ordinary Portland cement
ASTM C150 type I",,220.0,0.0,,0.0,0.0,0.0,0.0,0.0,0.0,0.0,,0.0,0.0,0.0,0.0,92.0,Cement kiln dust,922.0,Fine dune sand,0.6,Straight Steel Fibers ,157.0,12.7,0.15,2500.0,,,,,,,,162.0,polycarboxylic-based ether hyperplasticiser,40.0,Standard Curing ,22.0,,,ASTM C 1437,,200.0,40 x 40 x 160 ,,,,,,,135.0,,,,,,,,,,,,,,,,,,,,,,,,,,,,,,,,,,,,,,
CKD20RSAND,900.0,"Ordinary Portland cement
ASTM C150 type I",,220.0,0.0,,0.0,0.0,0.0,0.0,0.0,0.0,0.0,,0.0,0.0,0.0,0.0,170.0,Cement kiln dust,851.0,Fine dune sand,0.6,Straight Steel Fibers ,157.0,12.7,0.15,2500.0,,,,,,,,162.0,polycarboxylic-based ether hyperplasticiser,40.0,Standard Curing ,22.0,,,ASTM C 1437,,150.0,40 x 40 x 160 ,,,,,,,100.0,,,,,,,,,,,,,,,,,,,,,,,,,,,,,,,,,,,,,,
PSS05RSAND,900.0,"Ordinary Portland cement
ASTM C150 type I",,220.0,0.0,,0.0,0.0,0.0,0.0,0.0,0.0,49.0,Steel Slag ,0.0,0.0,0.0,0.0,0.0,,972.0,Fine dune sand,0.6,Straight Steel Fibers ,157.0,12.7,0.15,2500.0,,,,,,,,162.0,polycarboxylic-based ether hyperplasticiser,40.0,Standard Curing ,22.0,,,ASTM C 1437,,210.0,40 x 40 x 160 ,,,,,,,161.0,,,,,,,,,,,,40 x 40 x 160 ,,,,24.0,,,,,,,,,,,,,,,,,,,,,,
PSS10RSAND,900.0,"Ordinary Portland cement
ASTM C150 type I",,220.0,0.0,,0.0,0.0,0.0,0.0,0.0,0.0,94.0,Steel Slag ,0.0,0.0,0.0,0.0,0.0,,942.0,Fine dune sand,0.6,Straight Steel Fibers ,157.0,12.7,0.15,2500.0,,,,,,,,162.0,polycarboxylic-based ether hyperplasticiser,40.0,Standard Curing ,22.0,,,ASTM C 1437,,185.0,40 x 40 x 160 ,,,,,,,153.0,,,,,,,,,,,,40 x 40 x 160 ,,,,23.0,,,,,,,,,,,,,,,,,,,,,,
PSS20RSAND,900.0,"Ordinary Portland cement
