Repository: Jocund96/Data-to-Design-ML

# Data

The datasets required by the S1 Linear Family workflows are included in this
directory.

| Dataset | Path | Purpose |
|---|---|---|
| Raw UCI Concrete | `raw/uci_concrete_data.xlsx` | Exploratory analysis and cleaning |
| UCI Concrete | `processed/uci_concrete_clean_engineered.csv` | Baseline and representation experiments |
| UHPC workbook | `raw/UHPC Dataset  (Version-2).xlsx` | Original UHPC import |
| Target-filtered UHPC | `processed/uhpc_rows_with_28day_target.csv` | Semantic missingness experiments |
| Shared semantic UHPC | `processed/shared_strategies/uhpc_semantic_50/` | Row-mixed, publication, uncertainty, and attribution experiments |

File: S1_Linear/data/processed/week6_semantic_cleaned.csv (part 1 of 17)
Mix Constitutents | Binder | Cement Amount (kg/m³),Mix Constitutents | Binder | Cement type,Mix Constitutents | Binder | Cement Grade (Mpa),Mix Constitutents | Supplementary Cementitious Materials (SCMs) | Silica Fume (kg/m³),Mix Constitutents | Supplementary Cementitious Materials (SCMs) | Flayash Amount (kg/m³),Mix Constitutents | Supplementary Cementitious Materials (SCMs) | Fly Ash Type,Mix Constitutents | Supplementary Cementitious Materials (SCMs) | Limestone Powder (kg/m3),Mix Constitutents | Supplementary Cementitious Materials (SCMs) | Quartzpowder (kg/m3),Mix Constitutents | Supplementary Cementitious Materials (SCMs) | Glass powder (kg/m3),Mix Constitutents | Supplementary Cementitious Materials (SCMs) | Rice husk ash (kg/m3),Mix Constitutents | Supplementary Cementitious Materials (SCMs) | Metakaolin (kg/m³),Mix Constitutents | Supplementary Cementitious Materials (SCMs) | GGBFS (kg/m³),Mix Constitutents | Supplementary Cementitious Materials (SCMs) | Slag Amount (kg/m³),Mix Constitutents | Supplementary Cementitious Materials (SCMs) | Type of Slag,Mix Constitutents | Nano Particles | Nano-CaCO3 (kg/m3),Mix Constitutents | Nano Particles | Nano-Al2O3 (kg/m3),Mix Constitutents | Nano Particles | Nano-TiO2 (kg/m3),Mix Constitutents | Nano Particles | Nano Silica (kg/m3),Mix Constitutents | Sustainable Filler | Filler (kg/m³),Mix Constitutents | Sustainable Filler | Type of Filler,Mix Constitutents | Sand | Amount (kg/m³),Mix Constitutents | Sand | Sand Type,Mix Constitutents | Sand | Max Size (mm),Mix Constitutents | Fiber | Type of Fiber,Mix Constitutents | Fiber | Amount / Quantity of Fiber,Mix Constitutents | Fiber | Length (mm),Mix Constitutents | Fiber | Diameter (mm),Mix Constitutents | Fiber | Tensile Strength (MPa),"Mix Constitutents | Fiber | Nominal Young’s modulus, Gpa",Mix Constitutents | Synergetic Fiber | Type of Fiber,Mix Constitutents | Synergetic Fiber | Amount / Quantity of Fiber,Mix Constitutents | Synergetic Fiber | Length (mm),Mix Constitutents | Synergetic Fiber | Diameter (mm),Mix Constitutents | Synergetic Fiber | Tensile Strength (MPa),"Mix Constitutents | Synergetic Fiber | Nominal Young’s modulus, Gpa",Mix Constitutents | Water | Amount (kg/m³),Mix Constitutents | Superplasticizer | Type of Superplasticizer,Mix Constitutents | Superplasticizer | Amount (kg/m³),Curing Regime | Curing,Curing Regime | Temperature (o C),Curing Regime | Humidity (%),Curing Regime | Pressure (MPa),Mechanical Properties | Compressive Strength (Mpa) | 28-Day
839.0,Type I/II low-alkali portland cement,,104.0,104.0,Class-F,0.0,0.0,0.0,0.0,0.0,0.0,0.0,not_applicable,0.0,0.0,0.0,0.0,0.0,not_applicable,919.0,unknown_type,,Straight Steel Fiber,119.0,13.0,0.2,1900.0,,not_applicable,0.0,,,,,147.0,Polycarboxylate-based HRWRA,56.5,Standard Curing,,,,135.0
839.0,Type I/II low-alkali portland cement,,104.0,52.0,Class-F,0.0,0.0,0.0,0.0,0.0,0.0,0.0,not_applicable,0.0,0.0,0.0,0.0,52.0,Pumicite,925.0,unknown_type,,Straight Steel Fiber,119.0,13.0,0.2,1900.0,,not_applicable,0.0,,,,,147.0,Polycarboxylate-based HRWRA,59.33,Standard Curing,,,,132.0
839.0,Type I/II low-alkali portland cement,,104.0,26.0,Class-F,0.0,0.0,0.0,0.0,0.0,0.0,0.0,not_applicable,0.0,0.0,0.0,0.0,78.0,Pumicite,931.0,unknown_type,,Straight Steel Fiber,119.0,13.0,0.2,1900.0,,not_applicable,0.0,,,,,147.0,Polycarboxylate-based HRWRA,59.33,Standard Curing,,,,122.5
839.0,Type I/II low-alkali portland cement,,104.0,0.0,not_applicable,0.0,0.0,0.0,0.0,0.0,0.0,0.0,not_applicable,0.0,0.0,0.0,0.0,104.0,Pumicite,931.0,unknown_type,,Straight Steel Fiber,119.0,13.0,0.2,1900.0,,not_applicable,0.0,,,,,147.0,Polycarboxylate-based HRWRA,62.15,Standard Curing,,,,116.0
839.0,Type I/II low-alkali portland cement,,104.0,52.0,Class-F,0.0,0.0,0.0,0.0,52.0,0.0,0.0,not_applicable,0.0,0.0,0.0,0.0,0.0,not_applicable,913.0,unknown_type,,Straight Steel Fiber,119.0,13.0,0.2,1900.0,,not_applicable,0.0,,,,,147.0,Polycarboxylate-based HRWRA,64.98,Standard Curing,,,,134.0
839.0,Type I/II low-alkali portland cement,,104.0,26.0,Class-F,0.0,0.0,0.0,0.0,78.0,0.0,0.0,not_applicable,0.0,0.0,0.0,0.0,0.0,not_applicable,921.0,unknown_type,,Straight Steel Fiber,119.0,13.0,0.2,1900.0,,not_applicable,0.0,,,,,147.0,Polycarboxylate-based HRWRA,64.98,Standard Curing,,,,131.5
839.0,Type I/II low-alkali portland cement,,104.0,0.0,not_applicable,0.0,0.0,0.0,0.0,104.0,0.0,0.0,not_applicable,0.0,0.0,0.0,0.0,0.0,not_applicable,922.0,unknown_type,,Straight Steel Fiber,119.0,13.0,0.2,1900.0,,not_applicable,0.0,,,,,147.0,Polycarboxylate-based HRWRA,67.8,Standard Curing,,,,130.5
839.0,Type I/II low-alkali portland cement,,104.0,83.0,Class-F,0.0,0.0,0.0,0.0,0.0,21.0,0.0,not_applicable,0.0,0.0,0.0,0.0,0.0,not_applicable,920.0,unknown_type,,Straight Steel Fiber,119.0,13.0,0.2,1900.0,,not_applicable,0.0,,,,,147.0,Polycarboxylate-based HRWRA,59.33,Standard Curing,,,,134.5
839.0,Type I/II low-alkali portland cement,,104.0,62.0,Class-F,0.0,0.0,0.0,0.0,0.0,42.0,0.0,not_applicable,0.0,0.0,0.0,0.0,0.0,not_applicable,921.0,unknown_type,,Straight Steel Fiber,119.0,13.0,0.2,1900.0,,not_applicable,0.0,,,,,147.0,Polycarboxylate-based HRWRA,62.15,Standard Curing,,,,132.5
839.0,Type I/II low-alkali portland cement,,104.0,0.0,not_applicable,0.0,0.0,0.0,0.0,52.0,0.0,0.0,not_applicable,0.0,0.0,0.0,0.0,52.0,Pumicite,926.0,unknown_type,,Straight Steel Fiber,119.0,13.0,0.2,1900.0,,not_applicable,0.0,,,,,147.0,Polycarboxylate-based HRWRA,64.98,Standard Curing,,,,123.0
839.0,Type I/II low-alkali portland cement,,104.0,0.0,not_applicable,0.0,0.0,0.0,0.0,62.0,21.0,0.0,not_applicable,0.0,0.0,0.0,0.0,21.0,Pumicite,923.0,unknown_type,,Straight Steel Fiber,119.0,13.0,0.2,1900.0,,not_applicable,0.0,,,,,147.0,Polycarboxylate-based HRWRA,67.8,Standard Curing,,,,131.0
839.0,Type I/II low-alkali portland cement,,94.0,0.0,not_applicable,0.0,0.0,0.0,0.0,94.0,21.0,0.0,not_applicable,0.0,0.0,0.0,0.0,0.0,not_applicable,926.0,unknown_type,,Straight Steel Fiber,119.0,13.0,0.2,1900.0,,not_applicable,0.0,,,,,147.0,Polycarboxylate-based HRWRA,67.8,Standard Curing,,,,130.0
755.0,Type I/II low-alkali portland cement,,94.0,0.0,not_applicable,0.0,0.0,0.0,0.0,94.0,105.0,0.0,not_applicable,0.0,0.0,0.0,0.0,0.0,not_applicable,928.0,unknown_type,,Straight Steel Fiber,119.0,13.0,0.2,1900.0,,not_applicable,0.0,,,,,147.0,Polycarboxylate-based HRWRA,64.98,Standard Curing,,,,111.5
839.0,Type I/II low-alkali portland cement,,78.0,0.0,not_applicable,0.0,0.0,0.0,0.0,104.0,0.0,0.0,not_applicable,0.0,0.0,0.0,0.0,26.0,Pumicite,940.0,unknown_type,,Straight Steel Fiber,119.0,13.0,0.2,1900.0,,not_applicable,0.0,,,,,147.0,Polycarboxylate-based HRWRA,62.15,Standard Curing,,,,119.0
839.0,Type I/II low-alkali portland cement,,78.0,0.0,not_applicable,0.0,0.0,0.0,0.0,130.0,0.0,0.0,not_applicable,0.0,0.0,0.0,0.0,0.0,not_applicable,934.0,unknown_type,,Straight Steel Fiber,119.0,13.0,0.2,1900.0,,not_applicable,0.0,,,,,147.0,Polycarboxylate-based HRWRA,64.98,Standard Curing,,,,121.0
839.0,Type I/II low-alkali portland cement,,52.0,0.0,not_applicable,0.0,0.0,0.0,0.0,156.0,0.0,0.0,not_applicable,0.0,0.0,0.0,0.0,0.0,not_applicable,946.0,unknown_type,,Straight Steel Fiber,119.0,13.0,0.2,1900.0,,not_applicable,0.0,,,,,147.0,Polycarboxylate-based HRWRA,62.15,Standard Curing,,,,116.0
856.0,Portland cement,42.5,214.0,0.0,not_applicable,0.0,0.0,0.0,0.0,0.0,0.0,0.0,not_applicable,0.0,0.0,0.0,0.0,0.0,not_applicable,1178.0,Quartz Sand,0.8,Straight Steel Fibers,160.0,13.0,0.2,2000.0,,not_applicable,0.0,,,,,182.0,High Performance Water-Reducing (SP),24.6,Standard Curing,20.0,95.0,,157.0
589.0,Portland cement,42.5,214.0,161.0,Class-F,0.0,0.0,0.0,0.0,0.0,107.0,0.0,not_applicable,0.0,0.0,0.0,0.0,0.0,not_applicable,1178.0,Quartz Sand,0.8,Straight Steel Fibers,160.0,13.0,0.2,2000.0,,not_applicable,0.0,,,,,182.0,High Performance Water-Reducing (SP),16.1,Standard Curing,20.0,95.0,,164.0
375.0,Portland cement,42.5,214.0,161.0,Class-F,0.0,0.0,0.0,0.0,0.0,321.0,0.0,not_applicable,0.0,0.0,0.0,0.0,0.0,not_applicable,1178.0,Quartz Sand,0.8,Straight Steel Fibers,160.0,13.0,0.2,2000.0,,not_applicable,0.0,,,,,182.0,High Performance Water-Reducing (SP),9.1,Standard Curing,20.0,95.0,,144.0
1000.0,Portland cement,52.5,250.0,0.0,not_applicable,0.0,0.0,0.0,0.0,0.0,0.0,0.0,not_applicable,0.0,0.0,0.0,0.0,0.0,not_applicable,1250.0,Silica sand,0.3,Straight Steel Fibers,156.0,12.0,0.2,,,not_applicable,0.0,,,,,225.0,"high-performance polycarboxylate 
superplasticizer",24.8,Standard Curing,20.0,50.0,,162.0
900.0,Portland cement,52.5,250.0,0.0,not_applicable,0.0,0.0,0.0,0.0,0.0,0.0,0.0,not_applicable,0.0,0.0,0.0,0.0,100.0,Recycled Brick Powder,1250.0,Silica sand,0.3,Straight Steel Fibers,156.0,12.0,0.2,,,not_applicable,0.0,,,,,225.0,"high-performance polycarboxylate 
superplasticizer",24.8,Standard Curing,20.0,50.0,,167.0
800.0,Portland cement,52.5,250.0,0.0,not_applicable,0.0,0.0,0.0,0.0,0.0,0.0,0.0,not_applicable,0.0,0.0,0.0,0.0,200.0,Recycled Brick Powder,1250.0,Silica sand,0.3,Straight Steel Fibers,156.0,12.0,0.2,,,not_applicable,0.0,,,,,225.0,"high-performance polycarboxylate 
superplasticizer",24.8,Standard Curing,20.0,50.0,,157.0
700.0,Portland cement,52.5,250.0,0.0,not_applicable,0.0,0.0,0.0,0.0,0.0,0.0,0.0,not_applicable,0.0,0.0,0.0,0.0,300.0,Recycled Brick Powder,1250.0,Silica sand,0.3,Straight Steel Fibers,156.0,12.0,0.2,,,not_applicable,0.0,,,,,225.0,"high-performance polycarboxylate 
superplasticizer",24.8,Standard Curing,20.0,50.0,,156.0
500.0,Portland cement,52.5,250.0,0.0,not_applicable,0.0,0.0,0.0,0.0,0.0,0.0,0.0,not_applicable,0.0,0.0,0.0,0.0,500.0,Recycled Brick Powder,1250.0,Silica sand,0.3,Straight Steel Fibers,156.0,12.0,0.2,,,not_applicable,0.0,,,,,225.0,"high-performance polycarboxylate 
superplasticizer",24.8,Standard Curing,20.0,50.0,,152.0
300.0,Portland cement,52.5,250.0,0.0,not_applicable,0.0,0.0,0.0,0.0,0.0,0.0,0.0,not_applicable,0.0,0.0,0.0,0.0,700.0,Recycled Brick Powder,1250.0,Silica sand,0.3,Straight Steel Fibers,156.0,12.0,0.2,,,not_applicable,0.0,,,,,225.0,"high-performance polycarboxylate 
superplasticizer",24.8,Standard Curing,20.0,50.0,,132.0
1000.0,Portland cement,52.5,175.0,0.0,not_applicable,0.0,0.0,0.0,0.0,0.0,0.0,0.0,not_applicable,0.0,0.0,0.0,0.0,75.0,Recycled Brick Powder,1250.0,Silica sand,0.3,Straight Steel Fibers,156.0,12.0,0.2,,,not_applicable,0.0,,,,,225.0,"high-performance polycarboxylate 
superplasticizer",24.8,Standard Curing,20.0,50.0,,168.0
1000.0,Portland cement,52.5,125.0,0.0,not_applicable,0.0,0.0,0.0,0.0,0.0,0.0,0.0,not_applicable,0.0,0.0,0.0,0.0,125.0,Recycled Brick Powder,1250.0,Silica sand,0.3,Straight Steel Fibers,156.0,12.0,0.2,,,not_applicable,0.0,,,,,225.0,"high-performance polycarboxylate 
superplasticizer",24.8,Standard Curing,20.0,50.0,,152.0
1000.0,Portland cement,52.5,75.0,0.0,not_applicable,0.0,0.0,0.0,0.0,0.0,0.0,0.0,not_applicable,0.0,0.0,0.0,0.0,175.0,Recycled Brick Powder,1250.0,Silica sand,0.3,Straight Steel Fibers,156.0,12.0,0.2,,,not_applicable,0.0,,,,,225.0,"high-performance polycarboxylate 
superplasticizer",24.8,Standard Curing,20.0,50.0,,150.0
1000.0,Portland cement,52.5,0.0,0.0,not_applicable,0.0,0.0,0.0,0.0,0.0,0.0,0.0,not_applicable,0.0,0.0,0.0,0.0,250.0,Recycled Brick Powder,1250.0,Silica sand,0.3,Straight Steel Fibers,156.0,12.0,0.2,,,not_applicable,0.0,,,,,225.0,"high-performance polycarboxylate 
superplasticizer",24.8,Standard Curing,20.0,50.0,,147.0
700.0,Portland cement,52.5,175.0,0.0,not_applicable,0.0,0.0,0.0,0.0,0.0,0.0,0.0,not_applicable,0.0,0.0,0.0,0.0,375.0,Recycled Brick Powder,1250.0,Silica sand,0.3,Straight Steel Fibers,156.0,12.0,0.2,,,not_applicable,0.0,,,,,225.0,"high-performance polycarboxylate 
superplasticizer",24.8,Standard Curing,20.0,50.0,,166.0
700.0,Portland cement,52.5,125.0,0.0,not_applicable,0.0,0.0,0.0,0.0,0.0,0.0,0.0,not_applicable,0.0,0.0,0.0,0.0,425.0,Recycled Brick Powder,1250.0,Silica sand,0.3,Straight Steel Fibers,156.0,12.0,0.2,,,not_applicable,0.0,,,,,225.0,"high-performance polycarboxylate 
superplasticizer",24.8,Standard Curing,20.0,50.0,,150.0
700.0,Portland cement,52.5,75.0,0.0,not_applicable,0.0,0.0,0.0,0.0,0.0,0.0,0.0,not_applicable,0.0,0.0,0.0,0.0,475.0,Recycled Brick Powder,1250.0,Silica sand,0.3,Straight Steel Fibers,156.0,12.0,0.2,,,not_applicable,0.0,,,,,225.0,"high-performance polycarboxylate 
superplasticizer",24.8,Standard Curing,20.0,50.0,,147.0
700.0,Portland cement,52.5,0.0,0.0,not_applicable,0.0,0.0,0.0,0.0,0.0,0.0,0.0,not_applicable,0.0,0.0,0.0,0.0,550.0,Recycled Brick Powder,1250.0,Silica sand,0.3,Straight Steel Fibers,156.0,12.0,0.2,,,not_applicable,0.0,,,,,225.0,"high-performance polycarboxylate 
superplasticizer",24.8,Standard Curing,20.0,50.0,,137.0
300.0,Portland cement,52.5,175.0,0.0,not_applicable,0.0,0.0,0.0,0.0,0.0,0.0,0.0,not_applicable,0.0,0.0,0.0,0.0,775.0,Recycled Brick Powder,1250.0,Silica sand,0.3,Straight Steel Fibers,156.0,12.0,0.2,,,not_applicable,0.0,,,,,225.0,"high-performance polycarboxylate 
superplasticizer",24.8,Standard Curing,20.0,50.0,,130.0
300.0,Portland cement,52.5,125.0,0.0,not_applicable,0.0,0.0,0.0,0.0,0.0,0.0,0.0,not_applicable,0.0,0.0,0.0,0.0,825.0,Recycled Brick Powder,1250.0,Silica sand,0.3,Straight Steel Fibers,156.0,12.0,0.2,,,not_applicable,0.0,,,,,225.0,"high-performance polycarboxylate 
superplasticizer",24.8,Standard Curing,20.0,50.0,,120.5
300.0,Portland cement,52.5,75.0,0.0,not_applicable,0.0,0.0,0.0,0.0,0.0,0.0,0.0,not_applicable,0.0,0.0,0.0,0.0,875.0,Recycled Brick Powder,1250.0,Silica sand,0.3,Straight Steel Fibers,156.0,12.0,0.2,,,not_applicable,0.0,,,,,225.0,"high-performance polycarboxylate 
superplasticizer",24.8,Standard Curing,20.0,50.0,,108.0
300.0,Portland cement,52.5,0.0,0.0,not_applicable,0.0,0.0,0.0,0.0,0.0,0.0,0.0,not_applicable,0.0,0.0,0.0,0.0,950.0,Recycled Brick Powder,1250.0,Silica sand,0.3,Straight Steel Fibers,156.0,12.0,0.2,,,not_applicable,0.0,,,,,225.0,"high-performance polycarboxylate 
superplasticizer",24.8,Standard Curing,20.0,50.0,,103.0
807.0,High sulfate-resistant cement (Type HS cement),,225.0,0.0,not_applicable,0.0,243.0,0.0,0.0,0.0,0.0,0.0,not_applicable,0.0,0.0,0.0,0.0,0.0,not_applicable,972.0,Quartz sand,0.6,not_applicable,0.0,,,,,not_applicable,0.0,,,,,195.0,polycarboxylate (PCE)-based high-range water-reducing admixture (HRWRA),13.0,Standard Curing,20.0,100.0,,169.0
724.0,High sulfate-resistant cement (Type HS cement),,224.0,0.0,not_applicable,0.0,241.0,81.0,0.0,0.0,0.0,0.0,not_applicable,0.0,0.0,0.0,0.0,0.0,not_applicable,966.0,Quartz sand,0.6,not_applicable,0.0,,,,,not_applicable,0.0,,,,,195.0,polycarboxylate (PCE)-based high-range water-reducing admixture (HRWRA),13.0,Standard Curing,20.0,100.0,,168.0
639.0,High sulfate-resistant cement (Type HS cement),,222.0,0.0,not_applicable,0.0,240.0,160.0,0.0,0.0,0.0,0.0,not_applicable,0.0,0.0,0.0,0.0,0.0,not_applicable,960.0,Quartz sand,0.6,not_applicable,0.0,,,,,not_applicable,0.0,,,,,193.0,polycarboxylate (PCE)-based high-range water-reducing admixture (HRWRA),13.0,Standard Curing,20.0,100.0,,173.0
556.0,High sulfate-resistant cement (Type HS cement),,221.0,0.0,not_applicable,0.0,238.0,238.0,0.0,0.0,0.0,0.0,not_applicable,0.0,0.0,0.0,0.0,0.0,not_applicable,953.0,Quartz sand,0.6,not_applicable,0.0,,,,,not_applicable,0.0,,,,,192.0,polycarboxylate (PCE)-based high-range water-reducing admixture (HRWRA),13.0,Standard Curing,20.0,100.0,,165.0
473.0,High sulfate-resistant cement (Type HS cement),,219.0,0.0,not_applicable,0.0,237.0,316.0,0.0,0.0,0.0,0.0,not_applicable,0.0,0.0,0.0,0.0,0.0,not_applicable,947.0,Quartz sand,0.6,not_applicable,0.0,,,,,not_applicable,0.0,,,,,191.0,polycarboxylate (PCE)-based high-range water-reducing admixture (HRWRA),13.0,Standard Curing,20.0,100.0,,157.0
392.0,High sulfate-resistant cement (Type HS cement),,217.0,0.0,not_applicable,0.0,235.0,392.0,0.0,0.0,0.0,0.0,not_applicable,0.0,0.0,0.0,0.0,0.0,not_applicable,941.0,Quartz sand,0.6,not_applicable,0.0,,,,,not_applicable,0.0,,,,,190.0,polycarboxylate (PCE)-based high-range water-reducing admixture (HRWRA),13.0,Standard Curing,20.0,100.0,,150.0
807.0,High sulfate-resistant cement (Type HS cement),,224.0,0.0,not_applicable,0.0,121.0,121.0,0.0,0.0,0.0,0.0,not_applicable,0.0,0.0,0.0,0.0,0.0,not_applicable,967.0,Quartz sand,0.6,not_applicable,0.0,,,,,not_applicable,0.0,,,,,195.0,polycarboxylate (PCE)-based high-range water-reducing admixture (HRWRA),13.0,Standard Curing,20.0,100.0,,172.0
807.0,High sulfate-resistant cement (Type HS cement),,224.0,0.0,not_applicable,0.0,0.0,242.0,0.0,0.0,0.0,0.0,not_applicable,0.0,0.0,0.0,0.0,0.0,not_applicable,967.0,Quartz sand,0.6,not_applicable,0.0,,,,,not_applicable,0.0,,,,,195.0,polycarboxylate (PCE)-based high-range water-reducing admixture (HRWRA),13.0,Standard Curing,20.0,100.0,,168.0
636.0,High sulfate-resistant cement (Type HS cement),,221.0,0.0,not_applicable,0.0,0.0,398.0,0.0,0.0,0.0,0.0,not_applicable,0.0,0.0,0.0,0.0,0.0,not_applicable,955.0,Quartz sand,0.6,not_applicable,0.0,,,,,not_applicable,0.0,,,,,193.0,polycarboxylate (PCE)-based high-range water-reducing admixture (HRWRA),13.0,Standard Curing,20.0,100.0,,168.0
623.0,High sulfate-resistant cement (Type HS cement),,216.0,0.0,not_applicable,0.0,0.0,390.0,0.0,0.0,0.0,0.0,not_applicable,0.0,0.0,0.0,0.0,0.0,not_applicable,935.0,Quartz sand,0.6,Straight Steel Fibers,158.0,13.0,0.2,,,not_applicable,0.0,,,,,188.0,polycarboxylate (PCE)-based high-range water-reducing admixture (HRWRA),13.0,Standard Curing,20.0,100.0,,172.0
807.0,High sulfate-resistant cement (Type HS cement),,225.0,0.0,not_applicable,0.0,243.0,0.0,0.0,0.0,0.0,0.0,not_applicable,0.0,0.0,0.0,0.0,0.0,not_applicable,972.0,Quartz sand,0.6,not_applicable,0.0,,,,,not_applicable,0.0,,,,,195.0,polycarboxylate (PCE)-based high-range water-reducing admixture (HRWRA),13.0,hot curing (HC),90.0,100.0,,205.0
724.0,High sulfate-resistant cement (Type HS cement),,224.0,0.0,not_applicable,0.0,241.0,81.0,0.0,0.0,0.0,0.0,not_applicable,0.0,0.0,0.0,0.0,0.0,not_applicable,966.0,Quartz sand,0.6,not_applicable,0.0,,,,,not_applicable,0.0,,,,,195.0,polycarboxylate (PCE)-based high-range water-reducing admixture (HRWRA),13.0,hot curing (HC),90.0,100.0,,210.0
639.0,High sulfate-resistant cement (Type HS cement),,222.0,0.0,not_applicable,0.0,240.0,160.0,0.0,0.0,0.0,0.0,not_applicable,0.0,0.0,0.0,0.0,0.0,not_applicable,960.0,Quartz sand,0.6,not_applicable,0.0,,,,,not_applicable,0.0,,,,,193.0,polycarboxylate (PCE)-based high-range water-reducing admixture (HRWRA),13.0,hot curing (HC),90.0,100.0,,212.0
556.0,High sulfate-resistant cement (Type HS cement),,221.0,0.0,not_applicable,0.0,238.0,238.0,0.0,0.0,0.0,0.0,not_applicable,0.0,0.0,0.0,0.0,0.0,not_applicable,953.0,Quartz sand,0.6,not_applicable,0.0,,,,,not_applicable,0.0,,,,,192.0,polycarboxylate (PCE)-based high-range water-reducing admixture (HRWRA),13.0,hot curing (HC),90.0,100.0,,197.0
473.0,High sulfate-resistant cement (Type HS cement),,219.0,0.0,not_applicable,0.0,237.0,316.0,0.0,0.0,0.0,0.0,not_applicable,0.0,0.0,0.0,0.0,0.0,not_applicable,947.0,Quartz sand,0.6,not_applicable,0.0,,,,,not_applicable,0.0,,,,,191.0,polycarboxylate (PCE)-based high-range water-reducing admixture (HRWRA),13.0,hot curing (HC),90.0,100.0,,195.0
392.0,High sulfate-resistant cement (Type HS cement),,217.0,0.0,not_applicable,0.0,235.0,392.0,0.0,0.0,0.0,0.0,not_applicable,0.0,0.0,0.0,0.0,0.0,not_applicable,941.0,Quartz sand,0.6,not_applicable,0.0,,,,,not_applicable,0.0,,,,,190.0,polycarboxylate (PCE)-based high-range water-reducing admixture (HRWRA),13.0,hot curing (HC),90.0,100.0,,190.0
807.0,High sulfate-resistant cement (Type HS cement),,224.0,0.0,not_applicable,0.0,121.0,121.0,0.0,0.0,0.0,0.0,not_applicable,0.0,0.0,0.0,0.0,0.0,not_applicable,967.0,Quartz sand,0.6,not_applicable,0.0,,,,,not_applicable,0.0,,,,,195.0,polycarboxylate (PCE)-based high-range water-reducing admixture (HRWRA),13.0,hot curing (HC),90.0,100.0,,222.0
807.0,High sulfate-resistant cement (Type HS cement),,224.0,0.0,not_applicable,0.0,0.0,242.0,0.0,0.0,0.0,0.0,not_applicable,0.0,0.0,0.0,0.0,0.0,not_applicable,967.0,Quartz sand,0.6,not_applicable,0.0,,,,,not_applicable,0.0,,,,,195.0,polycarboxylate (PCE)-based high-range water-reducing admixture (HRWRA),13.0,hot curing (HC),90.0,100.0,,234.0
636.0,High sulfate-resistant cement (Type HS cement),,221.0,0.0,not_applicable,0.0,0.0,398.0,0.0,0.0,0.0,0.0,not_applicable,0.0,0.0,0.0,0.0,0.0,not_applicable,955.0,Quartz sand,0.6,not_applicable,0.0,,,,,not_applicable,0.0,,,,,193.0,polycarboxylate (PCE)-based high-range water-reducing admixture (HRWRA),13.0,hot curing (HC),90.0,100.0,,212.0
623.0,High sulfate-resistant cement (Type HS cement),,216.0,0.0,not_applicable,0.0,0.0,390.0,0.0,0.0,0.0,0.0,not_applicable,0.0,0.0,0.0,0.0,0.0,not_applicable,935.0,Quartz sand,0.6,Straight Steel Fibers,158.0,13.0,0.2,,,not_applicable,0.0,,,,,188.0,polycarboxylate (PCE)-based high-range water-reducing admixture (HRWRA),13.0,hot curing (HC),90.0,100.0,,220.0
900.0,"Ordinary Portland cement
ASTM C150 type I",,220.0,0.0,not_applicable,0.0,0.0,0.0,0.0,0.0,0.0,0.0,not_applicable,0.0,0.0,0.0,0.0,0.0,not_applicable,1005.0,Fine dune sand,0.6,Straight Steel Fibers,157.0,12.7,0.15,2500.0,,not_applicable,0.0,,,,,162.0,polycarboxylic-based ether hyperplasticiser,40.0,Standard Curing,22.0,,,161.0
900.0,"Ordinary Portland cement
ASTM C150 type I",,132.0,0.0,not_applicable,0.0,0.0,0.0,0.0,0.0,0.0,0.0,not_applicable,0.0,0.0,0.0,0.0,88.0,Natural Pozzolana,1030.0,Fine dune sand,0.6,Straight Steel Fibers,157.0,12.7,0.15,2500.0,,not_applicable,0.0,,,,,162.0,polycarboxylic-based ether hyperplasticiser,40.0,Standard Curing,22.0,,,147.0
900.0,"Ordinary Portland cement
ASTM C150 type I",,88.0,0.0,not_applicable,0.0,0.0,0.0,0.0,0.0,0.0,0.0,not_applicable,0.0,0.0,0.0,0.0,132.0,Natural Pozzolana,1042.0,Fine dune sand,0.6,Straight Steel Fibers,157.0,12.7,0.15,2500.0,,not_applicable,0.0,,,,,162.0,polycarboxylic-based ether hyperplasticiser,40.0,Standard Curing,22.0,,,154.0
900.0,"Ordinary Portland cement
ASTM C150 type I",,44.0,0.0,not_applicable,0.0,0.0,0.0,0.0,0.0,0.0,0.0,not_applicable,0.0,0.0,0.0,0.0,176.0,Natural Pozzolana,1055.0,Fine dune sand,0.6,Straight Steel Fibers,157.0,12.7,0.15,2500.0,,not_applicable,0.0,,,,,162.0,polycarboxylic-based ether hyperplasticiser,40.0,Standard Curing,22.0,,,136.0
900.0,"Ordinary Portland cement
ASTM C150 type I",,132.0,88.0,Class F,0.0,0.0,0.0,0.0,0.0,0.0,0.0,not_applicable,0.0,0.0,0.0,0.0,0.0,not_applicable,1030.0,Fine dune sand,0.6,Straight Steel Fibers,157.0,12.7,0.15,2500.0,,not_applicable,0.0,,,,,162.0,polycarboxylic-based ether hyperplasticiser,40.0,Standard Curing,22.0,,,150.0
900.0,"Ordinary Portland cement
ASTM C150 type I",,88.0,132.0,Class F,0.0,0.0,0.0,0.0,0.0,0.0,0.0,not_applicable,0.0,0.0,0.0,0.0,0.0,not_applicable,1042.0,Fine dune sand,0.6,Straight Steel Fibers,157.0,12.7,0.15,2500.0,,not_applicable,0.0,,,,,162.0,polycarboxylic-based ether hyperplasticiser,40.0,Standard Curing,22.0,,,158.0
900.0,"Ordinary Portland cement
ASTM C150 type I",,44.0,176.0,Class F,0.0,0.0,0.0,0.0,0.0,0.0,0.0,not_applicable,0.0,0.0,0.0,0.0,0.0,not_applicable,1055.0,Fine dune sand,0.6,Straight Steel Fibers,157.0,12.7,0.15,2500.0,,not_applicable,0.0,,,,,162.0,polycarboxylic-based ether hyperplasticiser,40.0,Standard Curing,22.0,,,143.0
900.0,"Ordinary Portland cement
ASTM C150 type I",,209.0,0.0,not_applicable,11.0,0.0,0.0,0.0,0.0,0.0,0.0,not_applicable,0.0,0.0,0.0,0.0,0.0,not_applicable,1000.0,Fine dune sand,0.6,Straight Steel Fibers,157.0,12.7,0.15,2500.0,,not_applicable,0.0,,,,,162.0,polycarboxylic-based ether hyperplasticiser,40.0,Standard Curing,22.0,,,159.0
900.0,"Ordinary Portland cement
ASTM C150 type I",,198.0,0.0,not_applicable,22.0,0.0,0.0,0.0,0.0,0.0,0.0,not_applicable,0.0,0.0,0.0,0.0,0.0,not_applicable,990.0,Fine dune sand,0.6,Straight Steel Fibers,157.0,12.7,0.15,2500.0,,not_applicable,0.0,,,,,162.0,polycarboxylic-based ether hyperplasticiser,40.0,Standard Curing,22.0,,,146.0
900.0,"Ordinary Portland cement
ASTM C150 type I",,176.0,0.0,not_applicable,44.0,0.0,0.0,0.0,0.0,0.0,0.0,not_applicable,0.0,0.0,0.0,0.0,0.0,not_applicable,985.0,Fine dune sand,0.6,Straight Steel Fibers,157.0,12.7,0.15,2500.0,,not_applicable,0.0,,,,,162.0,polycarboxylic-based ether hyperplasticiser,40.0,Standard Curing,22.0,,,152.0
900.0,"Ordinary Portland cement
ASTM C150 type I",,209.0,0.0,not_applicable,0.0,0.0,0.0,0.0,0.0,0.0,0.0,not_applicable,0.0,0.0,0.0,0.0,11.0,Cement kiln dust,1008.0,Fine dune sand,0.6,Straight Steel Fibers,157.0,12.7,0.15,2500.0,,not_applicable,0.0,,,,,162.0,polycarboxylic-based ether hyperplasticiser,40.0,Standard Curing,22.0,,,144.0
900.0,"Ordinary Portland cement
ASTM C150 type I",,198.0,0.0,not_applicable,0.0,0.0,0.0,0.0,0.0,0.0,0.0,not_applicable,0.0,0.0,0.0,0.0,22.0,Cement kiln dust,1000.0,Fine dune sand,0.6,Straight Steel Fibers,157.0,12.7,0.15,2500.0,,not_applicable,0.0,,,,,162.0,polycarboxylic-based ether hyperplasticiser,40.0,Standard Curing,22.0,,,142.0
900.0,"Ordinary Portland cement
ASTM C150 type I",,176.0,0.0,not_applicable,0.0,0.0,0.0,0.0,0.0,0.0,0.0,not_applicable,0.0,0.0,0.0,0.0,44.0,Cement kiln dust,1015.0,Fine dune sand,0.6,Straight Steel Fibers,157.0,12.7,0.15,2500.0,,not_applicable,0.0,,,,,162.0,polycarboxylic-based ether hyperplasticiser,40.0,Standard Curing,22.0,,,152.0
900.0,"Ordinary Portland cement
ASTM C150 type I",,209.0,0.0,not_applicable,0.0,0.0,0.0,0.0,0.0,0.0,11.0,Steel Slag,0.0,0.0,0.0,0.0,0.0,not_applicable,1010.0,Fine dune sand,0.6,Straight Steel Fibers,157.0,12.7,0.15,2500.0,,not_applicable,0.0,,,,,162.0,polycarboxylic-based ether hyperplasticiser,40.0,Standard Curing,22.0,,,134.0
900.0,"Ordinary Portland cement
ASTM C150 type I",,198.0,0.0,not_applicable,0.0,0.0,0.0,0.0,0.0,0.0,22.0,Steel Slag,0.0,0.0,0.0,0.0,0.0,not_applicable,1000.0,Fine dune sand,0.6,Straight Steel Fibers,157.0,12.7,0.15,2500.0,,not_applicable,0.0,,,,,162.0,polycarboxylic-based ether hyperplasticiser,40.0,Standard Curing,22.0,,,140.0
900.0,"Ordinary Portland cement
ASTM C150 type I",,176.0,0.0,not_applicable,0.0,0.0,0.0,0.0,0.0,0.0,44.0,Steel Slag,0.0,0.0,0.0,0.0,0.0,not_applicable,1025.0,Fine dune sand,0.6,Straight Steel Fibers,157.0,12.7,0.15,2500.0,,not_applicable,0.0,,,,,162.0,polycarboxylic-based ether hyperplasticiser,40.0,Standard Curing,22.0,,,161.0
900.0,"Ordinary Portland cement
ASTM C150 type I",,220.0,0.0,not_applicable,47.0,0.0,0.0,0.0,0.0,0.0,0.0,not_applicable,0.0,0.0,0.0,0.0,0.0,not_applicable,931.0,Fine dune sand,0.6,Straight Steel Fibers,157.0,12.7,0.15,2500.0,,not_applicable,0.0,,,,,162.0,polycarboxylic-based ether hyperplasticiser,40.0,Standard Curing,22.0,,,125.0
900.0,"Ordinary Portland cement
ASTM C150 type I",,220.0,0.0,not_applicable,87.0,0.0,0.0,0.0,0.0,0.0,0.0,not_applicable,0.0,0.0,0.0,0.0,0.0,not_applicable,868.0,Fine dune sand,0.6,Straight Steel Fibers,157.0,12.7,0.15,2500.0,,not_applicable,0.0,,,,,162.0,polycarboxylic-based ether hyperplasticiser,40.0,Standard Curing,22.0,,,163.0
900.0,"Ordinary Portland cement
ASTM C150 type I",,220.0,0.0,not_applicable,153.0,0.0,0.0,0.0,0.0,0.0,0.0,not_applicable,0.0,0.0,0.0,0.0,0.0,not_applicable,764.0,Fine dune sand,0.6,Straight Steel Fibers,157.0,12.7,0.15,2500.0,,not_applicable,0.0,,,,,162.0,polycarboxylic-based ether hyperplasticiser,40.0,Standard Curing,22.0,,,132.0
900.0,"Ordinary Portland cement
ASTM C150 type I",,220.0,0.0,not_applicable,0.0,0.0,0.0,0.0,0.0,0.0,0.0,not_applicable,0.0,0.0,0.0,0.0,48.0,Cement kiln dust,962.0,Fine dune sand,0.6,Straight Steel Fibers,157.0,12.7,0.15,2500.0,,not_applicable,0.0,,,,,162.0,polycarboxylic-based ether hyperplasticiser,40.0,Standard Curing,22.0,,,153.0
900.0,"Ordinary Portland cement
ASTM C150 type I",,220.0,0.0,not_applicable,0.0,0.0,0.0,0.0,0.0,0.0,0.0,not_applicable,0.0,0.0,0.0,0.0,92.0,Cement kiln dust,922.0,Fine dune sand,0.6,Straight Steel Fibers,157.0,12.7,0.15,2500.0,,not_applicable,0.0,,,,,162.0,polycarboxylic-based ether hyperplasticiser,40.0,Standard Curing,22.0,,,135.0
900.0,"Ordinary Portland cement
ASTM C150 type I",,220.0,0.0,not_applicable,0.0,0.0,0.0,0.0,0.0,0.0,0.0,not_applicable,0.0,0.0,0.0,0.0,170.0,Cement kiln dust,851.0,Fine dune sand,0.6,Straight Steel Fibers,157.0,12.7,0.15,2500.0,,not_applicable,0.0,,,,,162.0,polycarboxylic-based ether hyperplasticiser,40.0,Standard Curing,22.0,,,100.0
900.0,"Ordinary Portland cement
ASTM C150 type I",,220.0,0.0,not_applicable,0.0,0.0,0.0,0.0,0.0,0.0,49.0,Steel Slag,0.0,0.0,0.0,0.0,0.0,not_applicable,972.0,Fine dune sand,0.6,Straight Steel Fibers,157.0,12.7,0.15,2500.0,,not_applicable,0.0,,,,,162.0,polycarboxylic-based ether hyperplasticiser,40.0,Standard Curing,22.0,,,161.0
900.0,"Ordinary Portland cement
ASTM C150 type I",,220.0,0.0,not_applicable,0.0,0.0,0.0,0.0,0.0,0.0,94.0,Steel Slag,0.0,0.0,0.0,0.0,0.0,not_applicable,942.0,Fine dune sand,0.6,Straight Steel Fibers,157.0,12.7,0.15,2500.0,,not_applicable,0.0,,,,,162.0,polycarboxylic-based ether hyperplasticiser,40.0,Standard Curing,22.0,,,153.0
900.0,"Ordinary Portland cement
ASTM C150 type I",,220.0,0.0,not_applicable,0.0,0.0,0.0,0.0,0.0,0.0,177.0,Steel Slag,0.0,0.0,0.0,0.0,0.0,not_applicable,886.0,Fine dune sand,0.6,Straight Steel Fibers,157.0,12.7,0.15,2500.0,,not_applicable,0.0,,,,,162.0,polycarboxylic-based ether hyperplasticiser,40.0,Standard Curing,22.0,,,160.0
828.0,Portland cement CEM I 52.5 N,52.5,207.0,0.0,not_applicable,0.0,0.0,0.0,0.0,0.0,0.0,0.0,not_applicable,0.0,0.0,0.0,0.0,0.0,not_applicable,911.0,silica sand,0.3,not_applicable,0.0,,,,,not_applicable,0.0,,,,,224.6,unknown_type,26.4,Standard Curing,20.0,,,98.0
818.0,Portland cement CEM I 52.5 N,52.5,204.0,0.0,not_applicable,0.0,0.0,0.0,0.0,0.0,0.0,0.0,not_applicable,0.0,0.0,0.0,0.0,0.0,not_applicable,899.0,silica sand,0.3,Straight Steel Fibers,164.0,13.0,0.16,,,not_applicable,0.0,,,,,221.8,unknown_type,26.0,Standard Curing,20.0,,,192.0
726.0,Portland cement CEM I 52.5 N,52.5,181.0,0.0,not_applicable,0.0,290.0,0.0,0.0,0.0,0.0,0.0,not_applicable,0.0,0.0,0.0,0.0,0.0,not_applicable,789.0,silica sand,0.3,not_applicable,0.0,,,,,not_applicable,0.0,,,,,196.9,unknown_type,23.1,Standard Curing,20.0,,,119.0
691.0,Portland cement CEM I 52.5 N,52.5,172.0,0.0,not_applicable,0.0,276.0,0.0,0.0,0.0,0.0,0.0,not_applicable,0.0,0.0,0.0,0.0,0.0,not_applicable,759.0,silica sand,0.3,Straight Steel Fibers,138.0,13.0,0.16,,,not_applicable,0.0,,,,,187.3,unknown_type,22.0,Standard Curing,20.0,,,155.0
828.0,Portland cement CEM I 52.5 N,52.5,0.0,0.0,not_applicable,0.0,0.0,0.0,0.0,207.0,0.0,0.0,not_applicable,0.0,0.0,0.0,0.0,0.0,not_applicable,911.0,silica sand,0.3,not_applicable,0.0,,,,,not_applicable,0.0,,,,,224.6,unknown_type,26.4,Standard Curing,20.0,,,109.0
824.0,Portland cement CEM I 52.5 N,52.5,0.0,0.0,not_applicable,0.0,0.0,0.0,0.0,204.0,0.0,0.0,not_applicable,0.0,0.0,0.0,0.0,0.0,not_applicable,899.0,silica sand,0.3,Straight Steel Fibers,164.0,13.0,0.16,,,not_applicable,0.0,,,,,221.8,unknown_type,26.0,Standard Curing,20.0,,,161.0
726.0,Portland cement CEM I 52.5 N,52.5,0.0,0.0,not_applicable,0.0,290.0,0.0,0.0,181.0,0.0,0.0,not_applicable,0.0,0.0,0.0,0.0,0.0,not_applicable,789.0,silica sand,0.3,not_applicable,0.0,,,,,not_applicable,0.0,,,,,196.9,unknown_type,23.1,Standard Curing,20.0,,,120.0
691.0,Portland cement CEM I 52.5 N,52.5,0.0,0.0,not_applicable,0.0,276.0,0.0,0.0,172.0,0.0,0.0,not_applicable,0.0,0.0,0.0,0.0,0.0,not_applicable,759.0,silica sand,0.3,Straight Steel Fibers,138.0,13.0,0.16,,,not_applicable,0.0,,,,,187.3,unknown_type,22.0,Standard Curing,20.0,,,146.0
828.0,Portland cement CEM I 52.5 N,52.5,207.0,0.0,not_applicable,0.0,0.0,0.0,0.0,0.0,0.0,0.0,not_applicable,0.0,0.0,0.0,0.0,0.0,not_applicable,911.0,silica sand,0.3,not_applicable,0.0,,,,,not_applicable,0.0,,,,,224.6,unknown_type,26.4,Steam Curing at 90 oC,90.0,,,133.0
818.0,Portland cement CEM I 52.5 N,52.5,204.0,0.0,not_applicable,0.0,0.0,0.0,0.0,0.0,0.0,0.0,not_applicable,0.0,0.0,0.0,0.0,0.0,not_applicable,899.0,silica sand,0.3,Straight Steel Fibers,164.0,13.0,0.16,,,not_applicable,0.0,,,,,221.8,unknown_type,26.0,Steam Curing at 90 oC,90.0,,,204.0
726.0,Portland cement CEM I 52.5 N,52.5,181.0,0.0,not_applicable,0.0,290.0,0.0,0.0,0.0,0.0,0.0,not_applicable,0.0,0.0,0.0,0.0,0.0,not_applicable,789.0,silica sand,0.3,not_applicable,0.0,,,,,not_applicable,0.0,,,,,196.9,unknown_type,23.1,Steam Curing at 90 oC,90.0,,,178.0
691.0,Portland cement CEM I 52.5 N,52.5,172.0,0.0,not_applicable,0.0,276.0,0.0,0.0,0.0,0.0,0.0,not_applicable,0.0,0.0,0.0,0.0,0.0,not_applicable,759.0,silica sand,0.3,Straight Steel Fibers,138.0,13.0,0.16,,,not_applicable,0.0,,,,,187.3,unknown_type,22.0,Steam Curing at 90 oC,90.0,,,216.0
828.0,Portland cement CEM I 52.5 N,52.5,0.0,0.0,not_applicable,0.0,0.0,0.0,0.0,207.0,0.0,0.0,not_applicable,0.0,0.0,0.0,0.0,0.0,not_applicable,911.0,silica sand,0.3,not_applicable,0.0,,,,,not_applicable,0.0,,,,,224.6,unknown_type,26.4,Steam Curing at 90 oC,90.0,,,126.0
824.0,Portland cement CEM I 52.5 N,52.5,0.0,0.0,not_applicable,0.0,0.0,0.0,0.0,204.0,0.0,0.0,not_applicable,0.0,0.0,0.0,0.0,0.0,not_applicable,899.0,silica sand,0.3,Straight Steel Fibers,164.0,13.0,0.16,,,not_applicable,0.0,,,,,221.8,unknown_type,26.0,Steam Curing at 90 oC,90.0,,,195.0
726.0,Portland cement CEM I 52.5 N,52.5,0.0,0.0,not_applicable,0.0,290.0,0.0,0.0,181.0,0.0,0.0,not_applicable,0.0,0.0,0.0,0.0,0.0,not_applicable,789.0,silica sand,0.3,not_applicable,0.0,,,,,not_applicable,0.0,,,,,196.9,unknown_type,23.1,Steam Curing at 90 oC,90.0,,,150.0
691.0,Portland cement CEM I 52.5 N,52.5,0.0,0.0,not_applicable,0.0,276.0,0.0,0.0,172.0,0.0,0.0,not_applicable,0.0,0.0,0.0,0.0,0.0,not_applicable,759.0,silica sand,0.3,Straight Steel Fibers,138.0,13.0,0.16,,,not_applicable,0.0,,,,,187.3,unknown_type,22.0,Steam Curing at 90 oC,90.0,,,205.0
828.0,Portland cement CEM I 52.5 N,52.5,207.0,0.0,not_applicable,0.0,0.0,0.0,0.0,0.0,0.0,0.0,not_applicable,0.0,0.0,0.0,0.0,0.0,not_applicable,911.0,silica sand,0.3,not_applicable,0.0,,,,,not_applicable,0.0,,,,,224.6,unknown_type,26.4,Steam Curing at 150 oC,150.0,,,141.0
818.0,Portland cement CEM I 52.5 N,52.5,204.0,0.0,not_applicable,0.0,0.0,0.0,0.0,0.0,0.0,0.0,not_applicable,0.0,0.0,0.0,0.0,0.0,not_applicable,899.0,silica sand,0.3,Straight Steel Fibers,164.0,13.0,0.16,,,not_applicable,0.0,,,,,221.8,unknown_type,26.0,Steam Curing at 150 oC,150.0,,,234.0
726.0,Portland cement CEM I 52.5 N,52.5,181.0,0.0,not_applicable,0.0,290.0,0.0,0.0,0.0,0.0,0.0,not_applicable,0.0,0.0,0.0,0.0,0.0,not_applicable,789.0,silica sand,0.3,not_applicable,0.0,,,,,not_applicable,0.0,,,,,196.9,unknown_type,23.1,Steam Curing at 150 oC,150.0,,,183.0
691.0,Portland cement CEM I 52.5 N,52.5,172.0,0.0,not_applicable,0.0,276.0,0.0,0.0,0.0,0.0,0.0,not_applicable,0.0,0.0,0.0,0.0,0.0,not_applicable,759.0,silica sand,0.3,Straight Steel Fibers,138.0,13.0,0.16,,,not_applicable,0.0,,,,,187.3,unknown_type,22.0,Steam Curing at 150 oC,150.0,,,243.0
828.0,Portland cement CEM I 52.5 N,52.5,0.0,0.0,not_applicable,0.0,0.0,0.0,0.0,207.0,0.0,0.0,not_applicable,0.0,0.0,0.0,0.0,0.0,not_applicable,911.0,silica sand,0.3,not_applicable,0.0,,,,,not_applicable,0.0,,,,,224.6,unknown_type,26.4,Steam Curing at 150 oC,150.0,,,140.0
824.0,Portland cement CEM I 52.5 N,52.5,0.0,0.0,not_applicable,0.0,0.0,0.0,0.0,204.0,0.0,0.0,not_applicable,0.0,0.0,0.0,0.0,0.0,not_applicable,899.0,silica sand,0.3,Straight Steel Fibers,164.0,13.0,0.16,,,not_applicable,0.0,,,,,221.8,unknown_type,26.0,Steam Curing at 150 oC,150.0,,,212.0
726.0,Portland cement CEM I 52.5 N,52.5,0.0,0.0,not_applicable,0.0,290.0,0.0,0.0,181.0,0.0,0.0,not_applicable,0.0,0.0,0.0,0.0,0.0,not_applicable,789.0,silica sand,0.3,not_applicable,0.0,,,,,not_applicable,0.0,,,,,196.9,unknown_type,23.1,Steam Curing at 150 oC,150.0,,,167.0
691.0,Portland cement CEM I 52.5 N,52.5,0.0,0.0,not_applicable,0.0,276.0,0.0,0.0,172.0,0.0,0.0,not_applicable,0.0,0.0,0.0,0.0,0.0,not_applicable,759.0,silica sand,0.3,Straight Steel Fibers,138.0,13.0,0.16,,,not_applicable,0.0,,,,,187.3,unknown_type,22.0,Steam Curing at 150 oC,150.0,,,230.0
833.0,Portland cement (US) Type I,,208.25,0.0,not_applicable,0.0,0.0,208.25,0.0,0.0,0.0,0.0,not_applicable,0.0,0.0,0.0,0.0,0.0,not_applicable,1149.54,Locally available sand,0.6,not_applicable,0.0,,,,,not_applicable,0.0,,,,,183.26,HRWR based on polycarboxylate ether,4.498200000000001,Standard Curing,20.0,,,192.0
833.0,Portland cement (US) Type I,,208.25,0.0,not_applicable,0.0,0.0,208.25,0.0,0.0,0.0,0.0,not_applicable,0.0,0.0,0.0,0.0,0.0,not_applicable,1074.57,Locally available sand,0.6,not_applicable,0.0,,,,,not_applicable,0.0,,,,,183.26,HRWR based on polycarboxylate ether,4.498200000000001,Standard Curing,20.0,,,201.0
833.0,Portland cement (US) Type I,,208.25,0.0,not_applicable,0.0,0.0,249.9,0.0,0.0,0.0,0.0,not_applicable,0.0,0.0,0.0,0.0,0.0,not_applicable,1399.44,Locally available sand,0.6,Straight Steel Fibers,195.0,13.0,0.2,2600.0,,not_applicable,0.0,,,,,183.26,HRWR based on polycarboxylate ether,5.9976,Standard Curing,20.0,,,175.0
833.0,Portland cement (US) Type I,,208.25,0.0,not_applicable,0.0,0.0,249.9,0.0,0.0,0.0,0.0,not_applicable,0.0,0.0,0.0,0.0,0.0,not_applicable,1399.44,Locally available sand,0.6,not_applicable,0.0,,,,,not_applicable,0.0,,,,,183.26,HRWR based on polycarboxylate ether,5.9976,Standard Curing,20.0,,,171.0
833.0,Portland cement (US) Type I,,208.25,0.0,not_applicable,0.0,0.0,208.25,0.0,0.0,0.0,0.0,not_applicable,0.0,0.0,0.0,0.0,0.0,not_applicable,1149.54,Locally available sand,0.6,not_applicable,0.0,,,,,not_applicable,0.0,,,,,166.60000000000002,HRWR based on polycarboxylate ether,5.9976,Standard Curing,20.0,,,190.0
833.0,Portland cement (US) Type I,,208.25,0.0,not_applicable,0.0,0.0,208.25,0.0,0.0,0.0,0.0,not_applicable,0.0,0.0,0.0,0.0,0.0,not_applicable,1132.88,Locally available sand,0.6,not_applicable,0.0,,,,,not_applicable,0.0,,,,,149.94,HRWR based on polycarboxylate ether,7.496999999999999,Standard Curing,20.0,,,163.0
735.0,Portland cement CEM I 52.5 R,52.5,99.0,0.0,not_applicable,0.0,412.0,0.0,0.0,0.0,0.0,0.0,not_applicable,0.0,0.0,0.0,0.0,0.0,not_applicable,962.0,Quartz sand,0.3,not_applicable,0.0,,,,,not_applicable,0.0,,,,,186.0,"superplasticizer (SP) based on polycarboxylic
ether (PCE) polymers",30.65,Standard Curing,20.0,95.0,,182.0
735.0,Portland cement CEM I 52.5 R,52.5,0.0,0.0,not_applicable,0.0,0.0,391.0,0.0,0.0,0.0,0.0,not_applicable,0.0,0.0,0.0,0.0,0.0,not_applicable,962.0,Quartz sand,0.3,not_applicable,0.0,,,,,not_applicable,0.0,,,,,186.0,"superplasticizer (SP) based on polycarboxylic
ether (PCE) polymers",30.65,Standard Curing,20.0,95.0,,221.0
735.0,Portland cement CEM I 52.5 R,52.5,0.0,0.0,not_applicable,0.0,0.0,489.0,0.0,0.0,0.0,0.0,not_applicable,0.0,0.0,0.0,0.0,0.0,not_applicable,962.0,Quartz sand,0.3,not_applicable,0.0,,,,,not_applicable,0.0,,,,,186.0,"superplasticizer (SP) based on polycarboxylic
ether (PCE) polymers",30.65,Standard Curing,20.0,95.0,,185.0
735.0,Portland cement CEM I 52.5 R,52.5,0.0,0.0,not_applicable,0.0,412.0,99.0,0.0,0.0,0.0,0.0,not_applicable,0.0,0.0,0.0,0.0,0.0,not_applicable,962.0,Quartz sand,0.3,not_applicable,0.0,,,,,not_applicable,0.0,,,,,186.0,"superplasticizer (SP) based on polycarboxylic
ether (PCE) polymers",30.65,Standard Curing,20.0,95.0,,153.0
669.0,Portland cement type I 52.5 R,52.5,134.0,0.0,not_applicable,0.0,282.0,0.0,0.0,0.0,0.0,0.0,not_applicable,0.0,0.0,0.0,0.0,0.0,not_applicable,924.0,Silica sand,0.6,Straight Steel Fibers,90.0,13.0,0.2,,,not_applicable,0.0,,,,,187.0,polycarboxylate ether based superplasticizers (SP),33.0,Standard Curing,20.0,,,156.0
673.0,Portland cement type I 52.5 R,52.5,132.0,0.0,not_applicable,0.0,281.0,0.0,0.0,0.0,0.0,0.0,not_applicable,0.0,0.0,0.0,0.0,0.0,not_applicable,920.0,Silica sand,0.6,Straight Steel Fibers,98.0,13.0,0.2,,,not_applicable,0.0,,,,,190.0,polycarboxylate ether based superplasticizers (SP),30.0,Standard Curing,20.0,,,156.0
675.0,Portland cement type I 52.5 R,52.5,210.0,0.0,not_applicable,0.0,167.0,0.0,0.0,0.0,0.0,0.0,not_applicable,0.0,0.0,0.0,0.0,0.0,not_applicable,984.0,Silica sand,0.6,Straight Steel Fibers,30.0,13.0,0.2,,,not_applicable,0.0,,,,,183.0,polycarboxylate ether based superplasticizers (SP),31.0,Standard Curing,20.0,,,160.0
