Repository: Jocund96/Data-to-Design-ML

# Data

The datasets required by the S1 Linear Family workflows are included in this
directory.

| Dataset | Path | Purpose |
|---|---|---|
| Raw UCI Concrete | `raw/uci_concrete_data.xlsx` | Exploratory analysis and cleaning |
| UCI Concrete | `processed/uci_concrete_clean_engineered.csv` | Baseline and representation experiments |
| UHPC workbook | `raw/UHPC Dataset  (Version-2).xlsx` | Original UHPC import |
| Target-filtered UHPC | `processed/uhpc_rows_with_28day_target.csv` | Semantic missingness experiments |
| Shared semantic UHPC | `processed/shared_strategies/uhpc_semantic_50/` | Row-mixed, publication, uncertainty, and attribution experiments |

File: S1_Linear/data/processed/uhpc_rows_with_28day_target.csv (part 2 of 21)
ASTM C150 type I",,220.0,0.0,,0.0,0.0,0.0,0.0,0.0,0.0,177.0,Steel Slag ,0.0,0.0,0.0,0.0,0.0,,886.0,Fine dune sand,0.6,Straight Steel Fibers ,157.0,12.7,0.15,2500.0,,,,,,,,162.0,polycarboxylic-based ether hyperplasticiser,40.0,Standard Curing ,22.0,,,ASTM C 1437,,180.0,40 x 40 x 160 ,,,,,,,160.0,,,,,,,,,,,,40 x 40 x 160 ,,,,24.0,,,,,,,,,,,,,,,,,,,,,,
SF,828.0,Portland cement CEM I 52.5 N,52.5,207.0,0.0,,0.0,0.0,0.0,0.0,0.0,0.0,0.0,,0.0,0.0,0.0,0.0,0.0,,911.0,silica sand,0.3,,,,,,,,,,,,,224.6,,26.4,Standard Curing ,20.0,,,,,,40 x 40 x 160 ,NF EN196-1,,,,,,98.0,,,,,,,,,,,,40 x 40 x 160 ,NF EN196-1,,,16.0,,,,,,,,,,,,,,,,,,,France,"Metakaolin in the formulation of UHPC

https://doi.org/10.1016/j.conbuildmat.2008.02.018",2008.0,Ref-6-Research
 SFF,818.0,Portland cement CEM I 52.5 N,52.5,204.0,0.0,,0.0,0.0,0.0,0.0,0.0,0.0,0.0,,0.0,0.0,0.0,0.0,0.0,,899.0,silica sand,0.3,Straight Steel Fibers ,164.0,13.0,0.16,,,,,,,,,221.8,,26.0,Standard Curing ,20.0,,,,,,40 x 40 x 160 ,NF EN196-1,,,,,,192.0,,,,,,,,,,,,40 x 40 x 160 ,NF EN196-1,,,30.0,,,,,,,,,,,,,,,,,,,,,,
SFQ,726.0,Portland cement CEM I 52.5 N,52.5,181.0,0.0,,0.0,290.0,0.0,0.0,0.0,0.0,0.0,,0.0,0.0,0.0,0.0,0.0,,789.0,silica sand,0.3,,,,,,,,,,,,,196.9,,23.1,Standard Curing ,20.0,,,,,,40 x 40 x 160 ,NF EN196-1,,,,,,119.0,,,,,,,,,,,,40 x 40 x 160 ,NF EN196-1,,,17.0,,,,,,,,,,,,,,,,,,,,,,
 SFQF,691.0,Portland cement CEM I 52.5 N,52.5,172.0,0.0,,0.0,276.0,0.0,0.0,0.0,0.0,0.0,,0.0,0.0,0.0,0.0,0.0,,759.0,silica sand,0.3,Straight Steel Fibers ,138.0,13.0,0.16,,,,,,,,,187.3,,22.0,Standard Curing ,20.0,,,,,,40 x 40 x 160 ,NF EN196-1,,,,,,155.0,,,,,,,,,,,,40 x 40 x 160 ,NF EN196-1,,,29.0,,,,,,,,,,,,,,,,,,,,,,
MK,828.0,Portland cement CEM I 52.5 N,52.5,0.0,0.0,,0.0,0.0,0.0,0.0,207.0,0.0,0.0,,0.0,0.0,0.0,0.0,0.0,,911.0,silica sand,0.3,,,,,,,,,,,,,224.6,,26.4,Standard Curing ,20.0,,,,,,40 x 40 x 160 ,NF EN196-1,,,,,,109.0,,,,,,,,,,,,40 x 40 x 160 ,NF EN196-1,,,17.0,,,,,,,,,,,,,,,,,,,,,,
MKF,824.0,Portland cement CEM I 52.5 N,52.5,0.0,0.0,,0.0,0.0,0.0,0.0,204.0,0.0,0.0,,0.0,0.0,0.0,0.0,0.0,,899.0,silica sand,0.3,Straight Steel Fibers ,164.0,13.0,0.16,,,,,,,,,221.8,,26.0,Standard Curing ,20.0,,,,,,40 x 40 x 160 ,NF EN196-1,,,,,,161.0,,,,,,,,,,,,40 x 40 x 160 ,NF EN196-1,,,23.0,,,,,,,,,,,,,,,,,,,,,,
MKQ,726.0,Portland cement CEM I 52.5 N,52.5,0.0,0.0,,0.0,290.0,0.0,0.0,181.0,0.0,0.0,,0.0,0.0,0.0,0.0,0.0,,789.0,silica sand,0.3,,,,,,,,,,,,,196.9,,23.1,Standard Curing ,20.0,,,,,,40 x 40 x 160 ,NF EN196-1,,,,,,120.0,,,,,,,,,,,,40 x 40 x 160 ,NF EN196-1,,,16.0,,,,,,,,,,,,,,,,,,,,,,
MKQF,691.0,Portland cement CEM I 52.5 N,52.5,0.0,0.0,,0.0,276.0,0.0,0.0,172.0,0.0,0.0,,0.0,0.0,0.0,0.0,0.0,,759.0,silica sand,0.3,Straight Steel Fibers ,138.0,13.0,0.16,,,,,,,,,187.3,,22.0,Standard Curing ,20.0,,,,,,40 x 40 x 160 ,NF EN196-1,,,,,,146.0,,,,,,,,,,,,40 x 40 x 160 ,NF EN196-1,,,30.0,,,,,,,,,,,,,,,,,,,,,,
SF,828.0,Portland cement CEM I 52.5 N,52.5,207.0,0.0,,0.0,0.0,0.0,0.0,0.0,0.0,0.0,,0.0,0.0,0.0,0.0,0.0,,911.0,silica sand,0.3,,,,,,,,,,,,,224.6,,26.4,Steam Curing at 90 oC,90.0,,,,,,40 x 40 x 160 ,NF EN196-1,,,,,,133.0,,,,,,,,,,,,40 x 40 x 160 ,NF EN196-1,,,5.0,,,,,,,,,,,,,,,,,,,,,,
 SFF,818.0,Portland cement CEM I 52.5 N,52.5,204.0,0.0,,0.0,0.0,0.0,0.0,0.0,0.0,0.0,,0.0,0.0,0.0,0.0,0.0,,899.0,silica sand,0.3,Straight Steel Fibers ,164.0,13.0,0.16,,,,,,,,,221.8,,26.0,Steam Curing at 90 oC,90.0,,,,,,40 x 40 x 160 ,NF EN196-1,,,,,,204.0,,,,,,,,,,,,40 x 40 x 160 ,NF EN196-1,,,34.0,,,,,,,,,,,,,,,,,,,,,,
SFQ,726.0,Portland cement CEM I 52.5 N,52.5,181.0,0.0,,0.0,290.0,0.0,0.0,0.0,0.0,0.0,,0.0,0.0,0.0,0.0,0.0,,789.0,silica sand,0.3,,,,,,,,,,,,,196.9,,23.1,Steam Curing at 90 oC,90.0,,,,,,40 x 40 x 160 ,NF EN196-1,,,,,,178.0,,,,,,,,,,,,40 x 40 x 160 ,NF EN196-1,,,7.0,,,,,,,,,,,,,,,,,,,,,,
 SFQF,691.0,Portland cement CEM I 52.5 N,52.5,172.0,0.0,,0.0,276.0,0.0,0.0,0.0,0.0,0.0,,0.0,0.0,0.0,0.0,0.0,,759.0,silica sand,0.3,Straight Steel Fibers ,138.0,13.0,0.16,,,,,,,,,187.3,,22.0,Steam Curing at 90 oC,90.0,,,,,,40 x 40 x 160 ,NF EN196-1,,,,,,216.0,,,,,,,,,,,,40 x 40 x 160 ,NF EN196-1,,,35.0,,,,,,,,,,,,,,,,,,,,,,
MK,828.0,Portland cement CEM I 52.5 N,52.5,0.0,0.0,,0.0,0.0,0.0,0.0,207.0,0.0,0.0,,0.0,0.0,0.0,0.0,0.0,,911.0,silica sand,0.3,,,,,,,,,,,,,224.6,,26.4,Steam Curing at 90 oC,90.0,,,,,,40 x 40 x 160 ,NF EN196-1,,,,,,126.0,,,,,,,,,,,,40 x 40 x 160 ,NF EN196-1,,,6.0,,,,,,,,,,,,,,,,,,,,,,
MKF,824.0,Portland cement CEM I 52.5 N,52.5,0.0,0.0,,0.0,0.0,0.0,0.0,204.0,0.0,0.0,,0.0,0.0,0.0,0.0,0.0,,899.0,silica sand,0.3,Straight Steel Fibers ,164.0,13.0,0.16,,,,,,,,,221.8,,26.0,Steam Curing at 90 oC,90.0,,,,,,40 x 40 x 160 ,NF EN196-1,,,,,,195.0,,,,,,,,,,,,40 x 40 x 160 ,NF EN196-1,,,35.0,,,,,,,,,,,,,,,,,,,,,,
MKQ,726.0,Portland cement CEM I 52.5 N,52.5,0.0,0.0,,0.0,290.0,0.0,0.0,181.0,0.0,0.0,,0.0,0.0,0.0,0.0,0.0,,789.0,silica sand,0.3,,,,,,,,,,,,,196.9,,23.1,Steam Curing at 90 oC,90.0,,,,,,40 x 40 x 160 ,NF EN196-1,,,,,,150.0,,,,,,,,,,,,40 x 40 x 160 ,NF EN196-1,,,8.0,,,,,,,,,,,,,,,,,,,,,,
MKQF,691.0,Portland cement CEM I 52.5 N,52.5,0.0,0.0,,0.0,276.0,0.0,0.0,172.0,0.0,0.0,,0.0,0.0,0.0,0.0,0.0,,759.0,silica sand,0.3,Straight Steel Fibers ,138.0,13.0,0.16,,,,,,,,,187.3,,22.0,Steam Curing at 90 oC,90.0,,,,,,40 x 40 x 160 ,NF EN196-1,,,,,,205.0,,,,,,,,,,,,40 x 40 x 160 ,NF EN196-1,,,34.0,,,,,,,,,,,,,,,,,,,,,,
SF,828.0,Portland cement CEM I 52.5 N,52.5,207.0,0.0,,0.0,0.0,0.0,0.0,0.0,0.0,0.0,,0.0,0.0,0.0,0.0,0.0,,911.0,silica sand,0.3,,,,,,,,,,,,,224.6,,26.4,Steam Curing at 150 oC,150.0,,,,,,40 x 40 x 160 ,NF EN196-1,,,,,,141.0,,,,,,,,,,,,40 x 40 x 160 ,NF EN196-1,,,11.0,,,,,,,,,,,,,,,,,,,,,,
 SFF,818.0,Portland cement CEM I 52.5 N,52.5,204.0,0.0,,0.0,0.0,0.0,0.0,0.0,0.0,0.0,,0.0,0.0,0.0,0.0,0.0,,899.0,silica sand,0.3,Straight Steel Fibers ,164.0,13.0,0.16,,,,,,,,,221.8,,26.0,Steam Curing at 150 oC,150.0,,,,,,40 x 40 x 160 ,NF EN196-1,,,,,,234.0,,,,,,,,,,,,40 x 40 x 160 ,NF EN196-1,,,34.0,,,,,,,,,,,,,,,,,,,,,,
SFQ,726.0,Portland cement CEM I 52.5 N,52.5,181.0,0.0,,0.0,290.0,0.0,0.0,0.0,0.0,0.0,,0.0,0.0,0.0,0.0,0.0,,789.0,silica sand,0.3,,,,,,,,,,,,,196.9,,23.1,Steam Curing at 150 oC,150.0,,,,,,40 x 40 x 160 ,NF EN196-1,,,,,,183.0,,,,,,,,,,,,40 x 40 x 160 ,NF EN196-1,,,9.0,,,,,,,,,,,,,,,,,,,,,,
 SFQF,691.0,Portland cement CEM I 52.5 N,52.5,172.0,0.0,,0.0,276.0,0.0,0.0,0.0,0.0,0.0,,0.0,0.0,0.0,0.0,0.0,,759.0,silica sand,0.3,Straight Steel Fibers ,138.0,13.0,0.16,,,,,,,,,187.3,,22.0,Steam Curing at 150 oC,150.0,,,,,,40 x 40 x 160 ,NF EN196-1,,,,,,243.0,,,,,,,,,,,,40 x 40 x 160 ,NF EN196-1,,,40.0,,,,,,,,,,,,,,,,,,,,,,
MK,828.0,Portland cement CEM I 52.5 N,52.5,0.0,0.0,,0.0,0.0,0.0,0.0,207.0,0.0,0.0,,0.0,0.0,0.0,0.0,0.0,,911.0,silica sand,0.3,,,,,,,,,,,,,224.6,,26.4,Steam Curing at 150 oC,150.0,,,,,,40 x 40 x 160 ,NF EN196-1,,,,,,140.0,,,,,,,,,,,,40 x 40 x 160 ,NF EN196-1,,,14.0,,,,,,,,,,,,,,,,,,,,,,
MKF,824.0,Portland cement CEM I 52.5 N,52.5,0.0,0.0,,0.0,0.0,0.0,0.0,204.0,0.0,0.0,,0.0,0.0,0.0,0.0,0.0,,899.0,silica sand,0.3,Straight Steel Fibers ,164.0,13.0,0.16,,,,,,,,,221.8,,26.0,Steam Curing at 150 oC,150.0,,,,,,40 x 40 x 160 ,NF EN196-1,,,,,,212.0,,,,,,,,,,,,40 x 40 x 160 ,NF EN196-1,,,42.0,,,,,,,,,,,,,,,,,,,,,,
MKQ,726.0,Portland cement CEM I 52.5 N,52.5,0.0,0.0,,0.0,290.0,0.0,0.0,181.0,0.0,0.0,,0.0,0.0,0.0,0.0,0.0,,789.0,silica sand,0.3,,,,,,,,,,,,,196.9,,23.1,Steam Curing at 150 oC,150.0,,,,,,40 x 40 x 160 ,NF EN196-1,,,,,,167.0,,,,,,,,,,,,40 x 40 x 160 ,NF EN196-1,,,11.0,,,,,,,,,,,,,,,,,,,,,,
MKQF,691.0,Portland cement CEM I 52.5 N,52.5,0.0,0.0,,0.0,276.0,0.0,0.0,172.0,0.0,0.0,,0.0,0.0,0.0,0.0,0.0,,759.0,silica sand,0.3,Straight Steel Fibers ,138.0,13.0,0.16,,,,,,,,,187.3,,22.0,Steam Curing at 150 oC,150.0,,,,,,40 x 40 x 160 ,NF EN196-1,,,,,,230.0,,,,,,,,,,,,40 x 40 x 160 ,NF EN196-1,,,38.0,,,,,,,,,,,,,,,,,,,,,,
 UHPC    ,833.0, Portland cement (US) Type I,,208.25,0.0,,0.0,0.0,208.25,0.0,0.0,0.0,0.0,,0.0,0.0,0.0,0.0,0.0,,1149.54,Locally available sand,0.6,,,,,,,,,,,,,183.26,HRWR based on polycarboxylate ether,4.498200000000001,Standard Curing ,20.0,,,,,,50 x 50 x 100,,,,,,,192.0,,,,,,,,7.5,,,,40 x 40 x 160 ,ASTM C1609,,,14.0,,,,,,,,,,,,,,,,,,,USA,"Ultra-High Performance Concrete with Compressive Strength Exceeding 150 MPa (22 ksi): A Simpler Way

https://www.researchgate.net/publication/279902304_Ultra-High_Performance_Concrete_with_Compressive_Strength_Exceeding_150_MPa_22_ksi_A_Simpler_Way",2011.0,Ref-7-Research
 UHPFRC  ,833.0, Portland cement (US) Type I,,208.25,0.0,,0.0,0.0,208.25,0.0,0.0,0.0,0.0,,0.0,0.0,0.0,0.0,0.0,,1074.57,Locally available sand,0.6,,,,,,,,,,,,,183.26,HRWR based on polycarboxylate ether,4.498200000000001,Standard Curing ,20.0,,,,,,50 x 50 x 100,,,,,,,201.0,,,,,,,,14.0,,,,40 x 40 x 160 ,ASTM C1609,,,30.0,,,,,,,,,,,,,,,,,,,,,,
 UHPGC1  ,833.0, Portland cement (US) Type I,,208.25,0.0,,0.0,0.0,249.89999999999998,0.0,0.0,0.0,0.0,,0.0,0.0,0.0,0.0,0.0,,1399.44,Locally available sand,0.6,Straight Steel Fibers ,195.0,13.0,0.2,2600.0,,,,,,,,183.26,HRWR based on polycarboxylate ether,5.9976,Standard Curing ,20.0,,,,,,50 x 50 x 100,,,,,,,175.0,,,,,,,,,,,,,,,,,,,,,,,,,,,,,,,,,,,,,,
 UHPGC2  ,833.0, Portland cement (US) Type I,,208.25,0.0,,0.0,0.0,249.89999999999998,0.0,0.0,0.0,0.0,,0.0,0.0,0.0,0.0,0.0,,1399.44,Locally available sand,0.6,,,,,,,,,,,,,183.26,HRWR based on polycarboxylate ether,5.9976,Standard Curing ,20.0,,,,,,50 x 50 x 100,,,,,,,171.0,,,,,,,,,,,,,,,,,,,,,,,,,,,,,,,,,,,,,,
 UHPGC3  ,833.0, Portland cement (US) Type I,,208.25,0.0,,0.0,0.0,208.25,0.0,0.0,0.0,0.0,,0.0,0.0,0.0,0.0,0.0,,1149.54,Locally available sand,0.6,,,,,,,,,,,,,166.60000000000002,HRWR based on polycarboxylate ether,5.9976,Standard Curing ,20.0,,,,,,50 x 50 x 100,,,,,,,190.0,,,,,,,,,,,,,,,,,,,,,,,,,,,,,,,,,,,,,,
 UHPGC4  ,833.0, Portland cement (US) Type I,,208.25,0.0,,0.0,0.0,208.25,0.0,0.0,0.0,0.0,,0.0,0.0,0.0,0.0,0.0,,1132.88,Locally available sand,0.6,,,,,,,,,,,,,149.94,HRWR based on polycarboxylate ether,7.496999999999999,Standard Curing ,20.0,,,,,,50 x 50 x 100,,,,,,,163.0,,,,,,,,,,,,,,,,,,,,,,,,,,,,,,,,,,,,,,
 QP/GP0             ,735.0,Portland cement CEM I 52.5 R,52.5,99.0,0.0,,0.0,412.0,0.0,0.0,0.0,0.0,0.0,,0.0,0.0,0.0,0.0,0.0,,962.0,Quartz sand,0.3,,,,,,,,,,,,,186.0," superplasticizer (SP) based on polycarboxylic
ether (PCE) polymers",30.65,Standard Curing ,20.0,95.0,,,,,cylinders 50 X 50,EN 12390-4,,,,,,182.0,,,,,,,,,,,,,,,,,,,,,,,,,,,,,,,,,,,Lithuania,"The effect of glass powder on the microstructure of ultra high performance concrete 

https://doi.org/10.1016/j.conbuildmat.2014.05.101",2014.0,Ref-8-Research
 QP/GP100           ,735.0,Portland cement CEM I 52.5 R,52.5,0.0,0.0,,0.0,0.0,391.0,0.0,0.0,0.0,0.0,,0.0,0.0,0.0,0.0,0.0,,962.0,Quartz sand,0.3,,,,,,,,,,,,,186.0," superplasticizer (SP) based on polycarboxylic
ether (PCE) polymers",30.65,Standard Curing ,20.0,95.0,,,,,cylinders 50 X 50,EN 12390-4,,,,,,221.0,,,,,,,,,,,,,,,,,,,,,,,,,,,,,,,,,,,,,,
 QP/GP100SF/GP100   ,735.0,Portland cement CEM I 52.5 R,52.5,0.0,0.0,,0.0,0.0,489.0,0.0,0.0,0.0,0.0,,0.0,0.0,0.0,0.0,0.0,,962.0,Quartz sand,0.3,,,,,,,,,,,,,186.0," superplasticizer (SP) based on polycarboxylic
ether (PCE) polymers",30.65,Standard Curing ,20.0,95.0,,,,,cylinders 50 X 50,EN 12390-4,,,,,,185.0,,,,,,,,,,,,,,,,,,,,,,,,,,,,,,,,,,,,,,
 SF/GP100           ,735.0,Portland cement CEM I 52.5 R,52.5,0.0,0.0,,0.0,412.0,99.0,0.0,0.0,0.0,0.0,,0.0,0.0,0.0,0.0,0.0,,962.0,Quartz sand,0.3,,,,,,,,,,,,,186.0," superplasticizer (SP) based on polycarboxylic
ether (PCE) polymers",30.65,Standard Curing ,20.0,95.0,,,,,cylinders 50 X 50,EN 12390-4,,,,,,153.0,,,,,,,,,,,,,,,,,,,,,,,,,,,,,,,,,,,,,,
 N1  ,669.0,Portland cement type I 52.5 R,52.5,134.0,0.0,,0.0,282.0,0.0,0.0,0.0,0.0,0.0,,0.0,0.0,0.0,0.0,0.0,,924.0,Silica sand,0.6,Straight Steel Fibers ,90.0,13.0,0.2,,,,,,,,,187.0, polycarboxylate ether based superplasticizers (SP),33.0,Standard Curing ,20.0,,,ASTM C1437,,198.0,40 x 40 x 40,EN 196-1,,,,,,156.0,,,,,,,,,,,,,,,,,,,,,,,,,,,,,,,,,,,Portugal,"Statistical mixture design approach for eco-efficient UHPC

https://doi.org/10.1016/j.cemconcomp.2014.07.016",2014.0,Ref-9-Research
 N2  ,673.0,Portland cement type I 52.5 R,52.5,132.0,0.0,,0.0,281.0,0.0,0.0,0.0,0.0,0.0,,0.0,0.0,0.0,0.0,0.0,,920.0,Silica sand,0.6,Straight Steel Fibers ,98.0,13.0,0.2,,,,,,,,,190.0, polycarboxylate ether based superplasticizers (SP),30.0,Standard Curing ,20.0,,,ASTM C1437,,195.0,40 x 40 x 40,EN 196-1,,,,,,156.0,,,,,,,,,,,,,,,,,,,,,,,,,,,,,,,,,,,,,,
 N3  ,675.0,Portland cement type I 52.5 R,52.5,210.0,0.0,,0.0,167.0,0.0,0.0,0.0,0.0,0.0,,0.0,0.0,0.0,0.0,0.0,,984.0,Silica sand,0.6,Straight Steel Fibers ,30.0,13.0,0.2,,,,,,,,,183.0, polycarboxylate ether based superplasticizers (SP),31.0,Standard Curing ,20.0,,,ASTM C1437,,208.0,40 x 40 x 40,EN 196-1,,,,,,160.0,,,,,,,,,,,,,,,,,,,,,,,,,,,,,,,,,,,,,,
 N4  ,726.0,Portland cement type I 52.5 R,52.5,193.0,0.0,,0.0,211.0,0.0,0.0,0.0,0.0,0.0,,0.0,0.0,0.0,0.0,0.0,,868.0,Silica sand,0.6,Straight Steel Fibers ,113.0,13.0,0.2,,,,,,,,,191.0, polycarboxylate ether based superplasticizers (SP),30.0,Standard Curing ,20.0,,,ASTM C1437,,202.0,40 x 40 x 40,EN 196-1,,,,,,187.0,,,,,,,,,,,,,,,,,,,,,,,,,,,,,,,,,,,,,,
F0,935.0,Type I portland cement,,251.0,0.0,,0.0,205.0,0.0,0.0,0.0,0.0,0.0,,0.0,0.0,0.0,0.0,0.0,,824.0,Quartz Sand,0.45,,,,,,,,,,,,,194.0,Polycarboxylate-based HRWR,14.7,Standard Curing ,21.0,95.0,,AS 1012.3.5 ,,157.5,50 × 50 × 50,ASTM C109/C109M,,122,160,182,,198.9,202.0,, AS 1012.17,53.145,AS 1012.10,11.7,,,,,,,AS 1012.11,,,27.9,,,,,,,,IS 3495 (Part 2) (BSI 1992) and AS/NZS 4456.17,0.58,,,,,,,,,,Australia,"ECO-UHPC with High-Volume Class-F Fly Ash:New Insight into Mechanical and Durability Properties

https://doi.org/10.1061/(ASCE)MT.1943-5533.0003726",2021.0,Ref-10-Research
F20,748.0,Type I portland cement,,251.0,187.0,Class-F,0.0,205.0,0.0,0.0,0.0,0.0,0.0,,0.0,0.0,0.0,0.0,0.0,,824.0,Quartz Sand,0.45,,,,,,,,,,,,,194.0,Polycarboxylate-based HRWR,14.7,Standard Curing ,21.0,95.0,,AS 1012.3.5 ,,178.0,50 × 50 × 50,ASTM C109/C109M,,109,135,162,,179.2,184.0,, AS 1012.17,49.672,AS 1012.10,10.1,,,,,,,AS 1012.11,,,24.7,,,,,,,,IS 3495 (Part 2) (BSI 1992) and AS/NZS 4456.17,1.05,,,,,,,,,,,,,
F40,561.0,Type I portland cement,,251.0,374.0,Class-F,0.0,205.0,0.0,0.0,0.0,0.0,0.0,,0.0,0.0,0.0,0.0,0.0,,824.0,Quartz Sand,0.45,,,,,,,,,,,,,194.0,Polycarboxylate-based HRWR,14.7,Standard Curing ,21.0,95.0,,AS 1012.3.5,,187.0,50 × 50 × 50,ASTM C109/C109M,,81,106,138,,152.6,158.0,, AS 1012.17,44.001,AS 1012.10,8.6,,,,,,,AS 1012.11,,,23.5,,,,,,,,IS 3495 (Part 2) (BSI 1992) and AS/NZS 4456.17,0.83,,,,,,,,,,,,,
F60,374.0,Type I portland cement,,251.0,561.0,Class-F,0.0,205.0,0.0,0.0,0.0,0.0,0.0,,0.0,0.0,0.0,0.0,0.0,,824.0,Quartz Sand,0.45,,,,,,,,,,,,,194.0,Polycarboxylate-based HRWR,14.7,Standard Curing ,21.0,95.0,,AS 1012.3.5,,192.0,50 × 50 × 50,ASTM C109/C109M,,58,78,90,,123.5,128.0,, AS 1012.17,38.267,AS 1012.10,7.9,,,,,,,AS 1012.11,,,18.3,,,,,,,,IS 3495 (Part 2) (BSI 1992) and AS/NZS 4456.17,0.78,,,,,,,,,,,,,
F70,281.0,Type I portland cement,,251.0,655.0,Class-F,0.0,205.0,0.0,0.0,0.0,0.0,0.0,,0.0,0.0,0.0,0.0,0.0,,824.0,Quartz Sand,0.45,,,,,,,,,,,,,194.0,Polycarboxylate-based HRWR,14.7,Standard Curing ,21.0,95.0,,AS 1012.3.5,,204.0,50 × 50 × 50,ASTM C109/C109M,,42,60,80,,106.9,112.0,, AS 1012.17,34.379,AS 1012.10,6.4,,,,,,,AS 1012.11,,,15.6,,,,,,,,IS 3495 (Part 2) (BSI 1992) and AS/NZS 4456.17,1.28,,,,,,,,,,,,,
W0,922.0,Type I portland cement,,248.0,0.0,,0.0,202.0,0.0,0.0,0.0,0.0,0.0,,0.0,0.0,0.0,0.0,0.0,,812.0,Quartz Sand,0.45,,,,,,,,,,,,,226.0,Polycarboxylate-based HRWR,14.5,Standard Curing ,21.0,95.0,,AS 1012.3.5,,216.0,50 × 50 × 50,ASTM C109/C109M,,,,,,172.1,,,,,AS 1012.10,9.8,,,,,,,AS 1012.11,,,23.6,,,,,,,,,,,,,,,,,,,,,,
W60,369.0,Type I portland cement,,248.0,553.0,Class-F,0.0,202.0,0.0,0.0,0.0,0.0,0.0,,0.0,0.0,0.0,0.0,0.0,,812.0,Quartz Sand,0.45,,,,,,,,,,,,,226.0,Polycarboxylate-based HRWR,14.5,Standard Curing ,21.0,95.0,,AS 1012.3.5,,225.0,50 × 50 × 50,ASTM C109/C109M,,,,,,99.1,,,,,AS 1012.10,4.8,,,,,,,AS 1012.11,,,13.6,,,,,,,,,,,,,,,,,,,,,,
UHPC1,977.0,CEM I 52.5 PM ES,52.5,183.0,0.0,,0.0,61.0,0.0,0.0,0.0,0.0,0.0,,0.0,0.0,0.0,0.0,0.0,,1075.0,Quartz Sand,,,,,,,,,,,,,,145.63,"Sika
Viscocrete Krono HE 20 superplasticizer (SP)",25.31,Standard Curing ,20.0,,,,,300.0,40 X 40 X 160 ,NF EN 196–1.,,112,125,,,139.0,,152.0,,,,8.9,,,,,,40 X 40 X 160 ,NF EN 196–1.,,,14.7,,,,,,,4.81,,,,,,,,,,,,France,"Effect of chemical and thermal activation on the microstructural and mechanical properties of more sustainable UHPC

https://doi.org/10.1016/j.conbuildmat.2018.02.214",2018.0,Ref-11-Research 
UHPC2,683.9,CEM I 52.5 PM ES,52.5,183.0,0.0,,0.0,61.0,0.0,0.0,0.0,268.1,0.0,,0.0,0.0,0.0,0.0,0.0,,1075.0,Quartz Sand,,,,,,,,,,,,,,160.39,"Sika
Viscocrete Krono HE 20 superplasticizer (SP)",10.54,Standard Curing ,20.0,,,,,300.0,40 X 40 X 160 ,NF EN 196–1.,,115,130,,,142.0,,155.0,,,,8.6,,,,,,40 X 40 X 160 ,NF EN 196–1.,,,16.5,,,,,,,3.85,,,,,,,,,,,,,,,
UHPC3,488.5,CEM I 52.5 PM ES,52.5,183.0,0.0,,0.0,61.0,0.0,0.0,0.0,446.9,0.0,,0.0,0.0,0.0,0.0,0.0,,1075.0,Quartz Sand,,,,,,,,,,,,,,148.44,"Sika
Viscocrete Krono HE 20 superplasticizer (SP)",22.49,Standard Curing ,20.0,,,,,300.0,40 X 40 X 160 ,NF EN 196–1.,,82,105,,,123.0,,138.0,,,,8.0,,,,,,40 X 40 X 160 ,NF EN 196–1.,,,13.8,,,,,,,2.51,,,,,,,,,,,,,,,
UHPC4,195.4,CEM I 52.5 PM ES,52.5,183.0,0.0,,0.0,61.0,0.0,0.0,0.0,715.0,0.0,,0.0,0.0,0.0,0.0,0.0,,1075.0,Quartz Sand,,,,,,,,,,,,,,145.63,"Sika
Viscocrete Krono HE 20 superplasticizer (SP)",25.31,Standard Curing ,20.0,,,,,300.0,40 X 40 X 160 ,NF EN 196–1.,,38,78,,,107.0,,112.0,,,,8.2,,,,,,40 X 40 X 160 ,NF EN 196–1.,,,12.8,,,,,,,4.04,,,,,,,,,,,,,,,
RPC-24-spA,960.0,CEMII/A-L42.5R,42.5,240.0,0.0,,0.0,0.0,0.0,0.0,0.0,0.0,0.0,,0.0,0.0,0.0,0.0,0.0,,960.0,Locally available sand,0.1,Straight Steel Fibers ,192.0,13.0,0.18,,,,,,,,,227.0,acrylic-basedsuperplasticizers,24.0,Standard Curing ,20.0,,,,,,40 X 40 X 160 ,EN 1015-11,,74,100,,,145.0,,,,82.0,,,,,,,,40 X 40 X 160 ,EN 1015-11,,32.0,,,,,,,,,,,,,,,,,,,,,,,
RPC-24-spB,960.0,CEMII/A-L42.5R,42.5,240.0,0.0,,0.0,0.0,0.0,0.0,0.0,0.0,0.0,,0.0,0.0,0.0,0.0,0.0,,960.0,Locally available sand,0.1,Straight Steel Fibers ,192.0,13.0,0.18,,,,,,,,,227.0,acrylic-basedsuperplasticizers,24.0,Standard Curing ,20.0,,,,,,40 X 40 X 160 ,EN 1015-11,,84,121,,,155.0,,,,,,,,,,,,40 X 40 X 160 ,EN 1015-11,,38.0,,,,,,,,,,,,,,,,,,,,,,,
RPC-26-spA,960.0,CEMII/A-L42.5R,42.5,240.0,0.0,,0.0,0.0,0.0,0.0,0.0,0.0,0.0,,0.0,0.0,0.0,0.0,0.0,,960.0,Locally available sand,0.1,Straight Steel Fibers ,192.0,13.0,0.18,,,,,,,,,248.0,acrylic-basedsuperplasticizers,24.0,Standard Curing ,20.0,,,,,,40 X 40 X 160 ,EN 1015-11,,79,111,,,143.0,,,,60.0,,,,,,,,40 X 40 X 160 ,EN 1015-11,,36.0,,,,,,,,,,,,,,,,,,,,,,,
RPC-26-spB,960.0,CEMII/A-L42.5R,42.5,240.0,0.0,,0.0,0.0,0.0,0.0,0.0,0.0,0.0,,0.0,0.0,0.0,0.0,0.0,,960.0,Locally available sand,0.1,Straight Steel Fibers ,192.0,13.0,0.18,,,,,,,,,248.0,acrylic-basedsuperplasticizers,24.0,Standard Curing ,20.0,,,,,,40 X 40 X 160 ,EN 1015-11,,79,109,,,140.0,,,,,,,,,,,,40 X 40 X 160 ,EN 1015-11,,28.0,,,,,,,,,,,,,,,,,,,,,,,
M1,1000.0,ordinary Portland cement Type I cement,,150.0,0.0,,0.0,0.0,0.0,0.0,0.0,0.0,0.0,,0.0,0.0,0.0,0.0,0.0,,976.81,Fine dune sand,0.6,Straight Steel Fibers ,157.0,13.0,0.22,2850.0,,,,,,,,172.5,polycarboxylic ether (PCE) based superplasticizer,40.83,Standard Curing ,22.0,,,ASTM C1437,,180.0,50 x 50 x 50,ASTM C109,,92,104,118,,132.0,,140.0,ASTM C469,51.0,,,,,,,,40 X 40 X 160 ,ASTM C78,,33.0,,,,,,,,,,,,,,,,,,,, Saudi Arabia,"Effect of key mixture parameters on flow and mechanical properties of reactive powder concrete

https://doi.org/10.1016/j.conbuildmat.2015.09.010",2015.0,Ref-13-Research
M2,1000.0,ordinary Portland cement Type I cement,,200.0,0.0,,0.0,0.0,0.0,0.0,0.0,0.0,0.0,,0.0,0.0,0.0,0.0,0.0,,897.51,Fine dune sand,0.6,Straight Steel Fibers ,157.0,13.0,0.22,2850.0,,,,,,,,180.0,polycarboxylic ether (PCE) based superplasticizer,42.6,Standard Curing ,22.0,,,ASTM C1437,,180.0,50 x 50 x 50,ASTM C109,,94,106,122.7,,135.6,,145.4,ASTM C469,52.5,,,,,,,,40 X 40 X 160 ,ASTM C78,,34.4,,,,,,,,,,,,,,,,,,,,,,,
M3,1000.0,ordinary Portland cement Type I cement,,250.0,0.0,,0.0,0.0,0.0,0.0,0.0,0.0,0.0,,0.0,0.0,0.0,0.0,0.0,,818.21,Fine dune sand,0.6,Straight Steel Fibers ,157.0,13.0,0.22,2850.0,,,,,,,,187.5,polycarboxylic ether (PCE) based superplasticizer,44.38,Standard Curing ,22.0,,,ASTM C1437,,180.0,50 x 50 x 50,ASTM C109,,107,120.7,129.4,,136.9,,150.7,ASTM C469,53.0,,,,,,,,40 X 40 X 160 ,ASTM C78,,36.6,,,,,,,,,,,,,,,,,,,,,,,
M4,1100.0,ordinary Portland cement Type I cement,,165.0,0.0,,0.0,0.0,0.0,0.0,0.0,0.0,0.0,,0.0,0.0,0.0,0.0,0.0,,826.55,Fine dune sand,0.6,Straight Steel Fibers ,157.0,13.0,0.22,2850.0,,,,,,,,189.75,polycarboxylic ether (PCE) based superplasticizer,44.91,Standard Curing ,22.0,,,ASTM C1437,,200.0,50 x 50 x 50,ASTM C109,,100.8,108.6,119.1,,132.0,,136.7,ASTM C469,44.8,,,,,,,,40 X 40 X 160 ,ASTM C78,,27.8,,,,,,,,,,,,,,,,,,,,,,,
M5,1100.0,ordinary Portland cement Type I cement,,220.0,0.0,,0.0,0.0,0.0,0.0,0.0,0.0,0.0,,0.0,0.0,0.0,0.0,0.0,,739.32,Fine dune sand,0.6,Straight Steel Fibers ,157.0,13.0,0.22,2850.0,,,,,,,,198.0,polycarboxylic ether (PCE) based superplasticizer,46.86,Standard Curing ,22.0,,,ASTM C1437,,210.0,50 x 50 x 50,ASTM C109,,103.7,113.2,125.2,,136.3,,147.0,ASTM C469,46.5,,,,,,,,40 X 40 X 160 ,ASTM C78,,29.8,,,,,,,,,,,,,,,,,,,,,,,
M6,1100.0,ordinary Portland cement Type I cement,,275.0,0.0,,0.0,0.0,0.0,0.0,0.0,0.0,0.0,,0.0,0.0,0.0,0.0,0.0,,652.09,Fine dune sand,0.6,Straight Steel Fibers ,157.0,13.0,0.22,2850.0,,,,,,,,206.25,polycarboxylic ether (PCE) based superplasticizer,48.81,Standard Curing ,22.0,,,ASTM C1437,,190.0,50 x 50 x 50,ASTM C109,,110,119.1,131,,138.9,,154.4,ASTM C469,47.6,,,,,,,,40 X 40 X 160 ,ASTM C78,,32.9,,,,,,,,,,,,,,,,,,,,,,,
M7,1200.0,ordinary Portland cement Type I cement,,180.0,0.0,,0.0,0.0,0.0,0.0,0.0,0.0,0.0,,0.0,0.0,0.0,0.0,0.0,,676.29,Fine dune sand,0.6,Straight Steel Fibers ,157.0,13.0,0.22,2850.0,,,,,,,,207.0,polycarboxylic ether (PCE) based superplasticizer,48.99,Standard Curing ,22.0,,,ASTM C1437,,200.0,50 x 50 x 50,ASTM C109,,99.9,107.2,119.4,,132.8,,136.4,ASTM C469,45.7,,,,,,,,40 X 40 X 160 ,ASTM C78,,26.0,,,,,,,,,,,,,,,,,,,,,,,
M8,1200.0,ordinary Portland cement Type I cement,,240.0,0.0,,0.0,0.0,0.0,0.0,0.0,0.0,0.0,,0.0,0.0,0.0,0.0,0.0,,581.13,Fine dune sand,0.6,Straight Steel Fibers ,157.0,13.0,0.22,2850.0,,,,,,,,216.0,polycarboxylic ether (PCE) based superplasticizer,51.12,Standard Curing ,22.0,,,ASTM C1437,,205.0,50 x 50 x 50,ASTM C109,,104.1,110.6,123,,135.0,,140.0,ASTM C469,47.8,,,,,,,,40 X 40 X 160 ,ASTM C78,,30.9,,,,,,,,,,,,,,,,,,,,,,,
M9,1200.0,ordinary Portland cement Type I cement,,300.0,0.0,,0.0,0.0,0.0,0.0,0.0,0.0,0.0,,0.0,0.0,0.0,0.0,0.0,,485.97,Fine dune sand,0.6,Straight Steel Fibers ,157.0,13.0,0.22,2850.0,,,,,,,,225.0,polycarboxylic ether (PCE) based superplasticizer,53.25,Standard Curing ,22.0,,,ASTM C1437,,205.0,50 x 50 x 50,ASTM C109,,108,115,126,,137.0,,143.8,ASTM C469,48.4,,,,,,,,40 X 40 X 160 ,ASTM C78,,34.8,,,,,,,,,,,,,,,,,,,,,,,
M10,1000.0,ordinary Portland cement Type I cement,,150.0,0.0,,0.0,0.0,0.0,0.0,0.0,0.0,0.0,,0.0,0.0,0.0,0.0,0.0,,945.25,Fine dune sand,0.6,Straight Steel Fibers ,157.0,13.0,0.22,2850.0,,,,,,,,201.25,polycarboxylic ether (PCE) based superplasticizer,23.0,Standard Curing ,22.0,,,ASTM C1437,,220.0,50 x 50 x 50,ASTM C109,,98.7,111.6,125.4,,129.4,,142.0,ASTM C469,48.3,,,,,,,,40 X 40 X 160 ,ASTM C78,,32.4,,,,,,,,,,,,,,,,,,,,,,,
M11,1000.0,ordinary Portland cement Type I cement,,200.0,0.0,,0.0,0.0,0.0,0.0,0.0,0.0,0.0,,0.0,0.0,0.0,0.0,0.0,,864.58,Fine dune sand,0.6,Straight Steel Fibers ,157.0,13.0,0.22,2850.0,,,,,,,,210.0,polycarboxylic ether (PCE) based superplasticizer,24.0,Standard Curing ,22.0,,,ASTM C1437,,200.0,50 x 50 x 50,ASTM C109,,101.3,119.6,129.3,,133.3,,146.3,ASTM C469,49.2,,,,,,,,40 X 40 X 160 ,ASTM C78,,34.0,,,,,,,,,,,,,,,,,,,,,,,
M12,1000.0,ordinary Portland cement Type I cement,,250.0,0.0,,0.0,0.0,0.0,0.0,0.0,0.0,0.0,,0.0,0.0,0.0,0.0,0.0,,783.91,Fine dune sand,0.6,Straight Steel Fibers ,157.0,13.0,0.22,2850.0,,,,,,,,218.75,polycarboxylic ether (PCE) based superplasticizer,25.0,Standard Curing ,22.0,,,ASTM C1437,,220.0,50 x 50 x 50,ASTM C109,,104,121,133,,135.0,,149.0,ASTM C469,50.0,,,,,,,,40 X 40 X 160 ,ASTM C78,,34.9,,,,,,,,,,,,,,,,,,,,,,,
M13,1100.0,ordinary Portland cement Type I cement,,165.0,0.0,,0.0,0.0,0.0,0.0,0.0,0.0,0.0,,0.0,0.0,0.0,0.0,0.0,,806.45,Fine dune sand,0.6,Straight Steel Fibers ,157.0,13.0,0.22,2850.0,,,,,,,,221.375,polycarboxylic ether (PCE) based superplasticizer,18.98,Standard Curing ,22.0,,,ASTM C1437,,185.0,50 x 50 x 50,ASTM C109,,108.2,117.2,119.3,,128.4,,140.0,ASTM C469,42.9,,,,,,,,40 X 40 X 160 ,ASTM C78,,24.5,,,,,,,,,,,,,,,,,,,,,,,
M14,1100.0,ordinary Portland cement Type I cement,,220.0,0.0,,0.0,0.0,0.0,0.0,0.0,0.0,0.0,,0.0,0.0,0.0,0.0,0.0,,718.35,Fine dune sand,0.6,Straight Steel Fibers ,157.0,13.0,0.22,2850.0,,,,,,,,231.0,polycarboxylic ether (PCE) based superplasticizer,19.8,Standard Curing ,22.0,,,ASTM C1437,,205.0,50 x 50 x 50,ASTM C109,,108.6,119.8,123.4,,130.0,,147.1,ASTM C469,44.4,,,,,,,,40 X 40 X 160 ,ASTM C78,,25.8,,,,,,,,,,,,,,,,,,,,,,,
M15,1100.0,ordinary Portland cement Type I cement,,275.0,0.0,,0.0,0.0,0.0,0.0,0.0,0.0,0.0,,0.0,0.0,0.0,0.0,0.0,,630.25,Fine dune sand,0.6,Straight Steel Fibers ,157.0,13.0,0.22,2850.0,,,,,,,,240.625,polycarboxylic ether (PCE) based superplasticizer,20.63,Standard Curing ,22.0,,,ASTM C1437,,190.0,50 x 50 x 50,ASTM C109,,110,121,127,,133.0,,148.5,ASTM C469,45.0,,,,,,,,40 X 40 X 160 ,ASTM C78,,28.0,,,,,,,,,,,,,,,,,,,,,,,
M16,1200.0,ordinary Portland cement Type I cement,,180.0,0.0,,0.0,0.0,0.0,0.0,0.0,0.0,0.0,,0.0,0.0,0.0,0.0,0.0,,654.37,Fine dune sand,0.6,Straight Steel Fibers ,157.0,13.0,0.22,2850.0,,,,,,,,241.5,polycarboxylic ether (PCE) based superplasticizer,20.7,Standard Curing ,22.0,,,ASTM C1437,,225.0,50 x 50 x 50,ASTM C109,,90.1,107,112.4,,130.0,,133.0,ASTM C469,41.2,,,,,,,,40 X 40 X 160 ,ASTM C78,,24.9,,,,,,,,,,,,,,,,,,,,,,,
M17,1200.0,ordinary Portland cement Type I cement,,240.0,0.0,,0.0,0.0,0.0,0.0,0.0,0.0,0.0,,0.0,0.0,0.0,0.0,0.0,,558.26,Fine dune sand,0.6,Straight Steel Fibers ,157.0,13.0,0.22,2850.0,,,,,,,,252.0,polycarboxylic ether (PCE) based superplasticizer,21.6,Standard Curing ,22.0,,,ASTM C1437,,200.0,50 x 50 x 50,ASTM C109,,91.6,112.1,120.2,,134.0,,136.7,ASTM C469,42.4,,,,,,,,40 X 40 X 160 ,ASTM C78,,26.5,,,,,,,,,,,,,,,,,,,,,,,
M18,1200.0,ordinary Portland cement Type I cement,,300.0,0.0,,0.0,0.0,0.0,0.0,0.0,0.0,0.0,,0.0,0.0,0.0,0.0,0.0,,462.15,Fine dune sand,0.6,Straight Steel Fibers ,157.0,13.0,0.22,2850.0,,,,,,,,262.5,polycarboxylic ether (PCE) based superplasticizer,22.5,Standard Curing ,22.0,,,ASTM C1437,,200.0,50 x 50 x 50,ASTM C109,,98.4,113.2,121.9,,136.0,,154.5,ASTM C469,45.7,,,,,,,,40 X 40 X 160 ,ASTM C78,,27.5,,,,,,,,,,,,,,,,,,,,,,,
M19,1000.0,ordinary Portland cement Type I cement,,150.0,0.0,,0.0,0.0,0.0,0.0,0.0,0.0,0.0,,0.0,0.0,0.0,0.0,0.0,,885.8,Fine dune sand,0.6,Straight Steel Fibers ,157.0,13.0,0.22,2850.0,,,,,,,,230.0,polycarboxylic ether (PCE) based superplasticizer,17.25,Standard Curing ,22.0,,,ASTM C1437,,220.0,50 x 50 x 50,ASTM C109,,91,105.6,115.7,,121.5,,130.3,ASTM C469,40.3,,,,,,,,40 X 40 X 160 ,ASTM C78,,27.9,,,,,,,,,,,,,,,,,,,,,,,
M20,1000.0,ordinary Portland cement Type I cement,,200.0,0.0,,0.0,0.0,0.0,0.0,0.0,0.0,0.0,,0.0,0.0,0.0,0.0,0.0,,802.55,Fine dune sand,0.6,Straight Steel Fibers ,157.0,13.0,0.22,2850.0,,,,,,,,240.0,polycarboxylic ether (PCE) based superplasticizer,18.0,Standard Curing ,22.0,,,ASTM C1437,,215.0,50 x 50 x 50,ASTM C109,,99.9,108,119.5,,126.2,,140.1,ASTM C469,43.2,,,,,,,,40 X 40 X 160 ,ASTM C78,,30.7,,,,,,,,,,,,,,,,,,,,,,,
M21,1000.0,ordinary Portland cement Type I cement,,250.0,0.0,,0.0,0.0,0.0,0.0,0.0,0.0,0.0,,0.0,0.0,0.0,0.0,0.0,,719.29,Fine dune sand,0.6,Straight Steel Fibers ,157.0,13.0,0.22,2850.0,,,,,,,,250.0,polycarboxylic ether (PCE) based superplasticizer,18.75,Standard Curing ,22.0,,,ASTM C1437,,220.0,50 x 50 x 50,ASTM C109,,100.5,109.8,122,,128.0,,143.8,ASTM C469,44.5,,,,,,,,40 X 40 X 160 ,ASTM C78,,31.5,,,,,,,,,,,,,,,,,,,,,,,
M22,1100.0,ordinary Portland cement Type I cement,,165.0,0.0,,0.0,0.0,0.0,0.0,0.0,0.0,0.0,,0.0,0.0,0.0,0.0,0.0,,741.06,Fine dune sand,0.6,Straight Steel Fibers ,157.0,13.0,0.22,2850.0,,,,,,,,253.0,polycarboxylic ether (PCE) based superplasticizer,12.65,Standard Curing ,22.0,,,ASTM C1437,,190.0,50 x 50 x 50,ASTM C109,,83.8,102,114.5,,123.3,,130.9,ASTM C469,41.6,,,,,,,,40 X 40 X 160 ,ASTM C78,,23.0,,,,,,,,,,,,,,,,,,,,,,,
M23,1100.0,ordinary Portland cement Type I cement,,220.0,0.0,,0.0,0.0,0.0,0.0,0.0,0.0,0.0,,0.0,0.0,0.0,0.0,0.0,,650.11,Fine dune sand,0.6,Straight Steel Fibers ,157.0,13.0,0.22,2850.0,,,,,,,,264.0,polycarboxylic ether (PCE) based superplasticizer,13.2,Standard Curing ,22.0,,,ASTM C1437,,188.0,50 x 50 x 50,ASTM C109,,98.8,104.5,115.5,,125.7,,133.3,ASTM C469,42.0,,,,,,,,40 X 40 X 160 ,ASTM C78,,25.7,,,,,,,,,,,,,,,,,,,,,,,
M24,1100.0,ordinary Portland cement Type I cement,,275.0,0.0,,0.0,0.0,0.0,0.0,0.0,0.0,0.0,,0.0,0.0,0.0,0.0,0.0,,559.17,Fine dune sand,0.6,Straight Steel Fibers ,157.0,13.0,0.22,2850.0,,,,,,,,275.0,polycarboxylic ether (PCE) based superplasticizer,13.75,Standard Curing ,22.0,,,ASTM C1437,,190.0,50 x 50 x 50,ASTM C109,,101,107,117,,128.3,,136.6,ASTM C469,43.0,,,,,,,,40 X 40 X 160 ,ASTM C78,,27.1,,,,,,,,,,,,,,,,,,,,,,,
M25,1200.0,ordinary Portland cement Type I cement,,180.0,0.0,,0.0,0.0,0.0,0.0,0.0,0.0,0.0,,0.0,0.0,0.0,0.0,0.0,,583.03,Fine dune sand,0.6,Straight Steel Fibers ,157.0,13.0,0.22,2850.0,,,,,,,,276.0,polycarboxylic ether (PCE) based superplasticizer,13.8,Standard Curing ,22.0,,,ASTM C1437,,210.0,50 x 50 x 50,ASTM C109,,90.3,102.5,111.1,,128.0,,138.3,ASTM C469,40.0,,,,,,,,40 X 40 X 160 ,ASTM C78,,25.0,,,,,,,,,,,,,,,,,,,,,,,
M26,1200.0,ordinary Portland cement Type I cement,,240.0,0.0,,0.0,0.0,0.0,0.0,0.0,0.0,0.0,,0.0,0.0,0.0,0.0,0.0,,483.81,Fine dune sand,0.6,Straight Steel Fibers ,157.0,13.0,0.22,2850.0,,,,,,,,288.0,polycarboxylic ether (PCE) based superplasticizer,14.4,Standard Curing ,22.0,,,ASTM C1437,,200.0,50 x 50 x 50,ASTM C109,,99.7,108.6,115.7,,132.2,,142.8,ASTM C469,41.0,,,,,,,,40 X 40 X 160 ,ASTM C78,,26.0,,,,,,,,,,,,,,,,,,,,,,,
M27,1200.0,ordinary Portland cement Type I cement,,300.0,0.0,,0.0,0.0,0.0,0.0,0.0,0.0,0.0,,0.0,0.0,0.0,0.0,0.0,,384.6,Fine dune sand,0.6,Straight Steel Fibers ,157.0,13.0,0.22,2850.0,,,,,,,,300.0,polycarboxylic ether (PCE) based superplasticizer,15.0,Standard Curing ,22.0,,,ASTM C1437,,190.0,50 x 50 x 50,ASTM C109,,102,110.2,117.1,,135.0,,144.0,ASTM C469,42.5,,,,,,,,40 X 40 X 160 ,ASTM C78,,26.0,,,,,,,,,,,,,,,,,,,,,,,
1,900.0,portland cement,,180.0,0.0,,0.0,270.0,0.0,0.0,0.0,0.0,0.0,,0.0,0.0,0.0,0.0,0.0,,1080.0,Quartz sand,,,,,,,,,,,,,,207.0,polycarboxylate based super-plasticizer,31.5,Standard Curing ,20.0,95.0,,,,,C: 75 X 150,ASTM C39/C39M,,,131,142,,151.0,160.0,,ASTM C39/C39M,42.6,ASTM C496/C496M,9.4,,,,,,100 x 100 x 400,ASTM C1609/C1609M,,,,,,9.03, ASTM C642 for Porosity ,,,3.6,,,,,,,,ASTM C1202,71.0,,,Pakistan,"Exploring mechanical and durability properties of ultra-high performance concrete incorporating various steel fiber lengths and dosages 

https://doi.org/10.1016/j.conbuildmat.2014.11.017",2014.0,Ref-14-Research
2,900.0,portland cement,,180.0,0.0,,0.0,270.0,0.0,0.0,0.0,0.0,0.0,,0.0,0.0,0.0,0.0,0.0,,1080.0,Quartz sand,,Straight Steel Fibers ,78.5,8.0,0.2,2850.0,,,,,,,,207.0,polycarboxylate based super-plasticizer,31.5,Standard Curing ,20.0,95.0,,,,,C: 75 X 150,ASTM C39/C39M,,,135,147,,156.0,165.0,,ASTM C39/C39M,42.1,ASTM C496/C496M,17.6,,,,,,100 x 100 x 400,ASTM C1609/C1609M,,,,,,23.23, ASTM C642 for Porosity ,,,3.3,,,,,,,,ASTM C1202,60.0,,,,,,
3,900.0,portland cement,,180.0,0.0,,0.0,270.0,0.0,0.0,0.0,0.0,0.0,,0.0,0.0,0.0,0.0,0.0,,1080.0,Quartz sand,,Straight Steel Fibers ,235.5,8.0,0.2,2850.0,,,,,,,,207.0,polycarboxylate based super-plasticizer,31.5,Standard Curing ,20.0,95.0,,,,,C: 75 X 150,ASTM C39/C39M,,,142,154,,164.0,174.0,,ASTM C39/C39M,42.5,ASTM C496/C496M,21.9,,,,,,100 x 100 x 400,ASTM C1609/C1609M,,,,,,43.6, ASTM C642 for Porosity ,,,3.0,,,,,,,,ASTM C1202,45.0,,,,,,
4,900.0,portland cement,,180.0,0.0,,0.0,270.0,0.0,0.0,0.0,0.0,0.0,,0.0,0.0,0.0,0.0,0.0,,1080.0,Quartz sand,,Straight Steel Fibers ,471.0,8.0,0.2,2850.0,,,,,,,,207.0,polycarboxylate based super-plasticizer,31.5,Standard Curing ,20.0,95.0,,,,,C: 75 X 150,ASTM C39/C39M,,,148,160,,171.0,181.0,,ASTM C39/C39M,42.8,ASTM C496/C496M,39.8,,,,,,100 x 100 x 400,ASTM C1609/C1609M,,,,,,83.95, ASTM C642 for Porosity ,,,1.35,,,,,,,,ASTM C1202,36.0,,,,,,
5,900.0,portland cement,,180.0,0.0,,0.0,270.0,0.0,0.0,0.0,0.0,0.0,,0.0,0.0,0.0,0.0,0.0,,1080.0,Quartz sand,,Straight Steel Fibers ,78.5,12.0,0.2,2850.0,,,,,,,,207.0,polycarboxylate based super-plasticizer,31.5,Standard Curing ,20.0,95.0,,,,,C: 75 X 150,ASTM C39/C39M,,,135,149,,158.0,165.0,,ASTM C39/C39M,42.3,ASTM C496/C496M,15.6,,,,,,100 x 100 x 400,ASTM C1609/C1609M,,,,,,18.2, ASTM C642 for Porosity ,,,3.35,,,,,,,,ASTM C1202,60.0,,,,,,
6,900.0,portland cement,,180.0,0.0,,0.0,270.0,0.0,0.0,0.0,0.0,0.0,,0.0,0.0,0.0,0.0,0.0,,1080.0,Quartz sand,,Straight Steel Fibers ,235.5,12.0,0.2,2850.0,,,,,,,,207.0,polycarboxylate based super-plasticizer,31.5,Standard Curing ,20.0,95.0,,,,,C: 75 X 150,ASTM C39/C39M,,,141,155,,166.0,176.0,,ASTM C39/C39M,42.8,ASTM C496/C496M,19.7,,,,,,100 x 100 x 400,ASTM C1609/C1609M,,,,,,32.75, ASTM C642 for Porosity ,,,3.0,,,,,,,,ASTM C1202,47.0,,,,,,
7,900.0,portland cement,,180.0,0.0,,0.0,270.0,0.0,0.0,0.0,0.0,0.0,,0.0,0.0,0.0,0.0,0.0,,1080.0,Quartz sand,,Straight Steel Fibers ,471.0,12.0,0.2,2850.0,,,,,,,,207.0,polycarboxylate based super-plasticizer,31.5,Standard Curing ,20.0,95.0,,,,,C: 75 X 150,ASTM C39/C39M,,,147,159,,173.0,184.0,,ASTM C39/C39M,42.3,ASTM C496/C496M,36.2,,,,,,100 x 100 x 400,ASTM C1609/C1609M,,,,,,60.5, ASTM C642 for Porosity ,,,2.38,,,,,,,,ASTM C1202,38.0,,,,,,
8,900.0,portland cement,,180.0,0.0,,0.0,270.0,0.0,0.0,0.0,0.0,0.0,,0.0,0.0,0.0,0.0,0.0,,1080.0,Quartz sand,,Straight Steel Fibers ,78.5,16.0,0.2,2850.0,,,,,,,,207.0,polycarboxylate based super-plasticizer,31.5,Standard Curing ,20.0,95.0,,,,,C: 75 X 150,ASTM C39/C39M,,,137,148,,159.0,167.0,,ASTM C39/C39M,43.4,ASTM C496/C496M,13.9,,,,,,100 x 100 x 400,ASTM C1609/C1609M,,,,,,15.1, ASTM C642 for Porosity ,,,3.4,,,,,,,,ASTM C1202,65.0,,,,,,
9,900.0,portland cement,,180.0,0.0,,0.0,270.0,0.0,0.0,0.0,0.0,0.0,,0.0,0.0,0.0,0.0,0.0,,1080.0,Quartz sand,,Straight Steel Fibers ,235.5,16.0,0.2,2850.0,,,,,,,,207.0,polycarboxylate based super-plasticizer,31.5,Standard Curing ,20.0,95.0,,,,,C: 75 X 150,ASTM C39/C39M,,,143,152,,165.0,175.0,,ASTM C39/C39M,42.1,ASTM C496/C496M,18.9,,,,,,100 x 100 x 400,ASTM C1609/C1609M,,,,,,26.53, ASTM C642 for Porosity ,,,3.05,,,,,,,,ASTM C1202,52.0,,,,,,
10,900.0,portland cement,,180.0,0.0,,0.0,270.0,0.0,0.0,0.0,0.0,0.0,,0.0,0.0,0.0,0.0,0.0,,1080.0,Quartz sand,,Straight Steel Fibers ,471.0,16.0,0.2,2850.0,,,,,,,,207.0,polycarboxylate based super-plasticizer,31.5,Standard Curing ,20.0,95.0,,,,,C: 75 X 150,ASTM C39/C39M,,,149,163,,170.0,185.0,,ASTM C39/C39M,42.9,ASTM C496/C496M,33.8,,,,,,100 x 100 x 400,ASTM C1609/C1609M,,,,,,47.3, ASTM C642 for Porosity ,,,1.4,,,,,,,,ASTM C1202,43.0,,,,,,
UHPC-1,1092.0,Portland cement Type 1 cement,,273.0,0.0,,0.0,0.0,0.0,0.0,0.0,0.0,0.0,,0.0,0.0,0.0,0.0,0.0,,647.0,Arkansas River sand,3,,,,,,,,,,,,,273.0,HRWRA,30.26,heat curing,90.0,100.0,,ASTM C1437,,195.0,"Cylindrical specimens, 75 X 150 mm",ASTM C109,,,,,,136.4,,,ASTM C469,43.4,,,,,,,,,,,,,,,,,,,,,,,,,,,,,,,USA,"Evaluation of modulus of elasticity of ultra-high performance concrete

https://doi.org/10.1016/j.conbuildmat.2017.07.158",2017.0,Ref-15-Research
UHPC-2,1092.0,Portland cement Type 1 cement,,273.0,0.0,,0.0,0.0,0.0,0.0,0.0,0.0,0.0,,0.0,0.0,0.0,0.0,0.0,,647.0,Arkansas River sand,3,Straight Steel Fibers ,27.3,12.7,0.2,,,,,,,,,273.0,HRWRA,30.26,heat curing,90.0,100.0,,ASTM C1437,,185.0,"Cylindrical specimens, 75 X 150 mm",ASTM C109,,,,,,137.9,,,ASTM C469,44.5,,,,,,,,,,,,,,,,,,,,,,,,,,,,,,,,,,
UHPC-3,1092.0,Portland cement Type 1 cement,,273.0,0.0,,0.0,0.0,0.0,0.0,0.0,0.0,0.0,,0.0,0.0,0.0,0.0,0.0,,647.0,Arkansas River sand,3,Straight Steel Fibers ,54.6,12.7,0.2,,,,,,,,,273.0,HRWRA,30.26,heat curing,90.0,100.0,,ASTM C1437,,175.0,"Cylindrical specimens, 75 X 150 mm",ASTM C109,,,,,,140.8,,,ASTM C469,45.9,,,,,,,,,,,,,,,,,,,,,,,,,,,,,,,,,,
UHPC-4,1092.0,Portland cement Type 1 cement,,273.0,0.0,,0.0,0.0,0.0,0.0,0.0,0.0,0.0,,0.0,0.0,0.0,0.0,0.0,,647.0,Arkansas River sand,3,Straight Steel Fibers ,81.9,12.7,0.2,,,,,,,,,273.0,HRWRA,30.26,heat curing,90.0,100.0,,ASTM C1437,,170.0,"Cylindrical specimens, 75 X 150 mm",ASTM C109,,,,,,155.3,,,ASTM C469,45.9,,,,,,,,,,,,,,,,,,,,,,,,,,,,,,,,,,
UHPC-5,1280.0,Portland cement Type 1 cement,,320.0,0.0,,0.0,0.0,0.0,0.0,0.0,0.0,0.0,,0.0,0.0,0.0,0.0,0.0,,310.0,Arkansas River sand,3,,,,,,,,,,,,,320.0,HRWRA,38.22,heat curing,90.0,100.0,,ASTM C1437,,210.0,"Cylindrical specimens, 75 X 150 mm",ASTM C109,,,,,,135.0,,,ASTM C469,37.6,,,,,,,,,,,,,,,,,,,,,,,,,,,,,,,,,,
UHPC-6,1280.0,Portland cement Type 1 cement,,320.0,0.0,,0.0,0.0,0.0,0.0,0.0,0.0,0.0,,0.0,0.0,0.0,0.0,0.0,,310.0,Arkansas River sand,3,Straight Steel Fibers ,32.0,12.7,0.2,,,,,,,,,320.0,HRWRA,38.22,heat curing,90.0,100.0,,ASTM C1437,,200.0,"Cylindrical specimens, 75 X 150 mm",ASTM C109,,,,,,135.9,,,ASTM C469,40.3,,,,,,,,,,,,,,,,,,,,,,,,,,,,,,,,,,
UHPC-7,1280.0,Portland cement Type 1 cement,,320.0,0.0,,0.0,0.0,0.0,0.0,0.0,0.0,0.0,,0.0,0.0,0.0,0.0,0.0,,310.0,Arkansas River sand,3,Straight Steel Fibers ,64.0,12.7,0.2,,,,,,,,,320.0,HRWRA,38.22,heat curing,90.0,100.0,,ASTM C1437,,195.0,"Cylindrical specimens, 75 X 150 mm",ASTM C109,,,,,,143.2,,,ASTM C469,41.0,,,,,,,,,,,,,,,,,,,,,,,,,,,,,,,,,,
UHPC-8,1280.0,Portland cement Type 1 cement,,320.0,0.0,,0.0,0.0,0.0,0.0,0.0,0.0,0.0,,0.0,0.0,0.0,0.0,0.0,,310.0,Arkansas River sand,3,Straight Steel Fibers ,96.0,12.7,0.2,,,,,,,,,320.0,HRWRA,38.22,heat curing,90.0,100.0,,ASTM C1437,,185.0,"Cylindrical specimens, 75 X 150 mm",ASTM C109,,,,,,145.7,,,ASTM C469,43.4,,,,,,,,,,,,,,,,,,,,,,,,,,,,,,,,,,
UHPC-9,1280.0,Portland cement Type 1 cement,,320.0,0.0,,0.0,0.0,0.0,0.0,0.0,0.0,0.0,,0.0,0.0,0.0,0.0,0.0,,310.0,Arkansas River sand,3,,,,,,,,,,,,,320.0,HRWRA,77.22,heat curing,90.0,100.0,,ASTM C1437,,230.0,"Cylindrical specimens, 75 X 150 mm",ASTM C109,,,,,,124.1,,,ASTM C469,37.2,,,,,,,,,,,,,,,,,,,,,,,,,,,,,,,,,,
UHPC-10,1280.0,Portland cement Type 1 cement,,320.0,0.0,,0.0,0.0,0.0,0.0,0.0,0.0,0.0,,0.0,0.0,0.0,0.0,0.0,,310.0,Arkansas River sand,3,Straight Steel Fibers ,32.0,12.7,0.2,,,,,,,,,320.0,HRWRA,77.22,heat curing,90.0,100.0,,ASTM C1437,,220.0,"Cylindrical specimens, 75 X 150 mm",ASTM C109,,,,,,128.3,,,ASTM C469,37.9,,,,,,,,,,,,,,,,,,,,,,,,,,,,,,,,,,
UHPC-11,1280.0,Portland cement Type 1 cement,,320.0,0.0,,0.0,0.0,0.0,0.0,0.0,0.0,0.0,,0.0,0.0,0.0,0.0,0.0,,310.0,Arkansas River sand,3,Straight Steel Fibers ,64.0,12.7,0.2,,,,,,,,,320.0,HRWRA,77.22,heat curing,90.0,100.0,,ASTM C1437,,210.0,"Cylindrical specimens, 75 X 150 mm",ASTM C109,,,,,,127.6,,,ASTM C469,40.0,,,,,,,,,,,,,,,,,,,,,,,,,,,,,,,,,,
UHPC-12,1280.0,Portland cement Type 1 cement,,320.0,0.0,,0.0,0.0,0.0,0.0,0.0,0.0,0.0,,0.0,0.0,0.0,0.0,0.0,,310.0,Arkansas River sand,3,Straight Steel Fibers ,96.0,12.7,0.2,,,,,,,,,320.0,HRWRA,77.22,heat curing,90.0,100.0,,ASTM C1437,,195.0,"Cylindrical specimens, 75 X 150 mm",ASTM C109,,,,,,144.1,,,ASTM C469,42.7,,,,,,,,,,,,,,,,,,,,,,,,,,,,,,,,,,
UHPC-13,1280.0,Portland cement Type 1 cement,,320.0,292.0,Class C ,0.0,0.0,0.0,0.0,0.0,0.0,0.0,,0.0,0.0,0.0,0.0,0.0,,0.0,,,,,,,,,,,,,,,320.0,HRWRA,35.37,heat curing,90.0,100.0,,ASTM C1437,,205.0,"Cylindrical specimens, 75 X 150 mm",ASTM C109,,,,,,135.5,,,ASTM C469,36.9,,,,,,,,,,,,,,,,,,,,,,,,,,,,,,,,,,
