Repository: Jocund96/Data-to-Design-ML

# Data

The datasets required by the S1 Linear Family workflows are included in this
directory.

| Dataset | Path | Purpose |
|---|---|---|
| Raw UCI Concrete | `raw/uci_concrete_data.xlsx` | Exploratory analysis and cleaning |
| UCI Concrete | `processed/uci_concrete_clean_engineered.csv` | Baseline and representation experiments |
| UHPC workbook | `raw/UHPC Dataset  (Version-2).xlsx` | Original UHPC import |
| Target-filtered UHPC | `processed/uhpc_rows_with_28day_target.csv` | Semantic missingness experiments |
| Shared semantic UHPC | `processed/shared_strategies/uhpc_semantic_50/` | Row-mixed, publication, uncertainty, and attribution experiments |

File: S1_Linear/data/processed/week6_semantic_cleaned.csv (part 2 of 17)
900.0,"Ordinary Portland cement
ASTM C150 type I",,220.0,0.0,not_applicable,0.0,0.0,0.0,0.0,0.0,0.0,94.0,Steel Slag,0.0,0.0,0.0,0.0,0.0,not_applicable,942.0,Fine dune sand,0.6,Straight Steel Fibers,157.0,12.7,0.15,2500.0,,not_applicable,0.0,,,,,162.0,polycarboxylic-based ether hyperplasticiser,40.0,Standard Curing,22.0,,,153.0
900.0,"Ordinary Portland cement
ASTM C150 type I",,220.0,0.0,not_applicable,0.0,0.0,0.0,0.0,0.0,0.0,177.0,Steel Slag,0.0,0.0,0.0,0.0,0.0,not_applicable,886.0,Fine dune sand,0.6,Straight Steel Fibers,157.0,12.7,0.15,2500.0,,not_applicable,0.0,,,,,162.0,polycarboxylic-based ether hyperplasticiser,40.0,Standard Curing,22.0,,,160.0
726.0,Portland cement type I 52.5 R,52.5,193.0,0.0,not_applicable,0.0,211.0,0.0,0.0,0.0,0.0,0.0,not_applicable,0.0,0.0,0.0,0.0,0.0,not_applicable,868.0,Silica sand,0.6,Straight Steel Fibers,113.0,13.0,0.2,,,not_applicable,0.0,,,,,191.0,polycarboxylate ether based superplasticizers (SP),30.0,Standard Curing,20.0,,,187.0
935.0,Type I portland cement,,251.0,0.0,not_applicable,0.0,205.0,0.0,0.0,0.0,0.0,0.0,not_applicable,0.0,0.0,0.0,0.0,0.0,not_applicable,824.0,Quartz Sand,0.45,not_applicable,0.0,,,,,not_applicable,0.0,,,,,194.0,Polycarboxylate-based HRWR,14.7,Standard Curing,21.0,95.0,,198.9
748.0,Type I portland cement,,251.0,187.0,Class-F,0.0,205.0,0.0,0.0,0.0,0.0,0.0,not_applicable,0.0,0.0,0.0,0.0,0.0,not_applicable,824.0,Quartz Sand,0.45,not_applicable,0.0,,,,,not_applicable,0.0,,,,,194.0,Polycarboxylate-based HRWR,14.7,Standard Curing,21.0,95.0,,179.2
561.0,Type I portland cement,,251.0,374.0,Class-F,0.0,205.0,0.0,0.0,0.0,0.0,0.0,not_applicable,0.0,0.0,0.0,0.0,0.0,not_applicable,824.0,Quartz Sand,0.45,not_applicable,0.0,,,,,not_applicable,0.0,,,,,194.0,Polycarboxylate-based HRWR,14.7,Standard Curing,21.0,95.0,,152.6
374.0,Type I portland cement,,251.0,561.0,Class-F,0.0,205.0,0.0,0.0,0.0,0.0,0.0,not_applicable,0.0,0.0,0.0,0.0,0.0,not_applicable,824.0,Quartz Sand,0.45,not_applicable,0.0,,,,,not_applicable,0.0,,,,,194.0,Polycarboxylate-based HRWR,14.7,Standard Curing,21.0,95.0,,123.5
281.0,Type I portland cement,,251.0,655.0,Class-F,0.0,205.0,0.0,0.0,0.0,0.0,0.0,not_applicable,0.0,0.0,0.0,0.0,0.0,not_applicable,824.0,Quartz Sand,0.45,not_applicable,0.0,,,,,not_applicable,0.0,,,,,194.0,Polycarboxylate-based HRWR,14.7,Standard Curing,21.0,95.0,,106.9
922.0,Type I portland cement,,248.0,0.0,not_applicable,0.0,202.0,0.0,0.0,0.0,0.0,0.0,not_applicable,0.0,0.0,0.0,0.0,0.0,not_applicable,812.0,Quartz Sand,0.45,not_applicable,0.0,,,,,not_applicable,0.0,,,,,226.0,Polycarboxylate-based HRWR,14.5,Standard Curing,21.0,95.0,,172.1
369.0,Type I portland cement,,248.0,553.0,Class-F,0.0,202.0,0.0,0.0,0.0,0.0,0.0,not_applicable,0.0,0.0,0.0,0.0,0.0,not_applicable,812.0,Quartz Sand,0.45,not_applicable,0.0,,,,,not_applicable,0.0,,,,,226.0,Polycarboxylate-based HRWR,14.5,Standard Curing,21.0,95.0,,99.1
977.0,CEM I 52.5 PM ES,52.5,183.0,0.0,not_applicable,0.0,61.0,0.0,0.0,0.0,0.0,0.0,not_applicable,0.0,0.0,0.0,0.0,0.0,not_applicable,1075.0,Quartz Sand,,not_applicable,0.0,,,,,not_applicable,0.0,,,,,145.63,"Sika
Viscocrete Krono HE 20 superplasticizer (SP)",25.31,Standard Curing,20.0,,,139.0
683.9,CEM I 52.5 PM ES,52.5,183.0,0.0,not_applicable,0.0,61.0,0.0,0.0,0.0,268.1,0.0,not_applicable,0.0,0.0,0.0,0.0,0.0,not_applicable,1075.0,Quartz Sand,,not_applicable,0.0,,,,,not_applicable,0.0,,,,,160.39,"Sika
Viscocrete Krono HE 20 superplasticizer (SP)",10.54,Standard Curing,20.0,,,142.0
488.5,CEM I 52.5 PM ES,52.5,183.0,0.0,not_applicable,0.0,61.0,0.0,0.0,0.0,446.9,0.0,not_applicable,0.0,0.0,0.0,0.0,0.0,not_applicable,1075.0,Quartz Sand,,not_applicable,0.0,,,,,not_applicable,0.0,,,,,148.44,"Sika
Viscocrete Krono HE 20 superplasticizer (SP)",22.49,Standard Curing,20.0,,,123.0
195.4,CEM I 52.5 PM ES,52.5,183.0,0.0,not_applicable,0.0,61.0,0.0,0.0,0.0,715.0,0.0,not_applicable,0.0,0.0,0.0,0.0,0.0,not_applicable,1075.0,Quartz Sand,,not_applicable,0.0,,,,,not_applicable,0.0,,,,,145.63,"Sika
Viscocrete Krono HE 20 superplasticizer (SP)",25.31,Standard Curing,20.0,,,107.0
960.0,CEMII/A-L42.5R,42.5,240.0,0.0,not_applicable,0.0,0.0,0.0,0.0,0.0,0.0,0.0,not_applicable,0.0,0.0,0.0,0.0,0.0,not_applicable,960.0,Locally available sand,0.1,Straight Steel Fibers,192.0,13.0,0.18,,,not_applicable,0.0,,,,,227.0,acrylic-basedsuperplasticizers,24.0,Standard Curing,20.0,,,145.0
960.0,CEMII/A-L42.5R,42.5,240.0,0.0,not_applicable,0.0,0.0,0.0,0.0,0.0,0.0,0.0,not_applicable,0.0,0.0,0.0,0.0,0.0,not_applicable,960.0,Locally available sand,0.1,Straight Steel Fibers,192.0,13.0,0.18,,,not_applicable,0.0,,,,,227.0,acrylic-basedsuperplasticizers,24.0,Standard Curing,20.0,,,155.0
960.0,CEMII/A-L42.5R,42.5,240.0,0.0,not_applicable,0.0,0.0,0.0,0.0,0.0,0.0,0.0,not_applicable,0.0,0.0,0.0,0.0,0.0,not_applicable,960.0,Locally available sand,0.1,Straight Steel Fibers,192.0,13.0,0.18,,,not_applicable,0.0,,,,,248.0,acrylic-basedsuperplasticizers,24.0,Standard Curing,20.0,,,143.0
960.0,CEMII/A-L42.5R,42.5,240.0,0.0,not_applicable,0.0,0.0,0.0,0.0,0.0,0.0,0.0,not_applicable,0.0,0.0,0.0,0.0,0.0,not_applicable,960.0,Locally available sand,0.1,Straight Steel Fibers,192.0,13.0,0.18,,,not_applicable,0.0,,,,,248.0,acrylic-basedsuperplasticizers,24.0,Standard Curing,20.0,,,140.0
1000.0,ordinary Portland cement Type I cement,,150.0,0.0,not_applicable,0.0,0.0,0.0,0.0,0.0,0.0,0.0,not_applicable,0.0,0.0,0.0,0.0,0.0,not_applicable,976.81,Fine dune sand,0.6,Straight Steel Fibers,157.0,13.0,0.22,2850.0,,not_applicable,0.0,,,,,172.5,polycarboxylic ether (PCE) based superplasticizer,40.83,Standard Curing,22.0,,,132.0
1000.0,ordinary Portland cement Type I cement,,200.0,0.0,not_applicable,0.0,0.0,0.0,0.0,0.0,0.0,0.0,not_applicable,0.0,0.0,0.0,0.0,0.0,not_applicable,897.51,Fine dune sand,0.6,Straight Steel Fibers,157.0,13.0,0.22,2850.0,,not_applicable,0.0,,,,,180.0,polycarboxylic ether (PCE) based superplasticizer,42.6,Standard Curing,22.0,,,135.6
1000.0,ordinary Portland cement Type I cement,,250.0,0.0,not_applicable,0.0,0.0,0.0,0.0,0.0,0.0,0.0,not_applicable,0.0,0.0,0.0,0.0,0.0,not_applicable,818.21,Fine dune sand,0.6,Straight Steel Fibers,157.0,13.0,0.22,2850.0,,not_applicable,0.0,,,,,187.5,polycarboxylic ether (PCE) based superplasticizer,44.38,Standard Curing,22.0,,,136.9
1100.0,ordinary Portland cement Type I cement,,165.0,0.0,not_applicable,0.0,0.0,0.0,0.0,0.0,0.0,0.0,not_applicable,0.0,0.0,0.0,0.0,0.0,not_applicable,826.55,Fine dune sand,0.6,Straight Steel Fibers,157.0,13.0,0.22,2850.0,,not_applicable,0.0,,,,,189.75,polycarboxylic ether (PCE) based superplasticizer,44.91,Standard Curing,22.0,,,132.0
1100.0,ordinary Portland cement Type I cement,,220.0,0.0,not_applicable,0.0,0.0,0.0,0.0,0.0,0.0,0.0,not_applicable,0.0,0.0,0.0,0.0,0.0,not_applicable,739.32,Fine dune sand,0.6,Straight Steel Fibers,157.0,13.0,0.22,2850.0,,not_applicable,0.0,,,,,198.0,polycarboxylic ether (PCE) based superplasticizer,46.86,Standard Curing,22.0,,,136.3
1100.0,ordinary Portland cement Type I cement,,275.0,0.0,not_applicable,0.0,0.0,0.0,0.0,0.0,0.0,0.0,not_applicable,0.0,0.0,0.0,0.0,0.0,not_applicable,652.09,Fine dune sand,0.6,Straight Steel Fibers,157.0,13.0,0.22,2850.0,,not_applicable,0.0,,,,,206.25,polycarboxylic ether (PCE) based superplasticizer,48.81,Standard Curing,22.0,,,138.9
1200.0,ordinary Portland cement Type I cement,,180.0,0.0,not_applicable,0.0,0.0,0.0,0.0,0.0,0.0,0.0,not_applicable,0.0,0.0,0.0,0.0,0.0,not_applicable,676.29,Fine dune sand,0.6,Straight Steel Fibers,157.0,13.0,0.22,2850.0,,not_applicable,0.0,,,,,207.0,polycarboxylic ether (PCE) based superplasticizer,48.99,Standard Curing,22.0,,,132.8
1200.0,ordinary Portland cement Type I cement,,240.0,0.0,not_applicable,0.0,0.0,0.0,0.0,0.0,0.0,0.0,not_applicable,0.0,0.0,0.0,0.0,0.0,not_applicable,581.13,Fine dune sand,0.6,Straight Steel Fibers,157.0,13.0,0.22,2850.0,,not_applicable,0.0,,,,,216.0,polycarboxylic ether (PCE) based superplasticizer,51.12,Standard Curing,22.0,,,135.0
1200.0,ordinary Portland cement Type I cement,,300.0,0.0,not_applicable,0.0,0.0,0.0,0.0,0.0,0.0,0.0,not_applicable,0.0,0.0,0.0,0.0,0.0,not_applicable,485.97,Fine dune sand,0.6,Straight Steel Fibers,157.0,13.0,0.22,2850.0,,not_applicable,0.0,,,,,225.0,polycarboxylic ether (PCE) based superplasticizer,53.25,Standard Curing,22.0,,,137.0
1000.0,ordinary Portland cement Type I cement,,150.0,0.0,not_applicable,0.0,0.0,0.0,0.0,0.0,0.0,0.0,not_applicable,0.0,0.0,0.0,0.0,0.0,not_applicable,945.25,Fine dune sand,0.6,Straight Steel Fibers,157.0,13.0,0.22,2850.0,,not_applicable,0.0,,,,,201.25,polycarboxylic ether (PCE) based superplasticizer,23.0,Standard Curing,22.0,,,129.4
1000.0,ordinary Portland cement Type I cement,,200.0,0.0,not_applicable,0.0,0.0,0.0,0.0,0.0,0.0,0.0,not_applicable,0.0,0.0,0.0,0.0,0.0,not_applicable,864.58,Fine dune sand,0.6,Straight Steel Fibers,157.0,13.0,0.22,2850.0,,not_applicable,0.0,,,,,210.0,polycarboxylic ether (PCE) based superplasticizer,24.0,Standard Curing,22.0,,,133.3
1000.0,ordinary Portland cement Type I cement,,250.0,0.0,not_applicable,0.0,0.0,0.0,0.0,0.0,0.0,0.0,not_applicable,0.0,0.0,0.0,0.0,0.0,not_applicable,783.91,Fine dune sand,0.6,Straight Steel Fibers,157.0,13.0,0.22,2850.0,,not_applicable,0.0,,,,,218.75,polycarboxylic ether (PCE) based superplasticizer,25.0,Standard Curing,22.0,,,135.0
1100.0,ordinary Portland cement Type I cement,,165.0,0.0,not_applicable,0.0,0.0,0.0,0.0,0.0,0.0,0.0,not_applicable,0.0,0.0,0.0,0.0,0.0,not_applicable,806.45,Fine dune sand,0.6,Straight Steel Fibers,157.0,13.0,0.22,2850.0,,not_applicable,0.0,,,,,221.375,polycarboxylic ether (PCE) based superplasticizer,18.98,Standard Curing,22.0,,,128.4
1100.0,ordinary Portland cement Type I cement,,220.0,0.0,not_applicable,0.0,0.0,0.0,0.0,0.0,0.0,0.0,not_applicable,0.0,0.0,0.0,0.0,0.0,not_applicable,718.35,Fine dune sand,0.6,Straight Steel Fibers,157.0,13.0,0.22,2850.0,,not_applicable,0.0,,,,,231.0,polycarboxylic ether (PCE) based superplasticizer,19.8,Standard Curing,22.0,,,130.0
1100.0,ordinary Portland cement Type I cement,,275.0,0.0,not_applicable,0.0,0.0,0.0,0.0,0.0,0.0,0.0,not_applicable,0.0,0.0,0.0,0.0,0.0,not_applicable,630.25,Fine dune sand,0.6,Straight Steel Fibers,157.0,13.0,0.22,2850.0,,not_applicable,0.0,,,,,240.625,polycarboxylic ether (PCE) based superplasticizer,20.63,Standard Curing,22.0,,,133.0
1200.0,ordinary Portland cement Type I cement,,180.0,0.0,not_applicable,0.0,0.0,0.0,0.0,0.0,0.0,0.0,not_applicable,0.0,0.0,0.0,0.0,0.0,not_applicable,654.37,Fine dune sand,0.6,Straight Steel Fibers,157.0,13.0,0.22,2850.0,,not_applicable,0.0,,,,,241.5,polycarboxylic ether (PCE) based superplasticizer,20.7,Standard Curing,22.0,,,130.0
1200.0,ordinary Portland cement Type I cement,,240.0,0.0,not_applicable,0.0,0.0,0.0,0.0,0.0,0.0,0.0,not_applicable,0.0,0.0,0.0,0.0,0.0,not_applicable,558.26,Fine dune sand,0.6,Straight Steel Fibers,157.0,13.0,0.22,2850.0,,not_applicable,0.0,,,,,252.0,polycarboxylic ether (PCE) based superplasticizer,21.6,Standard Curing,22.0,,,134.0
1200.0,ordinary Portland cement Type I cement,,300.0,0.0,not_applicable,0.0,0.0,0.0,0.0,0.0,0.0,0.0,not_applicable,0.0,0.0,0.0,0.0,0.0,not_applicable,462.15,Fine dune sand,0.6,Straight Steel Fibers,157.0,13.0,0.22,2850.0,,not_applicable,0.0,,,,,262.5,polycarboxylic ether (PCE) based superplasticizer,22.5,Standard Curing,22.0,,,136.0
1000.0,ordinary Portland cement Type I cement,,150.0,0.0,not_applicable,0.0,0.0,0.0,0.0,0.0,0.0,0.0,not_applicable,0.0,0.0,0.0,0.0,0.0,not_applicable,885.8,Fine dune sand,0.6,Straight Steel Fibers,157.0,13.0,0.22,2850.0,,not_applicable,0.0,,,,,230.0,polycarboxylic ether (PCE) based superplasticizer,17.25,Standard Curing,22.0,,,121.5
1000.0,ordinary Portland cement Type I cement,,200.0,0.0,not_applicable,0.0,0.0,0.0,0.0,0.0,0.0,0.0,not_applicable,0.0,0.0,0.0,0.0,0.0,not_applicable,802.55,Fine dune sand,0.6,Straight Steel Fibers,157.0,13.0,0.22,2850.0,,not_applicable,0.0,,,,,240.0,polycarboxylic ether (PCE) based superplasticizer,18.0,Standard Curing,22.0,,,126.2
1000.0,ordinary Portland cement Type I cement,,250.0,0.0,not_applicable,0.0,0.0,0.0,0.0,0.0,0.0,0.0,not_applicable,0.0,0.0,0.0,0.0,0.0,not_applicable,719.29,Fine dune sand,0.6,Straight Steel Fibers,157.0,13.0,0.22,2850.0,,not_applicable,0.0,,,,,250.0,polycarboxylic ether (PCE) based superplasticizer,18.75,Standard Curing,22.0,,,128.0
1100.0,ordinary Portland cement Type I cement,,165.0,0.0,not_applicable,0.0,0.0,0.0,0.0,0.0,0.0,0.0,not_applicable,0.0,0.0,0.0,0.0,0.0,not_applicable,741.06,Fine dune sand,0.6,Straight Steel Fibers,157.0,13.0,0.22,2850.0,,not_applicable,0.0,,,,,253.0,polycarboxylic ether (PCE) based superplasticizer,12.65,Standard Curing,22.0,,,123.3
1100.0,ordinary Portland cement Type I cement,,220.0,0.0,not_applicable,0.0,0.0,0.0,0.0,0.0,0.0,0.0,not_applicable,0.0,0.0,0.0,0.0,0.0,not_applicable,650.11,Fine dune sand,0.6,Straight Steel Fibers,157.0,13.0,0.22,2850.0,,not_applicable,0.0,,,,,264.0,polycarboxylic ether (PCE) based superplasticizer,13.2,Standard Curing,22.0,,,125.7
1100.0,ordinary Portland cement Type I cement,,275.0,0.0,not_applicable,0.0,0.0,0.0,0.0,0.0,0.0,0.0,not_applicable,0.0,0.0,0.0,0.0,0.0,not_applicable,559.17,Fine dune sand,0.6,Straight Steel Fibers,157.0,13.0,0.22,2850.0,,not_applicable,0.0,,,,,275.0,polycarboxylic ether (PCE) based superplasticizer,13.75,Standard Curing,22.0,,,128.3
1200.0,ordinary Portland cement Type I cement,,180.0,0.0,not_applicable,0.0,0.0,0.0,0.0,0.0,0.0,0.0,not_applicable,0.0,0.0,0.0,0.0,0.0,not_applicable,583.03,Fine dune sand,0.6,Straight Steel Fibers,157.0,13.0,0.22,2850.0,,not_applicable,0.0,,,,,276.0,polycarboxylic ether (PCE) based superplasticizer,13.8,Standard Curing,22.0,,,128.0
1200.0,ordinary Portland cement Type I cement,,240.0,0.0,not_applicable,0.0,0.0,0.0,0.0,0.0,0.0,0.0,not_applicable,0.0,0.0,0.0,0.0,0.0,not_applicable,483.81,Fine dune sand,0.6,Straight Steel Fibers,157.0,13.0,0.22,2850.0,,not_applicable,0.0,,,,,288.0,polycarboxylic ether (PCE) based superplasticizer,14.4,Standard Curing,22.0,,,132.2
1200.0,ordinary Portland cement Type I cement,,300.0,0.0,not_applicable,0.0,0.0,0.0,0.0,0.0,0.0,0.0,not_applicable,0.0,0.0,0.0,0.0,0.0,not_applicable,384.6,Fine dune sand,0.6,Straight Steel Fibers,157.0,13.0,0.22,2850.0,,not_applicable,0.0,,,,,300.0,polycarboxylic ether (PCE) based superplasticizer,15.0,Standard Curing,22.0,,,135.0
900.0,portland cement,,180.0,0.0,not_applicable,0.0,270.0,0.0,0.0,0.0,0.0,0.0,not_applicable,0.0,0.0,0.0,0.0,0.0,not_applicable,1080.0,Quartz sand,,not_applicable,0.0,,,,,not_applicable,0.0,,,,,207.0,polycarboxylate based super-plasticizer,31.5,Standard Curing,20.0,95.0,,151.0
900.0,portland cement,,180.0,0.0,not_applicable,0.0,270.0,0.0,0.0,0.0,0.0,0.0,not_applicable,0.0,0.0,0.0,0.0,0.0,not_applicable,1080.0,Quartz sand,,Straight Steel Fibers,78.5,8.0,0.2,2850.0,,not_applicable,0.0,,,,,207.0,polycarboxylate based super-plasticizer,31.5,Standard Curing,20.0,95.0,,156.0
900.0,portland cement,,180.0,0.0,not_applicable,0.0,270.0,0.0,0.0,0.0,0.0,0.0,not_applicable,0.0,0.0,0.0,0.0,0.0,not_applicable,1080.0,Quartz sand,,Straight Steel Fibers,235.5,8.0,0.2,2850.0,,not_applicable,0.0,,,,,207.0,polycarboxylate based super-plasticizer,31.5,Standard Curing,20.0,95.0,,164.0
900.0,portland cement,,180.0,0.0,not_applicable,0.0,270.0,0.0,0.0,0.0,0.0,0.0,not_applicable,0.0,0.0,0.0,0.0,0.0,not_applicable,1080.0,Quartz sand,,Straight Steel Fibers,471.0,8.0,0.2,2850.0,,not_applicable,0.0,,,,,207.0,polycarboxylate based super-plasticizer,31.5,Standard Curing,20.0,95.0,,171.0
900.0,portland cement,,180.0,0.0,not_applicable,0.0,270.0,0.0,0.0,0.0,0.0,0.0,not_applicable,0.0,0.0,0.0,0.0,0.0,not_applicable,1080.0,Quartz sand,,Straight Steel Fibers,78.5,12.0,0.2,2850.0,,not_applicable,0.0,,,,,207.0,polycarboxylate based super-plasticizer,31.5,Standard Curing,20.0,95.0,,158.0
900.0,portland cement,,180.0,0.0,not_applicable,0.0,270.0,0.0,0.0,0.0,0.0,0.0,not_applicable,0.0,0.0,0.0,0.0,0.0,not_applicable,1080.0,Quartz sand,,Straight Steel Fibers,235.5,12.0,0.2,2850.0,,not_applicable,0.0,,,,,207.0,polycarboxylate based super-plasticizer,31.5,Standard Curing,20.0,95.0,,166.0
900.0,portland cement,,180.0,0.0,not_applicable,0.0,270.0,0.0,0.0,0.0,0.0,0.0,not_applicable,0.0,0.0,0.0,0.0,0.0,not_applicable,1080.0,Quartz sand,,Straight Steel Fibers,471.0,12.0,0.2,2850.0,,not_applicable,0.0,,,,,207.0,polycarboxylate based super-plasticizer,31.5,Standard Curing,20.0,95.0,,173.0
900.0,portland cement,,180.0,0.0,not_applicable,0.0,270.0,0.0,0.0,0.0,0.0,0.0,not_applicable,0.0,0.0,0.0,0.0,0.0,not_applicable,1080.0,Quartz sand,,Straight Steel Fibers,78.5,16.0,0.2,2850.0,,not_applicable,0.0,,,,,207.0,polycarboxylate based super-plasticizer,31.5,Standard Curing,20.0,95.0,,159.0
900.0,portland cement,,180.0,0.0,not_applicable,0.0,270.0,0.0,0.0,0.0,0.0,0.0,not_applicable,0.0,0.0,0.0,0.0,0.0,not_applicable,1080.0,Quartz sand,,Straight Steel Fibers,235.5,16.0,0.2,2850.0,,not_applicable,0.0,,,,,207.0,polycarboxylate based super-plasticizer,31.5,Standard Curing,20.0,95.0,,165.0
900.0,portland cement,,180.0,0.0,not_applicable,0.0,270.0,0.0,0.0,0.0,0.0,0.0,not_applicable,0.0,0.0,0.0,0.0,0.0,not_applicable,1080.0,Quartz sand,,Straight Steel Fibers,471.0,16.0,0.2,2850.0,,not_applicable,0.0,,,,,207.0,polycarboxylate based super-plasticizer,31.5,Standard Curing,20.0,95.0,,170.0
1092.0,Portland cement Type 1 cement,,273.0,0.0,not_applicable,0.0,0.0,0.0,0.0,0.0,0.0,0.0,not_applicable,0.0,0.0,0.0,0.0,0.0,not_applicable,647.0,Arkansas River sand,3.0,not_applicable,0.0,,,,,not_applicable,0.0,,,,,273.0,HRWRA,30.26,heat curing,90.0,100.0,,136.4
1092.0,Portland cement Type 1 cement,,273.0,0.0,not_applicable,0.0,0.0,0.0,0.0,0.0,0.0,0.0,not_applicable,0.0,0.0,0.0,0.0,0.0,not_applicable,647.0,Arkansas River sand,3.0,Straight Steel Fibers,27.3,12.7,0.2,,,not_applicable,0.0,,,,,273.0,HRWRA,30.26,heat curing,90.0,100.0,,137.9
1092.0,Portland cement Type 1 cement,,273.0,0.0,not_applicable,0.0,0.0,0.0,0.0,0.0,0.0,0.0,not_applicable,0.0,0.0,0.0,0.0,0.0,not_applicable,647.0,Arkansas River sand,3.0,Straight Steel Fibers,54.6,12.7,0.2,,,not_applicable,0.0,,,,,273.0,HRWRA,30.26,heat curing,90.0,100.0,,140.8
1092.0,Portland cement Type 1 cement,,273.0,0.0,not_applicable,0.0,0.0,0.0,0.0,0.0,0.0,0.0,not_applicable,0.0,0.0,0.0,0.0,0.0,not_applicable,647.0,Arkansas River sand,3.0,Straight Steel Fibers,81.9,12.7,0.2,,,not_applicable,0.0,,,,,273.0,HRWRA,30.26,heat curing,90.0,100.0,,155.3
1280.0,Portland cement Type 1 cement,,320.0,0.0,not_applicable,0.0,0.0,0.0,0.0,0.0,0.0,0.0,not_applicable,0.0,0.0,0.0,0.0,0.0,not_applicable,310.0,Arkansas River sand,3.0,not_applicable,0.0,,,,,not_applicable,0.0,,,,,320.0,HRWRA,38.22,heat curing,90.0,100.0,,135.0
1280.0,Portland cement Type 1 cement,,320.0,0.0,not_applicable,0.0,0.0,0.0,0.0,0.0,0.0,0.0,not_applicable,0.0,0.0,0.0,0.0,0.0,not_applicable,310.0,Arkansas River sand,3.0,Straight Steel Fibers,32.0,12.7,0.2,,,not_applicable,0.0,,,,,320.0,HRWRA,38.22,heat curing,90.0,100.0,,135.9
1280.0,Portland cement Type 1 cement,,320.0,0.0,not_applicable,0.0,0.0,0.0,0.0,0.0,0.0,0.0,not_applicable,0.0,0.0,0.0,0.0,0.0,not_applicable,310.0,Arkansas River sand,3.0,Straight Steel Fibers,64.0,12.7,0.2,,,not_applicable,0.0,,,,,320.0,HRWRA,38.22,heat curing,90.0,100.0,,143.2
1280.0,Portland cement Type 1 cement,,320.0,0.0,not_applicable,0.0,0.0,0.0,0.0,0.0,0.0,0.0,not_applicable,0.0,0.0,0.0,0.0,0.0,not_applicable,310.0,Arkansas River sand,3.0,Straight Steel Fibers,96.0,12.7,0.2,,,not_applicable,0.0,,,,,320.0,HRWRA,38.22,heat curing,90.0,100.0,,145.7
1280.0,Portland cement Type 1 cement,,320.0,0.0,not_applicable,0.0,0.0,0.0,0.0,0.0,0.0,0.0,not_applicable,0.0,0.0,0.0,0.0,0.0,not_applicable,310.0,Arkansas River sand,3.0,not_applicable,0.0,,,,,not_applicable,0.0,,,,,320.0,HRWRA,77.22,heat curing,90.0,100.0,,124.1
1280.0,Portland cement Type 1 cement,,320.0,0.0,not_applicable,0.0,0.0,0.0,0.0,0.0,0.0,0.0,not_applicable,0.0,0.0,0.0,0.0,0.0,not_applicable,310.0,Arkansas River sand,3.0,Straight Steel Fibers,32.0,12.7,0.2,,,not_applicable,0.0,,,,,320.0,HRWRA,77.22,heat curing,90.0,100.0,,128.3
1280.0,Portland cement Type 1 cement,,320.0,0.0,not_applicable,0.0,0.0,0.0,0.0,0.0,0.0,0.0,not_applicable,0.0,0.0,0.0,0.0,0.0,not_applicable,310.0,Arkansas River sand,3.0,Straight Steel Fibers,64.0,12.7,0.2,,,not_applicable,0.0,,,,,320.0,HRWRA,77.22,heat curing,90.0,100.0,,127.6
1280.0,Portland cement Type 1 cement,,320.0,0.0,not_applicable,0.0,0.0,0.0,0.0,0.0,0.0,0.0,not_applicable,0.0,0.0,0.0,0.0,0.0,not_applicable,310.0,Arkansas River sand,3.0,Straight Steel Fibers,96.0,12.7,0.2,,,not_applicable,0.0,,,,,320.0,HRWRA,77.22,heat curing,90.0,100.0,,144.1
1280.0,Portland cement Type 1 cement,,320.0,292.0,Class C,0.0,0.0,0.0,0.0,0.0,0.0,0.0,not_applicable,0.0,0.0,0.0,0.0,0.0,not_applicable,0.0,not_applicable,,not_applicable,0.0,,,,,not_applicable,0.0,,,,,320.0,HRWRA,35.37,heat curing,90.0,100.0,,135.5
1280.0,Portland cement Type 1 cement,,320.0,292.0,Class C,0.0,0.0,0.0,0.0,0.0,0.0,0.0,not_applicable,0.0,0.0,0.0,0.0,0.0,not_applicable,0.0,not_applicable,,Straight Steel Fibers,32.0,12.7,0.2,,,not_applicable,0.0,,,,,320.0,HRWRA,35.37,heat curing,90.0,100.0,,146.8
1280.0,Portland cement Type 1 cement,,320.0,292.0,Class C,0.0,0.0,0.0,0.0,0.0,0.0,0.0,not_applicable,0.0,0.0,0.0,0.0,0.0,not_applicable,0.0,not_applicable,,Straight Steel Fibers,64.0,12.7,0.2,,,not_applicable,0.0,,,,,320.0,HRWRA,35.37,heat curing,90.0,100.0,,144.7
1280.0,Portland cement Type 1 cement,,320.0,292.0,Class C,0.0,0.0,0.0,0.0,0.0,0.0,0.0,not_applicable,0.0,0.0,0.0,0.0,0.0,not_applicable,0.0,not_applicable,,Straight Steel Fibers,96.0,12.7,0.2,,,not_applicable,0.0,,,,,320.0,HRWRA,35.37,heat curing,90.0,100.0,,162.4
675.0,Type III portland cement,,43.0,422.0,Class C,0.0,0.0,0.0,0.0,0.0,0.0,0.0,not_applicable,0.0,0.0,0.0,0.0,0.0,not_applicable,992.0,River Sand + Masonry sand + Lightweight sand,4.75,not_applicable,0.0,,,,,not_applicable,0.0,,,,,228.0,polycarboxylate-based HRWR,9.12,Standard Curing,23.0,100.0,,140.0
668.0,Type III portland cement,,42.5,418.0,Class C,0.0,0.0,0.0,0.0,0.0,0.0,0.0,not_applicable,0.0,0.0,0.0,0.0,0.0,not_applicable,982.0,River Sand + Masonry sand + Lightweight sand,4.75,Straight Steel Fibers,78.0,13.0,0.2,1900.0,203.0,not_applicable,0.0,,,,,225.7,polycarboxylate-based HRWR,10.1565,Standard Curing,23.0,100.0,,143.0
663.0,Type III portland cement,,42.0,367.0,Class C,0.0,0.0,0.0,0.0,0.0,0.0,0.0,not_applicable,0.0,0.0,0.0,0.0,0.0,not_applicable,955.0,River Sand + Masonry sand + Lightweight sand,4.75,Straight Steel Fibers,156.0,13.0,0.2,1900.0,203.0,not_applicable,0.0,,,,,214.4,polycarboxylate-based HRWR,10.72,Standard Curing,23.0,100.0,,153.0
663.0,Type III portland cement,,42.0,367.0,Class C,0.0,0.0,0.0,0.0,0.0,0.0,0.0,not_applicable,0.0,0.0,0.0,0.0,0.0,not_applicable,955.0,River Sand + Masonry sand + Lightweight sand,4.75,Straight Steel Fibers,117.0,8.0,0.032,1900.0,203.0,PVA,6.5,8.0,0.038,1400.0,,214.4,polycarboxylate-based HRWR,12.864,Standard Curing,23.0,100.0,,160.0
663.0,Type III portland cement,,42.0,367.0,Class C,0.0,0.0,0.0,0.0,0.0,0.0,0.0,not_applicable,0.0,0.0,0.0,0.0,0.0,not_applicable,955.0,River Sand + Masonry sand + Lightweight sand,4.75,Straight Steel Fibers,117.0,13.0,0.2,1900.0,203.0,Hooked end steel fiber,39.0,30.0,0.5,1900.0,,214.4,polycarboxylate-based HRWR,10.72,Standard Curing,23.0,100.0,,160.0
663.0,Type III portland cement,,42.0,367.0,Class C,0.0,0.0,0.0,0.0,0.0,0.0,0.0,not_applicable,0.0,0.0,0.0,0.0,0.0,not_applicable,955.0,River Sand + Masonry sand + Lightweight sand,4.75,Straight Steel Fibers,78.0,13.0,0.2,1900.0,203.0,Hooked end steel fiber,78.0,30.0,0.5,1900.0,,214.4,polycarboxylate-based HRWR,11.792,Standard Curing,23.0,100.0,,160.0
663.0,Type III portland cement,,42.0,367.0,Class C,0.0,0.0,0.0,0.0,0.0,0.0,0.0,not_applicable,0.0,0.0,0.0,0.0,0.0,not_applicable,955.0,River Sand + Masonry sand + Lightweight sand,4.75,Straight Steel Fibers,39.0,13.0,0.2,1900.0,203.0,Hooked end steel fiber,117.0,30.0,0.5,1900.0,,214.4,polycarboxylate-based HRWR,17.152,Standard Curing,23.0,100.0,,150.0
663.0,Type III portland cement,,42.0,367.0,Class C,0.0,0.0,0.0,0.0,0.0,0.0,0.0,not_applicable,0.0,0.0,0.0,0.0,0.0,not_applicable,955.0,River Sand + Masonry sand + Lightweight sand,4.75,Hooked End Steel Fiber,156.0,30.0,0.5,1900.0,203.0,not_applicable,0.0,,,,,214.4,polycarboxylate-based HRWR,23.584,Standard Curing,23.0,100.0,,145.0
654.0,Type III portland cement,,41.7,409.0,Class C,0.0,0.0,0.0,0.0,0.0,0.0,0.0,not_applicable,0.0,0.0,0.0,0.0,0.0,not_applicable,962.0,River Sand + Masonry sand + Lightweight sand,4.75,Straight Steel Fibers,234.0,13.0,0.2,1900.0,203.0,not_applicable,0.0,,,,,220.94000000000003,polycarboxylate-based HRWR,27.6175,Standard Curing,23.0,100.0,,158.0
648.0,Type III portland cement,,41.3,405.0,Class C,0.0,0.0,0.0,0.0,0.0,0.0,0.0,not_applicable,0.0,0.0,0.0,0.0,0.0,not_applicable,952.0,River Sand + Masonry sand + Lightweight sand,4.75,Straight Steel Fibers,312.0,13.0,0.2,1900.0,203.0,not_applicable,0.0,,,,,218.86,polycarboxylate-based HRWR,32.82899999999999,Standard Curing,23.0,100.0,,150.0
641.0,Type III portland cement,,40.8,401.0,Class C,0.0,0.0,0.0,0.0,0.0,0.0,0.0,not_applicable,0.0,0.0,0.0,0.0,0.0,not_applicable,943.0,River Sand + Masonry sand + Lightweight sand,4.75,Straight Steel Fibers,390.0,13.0,0.2,1900.0,203.0,not_applicable,0.0,,,,,216.56,polycarboxylate-based HRWR,43.312,Standard Curing,23.0,100.0,,146.0
809.0,P.I 42.5 Portland cement,42.5,270.0,0.0,not_applicable,0.0,0.0,0.0,0.0,0.0,0.0,0.0,not_applicable,0.0,0.0,0.0,0.0,0.0,not_applicable,1079.0,Natural River sand,2.36,not_applicable,0.0,,,,,not_applicable,0.0,,,,,177.0,polycarboxylate-based superplasticizer,21.6,Standard Curing,20.0,,,105.0
800.0,P.I 42.5 Portland cement,42.5,267.0,0.0,not_applicable,0.0,0.0,0.0,0.0,0.0,0.0,0.0,not_applicable,0.0,0.0,0.0,0.0,0.0,not_applicable,1067.0,Natural River sand,2.36,Straight Steel Fibers,78.0,13.0,0.2,2800.0,,not_applicable,0.0,,,,,175.0,polycarboxylate-based superplasticizer,21.3,Standard Curing,20.0,,,130.0
792.0,P.I 42.5 Portland cement,42.5,264.0,0.0,not_applicable,0.0,0.0,0.0,0.0,0.0,0.0,0.0,not_applicable,0.0,0.0,0.0,0.0,0.0,not_applicable,1056.0,Natural River sand,2.36,Straight Steel Fibers,156.0,13.0,0.2,2800.0,,not_applicable,0.0,,,,,173.0,polycarboxylate-based superplasticizer,21.1,Standard Curing,20.0,,,152.0
784.0,P.I 42.5 Portland cement,42.5,261.0,0.0,not_applicable,0.0,0.0,0.0,0.0,0.0,0.0,0.0,not_applicable,0.0,0.0,0.0,0.0,0.0,not_applicable,1045.0,Natural River sand,2.36,Straight Steel Fibers,234.0,13.0,0.2,2800.0,,not_applicable,0.0,,,,,171.0,polycarboxylate-based superplasticizer,20.9,Standard Curing,20.0,,,160.0
800.0,P.I 42.5 Portland cement,42.5,267.0,0.0,not_applicable,0.0,0.0,0.0,0.0,0.0,0.0,0.0,not_applicable,0.0,0.0,0.0,0.0,0.0,not_applicable,1067.0,Natural River sand,2.36,Corrugated Steel Fiber,78.0,13.0,0.2,2800.0,,not_applicable,0.0,,,,,175.0,polycarboxylate-based superplasticizer,21.3,Standard Curing,20.0,,,132.0
792.0,P.I 42.5 Portland cement,42.5,264.0,0.0,not_applicable,0.0,0.0,0.0,0.0,0.0,0.0,0.0,not_applicable,0.0,0.0,0.0,0.0,0.0,not_applicable,1056.0,Natural River sand,2.36,Corrugated Steel Fiber,156.0,13.0,0.2,2800.0,,not_applicable,0.0,,,,,173.0,polycarboxylate-based superplasticizer,21.1,Standard Curing,20.0,,,153.0
784.0,P.I 42.5 Portland cement,42.5,261.0,0.0,not_applicable,0.0,0.0,0.0,0.0,0.0,0.0,0.0,not_applicable,0.0,0.0,0.0,0.0,0.0,not_applicable,1045.0,Natural River sand,2.36,Corrugated Steel Fiber,234.0,13.0,0.2,2800.0,,not_applicable,0.0,,,,,171.0,polycarboxylate-based superplasticizer,20.9,Standard Curing,20.0,,,163.0
800.0,P.I 42.5 Portland cement,42.5,267.0,0.0,not_applicable,0.0,0.0,0.0,0.0,0.0,0.0,0.0,not_applicable,0.0,0.0,0.0,0.0,0.0,not_applicable,1067.0,Natural River sand,2.36,Hooked End Steel Fiber,78.0,13.0,0.2,2800.0,,not_applicable,0.0,,,,,175.0,polycarboxylate-based superplasticizer,21.3,Standard Curing,20.0,,,142.0
792.0,P.I 42.5 Portland cement,42.5,264.0,0.0,not_applicable,0.0,0.0,0.0,0.0,0.0,0.0,0.0,not_applicable,0.0,0.0,0.0,0.0,0.0,not_applicable,1056.0,Natural River sand,2.36,Hooked End Steel Fiber,156.0,13.0,0.2,2800.0,,not_applicable,0.0,,,,,173.0,polycarboxylate-based superplasticizer,21.1,Standard Curing,20.0,,,160.0
784.0,P.I 42.5 Portland cement,42.5,261.0,0.0,not_applicable,0.0,0.0,0.0,0.0,0.0,0.0,0.0,not_applicable,0.0,0.0,0.0,0.0,0.0,not_applicable,1045.0,Natural River sand,2.36,Hooked End Steel Fiber,234.0,13.0,0.2,2800.0,,not_applicable,0.0,,,,,171.0,polycarboxylate-based superplasticizer,20.9,Standard Curing,20.0,,,167.0
863.0,ordinary portland cement,42.5,216.0,0.0,not_applicable,0.0,0.0,0.0,0.0,0.0,0.0,0.0,not_applicable,0.0,0.0,0.0,0.0,0.0,not_applicable,1079.0,Natural River sand,2.36,not_applicable,0.0,,,,,not_applicable,0.0,,,,,194.22,polycarboxylate-based superplasticizer,46.397,Standard Curing,20.0,95.0,,115.0
863.0,ordinary portland cement,42.5,216.0,0.0,not_applicable,0.0,0.0,0.0,0.0,0.0,0.0,0.0,not_applicable,0.0,0.0,0.0,0.0,0.0,not_applicable,1001.0,Natural River sand,2.36,Straight Steel Fibers,78.0,13.0,0.2,2800.0,,not_applicable,0.0,,,,,194.22,polycarboxylate-based superplasticizer,70.135,Standard Curing,20.0,95.0,,125.0
863.0,ordinary portland cement,42.5,216.0,0.0,not_applicable,0.0,0.0,0.0,0.0,0.0,0.0,0.0,not_applicable,0.0,0.0,0.0,0.0,0.0,not_applicable,923.0,Natural River sand,2.36,Straight Steel Fibers,156.0,13.0,0.2,2800.0,,not_applicable,0.0,,,,,194.22,polycarboxylate-based superplasticizer,92.794,Standard Curing,20.0,95.0,,140.0
863.0,ordinary portland cement,42.5,216.0,0.0,not_applicable,0.0,0.0,0.0,0.0,0.0,0.0,0.0,not_applicable,0.0,0.0,0.0,0.0,0.0,not_applicable,845.0,Natural River sand,2.36,Straight Steel Fibers,234.0,13.0,0.2,2800.0,,not_applicable,0.0,,,,,194.22,polycarboxylate-based superplasticizer,104.663,Standard Curing,20.0,95.0,,155.0
863.0,ordinary portland cement,42.5,216.0,0.0,not_applicable,0.0,0.0,0.0,0.0,0.0,0.0,0.0,not_applicable,0.0,0.0,0.0,0.0,0.0,not_applicable,1079.0,Natural River sand,2.36,not_applicable,0.0,,,,,not_applicable,0.0,,,,,194.22,polycarboxylate-based superplasticizer,46.397,Standard Curing,20.0,95.0,,115.0
863.0,ordinary portland cement,42.5,216.0,0.0,not_applicable,0.0,0.0,0.0,0.0,0.0,0.0,0.0,not_applicable,0.0,0.0,0.0,0.0,0.0,not_applicable,1001.0,Natural River sand,2.36,Corrugated Steel Fiber,78.0,13.0,0.2,2800.0,,not_applicable,0.0,,,,,194.22,polycarboxylate-based superplasticizer,70.135,Standard Curing,20.0,95.0,,130.0
863.0,ordinary portland cement,42.5,216.0,0.0,not_applicable,0.0,0.0,0.0,0.0,0.0,0.0,0.0,not_applicable,0.0,0.0,0.0,0.0,0.0,not_applicable,923.0,Natural River sand,2.36,Corrugated Steel Fiber,156.0,13.0,0.2,2800.0,,not_applicable,0.0,,,,,194.22,polycarboxylate-based superplasticizer,92.794,Standard Curing,20.0,95.0,,150.0
863.0,ordinary portland cement,42.5,216.0,0.0,not_applicable,0.0,0.0,0.0,0.0,0.0,0.0,0.0,not_applicable,0.0,0.0,0.0,0.0,0.0,not_applicable,845.0,Natural River sand,2.36,Corrugated Steel Fiber,234.0,13.0,0.2,2800.0,,not_applicable,0.0,,,,,194.22,polycarboxylate-based superplasticizer,104.663,Standard Curing,20.0,95.0,,160.0
863.0,ordinary portland cement,42.5,216.0,0.0,not_applicable,0.0,0.0,0.0,0.0,0.0,0.0,0.0,not_applicable,0.0,0.0,0.0,0.0,0.0,not_applicable,1079.0,Natural River sand,2.36,not_applicable,0.0,,,,,not_applicable,0.0,,,,,194.22,polycarboxylate-based superplasticizer,46.397,Standard Curing,20.0,95.0,,115.0
863.0,ordinary portland cement,42.5,216.0,0.0,not_applicable,0.0,0.0,0.0,0.0,0.0,0.0,0.0,not_applicable,0.0,0.0,0.0,0.0,0.0,not_applicable,1001.0,Natural River sand,2.36,Hooked End Steel Fiber,78.0,13.0,0.2,2800.0,,not_applicable,0.0,,,,,194.22,polycarboxylate-based superplasticizer,70.135,Standard Curing,20.0,95.0,,138.0
863.0,ordinary portland cement,42.5,216.0,0.0,not_applicable,0.0,0.0,0.0,0.0,0.0,0.0,0.0,not_applicable,0.0,0.0,0.0,0.0,0.0,not_applicable,923.0,Natural River sand,2.36,Hooked End Steel Fiber,156.0,13.0,0.2,2800.0,,not_applicable,0.0,,,,,194.22,polycarboxylate-based superplasticizer,92.794,Standard Curing,20.0,95.0,,155.0
863.0,ordinary portland cement,42.5,216.0,0.0,not_applicable,0.0,0.0,0.0,0.0,0.0,0.0,0.0,not_applicable,0.0,0.0,0.0,0.0,0.0,not_applicable,845.0,Natural River sand,2.36,Hooked End Steel Fiber,234.0,13.0,0.2,2800.0,,not_applicable,0.0,,,,,194.22,polycarboxylate-based superplasticizer,104.663,Standard Curing,20.0,95.0,,162.0
960.0,Portland cement type I 52.5R,52.5,240.0,0.0,not_applicable,0.0,0.0,0.0,0.0,0.0,0.0,0.0,not_applicable,0.0,0.0,0.0,0.0,0.0,not_applicable,793.7,Quartz Sand,2.5,not_applicable,0.0,,,,,not_applicable,0.0,,,,,234.0,polycarboxylate-based SP,45.0,Standard Curing,22.0,,,137.0
960.0,Portland cement type I 52.5R,52.5,240.0,0.0,not_applicable,0.0,0.0,0.0,0.0,0.0,0.0,0.0,not_applicable,0.0,0.0,0.0,0.0,0.0,not_applicable,787.1,Quartz Sand,2.5,Straight Steel Fibers,17.9,6.0,0.16,2250.0,,not_applicable,0.0,,,,,234.0,polycarboxylate-based SP,45.0,Standard Curing,22.0,,,148.0
960.0,Portland cement type I 52.5R,52.5,240.0,0.0,not_applicable,0.0,0.0,0.0,0.0,0.0,0.0,0.0,not_applicable,0.0,0.0,0.0,0.0,0.0,not_applicable,780.5,Quartz Sand,2.5,Straight Steel Fibers,35.9,6.0,0.16,2250.0,,not_applicable,0.0,,,,,234.0,polycarboxylate-based SP,45.0,Standard Curing,22.0,,,150.0
960.0,Portland cement type I 52.5R,52.5,240.0,0.0,not_applicable,0.0,0.0,0.0,0.0,0.0,0.0,0.0,not_applicable,0.0,0.0,0.0,0.0,0.0,not_applicable,773.8,Quartz Sand,2.5,Straight Steel Fibers,53.8,6.0,0.16,2250.0,,not_applicable,0.0,,,,,234.0,polycarboxylate-based SP,45.0,Standard Curing,22.0,,,153.0
960.0,Portland cement type I 52.5R,52.5,240.0,0.0,not_applicable,0.0,0.0,0.0,0.0,0.0,0.0,0.0,not_applicable,0.0,0.0,0.0,0.0,0.0,not_applicable,767.2,Quartz Sand,2.5,Straight Steel Fibers,71.7,6.0,0.16,2250.0,,not_applicable,0.0,,,,,234.0,polycarboxylate-based SP,45.0,Standard Curing,22.0,,,156.0
960.0,Portland cement type I 52.5R,52.5,240.0,0.0,not_applicable,0.0,0.0,0.0,0.0,0.0,0.0,0.0,not_applicable,0.0,0.0,0.0,0.0,0.0,not_applicable,754.0,Quartz Sand,2.5,Straight Steel Fibers,107.6,6.0,0.16,2250.0,,not_applicable,0.0,,,,,234.0,polycarboxylate-based SP,45.0,Standard Curing,22.0,,,160.0
960.0,Portland cement type I 52.5R,52.5,240.0,0.0,not_applicable,0.0,0.0,0.0,0.0,0.0,0.0,0.0,not_applicable,0.0,0.0,0.0,0.0,0.0,not_applicable,740.7,Quartz Sand,2.5,Straight Steel Fibers,143.4,6.0,0.16,2250.0,,not_applicable,0.0,,,,,234.0,polycarboxylate-based SP,45.0,Standard Curing,22.0,,,163.0
960.0,Portland cement type I 52.5R,52.5,240.0,0.0,not_applicable,0.0,0.0,0.0,0.0,0.0,0.0,0.0,not_applicable,0.0,0.0,0.0,0.0,0.0,not_applicable,786.4,Quartz Sand,2.5,Hooked End Steel Fiber,19.6,30.0,0.55,1345.0,,not_applicable,0.0,,,,,234.0,polycarboxylate-based SP,45.0,Standard Curing,22.0,,,145.0
960.0,Portland cement type I 52.5R,52.5,240.0,0.0,not_applicable,0.0,0.0,0.0,0.0,0.0,0.0,0.0,not_applicable,0.0,0.0,0.0,0.0,0.0,not_applicable,779.2,Quartz Sand,2.5,Hooked End Steel Fiber,39.3,30.0,0.55,1345.0,,not_applicable,0.0,,,,,234.0,polycarboxylate-based SP,45.0,Standard Curing,22.0,,,148.0
960.0,Portland cement type I 52.5R,52.5,240.0,0.0,not_applicable,0.0,0.0,0.0,0.0,0.0,0.0,0.0,not_applicable,0.0,0.0,0.0,0.0,0.0,not_applicable,771.9,Quartz Sand,2.5,Hooked End Steel Fiber,58.9,30.0,0.55,1345.0,,not_applicable,0.0,,,,,234.0,polycarboxylate-based SP,45.0,Standard Curing,22.0,,,152.0
960.0,Portland cement type I 52.5R,52.5,240.0,0.0,not_applicable,0.0,0.0,0.0,0.0,0.0,0.0,0.0,not_applicable,0.0,0.0,0.0,0.0,0.0,not_applicable,764.7,Quartz Sand,2.5,Hooked End Steel Fiber,78.5,30.0,0.55,1345.0,,not_applicable,0.0,,,,,234.0,polycarboxylate-based SP,45.0,Standard Curing,22.0,,,155.0
960.0,Portland cement type I 52.5R,52.5,240.0,0.0,not_applicable,0.0,0.0,0.0,0.0,0.0,0.0,0.0,not_applicable,0.0,0.0,0.0,0.0,0.0,not_applicable,720.7,Quartz Sand,2.5,Hooked End Steel Fiber,117.8,30.0,0.55,1345.0,,not_applicable,0.0,,,,,234.0,polycarboxylate-based SP,57.0,Standard Curing,22.0,,,157.0
960.0,Portland cement type I 52.5R,52.5,240.0,0.0,not_applicable,0.0,0.0,0.0,0.0,0.0,0.0,0.0,not_applicable,0.0,0.0,0.0,0.0,0.0,not_applicable,706.2,Quartz Sand,2.5,Hooked End Steel Fiber,157.0,30.0,0.55,1345.0,,not_applicable,0.0,,,,,234.0,polycarboxylate-based SP,57.0,Standard Curing,22.0,,,160.0
960.0,Portland cement type I 52.5R,52.5,240.0,0.0,not_applicable,0.0,0.0,0.0,0.0,0.0,0.0,0.0,not_applicable,0.0,0.0,0.0,0.0,0.0,not_applicable,791.3,Quartz Sand,2.5,Micro glass Fiber,6.5,13.0,0.018,2000.0,,not_applicable,0.0,,,,,234.0,polycarboxylate-based SP,45.0,Standard Curing,22.0,,,140.0
960.0,Portland cement type I 52.5R,52.5,240.0,0.0,not_applicable,0.0,0.0,0.0,0.0,0.0,0.0,0.0,not_applicable,0.0,0.0,0.0,0.0,0.0,not_applicable,788.9,Quartz Sand,2.5,Micro glass Fiber,13.0,13.0,0.018,2000.0,,not_applicable,0.0,,,,,234.0,polycarboxylate-based SP,45.0,Standard Curing,22.0,,,144.0
960.0,Portland cement type I 52.5R,52.5,240.0,0.0,not_applicable,0.0,0.0,0.0,0.0,0.0,0.0,0.0,not_applicable,0.0,0.0,0.0,0.0,0.0,not_applicable,793.9,Quartz Sand,2.5,Micro glass Fiber,19.5,13.0,0.018,2000.0,,not_applicable,0.0,,,,,234.0,polycarboxylate-based SP,42.0,Standard Curing,22.0,,,149.0
960.0,Portland cement type I 52.5R,52.5,240.0,0.0,not_applicable,0.0,0.0,0.0,0.0,0.0,0.0,0.0,not_applicable,0.0,0.0,0.0,0.0,0.0,not_applicable,798.8,Quartz Sand,2.5,Micro glass Fiber,26.0,13.0,0.018,2000.0,,not_applicable,0.0,,,,,234.0,polycarboxylate-based SP,39.0,Standard Curing,22.0,,,150.0
960.0,Portland cement type I 52.5R,52.5,240.0,0.0,not_applicable,0.0,0.0,0.0,0.0,0.0,0.0,0.0,not_applicable,0.0,0.0,0.0,0.0,0.0,not_applicable,698.3,Quartz Sand,2.5,Micro glass Fiber,39.0,13.0,0.018,2000.0,,not_applicable,0.0,,,,,234.0,polycarboxylate-based SP,78.0,Standard Curing,22.0,,,154.0
960.0,Portland cement type I 52.5R,52.5,240.0,0.0,not_applicable,0.0,0.0,0.0,0.0,0.0,0.0,0.0,not_applicable,0.0,0.0,0.0,0.0,0.0,not_applicable,649.3,Quartz Sand,2.5,Micro glass Fiber,52.0,13.0,0.018,2000.0,,not_applicable,0.0,,,,,234.0,polycarboxylate-based SP,96.0,Standard Curing,22.0,,,150.0
625.1,portland cement,,104.2,312.6,Class F,0.0,0.0,0.0,0.0,0.0,0.0,0.0,not_applicable,0.0,0.0,0.0,0.0,0.0,not_applicable,1041.9,Natural River sand,,Straight Steel Fibers,196.3,13.0,0.22,2850.0,,not_applicable,0.0,,,,,166.7,Polycarboxylate superplasticizer powder,16.8,Steam curing,85.0,,,160.0
625.1,portland cement,,104.2,312.6,Class F,0.0,0.0,0.0,0.0,0.0,0.0,0.0,not_applicable,0.0,0.0,0.0,0.0,0.0,not_applicable,1041.9,Natural River sand,,Straight Steel Fibers,157.0,13.0,0.22,2850.0,,Hooked end steel fiber,39.3,13.0,0.22,2850.0,,166.7,Polycarboxylate superplasticizer powder,16.8,Steam curing,85.0,,,170.0
625.1,portland cement,,104.2,312.6,Class F,0.0,0.0,0.0,0.0,0.0,0.0,0.0,not_applicable,0.0,0.0,0.0,0.0,0.0,not_applicable,1041.9,Natural River sand,,Straight Steel Fibers,147.2,13.0,0.22,2850.0,,Hooked end steel fiber,49.1,13.0,0.22,2850.0,,166.7,Polycarboxylate superplasticizer powder,16.8,Steam curing,85.0,,,210.0
625.1,portland cement,,104.2,312.6,Class F,0.0,0.0,0.0,0.0,0.0,0.0,0.0,not_applicable,0.0,0.0,0.0,0.0,0.0,not_applicable,1041.9,Natural River sand,,Straight Steel Fibers,137.4,13.0,0.22,2850.0,,Hooked end steel fiber,65.4,13.0,0.22,2850.0,,166.7,Polycarboxylate superplasticizer powder,16.8,Steam curing,85.0,,,225.0
625.1,portland cement,,104.2,312.6,Class F,0.0,0.0,0.0,0.0,0.0,0.0,0.0,not_applicable,0.0,0.0,0.0,0.0,0.0,not_applicable,1041.9,Natural River sand,,Straight Steel Fibers,98.1,13.0,0.22,2850.0,,Hooked end steel fiber,98.1,13.0,0.22,2850.0,,166.7,Polycarboxylate superplasticizer powder,16.8,Steam curing,85.0,,,220.0
625.1,portland cement,,104.2,312.6,Class F,0.0,0.0,0.0,0.0,0.0,0.0,0.0,not_applicable,0.0,0.0,0.0,0.0,0.0,not_applicable,1041.9,Natural River sand,,Hooked end steel fiber,196.3,13.0,0.22,2850.0,,not_applicable,0.0,,,,,166.7,Polycarboxylate superplasticizer powder,16.8,Steam curing,85.0,,,198.0
622.0,portland cement,,104.0,311.0,Class F,0.0,0.0,0.0,0.0,0.0,0.0,0.0,not_applicable,0.0,0.0,0.0,0.0,0.0,not_applicable,1036.0,Natural River sand,,Straight Steel Fibers,130.9,13.0,0.22,2850.0,,Hooked end steel fiber,65.4,13.0,0.22,2850.0,,176.1,Polycarboxylate superplasticizer powder,17.0,Steam curing,85.0,,,196.0
617.0,portland cement,,103.0,309.0,Class F,0.0,0.0,0.0,0.0,0.0,0.0,0.0,not_applicable,0.0,0.0,0.0,0.0,0.0,not_applicable,1029.0,Natural River sand,,Hooked end steel fiber,196.3,13.0,0.22,2850.0,,cellulose fiber,0.7,2.1,0.0179487179487179,900.0,,174.9,Polycarboxylate superplasticizer powder,16.4,Steam curing,85.0,,,197.0
