Repository: Jocund96/Data-to-Design-ML

# Data

The datasets required by the S1 Linear Family workflows are included in this
directory.

| Dataset | Path | Purpose |
|---|---|---|
| Raw UCI Concrete | `raw/uci_concrete_data.xlsx` | Exploratory analysis and cleaning |
| UCI Concrete | `processed/uci_concrete_clean_engineered.csv` | Baseline and representation experiments |
| UHPC workbook | `raw/UHPC Dataset  (Version-2).xlsx` | Original UHPC import |
| Target-filtered UHPC | `processed/uhpc_rows_with_28day_target.csv` | Semantic missingness experiments |
| Shared semantic UHPC | `processed/shared_strategies/uhpc_semantic_50/` | Row-mixed, publication, uncertainty, and attribution experiments |

File: S1_Linear/data/processed/uhpc_rows_with_28day_target.csv (part 3 of 21)
UHPC-14,1280.0,Portland cement Type 1 cement,,320.0,292.0,Class C ,0.0,0.0,0.0,0.0,0.0,0.0,0.0,,0.0,0.0,0.0,0.0,0.0,,0.0,,,Straight Steel Fibers ,32.0,12.7,0.2,,,,,,,,,320.0,HRWRA,35.37,heat curing,90.0,100.0,,ASTM C1437,,200.0,"Cylindrical specimens, 75 X 150 mm",ASTM C109,,,,,,146.8,,,ASTM C469,38.3,,,,,,,,,,,,,,,,,,,,,,,,,,,,,,,,,,
UHPC-15,1280.0,Portland cement Type 1 cement,,320.0,292.0,Class C ,0.0,0.0,0.0,0.0,0.0,0.0,0.0,,0.0,0.0,0.0,0.0,0.0,,0.0,,,Straight Steel Fibers ,64.0,12.7,0.2,,,,,,,,,320.0,HRWRA,35.37,heat curing,90.0,100.0,,ASTM C1437,,195.0,"Cylindrical specimens, 75 X 150 mm",ASTM C109,,,,,,144.7,,,ASTM C469,39.3,,,,,,,,,,,,,,,,,,,,,,,,,,,,,,,,,,
UHPC-16,1280.0,Portland cement Type 1 cement,,320.0,292.0,Class C ,0.0,0.0,0.0,0.0,0.0,0.0,0.0,,0.0,0.0,0.0,0.0,0.0,,0.0,,,Straight Steel Fibers ,96.0,12.7,0.2,,,,,,,,,320.0,HRWRA,35.37,heat curing,90.0,100.0,,ASTM C1437,,180.0,"Cylindrical specimens, 75 X 150 mm",ASTM C109,,,,,,162.4,,,ASTM C469,43.1,,,,,,,,,,,,,,,,,,,,,,,,,,,,,,,,,,
S0,675.0,Type III portland cement,,43.0,422.0,Class C ,0.0,0.0,0.0,0.0,0.0,0.0,0.0,,0.0,0.0,0.0,0.0,0.0,,992.0,River Sand + Masonry sand + Lightweight sand,4.75,,,,,,,,,,,,,228.0,polycarboxylate-based HRWR,9.120000000000001,Standard Curing ,23.0,100.0,,ASTM C230,,280.0,50 x 50 x 50 ,ASTM C109,,,125,,,140.0,,,,,,,,,,,,76.2 x 76.2 x  304.8,ASTM C1609,,,9.6,,,1.5,,,,,,,ASTM C1698,470.0,500.0,,,,,,,USA,"Effect of Hybrid Fibers on Fresh Properties, Mechanical Properties, and Autogenous Shrinkage of Cost-Effective UHPC

https://doi.org/10.1061/(ASCE)MT.1943-5533.0002212",2018.0,Ref-16-Research
S1,668.0,Type III portland cement,,42.5,418.0,Class C ,0.0,0.0,0.0,0.0,0.0,0.0,0.0,,0.0,0.0,0.0,0.0,0.0,,982.0,River Sand + Masonry sand + Lightweight sand,4.75,Straight Steel Fibers ,78.0,13.0,0.2,1900.0,203.0,,,,,,,225.70000000000002,polycarboxylate-based HRWR,10.156500000000001,Standard Curing ,23.0,100.0,,ASTM C230,,280.0,50 x 50 x 50 ,ASTM C109,,,130,,,143.0,,,,,,,,,,,,76.2 x 76.2 x  304.8,ASTM C1609,,,12.5,,,38.5,,,,,,,ASTM C1698,350.0,370.0,,,,,,,,,,
S2 (reference),663.0,Type III portland cement,,42.0,367.0,Class C ,0.0,0.0,0.0,0.0,0.0,0.0,0.0,,0.0,0.0,0.0,0.0,0.0,,955.0,River Sand + Masonry sand + Lightweight sand,4.75,Straight Steel Fibers ,156.0,13.0,0.2,1900.0,203.0,,,,,,,214.4,polycarboxylate-based HRWR,10.72,Standard Curing ,23.0,100.0,,ASTM C230,,280.0,50 x 50 x 50 ,ASTM C109,,,138,,,153.0,,,,,,,,6.8,,,,76.2 x 76.2 x  304.8,ASTM C1609,,,21.3,,11.8,51.9,,,,,,,ASTM C1698,280.0,310.0,,,,,,,,,,
PVA0.5S1.5,663.0,Type III portland cement,,42.0,367.0,Class C ,0.0,0.0,0.0,0.0,0.0,0.0,0.0,,0.0,0.0,0.0,0.0,0.0,,955.0,River Sand + Masonry sand + Lightweight sand,4.75,Straight Steel Fibers ,117.0,8.0,0.032,1900.0,203.0,PVA ,6.5,8,0.038,1400.0,,214.4,polycarboxylate-based HRWR,12.863999999999999,Standard Curing ,23.0,100.0,,ASTM C230,,280.0,50 x 50 x 50 ,ASTM C109,,,142,,,160.0,,,,,,,,,,,,76.2 x 76.2 x  304.8,ASTM C1609,,,23.4,,,58.5,,,,,,,ASTM C1698,220.0,240.0,,,,,,,,,,
H0.5S1.5,663.0,Type III portland cement,,42.0,367.0,Class C ,0.0,0.0,0.0,0.0,0.0,0.0,0.0,,0.0,0.0,0.0,0.0,0.0,,955.0,River Sand + Masonry sand + Lightweight sand,4.75,Straight Steel Fibers ,117.0,13.0,0.2,1900.0,203.0,Hooked end steel fiber ,39,30,0.5,1900.0,,214.4,polycarboxylate-based HRWR,10.72,Standard Curing ,23.0,100.0,,ASTM C230,,280.0,50 x 50 x 50 ,ASTM C109,,,140,,,160.0,,,,,,,,7.3,,,,76.2 x 76.2 x  304.8,ASTM C1609,,,23.4,,14.2,61.7,,,,,,,ASTM C1698,260.0,280.0,,,,,,,,,,
H1S1,663.0,Type III portland cement,,42.0,367.0,Class C ,0.0,0.0,0.0,0.0,0.0,0.0,0.0,,0.0,0.0,0.0,0.0,0.0,,955.0,River Sand + Masonry sand + Lightweight sand,4.75,Straight Steel Fibers ,78.0,13.0,0.2,1900.0,203.0,Hooked end steel fiber ,78,30,0.5,1900.0,,214.4,polycarboxylate-based HRWR,11.792,Standard Curing ,23.0,100.0,,ASTM C230,,280.0,50 x 50 x 50 ,ASTM C109,,,145,,,160.0,,,,,,,,8.0,,,,76.2 x 76.2 x  304.8,ASTM C1609,,,26.5,,14.7,66.9,,,,,,,ASTM C1698,300.0,320.0,,,,,,,,,,
H1.5S0.5,663.0,Type III portland cement,,42.0,367.0,Class C ,0.0,0.0,0.0,0.0,0.0,0.0,0.0,,0.0,0.0,0.0,0.0,0.0,,955.0,River Sand + Masonry sand + Lightweight sand,4.75,Straight Steel Fibers ,39.0,13.0,0.2,1900.0,203.0,Hooked end steel fiber ,117,30,0.5,1900.0,,214.4,polycarboxylate-based HRWR,17.152,Standard Curing ,23.0,100.0,,ASTM C230,,280.0,50 x 50 x 50 ,ASTM C109,,,127,,,150.0,,,,,,,,6.7,,,,76.2 x 76.2 x  304.8,ASTM C1609,,,21.6,,11.2,53.4,,,,,,,ASTM C1698,330.0,350.0,,,,,,,,,,
H2,663.0,Type III portland cement,,42.0,367.0,Class C ,0.0,0.0,0.0,0.0,0.0,0.0,0.0,,0.0,0.0,0.0,0.0,0.0,,955.0,River Sand + Masonry sand + Lightweight sand,4.75,Hooked End Steel Fiber ,156.0,30.0,0.5,1900.0,203.0,,,,,,,214.4,polycarboxylate-based HRWR,23.584,Standard Curing ,23.0,100.0,,ASTM C230,,280.0,50 x 50 x 50 ,ASTM C109,,,122,,,145.0,,,,,,,,6.0,,,,76.2 x 76.2 x  304.8,ASTM C1609,,,20.4,,9.5,49.8,,,,,,,ASTM C1698,370.0,400.0,,,,,,,,,,
S3,654.0,Type III portland cement,,41.7,409.0,Class C ,0.0,0.0,0.0,0.0,0.0,0.0,0.0,,0.0,0.0,0.0,0.0,0.0,,962.0,River Sand + Masonry sand + Lightweight sand,4.75,Straight Steel Fibers ,234.0,13.0,0.2,1900.0,203.0,,,,,,,220.94000000000003,polycarboxylate-based HRWR,27.6175,Standard Curing ,23.0,100.0,,ASTM C230,,280.0,50 x 50 x 50 ,ASTM C109,,,140,,,158.0,,,,,,,,,,,,76.2 x 76.2 x  304.8,ASTM C1609,,,22.4,,,51.1,,,,,,,ASTM C1698,250.0,270.0,,,,,,,,,,
S4,648.0,Type III portland cement,,41.3,405.0,Class C ,0.0,0.0,0.0,0.0,0.0,0.0,0.0,,0.0,0.0,0.0,0.0,0.0,,952.0,River Sand + Masonry sand + Lightweight sand,4.75,Straight Steel Fibers ,312.0,13.0,0.2,1900.0,203.0,,,,,,,218.86,polycarboxylate-based HRWR,32.82899999999999,Standard Curing ,23.0,100.0,,ASTM C230,,280.0,50 x 50 x 50 ,ASTM C109,,,136,,,150.0,,,,,,,,,,,,76.2 x 76.2 x  304.8,ASTM C1609,,,23.0,,,48.1,,,,,,,ASTM C1698,200.0,220.0,,,,,,,,,,
S5,641.0,Type III portland cement,,40.8,401.0,Class C ,0.0,0.0,0.0,0.0,0.0,0.0,0.0,,0.0,0.0,0.0,0.0,0.0,,943.0,River Sand + Masonry sand + Lightweight sand,4.75,Straight Steel Fibers ,390.0,13.0,0.2,1900.0,203.0,,,,,,,216.56,polycarboxylate-based HRWR,43.312,Standard Curing ,23.0,100.0,,ASTM C230,,280.0,50 x 50 x 50 ,ASTM C109,,,130,,,146.0,,,,,,,,,,,,76.2 x 76.2 x  304.8,ASTM C1609,,,22.0,,,44.2,,,,,,,ASTM C1698,160.0,180.0,,,,,,,,,,
A0,809.0,P.I 42.5 Portland cement,42.5,270.0,0.0,,0.0,0.0,0.0,0.0,0.0,0.0,0.0,,0.0,0.0,0.0,0.0,0.0,,1079.0,Natural River sand,2.36,,,,,,,,,,,,,177.0,polycarboxylate-based superplasticizer,21.6,Standard Curing ,20.0,,, GB/T 2419-2005,,215.0,40 x 40 x 160 ,,,65,92,,,105.0,,112.0,,,,,,,,,,40 x 40 x 160,ASTM C1018,,,21.0,,,,,,,,,,,,,,,,,,,China ,"Effects of steel fiber content and shape on mechanical properties of ultra high performance concrete

https://doi.org/10.1016/j.conbuildmat.2015.11.028",2015.0,Ref-17-Research
A1,800.0,P.I 42.5 Portland cement,42.5,267.0,0.0,,0.0,0.0,0.0,0.0,0.0,0.0,0.0,,0.0,0.0,0.0,0.0,0.0,,1067.0,Natural River sand,2.36,Straight Steel Fibers ,78.0,13.0,0.2,2800.0,,,,,,,,175.0,polycarboxylate-based superplasticizer,21.3,Standard Curing ,20.0,,, GB/T 2419-2005,,185.0,40 x 40 x 160 ,,,90,115,,,130.0,,150.0,,,,,,,,,,40 x 40 x 160,ASTM C1018,,,22.0,,,,,,,,,,,,,,,,,,,,,,
A2,792.0,P.I 42.5 Portland cement,42.5,264.0,0.0,,0.0,0.0,0.0,0.0,0.0,0.0,0.0,,0.0,0.0,0.0,0.0,0.0,,1056.0,Natural River sand,2.36,Straight Steel Fibers ,156.0,13.0,0.2,2800.0,,,,,,,,173.0,polycarboxylate-based superplasticizer,21.1,Standard Curing ,20.0,,, GB/T 2419-2005,,170.0,40 x 40 x 160 ,,,105,123,,,152.0,,165.0,,,,,,,,,,40 x 40 x 160,ASTM C1018,,,27.0,,,,,,,,,,,,,,,,,,,,,,
A3,784.0,P.I 42.5 Portland cement,42.5,261.0,0.0,,0.0,0.0,0.0,0.0,0.0,0.0,0.0,,0.0,0.0,0.0,0.0,0.0,,1045.0,Natural River sand,2.36,Straight Steel Fibers ,234.0,13.0,0.2,2800.0,,,,,,,,171.0,polycarboxylate-based superplasticizer,20.9,Standard Curing ,20.0,,, GB/T 2419-2005,,140.0,40 x 40 x 160 ,,,108,125,,,160.0,,170.0,,,,,,,,,,40 x 40 x 160,ASTM C1018,,,38.0,,,,,,,,,,,,,,,,,,,,,,
B1,800.0,P.I 42.5 Portland cement,42.5,267.0,0.0,,0.0,0.0,0.0,0.0,0.0,0.0,0.0,,0.0,0.0,0.0,0.0,0.0,,1067.0,Natural River sand,2.36,Corrugated Steel Fiber ,78.0,13.0,0.2,2800.0,,,,,,,,175.0,polycarboxylate-based superplasticizer,21.3,Standard Curing ,20.0,,, GB/T 2419-2005,,180.0,40 x 40 x 160 ,,,,,,,132.0,,,,,,,,,,,,40 x 40 x 160,ASTM C1018,,,24.0,,,,,,,,,,,,,,,,,,,,,,
B2,792.0,P.I 42.5 Portland cement,42.5,264.0,0.0,,0.0,0.0,0.0,0.0,0.0,0.0,0.0,,0.0,0.0,0.0,0.0,0.0,,1056.0,Natural River sand,2.36,Corrugated Steel Fiber ,156.0,13.0,0.2,2800.0,,,,,,,,173.0,polycarboxylate-based superplasticizer,21.1,Standard Curing ,20.0,,, GB/T 2419-2005,,165.0,40 x 40 x 160 ,,,,,,,153.0,,,,,,,,,,,,40 x 40 x 160,ASTM C1018,,,32.0,,,,,,,,,,,,,,,,,,,,,,
B3,784.0,P.I 42.5 Portland cement,42.5,261.0,0.0,,0.0,0.0,0.0,0.0,0.0,0.0,0.0,,0.0,0.0,0.0,0.0,0.0,,1045.0,Natural River sand,2.36,Corrugated Steel Fiber ,234.0,13.0,0.2,2800.0,,,,,,,,171.0,polycarboxylate-based superplasticizer,20.9,Standard Curing ,20.0,,, GB/T 2419-2005,,135.0,40 x 40 x 160 ,,,,,,,163.0,,,,,,,,,,,,40 x 40 x 160,ASTM C1018,,,39.0,,,,,,,,,,,,,,,,,,,,,,
C1,800.0,P.I 42.5 Portland cement,42.5,267.0,0.0,,0.0,0.0,0.0,0.0,0.0,0.0,0.0,,0.0,0.0,0.0,0.0,0.0,,1067.0,Natural River sand,2.36,Hooked End Steel Fiber ,78.0,13.0,0.2,2800.0,,,,,,,,175.0,polycarboxylate-based superplasticizer,21.3,Standard Curing ,20.0,,, GB/T 2419-2005,,175.0,40 x 40 x 160 ,,,,,,,142.0,,,,,,,,,,,,40 x 40 x 160,ASTM C1018,,,27.0,,,,,,,,,,,,,,,,,,,,,,
C2,792.0,P.I 42.5 Portland cement,42.5,264.0,0.0,,0.0,0.0,0.0,0.0,0.0,0.0,0.0,,0.0,0.0,0.0,0.0,0.0,,1056.0,Natural River sand,2.36,Hooked End Steel Fiber ,156.0,13.0,0.2,2800.0,,,,,,,,173.0,polycarboxylate-based superplasticizer,21.1,Standard Curing ,20.0,,, GB/T 2419-2005,,148.0,40 x 40 x 160 ,,,,,,,160.0,,,,,,,,,,,,40 x 40 x 160,ASTM C1018,,,34.0,,,,,,,,,,,,,,,,,,,,,,
C3,784.0,P.I 42.5 Portland cement,42.5,261.0,0.0,,0.0,0.0,0.0,0.0,0.0,0.0,0.0,,0.0,0.0,0.0,0.0,0.0,,1045.0,Natural River sand,2.36,Hooked End Steel Fiber ,234.0,13.0,0.2,2800.0,,,,,,,,171.0,polycarboxylate-based superplasticizer,20.9,Standard Curing ,20.0,,, GB/T 2419-2005,,115.0,40 x 40 x 160 ,,,,,,,167.0,,,,,,,,,,,,40 x 40 x 160,ASTM C1018,,,42.0,,,,,,,,,,,,,,,,,,,,,,
U20S,863.0,ordinary portland cement,42.5,216.0,0.0,,0.0,0.0,0.0,0.0,0.0,0.0,0.0,,0.0,0.0,0.0,0.0,0.0,,1079.0,Natural River sand,2.36,,,,,,,,,,,,,194.22,polycarboxylate-based superplasticizer,46.397,Standard Curing ,20.0,95.0,,,,240.0,40 x 40 x 40 ,,,,,,,115.0,,,,,,,,,,,,40 x 40 x 160,ASTM C1018,,,25.0,,,,,,,,,,,,,,,,,,,China,"Investigation of mechanical properties and shrinkage of ultra-high performance concrete: Influence of steel fiber content and shape

https://doi.org/10.1016/j.compositesb.2019.107021",2019.0,Ref-18-Research
U20-1%S,863.0,ordinary portland cement,42.5,216.0,0.0,,0.0,0.0,0.0,0.0,0.0,0.0,0.0,,0.0,0.0,0.0,0.0,0.0,,1001.0,Natural River sand,2.36,Straight Steel Fibers ,78.0,13.0,0.2,2800.0,,,,,,,,194.22,polycarboxylate-based superplasticizer,70.135,Standard Curing ,20.0,95.0,,,,240.0,40 x 40 x 40 ,,,,,,,125.0,,,,,,,,,,,,40 x 40 x 160,ASTM C1018,,,30.0,,,,,,,,,,,,,,,,,,,,,,
U20-2%S,863.0,ordinary portland cement,42.5,216.0,0.0,,0.0,0.0,0.0,0.0,0.0,0.0,0.0,,0.0,0.0,0.0,0.0,0.0,,923.0,Natural River sand,2.36,Straight Steel Fibers ,156.0,13.0,0.2,2800.0,,,,,,,,194.22,polycarboxylate-based superplasticizer,92.794,Standard Curing ,20.0,95.0,,,,240.0,40 x 40 x 40 ,,,,,,,140.0,,,,,,,,,,,,40 x 40 x 160,ASTM C1018,,,40.0,,,,,,,,,,,,,,,,,,,,,,
U20-3%S,863.0,ordinary portland cement,42.5,216.0,0.0,,0.0,0.0,0.0,0.0,0.0,0.0,0.0,,0.0,0.0,0.0,0.0,0.0,,845.0,Natural River sand,2.36,Straight Steel Fibers ,234.0,13.0,0.2,2800.0,,,,,,,,194.22,polycarboxylate-based superplasticizer,104.663,Standard Curing ,20.0,95.0,,,,240.0,40 x 40 x 40 ,,,,,,,155.0,,,,,,,,,,,,40 x 40 x 160,ASTM C1018,,,43.0,,,,,,,,,,,,,,,,,,,,,,
U20C,863.0,ordinary portland cement,42.5,216.0,0.0,,0.0,0.0,0.0,0.0,0.0,0.0,0.0,,0.0,0.0,0.0,0.0,0.0,,1079.0,Natural River sand,2.36,,,,,,,,,,,,,194.22,polycarboxylate-based superplasticizer,46.397,Standard Curing ,20.0,95.0,,,,240.0,40 x 40 x 40 ,,,,,,,115.0,,,,,,,,,,,,40 x 40 x 160,ASTM C1018,,,25.0,,,,,,,,,,,,,,,,,,,,,,
U20-1%C,863.0,ordinary portland cement,42.5,216.0,0.0,,0.0,0.0,0.0,0.0,0.0,0.0,0.0,,0.0,0.0,0.0,0.0,0.0,,1001.0,Natural River sand,2.36,Corrugated Steel Fiber ,78.0,13.0,0.2,2800.0,,,,,,,,194.22,polycarboxylate-based superplasticizer,70.135,Standard Curing ,20.0,95.0,,,,240.0,40 x 40 x 40 ,,,,,,,130.0,,,,,,,,,,,,40 x 40 x 160,ASTM C1018,,,33.0,,,,,,,,,,,,,,,,,,,,,,
U20-2%C,863.0,ordinary portland cement,42.5,216.0,0.0,,0.0,0.0,0.0,0.0,0.0,0.0,0.0,,0.0,0.0,0.0,0.0,0.0,,923.0,Natural River sand,2.36,Corrugated Steel Fiber ,156.0,13.0,0.2,2800.0,,,,,,,,194.22,polycarboxylate-based superplasticizer,92.794,Standard Curing ,20.0,95.0,,,,240.0,40 x 40 x 40 ,,,,,,,150.0,,,,,,,,,,,,40 x 40 x 160,ASTM C1018,,,41.0,,,,,,,,,,,,,,,,,,,,,,
U20-3%C,863.0,ordinary portland cement,42.5,216.0,0.0,,0.0,0.0,0.0,0.0,0.0,0.0,0.0,,0.0,0.0,0.0,0.0,0.0,,845.0,Natural River sand,2.36,Corrugated Steel Fiber ,234.0,13.0,0.2,2800.0,,,,,,,,194.22,polycarboxylate-based superplasticizer,104.663,Standard Curing ,20.0,95.0,,,,240.0,40 x 40 x 40 ,,,,,,,160.0,,,,,,,,,,,,40 x 40 x 160,ASTM C1018,,,46.0,,,,,,,,,,,,,,,,,,,,,,
U20H,863.0,ordinary portland cement,42.5,216.0,0.0,,0.0,0.0,0.0,0.0,0.0,0.0,0.0,,0.0,0.0,0.0,0.0,0.0,,1079.0,Natural River sand,2.36,,,,,,,,,,,,,194.22,polycarboxylate-based superplasticizer,46.397,Standard Curing ,20.0,95.0,,,,240.0,40 x 40 x 40 ,,,,,,,115.0,,,,,,,,,,,,40 x 40 x 160,ASTM C1018,,,25.0,,,,,,,,,,,,,,,,,,,,,,
U20-1%H,863.0,ordinary portland cement,42.5,216.0,0.0,,0.0,0.0,0.0,0.0,0.0,0.0,0.0,,0.0,0.0,0.0,0.0,0.0,,1001.0,Natural River sand,2.36,Hooked End Steel Fiber ,78.0,13.0,0.2,2800.0,,,,,,,,194.22,polycarboxylate-based superplasticizer,70.135,Standard Curing ,20.0,95.0,,,,240.0,40 x 40 x 40 ,,,,,,,138.0,,,,,,,,,,,,40 x 40 x 160,ASTM C1018,,,38.0,,,,,,,,,,,,,,,,,,,,,,
U20-2%H,863.0,ordinary portland cement,42.5,216.0,0.0,,0.0,0.0,0.0,0.0,0.0,0.0,0.0,,0.0,0.0,0.0,0.0,0.0,,923.0,Natural River sand,2.36,Hooked End Steel Fiber ,156.0,13.0,0.2,2800.0,,,,,,,,194.22,polycarboxylate-based superplasticizer,92.794,Standard Curing ,20.0,95.0,,,,240.0,40 x 40 x 40 ,,,,,,,155.0,,,,,,,,,,,,40 x 40 x 160,ASTM C1018,,,44.0,,,,,,,,,,,,,,,,,,,,,,
U20-3%H,863.0,ordinary portland cement,42.5,216.0,0.0,,0.0,0.0,0.0,0.0,0.0,0.0,0.0,,0.0,0.0,0.0,0.0,0.0,,845.0,Natural River sand,2.36,Hooked End Steel Fiber ,234.0,13.0,0.2,2800.0,,,,,,,,194.22,polycarboxylate-based superplasticizer,104.663,Standard Curing ,20.0,95.0,,,,240.0,40 x 40 x 40 ,,,,,,,162.0,,,,,,,,,,,,40 x 40 x 160,ASTM C1018,,,54.0,,,,,,,,,,,,,,,,,,,,,,
Control,960.0,Portland cement type I 52.5R,52.5,240.0,0.0,,0.0,0.0,0.0,0.0,0.0,0.0,0.0,,0.0,0.0,0.0,0.0,0.0,,793.7,Quartz Sand ,2.5,,,,,,,,,,,,,234.0,polycarboxylate-based SP,45.0,Standard Curing ,22.0,,,,,,50 x 50 x 50,ASTM C39,,,105,,,137.0,150.0,155.0,ASTM C469,39.2,ASTM C496,8.4,,,,,,70 x 70 x 280,RILEM 50-FMC/198 Technical Committee ,,,7.0,,,,,,,,,,,,,,,,,,,Turkey,"Strain hardening ultra-high performance fiber reinforced cementitious composites: Effect of fiber type and concentration

https://doi.org/10.1016/j.compositesb.2016.08.004",2016.0,Ref-19-Research
MSF0.25,960.0,Portland cement type I 52.5R,52.5,240.0,0.0,,0.0,0.0,0.0,0.0,0.0,0.0,0.0,,0.0,0.0,0.0,0.0,0.0,,787.1,Quartz Sand ,2.5,Straight Steel Fibers ,17.9,6.0,0.16,2250.0,,,,,,,,234.0,polycarboxylate-based SP,45.0,Standard Curing ,22.0,,,,,,50 x 50 x 50 ,ASTM C39,,,115,,,148.0,162.0,167.0,ASTM C469,42.3,ASTM C496,8.7,,,,,,70 x 70 x 280,RILEM 50-FMC/198 Technical Committee ,,,7.2,,,,,,,,,,,,,,,,,,,,,,
MSF 0.5,960.0,Portland cement type I 52.5R,52.5,240.0,0.0,,0.0,0.0,0.0,0.0,0.0,0.0,0.0,,0.0,0.0,0.0,0.0,0.0,,780.5,Quartz Sand ,2.5,Straight Steel Fibers ,35.9,6.0,0.16,2250.0,,,,,,,,234.0,polycarboxylate-based SP,45.0,Standard Curing ,22.0,,,,,,50 x 50 x 50,ASTM C39,,,120,,,150.0,165.0,168.0,ASTM C469,42.5,ASTM C496,9.1,,,,,,70 x 70 x 280,RILEM 50-FMC/198 Technical Committee ,,,7.3,,,,,,,,,,,,,,,,,,,,,,
MSF 0.75,960.0,Portland cement type I 52.5R,52.5,240.0,0.0,,0.0,0.0,0.0,0.0,0.0,0.0,0.0,,0.0,0.0,0.0,0.0,0.0,,773.8,Quartz Sand ,2.5,Straight Steel Fibers ,53.8,6.0,0.16,2250.0,,,,,,,,234.0,polycarboxylate-based SP,45.0,Standard Curing ,22.0,,,,,,50 x 50 x 50,ASTM C39,,,123,,,153.0,167.0,170.0,ASTM C469,42.8,ASTM C496,9.55,,,,,,70 x 70 x 280,RILEM 50-FMC/198 Technical Committee ,,,7.4,,,,,,,,,,,,,,,,,,,,,,
MSF 1,960.0,Portland cement type I 52.5R,52.5,240.0,0.0,,0.0,0.0,0.0,0.0,0.0,0.0,0.0,,0.0,0.0,0.0,0.0,0.0,,767.2,Quartz Sand ,2.5,Straight Steel Fibers ,71.7,6.0,0.16,2250.0,,,,,,,,234.0,polycarboxylate-based SP,45.0,Standard Curing ,22.0,,,,,,50 x 50 x 50,ASTM C39,,,126,,,156.0,170.0,173.0,ASTM C469,44.0,ASTM C496,9.75,,,,,,70 x 70 x 280,RILEM 50-FMC/198 Technical Committee ,,,7.7,,,,,,,,,,,,,,,,,,,,,,
MSF 1.5,960.0,Portland cement type I 52.5R,52.5,240.0,0.0,,0.0,0.0,0.0,0.0,0.0,0.0,0.0,,0.0,0.0,0.0,0.0,0.0,,754.0,Quartz Sand ,2.5,Straight Steel Fibers ,107.6,6.0,0.16,2250.0,,,,,,,,234.0,polycarboxylate-based SP,45.0,Standard Curing ,22.0,,,,,,50 x 50 x 50,ASTM C39,,,130,,,160.0,172.0,177.0,ASTM C469,44.7,ASTM C496,10.0,,,,,,70 x 70 x 280,RILEM 50-FMC/198 Technical Committee ,,,7.9,,,,,,,,,,,,,,,,,,,,,,
MSF 2,960.0,Portland cement type I 52.5R,52.5,240.0,0.0,,0.0,0.0,0.0,0.0,0.0,0.0,0.0,,0.0,0.0,0.0,0.0,0.0,,740.7,Quartz Sand ,2.5,Straight Steel Fibers ,143.4,6.0,0.16,2250.0,,,,,,,,234.0,polycarboxylate-based SP,45.0,Standard Curing ,22.0,,,,,,50 x 50 x 50,ASTM C39,,,135,,,163.0,173.0,180.0,ASTM C469,45.0,ASTM C496,10.1,,,,,,70 x 70 x 280,RILEM 50-FMC/198 Technical Committee ,,,8.0,,,,,,,,,,,,,,,,,,,,,,
HSF0.25,960.0,Portland cement type I 52.5R,52.5,240.0,0.0,,0.0,0.0,0.0,0.0,0.0,0.0,0.0,,0.0,0.0,0.0,0.0,0.0,,786.4,Quartz Sand ,2.5,Hooked End Steel Fiber ,19.6,30.0,0.55,1345.0,,,,,,,,234.0,polycarboxylate-based SP,45.0,Standard Curing ,22.0,,,,,,50 x 50 x 50,ASTM C39,,,118,,,145.0,161.0,165.0,ASTM C469,39.2,ASTM C496,8.6,,,,,,70 x 70 x 280,RILEM 50-FMC/198 Technical Committee ,,,7.9,,,,,,,,,,,,,,,,,,,,,,
HSF 0.5,960.0,Portland cement type I 52.5R,52.5,240.0,0.0,,0.0,0.0,0.0,0.0,0.0,0.0,0.0,,0.0,0.0,0.0,0.0,0.0,,779.2,Quartz Sand ,2.5,Hooked End Steel Fiber ,39.3,30.0,0.55,1345.0,,,,,,,,234.0,polycarboxylate-based SP,45.0,Standard Curing ,22.0,,,,,,50 x 50 x 50,ASTM C39,,,120,,,148.0,163.0,168.0,ASTM C469,41.8,ASTM C496,8.9,,,,,,70 x 70 x 280,RILEM 50-FMC/198 Technical Committee ,,,10.7,,,,,,,,,,,,,,,,,,,,,,
HSF 0.75,960.0,Portland cement type I 52.5R,52.5,240.0,0.0,,0.0,0.0,0.0,0.0,0.0,0.0,0.0,,0.0,0.0,0.0,0.0,0.0,,771.9,Quartz Sand ,2.5,Hooked End Steel Fiber ,58.9,30.0,0.55,1345.0,,,,,,,,234.0,polycarboxylate-based SP,45.0,Standard Curing ,22.0,,,,,,50 x 50 x 50,ASTM C39,,,122,,,152.0,165.0,167.0,ASTM C469,42.7,ASTM C496,9.15,,,,,,70 x 70 x 280,RILEM 50-FMC/198 Technical Committee ,,,12.5,,,,,,,,,,,,,,,,,,,,,,
HSF 1,960.0,Portland cement type I 52.5R,52.5,240.0,0.0,,0.0,0.0,0.0,0.0,0.0,0.0,0.0,,0.0,0.0,0.0,0.0,0.0,,764.7,Quartz Sand ,2.5,Hooked End Steel Fiber ,78.5,30.0,0.55,1345.0,,,,,,,,234.0,polycarboxylate-based SP,45.0,Standard Curing ,22.0,,,,,,50 x 50 x 50,ASTM C39,,,128,,,155.0,166.0,169.0,ASTM C469,43.0,ASTM C496,9.3,,,,,,70 x 70 x 280,RILEM 50-FMC/198 Technical Committee ,,,13.2,,,,,,,,,,,,,,,,,,,,,,
HSF 1.5,960.0,Portland cement type I 52.5R,52.5,240.0,0.0,,0.0,0.0,0.0,0.0,0.0,0.0,0.0,,0.0,0.0,0.0,0.0,0.0,,720.7,Quartz Sand ,2.5,Hooked End Steel Fiber ,117.8,30.0,0.55,1345.0,,,,,,,,234.0,polycarboxylate-based SP,57.0,Standard Curing ,22.0,,,,,,50 x 50 x 50,ASTM C39,,,130,,,157.0,167.0,171.0,ASTM C469,43.1,ASTM C496,9.5,,,,,,70 x 70 x 280,RILEM 50-FMC/198 Technical Committee ,,,13.8,,,,,,,,,,,,,,,,,,,,,,
HSF 2,960.0,Portland cement type I 52.5R,52.5,240.0,0.0,,0.0,0.0,0.0,0.0,0.0,0.0,0.0,,0.0,0.0,0.0,0.0,0.0,,706.2,Quartz Sand ,2.5,Hooked End Steel Fiber ,157.0,30.0,0.55,1345.0,,,,,,,,234.0,polycarboxylate-based SP,57.0,Standard Curing ,22.0,,,,,,50 x 50 x 50,ASTM C39,,,132,,,160.0,168.0,171.0,ASTM C469,43.5,ASTM C496,9.55,,,,,,70 x 70 x 280,RILEM 50-FMC/198 Technical Committee ,,,14.0,,,,,,,,,,,,,,,,,,,,,,
GF0.25,960.0,Portland cement type I 52.5R,52.5,240.0,0.0,,0.0,0.0,0.0,0.0,0.0,0.0,0.0,,0.0,0.0,0.0,0.0,0.0,,791.3,Quartz Sand ,2.5,Micro glass Fiber ,6.5,13.0,0.018,2000.0,,,,,,,,234.0,polycarboxylate-based SP,45.0,Standard Curing ,22.0,,,,,,50 x 50 x 50,ASTM C39,,,116,,,140.0,154.0,160.0,ASTM C469,40.8,ASTM C496,8.55,,,,,,70 x 70 x 280,RILEM 50-FMC/198 Technical Committee ,,,7.8,,,,,,,,,,,,,,,,,,,,,,
GF 0.5,960.0,Portland cement type I 52.5R,52.5,240.0,0.0,,0.0,0.0,0.0,0.0,0.0,0.0,0.0,,0.0,0.0,0.0,0.0,0.0,,788.9,Quartz Sand ,2.5,Micro glass Fiber ,13.0,13.0,0.018,2000.0,,,,,,,,234.0,polycarboxylate-based SP,45.0,Standard Curing ,22.0,,,,,,50 x 50 x 50,ASTM C39,,,119,,,144.0,156.0,162.0,ASTM C469,41.0,ASTM C496,8.85,,,,,,70 x 70 x 280,RILEM 50-FMC/198 Technical Committee ,,,7.9,,,,,,,,,,,,,,,,,,,,,,
GF 0.75,960.0,Portland cement type I 52.5R,52.5,240.0,0.0,,0.0,0.0,0.0,0.0,0.0,0.0,0.0,,0.0,0.0,0.0,0.0,0.0,,793.9,Quartz Sand ,2.5,Micro glass Fiber ,19.5,13.0,0.018,2000.0,,,,,,,,234.0,polycarboxylate-based SP,42.0,Standard Curing ,22.0,,,,,,50 x 50 x 50,ASTM C39,,,122,,,149.0,158.0,163.0,ASTM C469,41.2,ASTM C496,9.0,,,,,,70 x 70 x 280,RILEM 50-FMC/198 Technical Committee ,,,9.0,,,,,,,,,,,,,,,,,,,,,,
GF 1,960.0,Portland cement type I 52.5R,52.5,240.0,0.0,,0.0,0.0,0.0,0.0,0.0,0.0,0.0,,0.0,0.0,0.0,0.0,0.0,,798.8,Quartz Sand ,2.5,Micro glass Fiber ,26.0,13.0,0.018,2000.0,,,,,,,,234.0,polycarboxylate-based SP,39.0,Standard Curing ,22.0,,,,,,50 x 50 x 50,ASTM C39,,,125,,,150.0,159.0,165.0,ASTM C469,42.0,ASTM C496,9.1,,,,,,70 x 70 x 280,RILEM 50-FMC/198 Technical Committee ,,,9.2,,,,,,,,,,,,,,,,,,,,,,
GF 1.5,960.0,Portland cement type I 52.5R,52.5,240.0,0.0,,0.0,0.0,0.0,0.0,0.0,0.0,0.0,,0.0,0.0,0.0,0.0,0.0,,698.3,Quartz Sand ,2.5,Micro glass Fiber ,39.0,13.0,0.018,2000.0,,,,,,,,234.0,polycarboxylate-based SP,78.0,Standard Curing ,22.0,,,,,,50 x 50 x 50,ASTM C39,,,129,,,154.0,163.0,167.0,ASTM C469,42.5,ASTM C496,9.3,,,,,,70 x 70 x 280,RILEM 50-FMC/198 Technical Committee ,,,11.2,,,,,,,,,,,,,,,,,,,,,,
GF 2,960.0,Portland cement type I 52.5R,52.5,240.0,0.0,,0.0,0.0,0.0,0.0,0.0,0.0,0.0,,0.0,0.0,0.0,0.0,0.0,,649.3,Quartz Sand ,2.5,Micro glass Fiber ,52.0,13.0,0.018,2000.0,,,,,,,,234.0,polycarboxylate-based SP,96.0,Standard Curing ,22.0,,,,,,50 x 50 x 50,ASTM C39,,,127,,,150.0,161.0,168.0,ASTM C469,42.3,ASTM C496,9.2,,,,,,70 x 70 x 280,RILEM 50-FMC/198 Technical Committee ,,,10.8,,,,,,,,,,,,,,,,,,,,,,
MH0,625.1,portland cement,,104.2,312.6,Class F,0.0,0.0,0.0,0.0,0.0,0.0,0.0,,0.0,0.0,0.0,0.0,0.0,,1041.9,Natural River sand,,Straight Steel Fibers ,196.3,13.0,0.22,2850.0,,,,,,,,166.7,Polycarboxylate superplasticizer powder,16.8,Steam curing,85.0,,,,,,40 × 40 × 160,BS EN 196-1 ,,,,,,160.0,,,,,,,,,,,,40 x 40 x 160,BS EN 196-1 ,,,48.0,,,,,,,,,,,,,,,,,,,China,"Influence of Hybrid Fiber Reinforcement on Mechanical Properties and Autogenous Shrinkage of an Ecological UHPFRCC

 https://doi.org/10.1061/(ASCE)MT.1943-5533.0002650",2019.0,Ref-20-Research
MH1,625.1,portland cement,,104.2,312.6,Class F,0.0,0.0,0.0,0.0,0.0,0.0,0.0,,0.0,0.0,0.0,0.0,0.0,,1041.9,Natural River sand,,Straight Steel Fibers ,157.0,13.0,0.22,2850.0,,Hooked end steel fiber ,39.3,13,0.22,2850.0,,166.7,Polycarboxylate superplasticizer powder,16.8,Steam curing,85.0,,,,,,40 × 40 × 160,BS EN 196-1 ,,,,,,170.0,,,,,,,,,,,,40 x 40 x 160,BS EN 196-1 ,,,47.5,,,,,,,,,,,,,,,,,,,,,,
MH2,625.1,portland cement,,104.2,312.6,Class F,0.0,0.0,0.0,0.0,0.0,0.0,0.0,,0.0,0.0,0.0,0.0,0.0,,1041.9,Natural River sand,,Straight Steel Fibers ,147.2,13.0,0.22,2850.0,,Hooked end steel fiber ,49.1,13,0.22,2850.0,,166.7,Polycarboxylate superplasticizer powder,16.8,Steam curing,85.0,,,,,,40 × 40 × 160,BS EN 196-1,,,,,,210.0,,,,,,,,,,,,40 x 40 x 160,BS EN 196-1,,,47.0,,,,,,,,,,,,,,,,,,,,,,
MH3,625.1,portland cement,,104.2,312.6,Class F,0.0,0.0,0.0,0.0,0.0,0.0,0.0,,0.0,0.0,0.0,0.0,0.0,,1041.9,Natural River sand,,Straight Steel Fibers ,137.4,13.0,0.22,2850.0,,Hooked end steel fiber ,65.4,13,0.22,2850.0,,166.7,Polycarboxylate superplasticizer powder,16.8,Steam curing,85.0,,,,,,40 × 40 × 160,BS EN 196-1,,,,,,225.0,,,,,,,,,,,,40 x 40 x 160,BS EN 196-1,,,46.0,,,,,,,,,,,,,,,,,,,,,,
MH4,625.1,portland cement,,104.2,312.6,Class F,0.0,0.0,0.0,0.0,0.0,0.0,0.0,,0.0,0.0,0.0,0.0,0.0,,1041.9,Natural River sand,,Straight Steel Fibers ,98.1,13.0,0.22,2850.0,,Hooked end steel fiber ,98.1,13,0.22,2850.0,,166.7,Polycarboxylate superplasticizer powder,16.8,Steam curing,85.0,,,,,,40 × 40 × 160,BS EN 196-1,,,,,,220.0,,,,,,,,,,,,40 x 40 x 160,BS EN 196-1,,,50.0,,,,,,,,,,,,,,,,,,,,,,
MH5,625.1,portland cement,,104.2,312.6,Class F,0.0,0.0,0.0,0.0,0.0,0.0,0.0,,0.0,0.0,0.0,0.0,0.0,,1041.9,Natural River sand,,Hooked end steel fiber ,196.3,13.0,0.22,2850.0,,,,,,,,166.7,Polycarboxylate superplasticizer powder,16.8,Steam curing,85.0,,,,,,40 × 40 × 160,BS EN 196-1,,,,,,198.0,,,,,,,,,,,,40 x 40 x 160,BS EN 196-1,,,46.0,,,,,,,,,,,,,,,,,,,,,,
MC0,622.0,portland cement,,104.0,311.0,Class F,0.0,0.0,0.0,0.0,0.0,0.0,0.0,,0.0,0.0,0.0,0.0,0.0,,1036.0,Natural River sand,,Straight Steel Fibers ,130.9,13.0,0.22,2850.0,,Hooked end steel fiber ,65.4,13,0.22,2850.0,,176.1,Polycarboxylate superplasticizer powder,17.0,Steam curing,85.0,,,GB/T 2419-2005,,225.0,40 × 40 × 160,BS EN 196-1,,,,,,196.0,,,,,,,,,,,,40 x 40 x 160,BS EN 196-1,,,32.0,,,,,,,,,,,250.0,275.0,,,,,,,,,,
MC1,617.0,portland cement,,103.0,309.0,Class F,0.0,0.0,0.0,0.0,0.0,0.0,0.0,,0.0,0.0,0.0,0.0,0.0,,1029.0,Natural River sand,,Hooked end steel fiber ,196.3,13.0,0.22,2850.0,,cellulose fiber,0.7,2.1,0.01794871794871795,900.0,,174.9,Polycarboxylate superplasticizer powder,16.4,Steam curing,85.0,,,GB/T 2419-2005,,222.5,40 × 40 × 160,BS EN 196-1,,,,,,197.0,,,,,,,,,,,,40 x 40 x 160,BS EN 196-1,,,39.0,,,,,,,,,,,220.0,240.0,,,,,,,,,,
MC2,616.0,portland cement,,102.0,308.0,Class F,0.0,0.0,0.0,0.0,0.0,0.0,0.0,,0.0,0.0,0.0,0.0,0.0,,1027.0,Natural River sand,,Hooked end steel fiber ,196.3,13.0,0.22,2850.0,,cellulose fiber,0.9,2.1,0.01794871794871795,900.0,,174.6,Polycarboxylate superplasticizer powder,16.8,Steam curing,85.0,,,GB/T 2419-2005,,205.0,40 × 40 × 160,BS EN 196-1,,,,,,198.0,,,,,,,,,,,,40 x 40 x 160,BS EN 196-1,,,42.0,,,,,,,,,,,190.0,201.0,,,,,,,,,,
MC3,615.0,portland cement,,102.0,307.0,Class F,0.0,0.0,0.0,0.0,0.0,0.0,0.0,,0.0,0.0,0.0,0.0,0.0,,1025.0,Natural River sand,,Hooked end steel fiber ,196.3,13.0,0.22,2850.0,,cellulose fiber,1.1,2.1,0.01794871794871795,900.0,,174.2,Polycarboxylate superplasticizer powder,16.8,Steam curing,85.0,,,GB/T 2419-2005,,197.0,40 × 40 × 160,BS EN 196-1,,,,,,197.0,,,,,,,,,,,,40 x 40 x 160,BS EN 196-1,,,41.0,,,,,,,,,,,181.0,190.0,,,,,,,,,,
SF1-8mm,640.0,CEM I-type 42.5 R,42.5,214.0,0.0,,0.0,0.0,0.0,0.0,0.0,0.0,0.0,,0.0,0.0,0.0,0.0,0.0,,1170.0,Quartz Sand,,Hooked End Steel Fiber ,145.0,8.0,0.2,2500.0,,,,,,,,135.0,HE 200 hyperplasticizer,35.0,Standard Curing ,22.0,95.0,,,,,150 mm X 150 mm X 150 mm,TS EN 12390-3,,,128,,,152.0,154.0,155.0,,,,,,,,,,,,,,,,,,,,,,,,,,,,,,,,,Turkey,"Effects of curing type, silica fume fineness, and fiber length on the mechanical properties and impact resistance of UHPFRC

https://doi.org/10.1016/j.rinp.2016.09.016",2016.0,Ref-21-Research
SF1-13mm,640.0,CEM I-type 42.5 R,42.5,214.0,0.0,,0.0,0.0,0.0,0.0,0.0,0.0,0.0,,0.0,0.0,0.0,0.0,0.0,,1170.0,Quartz Sand,,Hooked End Steel Fiber ,145.0,13.0,0.2,2500.0,,,,,,,,135.0,HE 200 hyperplasticizer,35.0,Standard Curing ,22.0,95.0,,,,,150 mm X 150 mm X 150 mm,TS EN 12390-3,,,134,,,158.0,162.0,164.0,,,,,,,,,,,,,,,,,,,,,,,,,,,,,,,,,,,,
SF1-16mm,640.0,CEM I-type 42.5 R,42.5,214.0,0.0,,0.0,0.0,0.0,0.0,0.0,0.0,0.0,,0.0,0.0,0.0,0.0,0.0,,1170.0,Quartz Sand,,Hooked End Steel Fiber ,145.0,16.0,0.2,2500.0,,,,,,,,135.0,HE 200 hyperplasticizer,35.0,Standard Curing ,22.0,95.0,,,,,150 mm X 150 mm X 150 mm,TS EN 12390-3,,,145,,,164.0,169.0,171.0,,,,,,,,,,,,,,,,,,,,,,,,,,,,,,,,,,,,
SF2-8mm,640.0,CEM I-type 42.5 R,42.5,214.0,0.0,,0.0,0.0,0.0,0.0,0.0,0.0,0.0,,0.0,0.0,0.0,0.0,0.0,,1170.0,Quartz Sand,,Hooked End Steel Fiber ,145.0,8.0,0.2,2500.0,,,,,,,,135.0,HE 200 hyperplasticizer,37.5,Standard Curing ,22.0,95.0,,,,,150 mm X 150 mm X 150 mm,TS EN 12390-3,,,129,,,154.0,154.5,155.5,,,,,,,,,,,,,,,,,,,,,,,,,,,,,,,,,,,,
SF2-13mm,640.0,CEM I-type 42.5 R,42.5,214.0,0.0,,0.0,0.0,0.0,0.0,0.0,0.0,0.0,,0.0,0.0,0.0,0.0,0.0,,1170.0,Quartz Sand,,Hooked End Steel Fiber ,145.0,13.0,0.2,2500.0,,,,,,,,135.0,HE 200 hyperplasticizer,37.5,Standard Curing ,22.0,95.0,,,,,150 mm X 150 mm X 150 mm,TS EN 12390-3,,,136,,,159.5,163.0,165.0,,,,,,,,,,,,,,,,,,,,,,,,,,,,,,,,,,,,
SF2-16mm,640.0,CEM I-type 42.5 R,42.5,214.0,0.0,,0.0,0.0,0.0,0.0,0.0,0.0,0.0,,0.0,0.0,0.0,0.0,0.0,,1170.0,Quartz Sand,,Hooked End Steel Fiber ,145.0,16.0,0.2,2500.0,,,,,,,,135.0,HE 200 hyperplasticizer,37.5,Standard Curing ,22.0,95.0,,,,,150 mm X 150 mm X 150 mm,TS EN 12390-3,,,146,,,165.0,171.0,172.0,,,,,,,,,,,,,,,,,,,,,,,,,,,,,,,,,,,,
SF3-8mm,640.0,CEM I-type 42.5 R,42.5,214.0,0.0,,0.0,0.0,0.0,0.0,0.0,0.0,0.0,,0.0,0.0,0.0,0.0,0.0,,1170.0,Quartz Sand,,Hooked End Steel Fiber ,145.0,8.0,0.2,2500.0,,,,,,,,135.0,HE 200 hyperplasticizer,40.0,Standard Curing ,22.0,95.0,,,,,150 mm X 150 mm X 150 mm,TS EN 12390-3,,,130,,,156.0,157.0,160.0,,,,,,,,,,,,,,,,,,,,,,,,,,,,,,,,,,,,
SF3-13mm,640.0,CEM I-type 42.5 R,42.5,214.0,0.0,,0.0,0.0,0.0,0.0,0.0,0.0,0.0,,0.0,0.0,0.0,0.0,0.0,,1170.0,Quartz Sand,,Hooked End Steel Fiber ,145.0,13.0,0.2,2500.0,,,,,,,,135.0,HE 200 hyperplasticizer,40.0,Standard Curing ,22.0,95.0,,,,,150 mm X 150 mm X 150 mm,TS EN 12390-3,,,138,,,161.0,164.0,168.0,,,,,,,,,,,,,,,,,,,,,,,,,,,,,,,,,,,,
SF3-16mm,640.0,CEM I-type 42.5 R,42.5,214.0,0.0,,0.0,0.0,0.0,0.0,0.0,0.0,0.0,,0.0,0.0,0.0,0.0,0.0,,1170.0,Quartz Sand,,Hooked End Steel Fiber ,145.0,16.0,0.2,2500.0,,,,,,,,135.0,HE 200 hyperplasticizer,40.0,Standard Curing ,22.0,95.0,,,,,150 mm X 150 mm X 150 mm,TS EN 12390-3,,,149,,,169.0,172.0,175.0,,,,,,,,,,,,,,,,,,,,,,,,,,,,,,,,,,,,
SF1-8mm,640.0,CEM I-type 42.5 R,42.5,214.0,0.0,,0.0,0.0,0.0,0.0,0.0,0.0,0.0,,0.0,0.0,0.0,0.0,0.0,,1170.0,Quartz Sand,,Hooked End Steel Fiber ,145.0,8.0,0.2,2500.0,,,,,,,,135.0,HE 200 hyperplasticizer,35.0, Steam-Cured samples,65.0,,,,,,150 mm X 150 mm X 150 mm,TS EN 12390-3,,,131,,,155.0,158.0,159.0,,,,,,,,,,,,,,,,,,,,,,,,,,,,,,,,,,,,
SF1-13mm,640.0,CEM I-type 42.5 R,42.5,214.0,0.0,,0.0,0.0,0.0,0.0,0.0,0.0,0.0,,0.0,0.0,0.0,0.0,0.0,,1170.0,Quartz Sand,,Hooked End Steel Fiber ,145.0,13.0,0.2,2500.0,,,,,,,,135.0,HE 200 hyperplasticizer,35.0, Steam-Cured samples,65.0,,,,,,150 mm X 150 mm X 150 mm,TS EN 12390-3,,,138,,,162.0,164.0,167.0,,,,,,,,,,,,,,,,,,,,,,,,,,,,,,,,,,,,
SF1-16mm,640.0,CEM I-type 42.5 R,42.5,214.0,0.0,,0.0,0.0,0.0,0.0,0.0,0.0,0.0,,0.0,0.0,0.0,0.0,0.0,,1170.0,Quartz Sand,,Hooked End Steel Fiber ,145.0,16.0,0.2,2500.0,,,,,,,,135.0,HE 200 hyperplasticizer,35.0, Steam-Cured samples,65.0,,,,,,150 mm X 150 mm X 150 mm,TS EN 12390-3,,,151,,,169.0,173.0,174.0,,,,,,,,,,,,,,,,,,,,,,,,,,,,,,,,,,,,
SF2-8mm,640.0,CEM I-type 42.5 R,42.5,214.0,0.0,,0.0,0.0,0.0,0.0,0.0,0.0,0.0,,0.0,0.0,0.0,0.0,0.0,,1170.0,Quartz Sand,,Hooked End Steel Fiber ,145.0,8.0,0.2,2500.0,,,,,,,,135.0,HE 200 hyperplasticizer,37.5, Steam-Cured samples,65.0,,,,,,150 mm X 150 mm X 150 mm,TS EN 12390-3,,,132,,,156.0,159.0,160.0,,,,,,,,,,,,,,,,,,,,,,,,,,,,,,,,,,,,
SF2-13mm,640.0,CEM I-type 42.5 R,42.5,214.0,0.0,,0.0,0.0,0.0,0.0,0.0,0.0,0.0,,0.0,0.0,0.0,0.0,0.0,,1170.0,Quartz Sand,,Hooked End Steel Fiber ,145.0,13.0,0.2,2500.0,,,,,,,,135.0,HE 200 hyperplasticizer,37.5, Steam-Cured samples,65.0,,,,,,150 mm X 150 mm X 150 mm,TS EN 12390-3,,,138.5,,,163.0,165.0,168.0,,,,,,,,,,,,,,,,,,,,,,,,,,,,,,,,,,,,
SF2-16mm,640.0,CEM I-type 42.5 R,42.5,214.0,0.0,,0.0,0.0,0.0,0.0,0.0,0.0,0.0,,0.0,0.0,0.0,0.0,0.0,,1170.0,Quartz Sand,,Hooked End Steel Fiber ,145.0,16.0,0.2,2500.0,,,,,,,,135.0,HE 200 hyperplasticizer,37.5, Steam-Cured samples,65.0,,,,,,150 mm X 150 mm X 150 mm,TS EN 12390-3,,,152,,,171.0,174.0,176.0,,,,,,,,,,,,,,,,,,,,,,,,,,,,,,,,,,,,
SF3-8mm,640.0,CEM I-type 42.5 R,42.5,214.0,0.0,,0.0,0.0,0.0,0.0,0.0,0.0,0.0,,0.0,0.0,0.0,0.0,0.0,,1170.0,Quartz Sand,,Hooked End Steel Fiber ,145.0,8.0,0.2,2500.0,,,,,,,,135.0,HE 200 hyperplasticizer,40.0, Steam-Cured samples,65.0,,,,,,150 mm X 150 mm X 150 mm,TS EN 12390-3,,,133,,,158.0,160.0,161.0,,,,,,,,,,,,,,,,,,,,,,,,,,,,,,,,,,,,
SF3-13mm,640.0,CEM I-type 42.5 R,42.5,214.0,0.0,,0.0,0.0,0.0,0.0,0.0,0.0,0.0,,0.0,0.0,0.0,0.0,0.0,,1170.0,Quartz Sand,,Hooked End Steel Fiber ,145.0,13.0,0.2,2500.0,,,,,,,,135.0,HE 200 hyperplasticizer,40.0, Steam-Cured samples,65.0,,,,,,150 mm X 150 mm X 150 mm,TS EN 12390-3,,,139.5,,,165.0,169.0,170.0,,,,,,,,,,,,,,,,,,,,,,,,,,,,,,,,,,,,
SF3-16mm,640.0,CEM I-type 42.5 R,42.5,214.0,0.0,,0.0,0.0,0.0,0.0,0.0,0.0,0.0,,0.0,0.0,0.0,0.0,0.0,,1170.0,Quartz Sand,,Hooked End Steel Fiber ,145.0,16.0,0.2,2500.0,,,,,,,,135.0,HE 200 hyperplasticizer,40.0, Steam-Cured samples,65.0,,,,,,150 mm X 150 mm X 150 mm,TS EN 12390-3,,,153,,,172.0,175.0,178.0,,,,,,,,,,,,,,,,,,,,,,,,,,,,,,,,,,,,
SF1-8mm,640.0,CEM I-type 42.5 R,42.5,214.0,0.0,,0.0,0.0,0.0,0.0,0.0,0.0,0.0,,0.0,0.0,0.0,0.0,0.0,,1170.0,Quartz Sand,,Hooked End Steel Fiber ,145.0,8.0,0.2,2500.0,,,,,,,,135.0,HE 200 hyperplasticizer,35.0,Hot Water Curing,80.0,,,,,,150 mm X 150 mm X 150 mm,TS EN 12390-3,,,135,,,154.0,156.0,156.0,,,,,,,,,,,,,,,,,,,,,,,,,,,,,,,,,,,,
SF1-13mm,640.0,CEM I-type 42.5 R,42.5,214.0,0.0,,0.0,0.0,0.0,0.0,0.0,0.0,0.0,,0.0,0.0,0.0,0.0,0.0,,1170.0,Quartz Sand,,Hooked End Steel Fiber ,145.0,13.0,0.2,2500.0,,,,,,,,135.0,HE 200 hyperplasticizer,35.0,Hot Water Curing,80.0,,,,,,150 mm X 150 mm X 150 mm,TS EN 12390-3,,,141,,,162.0,164.0,164.5,,,,,,,,,,,,,,,,,,,,,,,,,,,,,,,,,,,,
SF1-16mm,640.0,CEM I-type 42.5 R,42.5,214.0,0.0,,0.0,0.0,0.0,0.0,0.0,0.0,0.0,,0.0,0.0,0.0,0.0,0.0,,1170.0,Quartz Sand,,Hooked End Steel Fiber ,145.0,16.0,0.2,2500.0,,,,,,,,135.0,HE 200 hyperplasticizer,35.0,Hot Water Curing,80.0,,,,,,150 mm X 150 mm X 150 mm,TS EN 12390-3,,,155,,,167.0,173.0,174.0,,,,,,,,,,,,,,,,,,,,,,,,,,,,,,,,,,,,
SF2-8mm,640.0,CEM I-type 42.5 R,42.5,214.0,0.0,,0.0,0.0,0.0,0.0,0.0,0.0,0.0,,0.0,0.0,0.0,0.0,0.0,,1170.0,Quartz Sand,,Hooked End Steel Fiber ,145.0,8.0,0.2,2500.0,,,,,,,,135.0,HE 200 hyperplasticizer,37.5,Hot Water Curing,80.0,,,,,,150 mm X 150 mm X 150 mm,TS EN 12390-3,,,136,,,155.0,158.0,158.5,,,,,,,,,,,,,,,,,,,,,,,,,,,,,,,,,,,,
SF2-13mm,640.0,CEM I-type 42.5 R,42.5,214.0,0.0,,0.0,0.0,0.0,0.0,0.0,0.0,0.0,,0.0,0.0,0.0,0.0,0.0,,1170.0,Quartz Sand,,Hooked End Steel Fiber ,145.0,13.0,0.2,2500.0,,,,,,,,135.0,HE 200 hyperplasticizer,37.5,Hot Water Curing,80.0,,,,,,150 mm X 150 mm X 150 mm,TS EN 12390-3,,,142,,,163.0,166.0,165.5,,,,,,,,,,,,,,,,,,,,,,,,,,,,,,,,,,,,
SF2-16mm,640.0,CEM I-type 42.5 R,42.5,214.0,0.0,,0.0,0.0,0.0,0.0,0.0,0.0,0.0,,0.0,0.0,0.0,0.0,0.0,,1170.0,Quartz Sand,,Hooked End Steel Fiber ,145.0,16.0,0.2,2500.0,,,,,,,,135.0,HE 200 hyperplasticizer,37.5,Hot Water Curing,80.0,,,,,,150 mm X 150 mm X 150 mm,TS EN 12390-3,,,159,,,169.0,175.0,175.5,,,,,,,,,,,,,,,,,,,,,,,,,,,,,,,,,,,,
SF3-8mm,640.0,CEM I-type 42.5 R,42.5,214.0,0.0,,0.0,0.0,0.0,0.0,0.0,0.0,0.0,,0.0,0.0,0.0,0.0,0.0,,1170.0,Quartz Sand,,Hooked End Steel Fiber ,145.0,8.0,0.2,2500.0,,,,,,,,135.0,HE 200 hyperplasticizer,40.0,Hot Water Curing,80.0,,,,,,150 mm X 150 mm X 150 mm,TS EN 12390-3,,,139,,,156.0,159.0,159.5,,,,,,,,,,,,,,,,,,,,,,,,,,,,,,,,,,,,
SF3-13mm,640.0,CEM I-type 42.5 R,42.5,214.0,0.0,,0.0,0.0,0.0,0.0,0.0,0.0,0.0,,0.0,0.0,0.0,0.0,0.0,,1170.0,Quartz Sand,,Hooked End Steel Fiber ,145.0,13.0,0.2,2500.0,,,,,,,,135.0,HE 200 hyperplasticizer,40.0,Hot Water Curing,80.0,,,,,,150 mm X 150 mm X 150 mm,TS EN 12390-3,,,143,,,164.0,167.0,167.3,,,,,,,,,,,,,,,,,,,,,,,,,,,,,,,,,,,,
SF3-16mm,640.0,CEM I-type 42.5 R,42.5,214.0,0.0,,0.0,0.0,0.0,0.0,0.0,0.0,0.0,,0.0,0.0,0.0,0.0,0.0,,1170.0,Quartz Sand,,Hooked End Steel Fiber ,145.0,16.0,0.2,2500.0,,,,,,,,135.0,HE 200 hyperplasticizer,40.0,Hot Water Curing,80.0,,,,,,150 mm X 150 mm X 150 mm,TS EN 12390-3,,,160,,,170.0,175.0,176.0,,,,,,,,,,,,,,,,,,,,,,,,,,,,,,,,,,,,
Q-0,850.0,ordinary Portland cement  42.5 Grade ,42.5,137.5,112.5,Class F ,0.0,0.0,0.0,0.0,0.0,0.0,0.0,,0.0,0.0,0.0,0.0,0.0,,1100.0,Quartz sand,1.2,,,,,,,,,,,,,176.0,Superplasticizer,8.0,Hot Water Curing,90.0,,,,,,50 x 50 x 50,EN 1992-1-2,,,,,,112.4,,,,,,,,,,,,,,,,,,,,,,,,,,,,,,,,,,,Australia,"Development of ultra-high performance concrete with high fire resistance
https://doi.org/10.1016/j.conbuildmat.2018.05.241",2018.0,Ref-22-Research
Q-S,850.0,ordinary Portland cement  42.5 Grade ,42.5,137.5,112.5,Class F ,0.0,0.0,0.0,0.0,0.0,0.0,0.0,,0.0,0.0,0.0,0.0,0.0,,1100.0,Quartz sand,1.2,Straight Steel Fibers ,156.0,10.0,0.12,2500.0,,,,,,,,176.0,Superplasticizer,8.0,Hot Water Curing,90.0,,,,,,50 x 50 x 50,EN 1992-1-2,,,,,,187.5,,,,,,,,,,,,,,,,,,,,,,,,,,,,,,,,,,,,,,
Q-P,850.0,ordinary Portland cement  42.5 Grade ,42.5,137.5,112.5,Class F ,0.0,0.0,0.0,0.0,0.0,0.0,0.0,,0.0,0.0,0.0,0.0,0.0,,1100.0,Quartz sand,1.2,PP,18.2,10.0,0.0031,400.0,,,,,,,,176.0,Superplasticizer,8.0,Hot Water Curing,90.0,,,,,,50 x 50 x 50,EN 1992-1-2,,,,,,125.5,,,,,,,,,,,,,,,,,,,,,,,,,,,,,,,,,,,,,,
Q-SP,850.0,ordinary Portland cement  42.5 Grade ,42.5,137.5,112.5,Class F ,0.0,0.0,0.0,0.0,0.0,0.0,0.0,,0.0,0.0,0.0,0.0,0.0,,1100.0,Quartz sand,1.2,Straight Steel Fibers ,78.0,10.0,0.12,2500.0,,PP,18.2,10,0.0031,400.0,,176.0,Superplasticizer,8.0,Hot Water Curing,90.0,,,Chinese standard GB/T 50080–2016,70.0,,50 x 50 x 50,EN 1992-1-2,,,,,,162.1,,,,,,,,,,,,,,,,,,,,,,,,,,,,,,,,,,,,,,
S-0,850.0,ordinary Portland cement  42.5 Grade ,42.5,137.5,112.5,Class F ,0.0,0.0,0.0,0.0,0.0,0.0,1100.0,Steel slag,0.0,0.0,0.0,0.0,0.0,,0.0,,1.2,,,,,,,,,,,,,176.0,Superplasticizer,8.0,Hot Water Curing,90.0,,,Chinese standard GB/T 50080–2016,295.0,,50 x 50 x 50,EN 1992-1-2,,,,,,90.0,,,,,,,,,,,,,,,,,,,,,,,,,,,,,,,,,,,,,,
S-SP,850.0,ordinary Portland cement  42.5 Grade ,42.5,137.5,112.5,Class F ,0.0,0.0,0.0,0.0,0.0,0.0,1100.0,Steel slag,0.0,0.0,0.0,0.0,0.0,,0.0,,1.2,Straight Steel Fibers ,78.0,10.0,0.12,2500.0,,PP,18.2,10,0.0031,400.0,,176.0,Superplasticizer,8.0,Hot Water Curing,90.0,,,Chinese standard GB/T 50080–2016,75.0,,50 x 50 x 50,EN 1992-1-2,,,,,,162.8,,,,,,,,,,,,,,,,,,,,,,,,,,,,,,,,,,,,,,
SS2.0,788.5,Type I Portland cement,,197.1,0.0,,0.0,0.0,0.0,0.0,0.0,0.0,0.0,,0.0,0.0,0.0,0.0,236.6,Silica Flour ,867.4,Silica sand,0.337,Straight Steel Fibers ,158.0,13.0,0.2,2788.0,200.0,,,,,,,160.3,polycarboxylate superplasticizer,49.8,STEAM CURING ,90.0,,,,,,Cylinder   100 mm x 200mm,ASTM C39,,,,,,187.1,,,,,,,,17.1,,,,,,,,,,,,,,,,,,,,,,,,,,,Korea,"High energy absorbent ultra-high-performance concrete with hybrid steel and polyethylene fibers

https://doi.org/10.1016/j.conbuildmat.2019.03.096",2019.0,Ref-23-Research
LS2.0,788.5,Type I Portland cement,,197.1,0.0,,0.0,0.0,0.0,0.0,0.0,0.0,0.0,,0.0,0.0,0.0,0.0,236.6,Silica Flour ,867.4,Silica sand,0.337,Straight Steel Fibers ,158.0,19.5,0.2,2500.0,200.0,,,,,,,160.3,polycarboxylate superplasticizer,49.8,STEAM CURING ,90.0,,,,,,Cylinder   100 mm x 200mm,ASTM C39,,,,,,192.3,,,,,,,,19.7,,,,,,,,,,,,,,,,,,,,,,,,,,,,,,
T2.0,788.5,Type I Portland cement,,197.1,0.0,,0.0,0.0,0.0,0.0,0.0,0.0,0.0,,0.0,0.0,0.0,0.0,236.6,Silica Flour ,867.4,Silica sand,0.337,Twisted steel fiber,158.0,30.0,0.3,2428.0,200.0,,,,,,,160.3,polycarboxylate superplasticizer,49.8,STEAM CURING ,90.0,,,,,,Cylinder   100 mm x 200mm,ASTM C39,,,,,,204.4,,,,,,,,20.3,,,,,,,,,,,,,,,,,,,,,,,,,,,,,,
SS1.5-PE0.5,788.5,Type I Portland cement,,197.1,0.0,,0.0,0.0,0.0,0.0,0.0,0.0,0.0,,0.0,0.0,0.0,0.0,236.6,Silica Flour ,867.4,Silica sand,0.337,Straight Steel Fibers ,118.0,13.0,0.2,2788.0,200.0,PE,4.85,12,0.031,3030.0,88.0,160.3,polycarboxylate superplasticizer,49.8,STEAM CURING ,90.0,,,,,,Cylinder   100 mm x 200mm,ASTM C39,,,,,,178.2,,,,,,,,14.0,,,,,,,,,,,,,,,,,,,,,,,,,,,,,,
