Repository: Jocund96/Data-to-Design-ML

# Data

The datasets required by the S1 Linear Family workflows are included in this
directory.

| Dataset | Path | Purpose |
|---|---|---|
| Raw UCI Concrete | `raw/uci_concrete_data.xlsx` | Exploratory analysis and cleaning |
| UCI Concrete | `processed/uci_concrete_clean_engineered.csv` | Baseline and representation experiments |
| UHPC workbook | `raw/UHPC Dataset  (Version-2).xlsx` | Original UHPC import |
| Target-filtered UHPC | `processed/uhpc_rows_with_28day_target.csv` | Semantic missingness experiments |
| Shared semantic UHPC | `processed/shared_strategies/uhpc_semantic_50/` | Row-mixed, publication, uncertainty, and attribution experiments |

File: S1_Linear/data/processed/week6_semantic_cleaned.csv (part 3 of 17)
900.0,"Ordinary Portland cement
ASTM C150 type I",,220.0,0.0,not_applicable,0.0,0.0,0.0,0.0,0.0,0.0,94.0,Steel Slag,0.0,0.0,0.0,0.0,0.0,not_applicable,942.0,Fine dune sand,0.6,Straight Steel Fibers,157.0,12.7,0.15,2500.0,,not_applicable,0.0,,,,,162.0,polycarboxylic-based ether hyperplasticiser,40.0,Standard Curing,22.0,,,153.0
900.0,"Ordinary Portland cement
ASTM C150 type I",,220.0,0.0,not_applicable,0.0,0.0,0.0,0.0,0.0,0.0,177.0,Steel Slag,0.0,0.0,0.0,0.0,0.0,not_applicable,886.0,Fine dune sand,0.6,Straight Steel Fibers,157.0,12.7,0.15,2500.0,,not_applicable,0.0,,,,,162.0,polycarboxylic-based ether hyperplasticiser,40.0,Standard Curing,22.0,,,160.0
616.0,portland cement,,102.0,308.0,Class F,0.0,0.0,0.0,0.0,0.0,0.0,0.0,not_applicable,0.0,0.0,0.0,0.0,0.0,not_applicable,1027.0,Natural River sand,,Hooked end steel fiber,196.3,13.0,0.22,2850.0,,cellulose fiber,0.9,2.1,0.0179487179487179,900.0,,174.6,Polycarboxylate superplasticizer powder,16.8,Steam curing,85.0,,,198.0
615.0,portland cement,,102.0,307.0,Class F,0.0,0.0,0.0,0.0,0.0,0.0,0.0,not_applicable,0.0,0.0,0.0,0.0,0.0,not_applicable,1025.0,Natural River sand,,Hooked end steel fiber,196.3,13.0,0.22,2850.0,,cellulose fiber,1.1,2.1,0.0179487179487179,900.0,,174.2,Polycarboxylate superplasticizer powder,16.8,Steam curing,85.0,,,197.0
640.0,CEM I-type 42.5 R,42.5,214.0,0.0,not_applicable,0.0,0.0,0.0,0.0,0.0,0.0,0.0,not_applicable,0.0,0.0,0.0,0.0,0.0,not_applicable,1170.0,Quartz Sand,,Hooked End Steel Fiber,145.0,8.0,0.2,2500.0,,not_applicable,0.0,,,,,135.0,HE 200 hyperplasticizer,35.0,Standard Curing,22.0,95.0,,152.0
640.0,CEM I-type 42.5 R,42.5,214.0,0.0,not_applicable,0.0,0.0,0.0,0.0,0.0,0.0,0.0,not_applicable,0.0,0.0,0.0,0.0,0.0,not_applicable,1170.0,Quartz Sand,,Hooked End Steel Fiber,145.0,13.0,0.2,2500.0,,not_applicable,0.0,,,,,135.0,HE 200 hyperplasticizer,35.0,Standard Curing,22.0,95.0,,158.0
640.0,CEM I-type 42.5 R,42.5,214.0,0.0,not_applicable,0.0,0.0,0.0,0.0,0.0,0.0,0.0,not_applicable,0.0,0.0,0.0,0.0,0.0,not_applicable,1170.0,Quartz Sand,,Hooked End Steel Fiber,145.0,16.0,0.2,2500.0,,not_applicable,0.0,,,,,135.0,HE 200 hyperplasticizer,35.0,Standard Curing,22.0,95.0,,164.0
640.0,CEM I-type 42.5 R,42.5,214.0,0.0,not_applicable,0.0,0.0,0.0,0.0,0.0,0.0,0.0,not_applicable,0.0,0.0,0.0,0.0,0.0,not_applicable,1170.0,Quartz Sand,,Hooked End Steel Fiber,145.0,8.0,0.2,2500.0,,not_applicable,0.0,,,,,135.0,HE 200 hyperplasticizer,37.5,Standard Curing,22.0,95.0,,154.0
640.0,CEM I-type 42.5 R,42.5,214.0,0.0,not_applicable,0.0,0.0,0.0,0.0,0.0,0.0,0.0,not_applicable,0.0,0.0,0.0,0.0,0.0,not_applicable,1170.0,Quartz Sand,,Hooked End Steel Fiber,145.0,13.0,0.2,2500.0,,not_applicable,0.0,,,,,135.0,HE 200 hyperplasticizer,37.5,Standard Curing,22.0,95.0,,159.5
640.0,CEM I-type 42.5 R,42.5,214.0,0.0,not_applicable,0.0,0.0,0.0,0.0,0.0,0.0,0.0,not_applicable,0.0,0.0,0.0,0.0,0.0,not_applicable,1170.0,Quartz Sand,,Hooked End Steel Fiber,145.0,16.0,0.2,2500.0,,not_applicable,0.0,,,,,135.0,HE 200 hyperplasticizer,37.5,Standard Curing,22.0,95.0,,165.0
640.0,CEM I-type 42.5 R,42.5,214.0,0.0,not_applicable,0.0,0.0,0.0,0.0,0.0,0.0,0.0,not_applicable,0.0,0.0,0.0,0.0,0.0,not_applicable,1170.0,Quartz Sand,,Hooked End Steel Fiber,145.0,8.0,0.2,2500.0,,not_applicable,0.0,,,,,135.0,HE 200 hyperplasticizer,40.0,Standard Curing,22.0,95.0,,156.0
640.0,CEM I-type 42.5 R,42.5,214.0,0.0,not_applicable,0.0,0.0,0.0,0.0,0.0,0.0,0.0,not_applicable,0.0,0.0,0.0,0.0,0.0,not_applicable,1170.0,Quartz Sand,,Hooked End Steel Fiber,145.0,13.0,0.2,2500.0,,not_applicable,0.0,,,,,135.0,HE 200 hyperplasticizer,40.0,Standard Curing,22.0,95.0,,161.0
640.0,CEM I-type 42.5 R,42.5,214.0,0.0,not_applicable,0.0,0.0,0.0,0.0,0.0,0.0,0.0,not_applicable,0.0,0.0,0.0,0.0,0.0,not_applicable,1170.0,Quartz Sand,,Hooked End Steel Fiber,145.0,16.0,0.2,2500.0,,not_applicable,0.0,,,,,135.0,HE 200 hyperplasticizer,40.0,Standard Curing,22.0,95.0,,169.0
640.0,CEM I-type 42.5 R,42.5,214.0,0.0,not_applicable,0.0,0.0,0.0,0.0,0.0,0.0,0.0,not_applicable,0.0,0.0,0.0,0.0,0.0,not_applicable,1170.0,Quartz Sand,,Hooked End Steel Fiber,145.0,8.0,0.2,2500.0,,not_applicable,0.0,,,,,135.0,HE 200 hyperplasticizer,35.0,Steam-Cured samples,65.0,,,155.0
640.0,CEM I-type 42.5 R,42.5,214.0,0.0,not_applicable,0.0,0.0,0.0,0.0,0.0,0.0,0.0,not_applicable,0.0,0.0,0.0,0.0,0.0,not_applicable,1170.0,Quartz Sand,,Hooked End Steel Fiber,145.0,13.0,0.2,2500.0,,not_applicable,0.0,,,,,135.0,HE 200 hyperplasticizer,35.0,Steam-Cured samples,65.0,,,162.0
640.0,CEM I-type 42.5 R,42.5,214.0,0.0,not_applicable,0.0,0.0,0.0,0.0,0.0,0.0,0.0,not_applicable,0.0,0.0,0.0,0.0,0.0,not_applicable,1170.0,Quartz Sand,,Hooked End Steel Fiber,145.0,16.0,0.2,2500.0,,not_applicable,0.0,,,,,135.0,HE 200 hyperplasticizer,35.0,Steam-Cured samples,65.0,,,169.0
640.0,CEM I-type 42.5 R,42.5,214.0,0.0,not_applicable,0.0,0.0,0.0,0.0,0.0,0.0,0.0,not_applicable,0.0,0.0,0.0,0.0,0.0,not_applicable,1170.0,Quartz Sand,,Hooked End Steel Fiber,145.0,8.0,0.2,2500.0,,not_applicable,0.0,,,,,135.0,HE 200 hyperplasticizer,37.5,Steam-Cured samples,65.0,,,156.0
640.0,CEM I-type 42.5 R,42.5,214.0,0.0,not_applicable,0.0,0.0,0.0,0.0,0.0,0.0,0.0,not_applicable,0.0,0.0,0.0,0.0,0.0,not_applicable,1170.0,Quartz Sand,,Hooked End Steel Fiber,145.0,13.0,0.2,2500.0,,not_applicable,0.0,,,,,135.0,HE 200 hyperplasticizer,37.5,Steam-Cured samples,65.0,,,163.0
640.0,CEM I-type 42.5 R,42.5,214.0,0.0,not_applicable,0.0,0.0,0.0,0.0,0.0,0.0,0.0,not_applicable,0.0,0.0,0.0,0.0,0.0,not_applicable,1170.0,Quartz Sand,,Hooked End Steel Fiber,145.0,16.0,0.2,2500.0,,not_applicable,0.0,,,,,135.0,HE 200 hyperplasticizer,37.5,Steam-Cured samples,65.0,,,171.0
640.0,CEM I-type 42.5 R,42.5,214.0,0.0,not_applicable,0.0,0.0,0.0,0.0,0.0,0.0,0.0,not_applicable,0.0,0.0,0.0,0.0,0.0,not_applicable,1170.0,Quartz Sand,,Hooked End Steel Fiber,145.0,8.0,0.2,2500.0,,not_applicable,0.0,,,,,135.0,HE 200 hyperplasticizer,40.0,Steam-Cured samples,65.0,,,158.0
640.0,CEM I-type 42.5 R,42.5,214.0,0.0,not_applicable,0.0,0.0,0.0,0.0,0.0,0.0,0.0,not_applicable,0.0,0.0,0.0,0.0,0.0,not_applicable,1170.0,Quartz Sand,,Hooked End Steel Fiber,145.0,13.0,0.2,2500.0,,not_applicable,0.0,,,,,135.0,HE 200 hyperplasticizer,40.0,Steam-Cured samples,65.0,,,165.0
640.0,CEM I-type 42.5 R,42.5,214.0,0.0,not_applicable,0.0,0.0,0.0,0.0,0.0,0.0,0.0,not_applicable,0.0,0.0,0.0,0.0,0.0,not_applicable,1170.0,Quartz Sand,,Hooked End Steel Fiber,145.0,16.0,0.2,2500.0,,not_applicable,0.0,,,,,135.0,HE 200 hyperplasticizer,40.0,Steam-Cured samples,65.0,,,172.0
640.0,CEM I-type 42.5 R,42.5,214.0,0.0,not_applicable,0.0,0.0,0.0,0.0,0.0,0.0,0.0,not_applicable,0.0,0.0,0.0,0.0,0.0,not_applicable,1170.0,Quartz Sand,,Hooked End Steel Fiber,145.0,8.0,0.2,2500.0,,not_applicable,0.0,,,,,135.0,HE 200 hyperplasticizer,35.0,Hot Water Curing,80.0,,,154.0
640.0,CEM I-type 42.5 R,42.5,214.0,0.0,not_applicable,0.0,0.0,0.0,0.0,0.0,0.0,0.0,not_applicable,0.0,0.0,0.0,0.0,0.0,not_applicable,1170.0,Quartz Sand,,Hooked End Steel Fiber,145.0,13.0,0.2,2500.0,,not_applicable,0.0,,,,,135.0,HE 200 hyperplasticizer,35.0,Hot Water Curing,80.0,,,162.0
640.0,CEM I-type 42.5 R,42.5,214.0,0.0,not_applicable,0.0,0.0,0.0,0.0,0.0,0.0,0.0,not_applicable,0.0,0.0,0.0,0.0,0.0,not_applicable,1170.0,Quartz Sand,,Hooked End Steel Fiber,145.0,16.0,0.2,2500.0,,not_applicable,0.0,,,,,135.0,HE 200 hyperplasticizer,35.0,Hot Water Curing,80.0,,,167.0
640.0,CEM I-type 42.5 R,42.5,214.0,0.0,not_applicable,0.0,0.0,0.0,0.0,0.0,0.0,0.0,not_applicable,0.0,0.0,0.0,0.0,0.0,not_applicable,1170.0,Quartz Sand,,Hooked End Steel Fiber,145.0,8.0,0.2,2500.0,,not_applicable,0.0,,,,,135.0,HE 200 hyperplasticizer,37.5,Hot Water Curing,80.0,,,155.0
640.0,CEM I-type 42.5 R,42.5,214.0,0.0,not_applicable,0.0,0.0,0.0,0.0,0.0,0.0,0.0,not_applicable,0.0,0.0,0.0,0.0,0.0,not_applicable,1170.0,Quartz Sand,,Hooked End Steel Fiber,145.0,13.0,0.2,2500.0,,not_applicable,0.0,,,,,135.0,HE 200 hyperplasticizer,37.5,Hot Water Curing,80.0,,,163.0
640.0,CEM I-type 42.5 R,42.5,214.0,0.0,not_applicable,0.0,0.0,0.0,0.0,0.0,0.0,0.0,not_applicable,0.0,0.0,0.0,0.0,0.0,not_applicable,1170.0,Quartz Sand,,Hooked End Steel Fiber,145.0,16.0,0.2,2500.0,,not_applicable,0.0,,,,,135.0,HE 200 hyperplasticizer,37.5,Hot Water Curing,80.0,,,169.0
640.0,CEM I-type 42.5 R,42.5,214.0,0.0,not_applicable,0.0,0.0,0.0,0.0,0.0,0.0,0.0,not_applicable,0.0,0.0,0.0,0.0,0.0,not_applicable,1170.0,Quartz Sand,,Hooked End Steel Fiber,145.0,8.0,0.2,2500.0,,not_applicable,0.0,,,,,135.0,HE 200 hyperplasticizer,40.0,Hot Water Curing,80.0,,,156.0
640.0,CEM I-type 42.5 R,42.5,214.0,0.0,not_applicable,0.0,0.0,0.0,0.0,0.0,0.0,0.0,not_applicable,0.0,0.0,0.0,0.0,0.0,not_applicable,1170.0,Quartz Sand,,Hooked End Steel Fiber,145.0,13.0,0.2,2500.0,,not_applicable,0.0,,,,,135.0,HE 200 hyperplasticizer,40.0,Hot Water Curing,80.0,,,164.0
640.0,CEM I-type 42.5 R,42.5,214.0,0.0,not_applicable,0.0,0.0,0.0,0.0,0.0,0.0,0.0,not_applicable,0.0,0.0,0.0,0.0,0.0,not_applicable,1170.0,Quartz Sand,,Hooked End Steel Fiber,145.0,16.0,0.2,2500.0,,not_applicable,0.0,,,,,135.0,HE 200 hyperplasticizer,40.0,Hot Water Curing,80.0,,,170.0
850.0,ordinary Portland cement  42.5 Grade,42.5,137.5,112.5,Class F,0.0,0.0,0.0,0.0,0.0,0.0,0.0,not_applicable,0.0,0.0,0.0,0.0,0.0,not_applicable,1100.0,Quartz sand,1.2,not_applicable,0.0,,,,,not_applicable,0.0,,,,,176.0,Superplasticizer,8.0,Hot Water Curing,90.0,,,112.4
850.0,ordinary Portland cement  42.5 Grade,42.5,137.5,112.5,Class F,0.0,0.0,0.0,0.0,0.0,0.0,0.0,not_applicable,0.0,0.0,0.0,0.0,0.0,not_applicable,1100.0,Quartz sand,1.2,Straight Steel Fibers,156.0,10.0,0.12,2500.0,,not_applicable,0.0,,,,,176.0,Superplasticizer,8.0,Hot Water Curing,90.0,,,187.5
850.0,ordinary Portland cement  42.5 Grade,42.5,137.5,112.5,Class F,0.0,0.0,0.0,0.0,0.0,0.0,0.0,not_applicable,0.0,0.0,0.0,0.0,0.0,not_applicable,1100.0,Quartz sand,1.2,PP,18.2,10.0,0.0031,400.0,,not_applicable,0.0,,,,,176.0,Superplasticizer,8.0,Hot Water Curing,90.0,,,125.5
850.0,ordinary Portland cement  42.5 Grade,42.5,137.5,112.5,Class F,0.0,0.0,0.0,0.0,0.0,0.0,0.0,not_applicable,0.0,0.0,0.0,0.0,0.0,not_applicable,1100.0,Quartz sand,1.2,Straight Steel Fibers,78.0,10.0,0.12,2500.0,,PP,18.2,10.0,0.0031,400.0,,176.0,Superplasticizer,8.0,Hot Water Curing,90.0,,,162.1
850.0,ordinary Portland cement  42.5 Grade,42.5,137.5,112.5,Class F,0.0,0.0,0.0,0.0,0.0,0.0,1100.0,Steel slag,0.0,0.0,0.0,0.0,0.0,not_applicable,0.0,not_applicable,1.2,not_applicable,0.0,,,,,not_applicable,0.0,,,,,176.0,Superplasticizer,8.0,Hot Water Curing,90.0,,,90.0
850.0,ordinary Portland cement  42.5 Grade,42.5,137.5,112.5,Class F,0.0,0.0,0.0,0.0,0.0,0.0,1100.0,Steel slag,0.0,0.0,0.0,0.0,0.0,not_applicable,0.0,not_applicable,1.2,Straight Steel Fibers,78.0,10.0,0.12,2500.0,,PP,18.2,10.0,0.0031,400.0,,176.0,Superplasticizer,8.0,Hot Water Curing,90.0,,,162.8
788.5,Type I Portland cement,,197.1,0.0,not_applicable,0.0,0.0,0.0,0.0,0.0,0.0,0.0,not_applicable,0.0,0.0,0.0,0.0,236.6,Silica Flour,867.4,Silica sand,0.337,Straight Steel Fibers,158.0,13.0,0.2,2788.0,200.0,not_applicable,0.0,,,,,160.3,polycarboxylate superplasticizer,49.8,STEAM CURING,90.0,,,187.1
788.5,Type I Portland cement,,197.1,0.0,not_applicable,0.0,0.0,0.0,0.0,0.0,0.0,0.0,not_applicable,0.0,0.0,0.0,0.0,236.6,Silica Flour,867.4,Silica sand,0.337,Straight Steel Fibers,158.0,19.5,0.2,2500.0,200.0,not_applicable,0.0,,,,,160.3,polycarboxylate superplasticizer,49.8,STEAM CURING,90.0,,,192.3
788.5,Type I Portland cement,,197.1,0.0,not_applicable,0.0,0.0,0.0,0.0,0.0,0.0,0.0,not_applicable,0.0,0.0,0.0,0.0,236.6,Silica Flour,867.4,Silica sand,0.337,Twisted steel fiber,158.0,30.0,0.3,2428.0,200.0,not_applicable,0.0,,,,,160.3,polycarboxylate superplasticizer,49.8,STEAM CURING,90.0,,,204.4
788.5,Type I Portland cement,,197.1,0.0,not_applicable,0.0,0.0,0.0,0.0,0.0,0.0,0.0,not_applicable,0.0,0.0,0.0,0.0,236.6,Silica Flour,867.4,Silica sand,0.337,Straight Steel Fibers,118.0,13.0,0.2,2788.0,200.0,PE,4.85,12.0,0.031,3030.0,88.0,160.3,polycarboxylate superplasticizer,49.8,STEAM CURING,90.0,,,178.2
788.5,Type I Portland cement,,197.1,0.0,not_applicable,0.0,0.0,0.0,0.0,0.0,0.0,0.0,not_applicable,0.0,0.0,0.0,0.0,236.6,Silica Flour,867.4,Silica sand,0.337,Straight Steel Fibers,79.0,13.0,0.2,2788.0,200.0,PE,9.7,12.0,0.031,3030.0,88.0,160.3,polycarboxylate superplasticizer,49.8,STEAM CURING,90.0,,,179.1
788.5,Type I Portland cement,,197.1,0.0,not_applicable,0.0,0.0,0.0,0.0,0.0,0.0,0.0,not_applicable,0.0,0.0,0.0,0.0,236.6,Silica Flour,867.4,Silica sand,0.337,Straight Steel Fibers,39.5,13.0,0.2,2788.0,200.0,PE,14.55,12.0,0.031,3030.0,88.0,160.3,polycarboxylate superplasticizer,49.8,STEAM CURING,90.0,,,164.9
788.5,Type I Portland cement,,197.1,0.0,not_applicable,0.0,0.0,0.0,0.0,0.0,0.0,0.0,not_applicable,0.0,0.0,0.0,0.0,236.6,Silica Flour,867.4,Silica sand,0.337,Straight Steel Fibers,118.0,19.5,0.2,2500.0,200.0,PE,4.85,12.0,0.031,3030.0,88.0,160.3,polycarboxylate superplasticizer,49.8,STEAM CURING,90.0,,,130.0
788.5,Type I Portland cement,,197.1,0.0,not_applicable,0.0,0.0,0.0,0.0,0.0,0.0,0.0,not_applicable,0.0,0.0,0.0,0.0,236.6,Silica Flour,867.4,Silica sand,0.337,Straight Steel Fibers,79.0,19.5,0.2,2500.0,200.0,PE,9.7,12.0,0.031,3030.0,88.0,160.3,polycarboxylate superplasticizer,49.8,STEAM CURING,90.0,,,122.2
788.5,Type I Portland cement,,197.1,0.0,not_applicable,0.0,0.0,0.0,0.0,0.0,0.0,0.0,not_applicable,0.0,0.0,0.0,0.0,236.6,Silica Flour,867.4,Silica sand,0.337,Straight Steel Fibers,39.5,19.5,0.2,2500.0,200.0,PE,14.55,12.0,0.031,3030.0,88.0,160.3,polycarboxylate superplasticizer,49.8,STEAM CURING,90.0,,,137.2
788.5,Type I Portland cement,,197.1,0.0,not_applicable,0.0,0.0,0.0,0.0,0.0,0.0,0.0,not_applicable,0.0,0.0,0.0,0.0,236.6,Silica Flour,867.4,Silica sand,0.337,Twisted steel fiber,118.0,30.0,0.3,2428.0,200.0,PE,4.85,12.0,0.031,3030.0,88.0,160.3,polycarboxylate superplasticizer,49.8,STEAM CURING,90.0,,,191.7
788.5,Type I Portland cement,,197.1,0.0,not_applicable,0.0,0.0,0.0,0.0,0.0,0.0,0.0,not_applicable,0.0,0.0,0.0,0.0,236.6,Silica Flour,867.4,Silica sand,0.337,Twisted steel fiber,79.0,30.0,0.3,2428.0,200.0,PE,9.7,12.0,0.031,3030.0,88.0,160.3,polycarboxylate superplasticizer,49.8,STEAM CURING,90.0,,,143.2
788.5,Type I Portland cement,,197.1,0.0,not_applicable,0.0,0.0,0.0,0.0,0.0,0.0,0.0,not_applicable,0.0,0.0,0.0,0.0,236.6,Silica Flour,867.4,Silica sand,0.337,Twisted steel fiber,39.5,30.0,0.3,2428.0,200.0,PE,14.55,12.0,0.031,3030.0,88.0,160.3,polycarboxylate superplasticizer,49.8,STEAM CURING,90.0,,,139.3
788.5,Type I Portland cement,,197.1,0.0,not_applicable,0.0,0.0,0.0,0.0,0.0,0.0,0.0,not_applicable,0.0,0.0,0.0,0.0,236.6,Silica Flour,867.4,Silica sand,,Straight Steel Fibers,39.5,13.0,0.2,2788.0,200.0,not_applicable,0.0,,,,,160.3,polycarboxylate superplasticizer,52.6,STEAM CURING,90.0,,,210.0
788.5,Type I Portland cement,,197.1,0.0,not_applicable,0.0,0.0,0.0,0.0,0.0,0.0,0.0,not_applicable,0.0,0.0,0.0,0.0,236.6,Silica Flour,867.4,Silica sand,,Straight Steel Fibers,79.0,13.0,0.2,2788.0,200.0,not_applicable,0.0,,,,,160.3,polycarboxylate superplasticizer,52.6,STEAM CURING,90.0,,,200.0
788.5,Type I Portland cement,,197.1,0.0,not_applicable,0.0,0.0,0.0,0.0,0.0,0.0,0.0,not_applicable,0.0,0.0,0.0,0.0,236.6,Silica Flour,867.4,Silica sand,,Straight Steel Fibers,118.5,13.0,0.2,2788.0,200.0,not_applicable,0.0,,,,,160.3,polycarboxylate superplasticizer,52.6,STEAM CURING,90.0,,,212.0
788.5,Type I Portland cement,,197.1,0.0,not_applicable,0.0,0.0,0.0,0.0,0.0,0.0,0.0,not_applicable,0.0,0.0,0.0,0.0,236.6,Silica Flour,867.4,Silica sand,,Straight Steel Fibers,158.0,13.0,0.2,2788.0,200.0,not_applicable,0.0,,,,,160.3,polycarboxylate superplasticizer,52.6,STEAM CURING,90.0,,,220.0
788.5,Type I Portland cement,,197.1,0.0,not_applicable,0.0,0.0,0.0,0.0,0.0,0.0,0.0,not_applicable,0.0,0.0,0.0,0.0,236.6,Silica Flour,867.4,Silica sand,,Straight Steel Fibers,39.5,19.5,0.2,2500.0,200.0,not_applicable,0.0,,,,,160.3,polycarboxylate superplasticizer,52.6,STEAM CURING,90.0,,,196.0
788.5,Type I Portland cement,,197.1,0.0,not_applicable,0.0,0.0,0.0,0.0,0.0,0.0,0.0,not_applicable,0.0,0.0,0.0,0.0,236.6,Silica Flour,867.4,Silica sand,,Straight Steel Fibers,79.0,19.5,0.2,2500.0,200.0,not_applicable,0.0,,,,,160.3,polycarboxylate superplasticizer,52.6,STEAM CURING,90.0,,,196.5
788.5,Type I Portland cement,,197.1,0.0,not_applicable,0.0,0.0,0.0,0.0,0.0,0.0,0.0,not_applicable,0.0,0.0,0.0,0.0,236.6,Silica Flour,867.4,Silica sand,,Straight Steel Fibers,118.5,19.5,0.2,2500.0,200.0,not_applicable,0.0,,,,,160.3,polycarboxylate superplasticizer,52.6,STEAM CURING,90.0,,,195.3
788.5,Type I Portland cement,,197.1,0.0,not_applicable,0.0,0.0,0.0,0.0,0.0,0.0,0.0,not_applicable,0.0,0.0,0.0,0.0,236.6,Silica Flour,867.4,Silica sand,,Straight Steel Fibers,158.0,19.5,0.2,2500.0,200.0,not_applicable,0.0,,,,,160.3,polycarboxylate superplasticizer,52.6,STEAM CURING,90.0,,,205.0
788.5,Type I Portland cement,,197.1,0.0,not_applicable,0.0,0.0,0.0,0.0,0.0,0.0,0.0,not_applicable,0.0,0.0,0.0,0.0,236.6,Silica Flour,867.4,Silica sand,,Straight Steel Fibers,39.5,30.0,0.3,2580.0,200.0,not_applicable,0.0,,,,,160.3,polycarboxylate superplasticizer,52.6,STEAM CURING,90.0,,,215.0
788.5,Type I Portland cement,,197.1,0.0,not_applicable,0.0,0.0,0.0,0.0,0.0,0.0,0.0,not_applicable,0.0,0.0,0.0,0.0,236.6,Silica Flour,867.4,Silica sand,,Straight Steel Fibers,79.0,30.0,0.3,2580.0,200.0,not_applicable,0.0,,,,,160.3,polycarboxylate superplasticizer,52.6,STEAM CURING,90.0,,,185.5
788.5,Type I Portland cement,,197.1,0.0,not_applicable,0.0,0.0,0.0,0.0,0.0,0.0,0.0,not_applicable,0.0,0.0,0.0,0.0,236.6,Silica Flour,867.4,Silica sand,,Straight Steel Fibers,118.5,30.0,0.3,2580.0,200.0,not_applicable,0.0,,,,,160.3,polycarboxylate superplasticizer,52.6,STEAM CURING,90.0,,,220.0
788.5,Type I Portland cement,,197.1,0.0,not_applicable,0.0,0.0,0.0,0.0,0.0,0.0,0.0,not_applicable,0.0,0.0,0.0,0.0,236.6,Silica Flour,867.4,Silica sand,,Straight Steel Fibers,158.0,30.0,0.3,2580.0,200.0,not_applicable,0.0,,,,,160.3,polycarboxylate superplasticizer,52.6,STEAM CURING,90.0,,,225.0
788.5,Type I Portland cement,,197.1,0.0,not_applicable,0.0,0.0,0.0,0.0,0.0,0.0,0.0,not_applicable,0.0,0.0,0.0,0.0,236.6,Silica Flour,867.4,Silica sand,,Hooked End Steel Fiber,39.5,30.0,0.38,2500.0,200.0,not_applicable,0.0,,,,,160.3,polycarboxylate superplasticizer,52.6,STEAM CURING,90.0,,,180.0
788.5,Type I Portland cement,,197.1,0.0,not_applicable,0.0,0.0,0.0,0.0,0.0,0.0,0.0,not_applicable,0.0,0.0,0.0,0.0,236.6,Silica Flour,867.4,Silica sand,,Hooked End Steel Fiber,79.0,30.0,0.38,2500.0,200.0,not_applicable,0.0,,,,,160.3,polycarboxylate superplasticizer,52.6,STEAM CURING,90.0,,,203.0
788.5,Type I Portland cement,,197.1,0.0,not_applicable,0.0,0.0,0.0,0.0,0.0,0.0,0.0,not_applicable,0.0,0.0,0.0,0.0,236.6,Silica Flour,867.4,Silica sand,,Hooked End Steel Fiber,118.5,30.0,0.38,2500.0,200.0,not_applicable,0.0,,,,,160.3,polycarboxylate superplasticizer,52.6,STEAM CURING,90.0,,,180.0
788.5,Type I Portland cement,,197.1,0.0,not_applicable,0.0,0.0,0.0,0.0,0.0,0.0,0.0,not_applicable,0.0,0.0,0.0,0.0,236.6,Silica Flour,867.4,Silica sand,,Hooked End Steel Fiber,158.0,30.0,0.38,2500.0,200.0,not_applicable,0.0,,,,,160.3,polycarboxylate superplasticizer,52.6,STEAM CURING,90.0,,,182.0
788.5,Type I Portland cement,,197.1,0.0,not_applicable,0.0,0.0,0.0,0.0,0.0,0.0,0.0,not_applicable,0.0,0.0,0.0,0.0,236.6,Silica Flour,867.4,Silica sand,,Long Twisted Fiber,39.5,30.0,0.3,2428.0,200.0,not_applicable,0.0,,,,,160.3,polycarboxylate superplasticizer,52.6,STEAM CURING,90.0,,,195.2
788.5,Type I Portland cement,,197.1,0.0,not_applicable,0.0,0.0,0.0,0.0,0.0,0.0,0.0,not_applicable,0.0,0.0,0.0,0.0,236.6,Silica Flour,867.4,Silica sand,,Long Twisted Fiber,79.0,30.0,0.3,2428.0,200.0,not_applicable,0.0,,,,,160.3,polycarboxylate superplasticizer,52.6,STEAM CURING,90.0,,,193.0
788.5,Type I Portland cement,,197.1,0.0,not_applicable,0.0,0.0,0.0,0.0,0.0,0.0,0.0,not_applicable,0.0,0.0,0.0,0.0,236.6,Silica Flour,867.4,Silica sand,,Long Twisted Fiber,118.5,30.0,0.3,2428.0,200.0,not_applicable,0.0,,,,,160.3,polycarboxylate superplasticizer,52.6,STEAM CURING,90.0,,,196.0
788.5,Type I Portland cement,,197.1,0.0,not_applicable,0.0,0.0,0.0,0.0,0.0,0.0,0.0,not_applicable,0.0,0.0,0.0,0.0,236.6,Silica Flour,867.4,Silica sand,,Long Twisted Fiber,158.0,30.0,0.3,2428.0,200.0,not_applicable,0.0,,,,,160.3,polycarboxylate superplasticizer,52.6,STEAM CURING,90.0,,,203.0
700.0,Chinese standard Graded 52.5 P.II type Portland cement,52.5,140.0,0.0,not_applicable,0.0,0.0,0.0,0.0,0.0,110.0,0.0,not_applicable,0.0,0.0,0.0,0.0,0.0,not_applicable,1200.0,Natural River sand,2.5,not_applicable,0.0,,,,,not_applicable,0.0,,,,,152.0,PCA-I polycarboxylic type HRWR,22.8,Standard Curing,21.7,98.4,,110.9
700.0,Chinese standard Graded 52.5 P.II type Portland cement,52.5,140.0,0.0,not_applicable,0.0,0.0,0.0,0.0,0.0,110.0,0.0,not_applicable,0.0,0.0,0.0,0.0,0.0,not_applicable,1200.0,Natural River sand,2.5,Straight Steel Fibers,39.0,13.0,0.2,2800.0,,not_applicable,0.0,,,,,152.0,PCA-I polycarboxylic type HRWR,22.8,Standard Curing,21.7,98.4,,121.1
700.0,Chinese standard Graded 52.5 P.II type Portland cement,52.5,140.0,0.0,not_applicable,0.0,0.0,0.0,0.0,0.0,110.0,0.0,not_applicable,0.0,0.0,0.0,0.0,0.0,not_applicable,1200.0,Natural River sand,2.5,Straight Steel Fibers,78.0,13.0,0.2,2800.0,,not_applicable,0.0,,,,,152.0,PCA-I polycarboxylic type HRWR,22.8,Standard Curing,21.7,98.4,,127.8
700.0,Chinese standard Graded 52.5 P.II type Portland cement,52.5,140.0,0.0,not_applicable,0.0,0.0,0.0,0.0,0.0,110.0,0.0,not_applicable,0.0,0.0,0.0,0.0,0.0,not_applicable,1200.0,Natural River sand,2.5,Straight Steel Fibers,117.0,13.0,0.2,2800.0,,not_applicable,0.0,,,,,152.0,PCA-I polycarboxylic type HRWR,22.8,Standard Curing,21.7,98.4,,133.3
700.0,Chinese standard Graded 52.5 P.II type Portland cement,52.5,140.0,0.0,not_applicable,0.0,0.0,0.0,0.0,0.0,110.0,0.0,not_applicable,0.0,0.0,0.0,0.0,0.0,not_applicable,1200.0,Natural River sand,2.5,Straight Steel Fibers,156.0,13.0,0.2,2800.0,,not_applicable,0.0,,,,,152.0,PCA-I polycarboxylic type HRWR,22.8,Standard Curing,21.7,98.4,,135.1
700.0,Chinese standard Graded 52.5 P.II type Portland cement,52.5,140.0,0.0,not_applicable,0.0,0.0,0.0,0.0,0.0,110.0,0.0,not_applicable,0.0,0.0,0.0,0.0,0.0,not_applicable,1200.0,Natural River sand,2.5,Straight Steel Fibers,195.0,13.0,0.2,2800.0,,not_applicable,0.0,,,,,152.0,PCA-I polycarboxylic type HRWR,22.8,Standard Curing,21.7,98.4,,143.9
700.0,Chinese standard Graded 52.5 P.II type Portland cement,52.5,140.0,0.0,not_applicable,0.0,0.0,0.0,0.0,0.0,110.0,0.0,not_applicable,0.0,0.0,0.0,0.0,0.0,not_applicable,1200.0,Natural River sand,2.5,Hooked End Steel Fiber,39.0,25.0,0.5,1200.0,,not_applicable,0.0,,,,,152.0,PCA-I polycarboxylic type HRWR,22.8,Standard Curing,21.7,98.4,,127.3
700.0,Chinese standard Graded 52.5 P.II type Portland cement,52.5,140.0,0.0,not_applicable,0.0,0.0,0.0,0.0,0.0,110.0,0.0,not_applicable,0.0,0.0,0.0,0.0,0.0,not_applicable,1200.0,Natural River sand,2.5,Hooked End Steel Fiber,78.0,25.0,0.5,1200.0,,not_applicable,0.0,,,,,152.0,PCA-I polycarboxylic type HRWR,22.8,Standard Curing,21.7,98.4,,124.3
700.0,Chinese standard Graded 52.5 P.II type Portland cement,52.5,140.0,0.0,not_applicable,0.0,0.0,0.0,0.0,0.0,110.0,0.0,not_applicable,0.0,0.0,0.0,0.0,0.0,not_applicable,1200.0,Natural River sand,2.5,Hooked End Steel Fiber,117.0,25.0,0.5,1200.0,,not_applicable,0.0,,,,,152.0,PCA-I polycarboxylic type HRWR,22.8,Standard Curing,21.7,98.4,,127.1
700.0,Chinese standard Graded 52.5 P.II type Portland cement,52.5,140.0,0.0,not_applicable,0.0,0.0,0.0,0.0,0.0,110.0,0.0,not_applicable,0.0,0.0,0.0,0.0,0.0,not_applicable,1200.0,Natural River sand,2.5,Hooked End Steel Fiber,156.0,25.0,0.5,1200.0,,not_applicable,0.0,,,,,152.0,PCA-I polycarboxylic type HRWR,22.8,Standard Curing,21.7,98.4,,136.1
700.0,Chinese standard Graded 52.5 P.II type Portland cement,52.5,140.0,0.0,not_applicable,0.0,0.0,0.0,0.0,0.0,110.0,0.0,not_applicable,0.0,0.0,0.0,0.0,0.0,not_applicable,1200.0,Natural River sand,2.5,Hooked End Steel Fiber,195.0,25.0,0.5,1200.0,,not_applicable,0.0,,,,,152.0,PCA-I polycarboxylic type HRWR,22.8,Standard Curing,21.7,98.4,,136.9
850.0,Ordinary Portland Cement,,200.0,0.0,not_applicable,0.0,0.0,0.0,0.0,0.0,0.0,0.0,not_applicable,0.0,0.0,0.0,0.0,0.0,not_applicable,1030.0,Silica sand,2.0,not_applicable,0.0,,,,,not_applicable,0.0,,,,,169.0,polycarboxylic ether based water reducing admixture,28.0,Heat curing,90.0,95.0,,111.9
850.0,Ordinary Portland Cement,,200.0,0.0,not_applicable,0.0,0.0,0.0,0.0,0.0,0.0,0.0,not_applicable,0.0,0.0,0.0,0.0,0.0,not_applicable,1030.0,Silica sand,2.0,Straight Short Steel Fiber,39.0,13.0,0.2,2500.0,,not_applicable,0.0,,,,,169.6,unknown_type,28.0,Heat curing,90.0,95.0,,148.3
850.0,Ordinary Portland Cement,,200.0,0.0,not_applicable,0.0,0.0,0.0,0.0,0.0,0.0,0.0,not_applicable,0.0,0.0,0.0,0.0,0.0,not_applicable,1030.0,Silica sand,2.0,Straight Short Steel Fiber,78.0,13.0,0.2,2500.0,,not_applicable,0.0,,,,,170.2,polycarboxylic ether based water reducing admixture,28.0,Heat curing,90.0,95.0,,156.7
850.0,Ordinary Portland Cement,,200.0,0.0,not_applicable,0.0,0.0,0.0,0.0,0.0,0.0,0.0,not_applicable,0.0,0.0,0.0,0.0,0.0,not_applicable,1030.0,Silica sand,2.0,Straight Short Steel Fiber,118.0,13.0,0.2,2500.0,,not_applicable,0.0,,,,,170.9,unknown_type,28.0,Heat curing,90.0,95.0,,159.2
850.0,Ordinary Portland Cement,,200.0,0.0,not_applicable,0.0,0.0,0.0,0.0,0.0,0.0,0.0,not_applicable,0.0,0.0,0.0,0.0,0.0,not_applicable,1030.0,Silica sand,2.0,Straight Short Steel Fiber,158.0,13.0,0.2,2500.0,,not_applicable,0.0,,,,,171.5,polycarboxylic ether based water reducing admixture,28.0,Heat curing,90.0,95.0,,157.3
850.0,Ordinary Portland Cement,,200.0,0.0,not_applicable,0.0,0.0,0.0,0.0,0.0,0.0,0.0,not_applicable,0.0,0.0,0.0,0.0,0.0,not_applicable,1030.0,Silica sand,2.0,Straight Short Steel Fiber,198.0,13.0,0.2,2500.0,,not_applicable,0.0,,,,,172.1,unknown_type,28.0,Heat curing,90.0,95.0,,156.1
850.0,Ordinary Portland Cement,,200.0,0.0,not_applicable,0.0,0.0,0.0,0.0,0.0,0.0,0.0,not_applicable,0.0,0.0,0.0,0.0,0.0,not_applicable,1030.0,Silica sand,2.0,Straight Long Steel Fibers,39.0,20.0,0.2,2500.0,,not_applicable,0.0,,,,,169.6,polycarboxylic ether based water reducing admixture,28.0,Heat curing,90.0,95.0,,127.0
850.0,Ordinary Portland Cement,,200.0,0.0,not_applicable,0.0,0.0,0.0,0.0,0.0,0.0,0.0,not_applicable,0.0,0.0,0.0,0.0,0.0,not_applicable,1030.0,Silica sand,2.0,Straight Long Steel Fibers,78.0,20.0,0.2,2500.0,,not_applicable,0.0,,,,,170.2,unknown_type,28.0,Heat curing,90.0,95.0,,158.8
850.0,Ordinary Portland Cement,,200.0,0.0,not_applicable,0.0,0.0,0.0,0.0,0.0,0.0,0.0,not_applicable,0.0,0.0,0.0,0.0,0.0,not_applicable,1030.0,Silica sand,2.0,Straight Long Steel Fibers,118.0,20.0,0.2,2500.0,,not_applicable,0.0,,,,,170.9,polycarboxylic ether based water reducing admixture,28.0,Heat curing,90.0,95.0,,166.4
850.0,Ordinary Portland Cement,,200.0,0.0,not_applicable,0.0,0.0,0.0,0.0,0.0,0.0,0.0,not_applicable,0.0,0.0,0.0,0.0,0.0,not_applicable,1030.0,Silica sand,2.0,Straight Long Steel Fibers,158.0,20.0,0.2,2500.0,,not_applicable,0.0,,,,,171.5,unknown_type,28.0,Heat curing,90.0,95.0,,177.3
850.0,Ordinary Portland Cement,,200.0,0.0,not_applicable,0.0,0.0,0.0,0.0,0.0,0.0,0.0,not_applicable,0.0,0.0,0.0,0.0,0.0,not_applicable,1030.0,Silica sand,2.0,Straight Long Steel Fibers,198.0,20.0,0.2,2500.0,,not_applicable,0.0,,,,,172.1,polycarboxylic ether based water reducing admixture,28.0,Heat curing,90.0,95.0,,180.4
850.0,Ordinary Portland Cement,,200.0,0.0,not_applicable,0.0,0.0,0.0,0.0,0.0,0.0,0.0,not_applicable,0.0,0.0,0.0,0.0,0.0,not_applicable,1030.0,Silica sand,2.0,Hooked End Steel Fiber,39.0,20.0,0.2,2500.0,,not_applicable,0.0,,,,,169.6,unknown_type,28.0,Heat curing,90.0,95.0,,136.9
850.0,Ordinary Portland Cement,,200.0,0.0,not_applicable,0.0,0.0,0.0,0.0,0.0,0.0,0.0,not_applicable,0.0,0.0,0.0,0.0,0.0,not_applicable,1030.0,Silica sand,2.0,Hooked End Steel Fiber,78.0,20.0,0.2,2500.0,,not_applicable,0.0,,,,,170.2,polycarboxylic ether based water reducing admixture,28.0,Heat curing,90.0,95.0,,160.2
850.0,Ordinary Portland Cement,,200.0,0.0,not_applicable,0.0,0.0,0.0,0.0,0.0,0.0,0.0,not_applicable,0.0,0.0,0.0,0.0,0.0,not_applicable,1030.0,Silica sand,2.0,Hooked End Steel Fiber,118.0,20.0,0.2,2500.0,,not_applicable,0.0,,,,,170.9,unknown_type,28.0,Heat curing,90.0,95.0,,172.8
850.0,Ordinary Portland Cement,,200.0,0.0,not_applicable,0.0,0.0,0.0,0.0,0.0,0.0,0.0,not_applicable,0.0,0.0,0.0,0.0,0.0,not_applicable,1030.0,Silica sand,2.0,Hooked End Steel Fiber,158.0,20.0,0.2,2500.0,,not_applicable,0.0,,,,,171.5,polycarboxylic ether based water reducing admixture,28.0,Heat curing,90.0,95.0,,192.6
850.0,Ordinary Portland Cement,,200.0,0.0,not_applicable,0.0,0.0,0.0,0.0,0.0,0.0,0.0,not_applicable,0.0,0.0,0.0,0.0,0.0,not_applicable,1030.0,Silica sand,2.0,Hooked End Steel Fiber,198.0,20.0,0.2,2500.0,,not_applicable,0.0,,,,,172.1,unknown_type,28.0,Heat curing,90.0,95.0,,187.4
850.0,Ordinary Portland Cement,,200.0,0.0,not_applicable,0.0,0.0,0.0,0.0,0.0,0.0,0.0,not_applicable,0.0,0.0,0.0,0.0,0.0,not_applicable,1030.0,Silica sand,2.0,Straight Steel Fibers,29.50125,13.0,0.2,2500.0,,Hooked end steel fiber,88.50375,20.0,0.2,2500.0,,170.9,polycarboxylic ether based water reducing admixture,28.0,Heat curing,90.0,95.0,,150.9
850.0,Ordinary Portland Cement,,200.0,0.0,not_applicable,0.0,0.0,0.0,0.0,0.0,0.0,0.0,not_applicable,0.0,0.0,0.0,0.0,0.0,not_applicable,1030.0,Silica sand,2.0,Straight Steel Fibers,39.335,13.0,0.2,2500.0,,Hooked end steel fiber,78.67,20.0,0.2,2500.0,,170.9,polycarboxylic ether based water reducing admixture,28.0,Heat curing,90.0,95.0,,138.5
850.0,Ordinary Portland Cement,,200.0,0.0,not_applicable,0.0,0.0,0.0,0.0,0.0,0.0,0.0,not_applicable,0.0,0.0,0.0,0.0,0.0,not_applicable,1030.0,Silica sand,2.0,Straight Steel Fibers,59.0025,13.0,0.2,2500.0,,Hooked end steel fiber,59.0025,20.0,0.2,2500.0,,170.9,polycarboxylic ether based water reducing admixture,28.0,Heat curing,90.0,95.0,,143.3
850.0,Ordinary Portland Cement,,200.0,0.0,not_applicable,0.0,0.0,0.0,0.0,0.0,0.0,0.0,not_applicable,0.0,0.0,0.0,0.0,0.0,not_applicable,1030.0,Silica sand,2.0,Straight Steel Fibers,78.67,13.0,0.2,2500.0,,Hooked end steel fiber,39.335,20.0,0.2,2500.0,,170.9,polycarboxylic ether based water reducing admixture,28.0,Heat curing,90.0,95.0,,150.2
850.0,Ordinary Portland Cement,,200.0,0.0,not_applicable,0.0,0.0,0.0,0.0,0.0,0.0,0.0,not_applicable,0.0,0.0,0.0,0.0,0.0,not_applicable,1030.0,Silica sand,2.0,Straight Steel Fibers,88.50375,13.0,0.2,2500.0,,Hooked end steel fiber,29.50125,20.0,0.2,2500.0,,170.9,polycarboxylic ether based water reducing admixture,28.0,Heat curing,90.0,95.0,,152.9
850.0,Ordinary Portland Cement,,200.0,0.0,not_applicable,0.0,0.0,0.0,0.0,0.0,0.0,0.0,not_applicable,0.0,0.0,0.0,0.0,0.0,not_applicable,1030.0,Silica sand,2.0,Straight Steel Fibers,29.50125,20.0,0.2,2500.0,,Hooked end steel fiber,88.50375,20.0,0.2,2500.0,,170.9,polycarboxylic ether based water reducing admixture,28.0,Heat curing,90.0,95.0,,145.1
850.0,Ordinary Portland Cement,,200.0,0.0,not_applicable,0.0,0.0,0.0,0.0,0.0,0.0,0.0,not_applicable,0.0,0.0,0.0,0.0,0.0,not_applicable,1030.0,Silica sand,2.0,Straight Steel Fibers,39.335,20.0,0.2,2500.0,,Hooked end steel fiber,78.67,20.0,0.2,2500.0,,170.9,polycarboxylic ether based water reducing admixture,28.0,Heat curing,90.0,95.0,,152.1
850.0,Ordinary Portland Cement,,200.0,0.0,not_applicable,0.0,0.0,0.0,0.0,0.0,0.0,0.0,not_applicable,0.0,0.0,0.0,0.0,0.0,not_applicable,1030.0,Silica sand,2.0,Straight Steel Fibers,59.0025,20.0,0.2,2500.0,,Hooked end steel fiber,59.0025,20.0,0.2,2500.0,,170.9,polycarboxylic ether based water reducing admixture,28.0,Heat curing,90.0,95.0,,156.6
850.0,Ordinary Portland Cement,,200.0,0.0,not_applicable,0.0,0.0,0.0,0.0,0.0,0.0,0.0,not_applicable,0.0,0.0,0.0,0.0,0.0,not_applicable,1030.0,Silica sand,2.0,Straight Steel Fibers,78.67,20.0,0.2,2500.0,,Hooked end steel fiber,39.335,20.0,0.2,2500.0,,170.9,polycarboxylic ether based water reducing admixture,28.0,Heat curing,90.0,95.0,,153.2
850.0,Ordinary Portland Cement,,200.0,0.0,not_applicable,0.0,0.0,0.0,0.0,0.0,0.0,0.0,not_applicable,0.0,0.0,0.0,0.0,0.0,not_applicable,1030.0,Silica sand,2.0,Straight Steel Fibers,88.50375,20.0,0.2,2500.0,,Hooked end steel fiber,29.50125,20.0,0.2,2500.0,,170.9,polycarboxylic ether based water reducing admixture,28.0,Heat curing,90.0,95.0,,151.8
472.0,Portland cement (P.I 42.5),42.5,262.0,0.0,not_applicable,0.0,0.0,0.0,0.0,0.0,315.0,0.0,not_applicable,0.0,0.0,0.0,0.0,0.0,not_applicable,1049.0,Natural River sand,2.36,not_applicable,0.0,,,,,not_applicable,0.0,,,,,178.0,polycarboxylate-based superplasticizer,21.0,Standard Curing,20.0,95.0,,105.0
472.0,Portland cement (P.I 42.5),42.5,262.0,0.0,not_applicable,0.0,0.0,0.0,0.0,0.0,315.0,0.0,not_applicable,0.0,0.0,0.0,0.0,0.0,not_applicable,1049.0,Natural River sand,2.36,Long Steel Fiber,156.0,13.0,0.2,2800.0,,not_applicable,0.0,,,,,178.0,polycarboxylate-based superplasticizer,21.0,Standard Curing,20.0,95.0,,134.3
472.0,Portland cement (P.I 42.5),42.5,262.0,0.0,not_applicable,0.0,0.0,0.0,0.0,0.0,315.0,0.0,not_applicable,0.0,0.0,0.0,0.0,0.0,not_applicable,1049.0,Natural River sand,2.36,Long Steel Fiber,117.0,13.0,0.2,2800.0,,Short steel fiber,39.0,6.0,0.2,2800.0,,178.0,polycarboxylate-based superplasticizer,21.0,Standard Curing,20.0,95.0,,143.6
472.0,Portland cement (P.I 42.5),42.5,262.0,0.0,not_applicable,0.0,0.0,0.0,0.0,0.0,315.0,0.0,not_applicable,0.0,0.0,0.0,0.0,0.0,not_applicable,1049.0,Natural River sand,2.36,Long Steel Fiber,78.0,13.0,0.2,2800.0,,Short steel fiber,78.0,6.0,0.2,2800.0,,178.0,polycarboxylate-based superplasticizer,21.0,Standard Curing,20.0,95.0,,127.7
472.0,Portland cement (P.I 42.5),42.5,262.0,0.0,not_applicable,0.0,0.0,0.0,0.0,0.0,315.0,0.0,not_applicable,0.0,0.0,0.0,0.0,0.0,not_applicable,1049.0,Natural River sand,2.36,Long Steel Fiber,39.0,13.0,0.2,2800.0,,Short steel fiber,117.0,6.0,0.2,2800.0,,178.0,polycarboxylate-based superplasticizer,21.0,Standard Curing,20.0,95.0,,123.2
472.0,Portland cement (P.I 42.5),42.5,262.0,0.0,not_applicable,0.0,0.0,0.0,0.0,0.0,315.0,0.0,not_applicable,0.0,0.0,0.0,0.0,0.0,not_applicable,1049.0,Natural River sand,2.36,Short steel fiber,156.0,6.0,0.2,2800.0,,not_applicable,0.0,,,,,178.0,polycarboxylate-based superplasticizer,21.0,Standard Curing,20.0,95.0,,120.5
788.5,Type 1 Portland cement,,197.1,0.0,not_applicable,0.0,0.0,0.0,0.0,0.0,0.0,0.0,not_applicable,0.0,0.0,0.0,0.0,236.6,Silica Flour,867.4,Silica sand,2.0,Straight Steel Fiber,78.0,13.0,0.2,2500.0,200.0,not_applicable,0.0,,,,,160.3,polycarboxylate superplasticizer (SP),52.6,Heat curing,90.0,,,205.0
788.5,Type 1 Portland cement,,197.1,0.0,not_applicable,0.0,0.0,0.0,0.0,0.0,0.0,0.0,not_applicable,0.0,0.0,0.0,0.0,236.6,Silica Flour,867.4,Silica sand,2.0,Straight Steel Fiber,156.0,13.0,0.2,2500.0,200.0,not_applicable,0.0,,,,,160.3,polycarboxylate superplasticizer (SP),52.6,Heat curing,90.0,,,207.0
788.5,Type 1 Portland cement,,197.1,0.0,not_applicable,0.0,0.0,0.0,0.0,0.0,0.0,0.0,not_applicable,0.0,0.0,0.0,0.0,236.6,Silica Flour,867.4,Silica sand,2.0,Straight Steel Fiber,234.0,13.0,0.2,2500.0,200.0,not_applicable,0.0,,,,,160.3,polycarboxylate superplasticizer (SP),52.6,Heat curing,90.0,,,209.0
788.5,Type 1 Portland cement,,197.1,0.0,not_applicable,0.0,0.0,0.0,0.0,0.0,0.0,0.0,not_applicable,0.0,0.0,0.0,0.0,236.6,Silica Flour,867.4,Silica sand,2.0,Straight Steel Fiber,212.0,13.0,0.2,2500.0,200.0,not_applicable,0.0,,,,,160.3,polycarboxylate superplasticizer (SP),52.6,Heat curing,90.0,,,183.0
788.5,Type 1 Portland cement,,197.1,0.0,not_applicable,0.0,0.0,0.0,0.0,0.0,0.0,0.0,not_applicable,0.0,0.0,0.0,0.0,236.6,Silica Flour,867.4,Silica sand,0.3,short straight steel fiber,158.0,13.0,0.2,2788.0,200.0,not_applicable,0.0,,,,,160.3,polycarboxylate superplasticizer,52.6,Steam Curing,90.0,,,220.2
788.5,Type 1 Portland cement,,197.1,0.0,not_applicable,0.0,0.0,0.0,0.0,0.0,0.0,0.0,not_applicable,0.0,0.0,0.0,0.0,236.6,Silica Flour,867.4,Silica sand,0.3,Hooked End Steel Fiber,158.0,30.0,0.38,2500.0,200.0,not_applicable,0.0,,,,,160.3,polycarboxylate superplasticizer,52.6,Steam Curing,90.0,,,187.7
788.5,Type 1 Portland cement,,197.1,0.0,not_applicable,0.0,0.0,0.0,0.0,0.0,0.0,0.0,not_applicable,0.0,0.0,0.0,0.0,236.6,Silica Flour,867.4,Silica sand,0.3,long twisted steel fiber,158.0,30.0,0.3,2428.0,200.0,not_applicable,0.0,,,,,160.3,polycarboxylate superplasticizer,52.6,Steam Curing,90.0,,,200.7
788.5,Type 1 Portland cement,,197.1,0.0,not_applicable,0.0,0.0,0.0,0.0,0.0,0.0,0.0,not_applicable,0.0,0.0,0.0,0.0,236.6,Silica Flour,867.4,Silica sand,0.3,long hooked steel fiber,118.5,30.0,0.38,2500.0,200.0,Medium-length Straight,39.5,19.5,0.2,2500.0,200.0,160.3,polycarboxylate superplasticizer,52.6,Steam Curing,90.0,,,186.1
788.5,Type 1 Portland cement,,197.1,0.0,not_applicable,0.0,0.0,0.0,0.0,0.0,0.0,0.0,not_applicable,0.0,0.0,0.0,0.0,236.6,Silica Flour,867.4,Silica sand,0.3,long hooked steel fiber,79.0,30.0,0.38,2500.0,200.0,Medium-length Straight,79.0,19.5,0.2,2500.0,200.0,160.3,polycarboxylate superplasticizer,52.6,Steam Curing,90.0,,,187.9
788.5,Type 1 Portland cement,,197.1,0.0,not_applicable,0.0,0.0,0.0,0.0,0.0,0.0,0.0,not_applicable,0.0,0.0,0.0,0.0,236.6,Silica Flour,867.4,Silica sand,0.3,long hooked steel fiber,39.5,30.0,0.38,2500.0,200.0,Medium-length Straight,118.5,19.5,0.2,2500.0,200.0,160.3,polycarboxylate superplasticizer,52.6,Steam Curing,90.0,,,199.0
788.5,Type 1 Portland cement,,197.1,0.0,not_applicable,0.0,0.0,0.0,0.0,0.0,0.0,0.0,not_applicable,0.0,0.0,0.0,0.0,236.6,Silica Flour,867.4,Silica sand,0.3,Twisted steel fiber,118.5,30.0,0.3,2428.0,200.0,Medium-length Straight,39.5,19.5,0.2,2500.0,200.0,160.3,polycarboxylate superplasticizer,52.6,Steam Curing,90.0,,,185.4
788.5,Type 1 Portland cement,,197.1,0.0,not_applicable,0.0,0.0,0.0,0.0,0.0,0.0,0.0,not_applicable,0.0,0.0,0.0,0.0,236.6,Silica Flour,867.4,Silica sand,0.3,Twisted steel fiber,79.0,30.0,0.3,2428.0,200.0,Medium-length Straight,79.0,19.5,0.2,2500.0,200.0,160.3,polycarboxylate superplasticizer,52.6,Steam Curing,90.0,,,198.9
788.5,Type 1 Portland cement,,197.1,0.0,not_applicable,0.0,0.0,0.0,0.0,0.0,0.0,0.0,not_applicable,0.0,0.0,0.0,0.0,236.6,Silica Flour,867.4,Silica sand,0.3,Twisted steel fiber,39.5,30.0,0.3,2428.0,200.0,Medium-length Straight,118.5,19.5,0.2,2500.0,200.0,160.3,polycarboxylate superplasticizer,52.6,Steam Curing,90.0,,,202.2
770.0,CEM II 52.5 R,52.5,230.0,0.0,not_applicable,0.0,0.0,0.0,0.0,0.0,0.0,0.0,not_applicable,0.0,0.0,0.0,0.0,0.0,not_applicable,1000.0,Silica Sand,1.25,not_applicable,0.0,,,,,not_applicable,0.0,,,,,135.5,unknown_type,35.0,Standard Curing,,,,120.4
770.0,CEM II 52.5 R,52.5,230.0,0.0,not_applicable,0.0,0.0,0.0,0.0,0.0,0.0,0.0,not_applicable,0.0,0.0,0.0,0.0,0.0,not_applicable,1000.0,Silica Sand,1.25,Short Steel fiber,156.0,6.0,0.2,,,not_applicable,0.0,,,,,135.5,unknown_type,35.0,Standard Curing,,,,147.1
770.0,CEM II 52.5 R,52.5,230.0,0.0,not_applicable,0.0,0.0,0.0,0.0,0.0,0.0,0.0,not_applicable,0.0,0.0,0.0,0.0,0.0,not_applicable,1000.0,Silica Sand,1.25,Medium steel fiber,156.0,13.0,0.2,,,not_applicable,0.0,,,,,135.5,unknown_type,35.0,Standard Curing,,,,167.0
770.0,CEM II 52.5 R,52.5,230.0,0.0,not_applicable,0.0,0.0,0.0,0.0,0.0,0.0,0.0,not_applicable,0.0,0.0,0.0,0.0,0.0,not_applicable,1000.0,Silica Sand,1.25,Long steel fiber,156.0,20.0,0.2,,,not_applicable,0.0,,,,,135.5,unknown_type,35.0,Standard Curing,,,,170.0
770.0,CEM II 52.5 R,52.5,230.0,0.0,not_applicable,0.0,0.0,0.0,0.0,0.0,0.0,0.0,not_applicable,0.0,0.0,0.0,0.0,0.0,not_applicable,1000.0,Silica Sand,1.25,Straight Steel Fibers,39.0,6.0,0.2,,,Medium steel fiber,117.0,13.0,0.2,,,135.5,unknown_type,35.0,Standard Curing,,,,158.0
770.0,CEM II 52.5 R,52.5,230.0,0.0,not_applicable,0.0,0.0,0.0,0.0,0.0,0.0,0.0,not_applicable,0.0,0.0,0.0,0.0,0.0,not_applicable,1000.0,Silica Sand,1.25,Straight Steel Fibers,78.0,6.0,0.2,,,Medium steel fiber,78.0,13.0,0.2,,,135.5,unknown_type,35.0,Standard Curing,,,,152.0
770.0,CEM II 52.5 R,52.5,230.0,0.0,not_applicable,0.0,0.0,0.0,0.0,0.0,0.0,0.0,not_applicable,0.0,0.0,0.0,0.0,0.0,not_applicable,1000.0,Silica Sand,1.25,Straight Steel Fibers,117.0,6.0,0.2,,,Medium steel fiber,39.0,13.0,0.2,,,135.5,unknown_type,35.0,Standard Curing,,,,146.0
770.0,CEM II 52.5 R,52.5,230.0,0.0,not_applicable,0.0,0.0,0.0,0.0,0.0,0.0,0.0,not_applicable,0.0,0.0,0.0,0.0,0.0,not_applicable,1000.0,Silica Sand,1.25,Straight Steel Fibers,39.0,6.0,0.2,,,Long steel fiber,117.0,20.0,0.2,,,135.5,unknown_type,35.0,Standard Curing,,,,165.0
