Repository: Jocund96/Data-to-Design-ML

# Data

The datasets required by the S1 Linear Family workflows are included in this
directory.

| Dataset | Path | Purpose |
|---|---|---|
| Raw UCI Concrete | `raw/uci_concrete_data.xlsx` | Exploratory analysis and cleaning |
| UCI Concrete | `processed/uci_concrete_clean_engineered.csv` | Baseline and representation experiments |
| UHPC workbook | `raw/UHPC Dataset  (Version-2).xlsx` | Original UHPC import |
| Target-filtered UHPC | `processed/uhpc_rows_with_28day_target.csv` | Semantic missingness experiments |
| Shared semantic UHPC | `processed/shared_strategies/uhpc_semantic_50/` | Row-mixed, publication, uncertainty, and attribution experiments |

File: S1_Linear/data/processed/uhpc_rows_with_28day_target.csv (part 4 of 21)
SS1.0-PE1.0,788.5,Type I Portland cement,,197.1,0.0,,0.0,0.0,0.0,0.0,0.0,0.0,0.0,,0.0,0.0,0.0,0.0,236.6,Silica Flour ,867.4,Silica sand,0.337,Straight Steel Fibers ,79.0,13.0,0.2,2788.0,200.0,PE,9.7,12,0.031,3030.0,88.0,160.3,polycarboxylate superplasticizer,49.8,STEAM CURING ,90.0,,,,,,Cylinder   100 mm x 200mm,ASTM C39,,,,,,179.1,,,,,,,,14.4,,,,,,,,,,,,,,,,,,,,,,,,,,,,,,
SS0.5-PE1.5,788.5,Type I Portland cement,,197.1,0.0,,0.0,0.0,0.0,0.0,0.0,0.0,0.0,,0.0,0.0,0.0,0.0,236.6,Silica Flour ,867.4,Silica sand,0.337,Straight Steel Fibers ,39.5,13.0,0.2,2788.0,200.0,PE,14.55,12,0.031,3030.0,88.0,160.3,polycarboxylate superplasticizer,49.8,STEAM CURING ,90.0,,,,,,Cylinder   100 mm x 200mm,ASTM C39,,,,,,164.9,,,,,,,,12.6,,,,,,,,,,,,,,,,,,,,,,,,,,,,,,
LS1.5-PE0.5,788.5,Type I Portland cement,,197.1,0.0,,0.0,0.0,0.0,0.0,0.0,0.0,0.0,,0.0,0.0,0.0,0.0,236.6,Silica Flour ,867.4,Silica sand,0.337,Straight Steel Fibers ,118.0,19.5,0.2,2500.0,200.0,PE,4.85,12,0.031,3030.0,88.0,160.3,polycarboxylate superplasticizer,49.8,STEAM CURING ,90.0,,,,,,Cylinder   100 mm x 200mm,ASTM C39,,,,,,130.0,,,,,,,,13.6,,,,,,,,,,,,,,,,,,,,,,,,,,,,,,
LS1.0-PE1.0,788.5,Type I Portland cement,,197.1,0.0,,0.0,0.0,0.0,0.0,0.0,0.0,0.0,,0.0,0.0,0.0,0.0,236.6,Silica Flour ,867.4,Silica sand,0.337,Straight Steel Fibers ,79.0,19.5,0.2,2500.0,200.0,PE,9.7,12,0.031,3030.0,88.0,160.3,polycarboxylate superplasticizer,49.8,STEAM CURING ,90.0,,,,,,Cylinder   100 mm x 200mm,ASTM C39,,,,,,122.2,,,,,,,,13.7,,,,,,,,,,,,,,,,,,,,,,,,,,,,,,
LS0.5-PE1.5,788.5,Type I Portland cement,,197.1,0.0,,0.0,0.0,0.0,0.0,0.0,0.0,0.0,,0.0,0.0,0.0,0.0,236.6,Silica Flour ,867.4,Silica sand,0.337,Straight Steel Fibers ,39.5,19.5,0.2,2500.0,200.0,PE,14.55,12,0.031,3030.0,88.0,160.3,polycarboxylate superplasticizer,49.8,STEAM CURING ,90.0,,,,,,Cylinder   100 mm x 200mm,ASTM C39,,,,,,137.2,,,,,,,,12.0,,,,,,,,,,,,,,,,,,,,,,,,,,,,,,
T1.5-PE0.5,788.5,Type I Portland cement,,197.1,0.0,,0.0,0.0,0.0,0.0,0.0,0.0,0.0,,0.0,0.0,0.0,0.0,236.6,Silica Flour ,867.4,Silica sand,0.337,Twisted steel fiber,118.0,30.0,0.3,2428.0,200.0,PE,4.85,12,0.031,3030.0,88.0,160.3,polycarboxylate superplasticizer,49.8,STEAM CURING ,90.0,,,,,,Cylinder   100 mm x 200mm,ASTM C39,,,,,,191.7,,,,,,,,15.2,,,,,,,,,,,,,,,,,,,,,,,,,,,,,,
T1.0-PE1.0,788.5,Type I Portland cement,,197.1,0.0,,0.0,0.0,0.0,0.0,0.0,0.0,0.0,,0.0,0.0,0.0,0.0,236.6,Silica Flour ,867.4,Silica sand,0.337,Twisted steel fiber,79.0,30.0,0.3,2428.0,200.0,PE,9.7,12,0.031,3030.0,88.0,160.3,polycarboxylate superplasticizer,49.8,STEAM CURING ,90.0,,,,,,Cylinder   100 mm x 200mm,ASTM C39,,,,,,143.2,,,,,,,,14.9,,,,,,,,,,,,,,,,,,,,,,,,,,,,,,
T0.5-PE1.5,788.5,Type I Portland cement,,197.1,0.0,,0.0,0.0,0.0,0.0,0.0,0.0,0.0,,0.0,0.0,0.0,0.0,236.6,Silica Flour ,867.4,Silica sand,0.337,Twisted steel fiber,39.5,30.0,0.3,2428.0,200.0,PE,14.55,12,0.031,3030.0,88.0,160.3,polycarboxylate superplasticizer,49.8,STEAM CURING ,90.0,,,,,,Cylinder   100 mm x 200mm,ASTM C39,,,,,,139.3,,,,,,,,12.9,,,,,,,,,,,,,,,,,,,,,,,,,,,,,,
SS-0.5,788.5,Type I Portland cement,,197.1,0.0,,0.0,0.0,0.0,0.0,0.0,0.0,0.0,,0.0,0.0,0.0,0.0,236.6,Silica Flour ,867.4,Silica sand,,Straight Steel Fibers ,39.5,13.0,0.2,2788.0,200.0,,,,,,,160.3,polycarboxylate superplasticizer,52.6,STEAM CURING ,90.0,,,,,,Cylinder   100 mm x 200mm,ASTM C39,,,,,,210.0,,,,,,,,,,,,100 x 100 x 400,ASTM C1609,13.8,14.0,,,,123.0,,,,,,,,,,,,,,,,Korea,"Effects of fiber shape, aspect ratio, and volume fraction on flexural
behavior of ultra-high-performance fiber-reinforced cement composites

https://doi.org/10.1016/j.compstruct.2017.04.069",2017.0,Ref-24-Research
SS-1,788.5,Type I Portland cement,,197.1,0.0,,0.0,0.0,0.0,0.0,0.0,0.0,0.0,,0.0,0.0,0.0,0.0,236.6,Silica Flour ,867.4,Silica sand,,Straight Steel Fibers ,79.0,13.0,0.2,2788.0,200.0,,,,,,,160.3,polycarboxylate superplasticizer,52.6,STEAM CURING ,90.0,,,,,,Cylinder   100 mm x 200mm,ASTM C39,,,,,,200.0,,,,,,,,,,,,100 x 100 x 400,ASTM C1609,1.0,22.6,,,,224.7,,,,,,,,,,,,,,,,,,,
SS-1.5,788.5,Type I Portland cement,,197.1,0.0,,0.0,0.0,0.0,0.0,0.0,0.0,0.0,,0.0,0.0,0.0,0.0,236.6,Silica Flour ,867.4,Silica sand,,Straight Steel Fibers ,118.5,13.0,0.2,2788.0,200.0,,,,,,,160.3,polycarboxylate superplasticizer,52.6,STEAM CURING ,90.0,,,,,,Cylinder   100 mm x 200mm,ASTM C39,,,,,,212.0,,,,,,,,,,,,100 x 100 x 400,ASTM C1609,13.5,31.7,,,,320.0,,,,,,,,,,,,,,,,,,,
SS-2,788.5,Type I Portland cement,,197.1,0.0,,0.0,0.0,0.0,0.0,0.0,0.0,0.0,,0.0,0.0,0.0,0.0,236.6,Silica Flour ,867.4,Silica sand,,Straight Steel Fibers ,158.0,13.0,0.2,2788.0,200.0,,,,,,,160.3,polycarboxylate superplasticizer,52.6,STEAM CURING ,90.0,,,,,,Cylinder   100 mm x 200mm,ASTM C39,,,,,,220.0,,,,,,,,,,,,100 x 100 x 400,ASTM C1609,14.6,36.4,,,,355.7,,,,,,,,,,,,,,,,,,,
SM-0.5,788.5,Type I Portland cement,,197.1,0.0,,0.0,0.0,0.0,0.0,0.0,0.0,0.0,,0.0,0.0,0.0,0.0,236.6,Silica Flour ,867.4,Silica sand,,Straight Steel Fibers ,39.5,19.5,0.2,2500.0,200.0,,,,,,,160.3,polycarboxylate superplasticizer,52.6,STEAM CURING ,90.0,,,,,,Cylinder   100 mm x 200mm,ASTM C39,,,,,,196.0,,,,,,,,,,,,100 x 100 x 400,ASTM C1609,14.5,15.2,,,,178.5,,,,,,,,,,,,,,,,,,,
SM-1,788.5,Type I Portland cement,,197.1,0.0,,0.0,0.0,0.0,0.0,0.0,0.0,0.0,,0.0,0.0,0.0,0.0,236.6,Silica Flour ,867.4,Silica sand,,Straight Steel Fibers ,79.0,19.5,0.2,2500.0,200.0,,,,,,,160.3,polycarboxylate superplasticizer,52.6,STEAM CURING ,90.0,,,,,,Cylinder   100 mm x 200mm,ASTM C39,,,,,,196.5,,,,,,,,,,,,100 x 100 x 400,ASTM C1609,13.5,29.8,,,,398.7,,,,,,,,,,,,,,,,,,,
SM-1.5,788.5,Type I Portland cement,,197.1,0.0,,0.0,0.0,0.0,0.0,0.0,0.0,0.0,,0.0,0.0,0.0,0.0,236.6,Silica Flour ,867.4,Silica sand,,Straight Steel Fibers ,118.5,19.5,0.2,2500.0,200.0,,,,,,,160.3,polycarboxylate superplasticizer,52.6,STEAM CURING ,90.0,,,,,,Cylinder   100 mm x 200mm,ASTM C39,,,,,,195.3,,,,,,,,,,,,100 x 100 x 400,ASTM C1609,17.3,41.7,,,,556.2,,,,,,,,,,,,,,,,,,,
SM-2,788.5,Type I Portland cement,,197.1,0.0,,0.0,0.0,0.0,0.0,0.0,0.0,0.0,,0.0,0.0,0.0,0.0,236.6,Silica Flour ,867.4,Silica sand,,Straight Steel Fibers ,158.0,19.5,0.2,2500.0,200.0,,,,,,,160.3,polycarboxylate superplasticizer,52.6,STEAM CURING ,90.0,,,,,,Cylinder   100 mm x 200mm,ASTM C39,,,,,,205.0,,,,,,,,,,,,100 x 100 x 400,ASTM C1609,15.8,50.9,,,,605.6,,,,,,,,,,,,,,,,,,,
SL-0.5,788.5,Type I Portland cement,,197.1,0.0,,0.0,0.0,0.0,0.0,0.0,0.0,0.0,,0.0,0.0,0.0,0.0,236.6,Silica Flour ,867.4,Silica sand,,Straight Steel Fibers ,39.5,30.0,0.3,2580.0,200.0,,,,,,,160.3,polycarboxylate superplasticizer,52.6,STEAM CURING ,90.0,,,,,,Cylinder   100 mm x 200mm,ASTM C39,,,,,,215.0,,,,,,,,,,,,100 x 100 x 400,ASTM C1609,12.9,15.5,,,,225.8,,,,,,,,,,,,,,,,,,,
SL-1,788.5,Type I Portland cement,,197.1,0.0,,0.0,0.0,0.0,0.0,0.0,0.0,0.0,,0.0,0.0,0.0,0.0,236.6,Silica Flour ,867.4,Silica sand,,Straight Steel Fibers ,79.0,30.0,0.3,2580.0,200.0,,,,,,,160.3,polycarboxylate superplasticizer,52.6,STEAM CURING ,90.0,,,,,,Cylinder   100 mm x 200mm,ASTM C39,,,,,,185.5,,,,,,,,,,,,100 x 100 x 400,ASTM C1609,13.4,29.9,,,,436.5,,,,,,,,,,,,,,,,,,,
SL-1.5,788.5,Type I Portland cement,,197.1,0.0,,0.0,0.0,0.0,0.0,0.0,0.0,0.0,,0.0,0.0,0.0,0.0,236.6,Silica Flour ,867.4,Silica sand,,Straight Steel Fibers ,118.5,30.0,0.3,2580.0,200.0,,,,,,,160.3,polycarboxylate superplasticizer,52.6,STEAM CURING ,90.0,,,,,,Cylinder   100 mm x 200mm,ASTM C39,,,,,,220.0,,,,,,,,,,,,100 x 100 x 400,ASTM C1609,14.5,37.4,,,,526.2,,,,,,,,,,,,,,,,,,,
SL-2,788.5,Type I Portland cement,,197.1,0.0,,0.0,0.0,0.0,0.0,0.0,0.0,0.0,,0.0,0.0,0.0,0.0,236.6,Silica Flour ,867.4,Silica sand,,Straight Steel Fibers ,158.0,30.0,0.3,2580.0,200.0,,,,,,,160.3,polycarboxylate superplasticizer,52.6,STEAM CURING ,90.0,,,,,,Cylinder   100 mm x 200mm,ASTM C39,,,,,,225.0,,,,,,,,,,,,100 x 100 x 400,ASTM C1609,13.3,42.4,,,,514.6,,,,,,,,,,,,,,,,,,,
HL-0.5,788.5,Type I Portland cement,,197.1,0.0,,0.0,0.0,0.0,0.0,0.0,0.0,0.0,,0.0,0.0,0.0,0.0,236.6,Silica Flour ,867.4,Silica sand,,Hooked End Steel Fiber ,39.5,30.0,0.38,2500.0,200.0,,,,,,,160.3,polycarboxylate superplasticizer,52.6,STEAM CURING ,90.0,,,,,,Cylinder   100 mm x 200mm,ASTM C39,,,,,,180.0,,,,,,,,,,,,100 x 100 x 400,ASTM C1609,17.3,17.6,,,,133.3,,,,,,,,,,,,,,,,,,,
HL-1,788.5,Type I Portland cement,,197.1,0.0,,0.0,0.0,0.0,0.0,0.0,0.0,0.0,,0.0,0.0,0.0,0.0,236.6,Silica Flour ,867.4,Silica sand,,Hooked End Steel Fiber ,79.0,30.0,0.38,2500.0,200.0,,,,,,,160.3,polycarboxylate superplasticizer,52.6,STEAM CURING ,90.0,,,,,,Cylinder   100 mm x 200mm,ASTM C39,,,,,,203.0,,,,,,,,,,,,100 x 100 x 400,ASTM C1609,17.7,26.7,,,,256.7,,,,,,,,,,,,,,,,,,,
HL-1.5,788.5,Type I Portland cement,,197.1,0.0,,0.0,0.0,0.0,0.0,0.0,0.0,0.0,,0.0,0.0,0.0,0.0,236.6,Silica Flour ,867.4,Silica sand,,Hooked End Steel Fiber ,118.5,30.0,0.38,2500.0,200.0,,,,,,,160.3,polycarboxylate superplasticizer,52.6,STEAM CURING ,90.0,,,,,,Cylinder   100 mm x 200mm,ASTM C39,,,,,,180.0,,,,,,,,,,,,100 x 100 x 400,ASTM C1609,16.0,30.3,,,,320.6,,,,,,,,,,,,,,,,,,,
HL-2,788.5,Type I Portland cement,,197.1,0.0,,0.0,0.0,0.0,0.0,0.0,0.0,0.0,,0.0,0.0,0.0,0.0,236.6,Silica Flour ,867.4,Silica sand,,Hooked End Steel Fiber ,158.0,30.0,0.38,2500.0,200.0,,,,,,,160.3,polycarboxylate superplasticizer,52.6,STEAM CURING ,90.0,,,,,,Cylinder   100 mm x 200mm,ASTM C39,,,,,,182.0,,,,,,,,,,,,100 x 100 x 400,ASTM C1609,15.5,34.4,,,,397.6,,,,,,,,,,,,,,,,,,,
TL-0.5 ,788.5,Type I Portland cement,,197.1,0.0,,0.0,0.0,0.0,0.0,0.0,0.0,0.0,,0.0,0.0,0.0,0.0,236.6,Silica Flour ,867.4,Silica sand,,Long Twisted Fiber,39.5,30.0,0.3,2428.0,200.0,,,,,,,160.3,polycarboxylate superplasticizer,52.6,STEAM CURING ,90.0,,,,,,Cylinder   100 mm x 200mm,ASTM C39,,,,,,195.2,,,,,,,,,,,,100 x 100 x 400,ASTM C1609,16.5,18.7,,,,87.8,,,,,,,,,,,,,,,,,,,
TL-1,788.5,Type I Portland cement,,197.1,0.0,,0.0,0.0,0.0,0.0,0.0,0.0,0.0,,0.0,0.0,0.0,0.0,236.6,Silica Flour ,867.4,Silica sand,,Long Twisted Fiber,79.0,30.0,0.3,2428.0,200.0,,,,,,,160.3,polycarboxylate superplasticizer,52.6,STEAM CURING ,90.0,,,,,,Cylinder   100 mm x 200mm,ASTM C39,,,,,,193.0,,,,,,,,,,,,100 x 100 x 400,ASTM C1609,15.9,31.5,,,,261.8,,,,,,,,,,,,,,,,,,,
TL-1.5 ,788.5,Type I Portland cement,,197.1,0.0,,0.0,0.0,0.0,0.0,0.0,0.0,0.0,,0.0,0.0,0.0,0.0,236.6,Silica Flour ,867.4,Silica sand,,Long Twisted Fiber,118.5,30.0,0.3,2428.0,200.0,,,,,,,160.3,polycarboxylate superplasticizer,52.6,STEAM CURING ,90.0,,,,,,Cylinder   100 mm x 200mm,ASTM C39,,,,,,196.0,,,,,,,,,,,,100 x 100 x 400,ASTM C1609,16.1,38.3,,,,386.7,,,,,,,,,,,,,,,,,,,
TL-2,788.5,Type I Portland cement,,197.1,0.0,,0.0,0.0,0.0,0.0,0.0,0.0,0.0,,0.0,0.0,0.0,0.0,236.6,Silica Flour ,867.4,Silica sand,,Long Twisted Fiber,158.0,30.0,0.3,2428.0,200.0,,,,,,,160.3,polycarboxylate superplasticizer,52.6,STEAM CURING ,90.0,,,,,,Cylinder   100 mm x 200mm,ASTM C39,,,,,,203.0,,,,,,,,,,,,100 x 100 x 400,ASTM C1609,17.5,42.7,,,,495.2,,,,,,,,,,,,,,,,,,,
N100-0,700.0,Chinese standard Graded 52.5 P.II type Portland cement,52.5,140.0,0.0,,0.0,0.0,0.0,0.0,0.0,110.0,0.0,,0.0,0.0,0.0,0.0,0.0,,1200.0,Natural River sand,2.5,,,,,,,,,,,,,152.0,PCA-I polycarboxylic type HRWR,22.8,Standard Curing ,21.7,98.4,,,,, 100 X 100 x 100,Chinese standard GB-T50081-2002,,,,,,110.9,,,Chinese standard GB-T50081-2002,43.7,,,,6.5,,,,100 x 100 x 400,Chinese standard GB-T50081-2002,12.7,,12.6,,,1.186,,,,,,,,,,,,,,,,China,"Effects of steel fiber content and type on static mechanical properties of
UHPCC

https://doi.org/10.1016/j.conbuildmat.2017.12.184",2017.0,Ref-25-Research
S100-0.5,700.0,Chinese standard Graded 52.5 P.II type Portland cement,52.5,140.0,0.0,,0.0,0.0,0.0,0.0,0.0,110.0,0.0,,0.0,0.0,0.0,0.0,0.0,,1200.0,Natural River sand,2.5,Straight Steel Fibers ,39.0,13.0,0.2,2800.0,,,,,,,,152.0,PCA-I polycarboxylic type HRWR,22.8,Standard Curing ,21.7,98.4,,,,, 100  X 100 x 100,Chinese standard GB-T50081-2002,,,,,,121.1,,,Chinese standard GB-T50081-2002,45.4,,,,7.75,,,,100 x 100 x 400,Chinese standard GB-T50081-2002,13.0,6.1,13.8,5.9,4.3,37.585,,,,,,,,,,,,,,,,,,,
S100-1.0,700.0,Chinese standard Graded 52.5 P.II type Portland cement,52.5,140.0,0.0,,0.0,0.0,0.0,0.0,0.0,110.0,0.0,,0.0,0.0,0.0,0.0,0.0,,1200.0,Natural River sand,2.5,Straight Steel Fibers ,78.0,13.0,0.2,2800.0,,,,,,,,152.0,PCA-I polycarboxylic type HRWR,22.8,Standard Curing ,21.7,98.4,,,,, 100  X 100 x 100,Chinese standard GB-T50081-2002,,,,,,127.8,,,Chinese standard GB-T50081-2002,48.3,,,,8.35,,,,100 x 100 x 400,Chinese standard GB-T50081-2002,14.3,11.3,13.7,11.3,7.0,64.169,,,,,,,,,,,,,,,,,,,
S100-1.5,700.0,Chinese standard Graded 52.5 P.II type Portland cement,52.5,140.0,0.0,,0.0,0.0,0.0,0.0,0.0,110.0,0.0,,0.0,0.0,0.0,0.0,0.0,,1200.0,Natural River sand,2.5,Straight Steel Fibers ,117.0,13.0,0.2,2800.0,,,,,,,,152.0,PCA-I polycarboxylic type HRWR,22.8,Standard Curing ,21.7,98.4,,,,, 100  X 100 x 100,Chinese standard GB-T50081-2002,,,,,,133.3,,,Chinese standard GB-T50081-2002,43.6,,,,8.25,,,,100 x 100 x 400,Chinese standard GB-T50081-2002,13.2,14.4,13.5,13.6,7.2,71.616,,,,,,,,,,,,,,,,,,,
S100-2.0,700.0,Chinese standard Graded 52.5 P.II type Portland cement,52.5,140.0,0.0,,0.0,0.0,0.0,0.0,0.0,110.0,0.0,,0.0,0.0,0.0,0.0,0.0,,1200.0,Natural River sand,2.5,Straight Steel Fibers ,156.0,13.0,0.2,2800.0,,,,,,,,152.0,PCA-I polycarboxylic type HRWR,22.8,Standard Curing ,21.7,98.4,,,,, 100  X 100 x 100,Chinese standard GB-T50081-2002,,,,,,135.1,,,Chinese standard GB-T50081-2002,42.0,,,,8.95,,,,100 x 100 x 400,Chinese standard GB-T50081-2002,13.1,17.8,17.0,17.3,10.3,95.084,,,,,,,,,,,,,,,,,,,
S100-2.5,700.0,Chinese standard Graded 52.5 P.II type Portland cement,52.5,140.0,0.0,,0.0,0.0,0.0,0.0,0.0,110.0,0.0,,0.0,0.0,0.0,0.0,0.0,,1200.0,Natural River sand,2.5,Straight Steel Fibers ,195.0,13.0,0.2,2800.0,,,,,,,,152.0,PCA-I polycarboxylic type HRWR,22.8,Standard Curing ,21.7,98.4,,,,, 100  X 100 x 100,Chinese standard GB-T50081-2002,,,,,,143.9,,,Chinese standard GB-T50081-2002,42.9,,,,7.63,,,,100 x 100 x 400,Chinese standard GB-T50081-2002,12.0,18.7,18.7,18.4,10.9,100.282,,,,,,,,,,,,,,,,,,,
H100-0.5,700.0,Chinese standard Graded 52.5 P.II type Portland cement,52.5,140.0,0.0,,0.0,0.0,0.0,0.0,0.0,110.0,0.0,,0.0,0.0,0.0,0.0,0.0,,1200.0,Natural River sand,2.5,Hooked End Steel Fiber ,39.0,25.0,0.5,1200.0,,,,,,,,152.0,PCA-I polycarboxylic type HRWR,22.8,Standard Curing ,21.7,98.4,,,,, 100  X 100 x 100,Chinese standard GB-T50081-2002,,,,,,127.3,,,Chinese standard GB-T50081-2002,42.6,,,,6.75,,,,100 x 100 x 400,Chinese standard GB-T50081-2002,14.5,8.7,13.8,8.6,3.3,42.46,,,,,,,,,,,,,,,,,,,
H100-1.0,700.0,Chinese standard Graded 52.5 P.II type Portland cement,52.5,140.0,0.0,,0.0,0.0,0.0,0.0,0.0,110.0,0.0,,0.0,0.0,0.0,0.0,0.0,,1200.0,Natural River sand,2.5,Hooked End Steel Fiber ,78.0,25.0,0.5,1200.0,,,,,,,,152.0,PCA-I polycarboxylic type HRWR,22.8,Standard Curing ,21.7,98.4,,,,, 100  X 100 x 100,Chinese standard GB-T50081-2002,,,,,,124.3,,,Chinese standard GB-T50081-2002,42.3,,,,7.53,,,,100 x 100 x 400,Chinese standard GB-T50081-2002,12.1,14.2,13.8,13.8,6.1,66.627,,,,,,,,,,,,,,,,,,,
H100-1.5,700.0,Chinese standard Graded 52.5 P.II type Portland cement,52.5,140.0,0.0,,0.0,0.0,0.0,0.0,0.0,110.0,0.0,,0.0,0.0,0.0,0.0,0.0,,1200.0,Natural River sand,2.5,Hooked End Steel Fiber ,117.0,25.0,0.5,1200.0,,,,,,,,152.0,PCA-I polycarboxylic type HRWR,22.8,Standard Curing ,21.7,98.4,,,,, 100  X 100 x 100,Chinese standard GB-T50081-2002,,,,,,127.1,,,Chinese standard GB-T50081-2002,43.3,,,,7.4,,,,100 x 100 x 400,Chinese standard GB-T50081-2002,13.0,14.6,16.2,13.6,7.1,69.098,,,,,,,,,,,,,,,,,,,
H100-2.0,700.0,Chinese standard Graded 52.5 P.II type Portland cement,52.5,140.0,0.0,,0.0,0.0,0.0,0.0,0.0,110.0,0.0,,0.0,0.0,0.0,0.0,0.0,,1200.0,Natural River sand,2.5,Hooked End Steel Fiber ,156.0,25.0,0.5,1200.0,,,,,,,,152.0,PCA-I polycarboxylic type HRWR,22.8,Standard Curing ,21.7,98.4,,,,, 100  X 100 x 100,Chinese standard GB-T50081-2002,,,,,,136.1,,,Chinese standard GB-T50081-2002,43.9,,,,7.53,,,,100 x 100 x 400,Chinese standard GB-T50081-2002,13.8,16.5,14.2,13.6,7.7,74.112,,,,,,,,,,,,,,,,,,,
H100-2.5,700.0,Chinese standard Graded 52.5 P.II type Portland cement,52.5,140.0,0.0,,0.0,0.0,0.0,0.0,0.0,110.0,0.0,,0.0,0.0,0.0,0.0,0.0,,1200.0,Natural River sand,2.5,Hooked End Steel Fiber ,195.0,25.0,0.5,1200.0,,,,,,,,152.0,PCA-I polycarboxylic type HRWR,22.8,Standard Curing ,21.7,98.4,,,,, 100  X 100 x 100,Chinese standard GB-T50081-2002,,,,,,136.9,,,Chinese standard GB-T50081-2002,43.8,,,,8.35,,,,100 x 100 x 400,Chinese standard GB-T50081-2002,13.5,15.8,14.7,15.2,8.7,83.131,,,,,,,,,,,,,,,,,,,
P,850.0,Ordinary Portland Cement,,200.0,0.0,,0.0,0.0,0.0,0.0,0.0,0.0,0.0,,0.0,0.0,0.0,0.0,0.0,,1030.0,Silica sand,2,,,,,,,,,,,,,169.0,polycarboxylic ether based water reducing admixture,28.0,Heat curing ,90.0,95.0,,ASTM C1437,,225.0,50 X 50 X 50 ,ASTM C109/C109M,,,104.7,,,111.9,,,,,,,,,,,,40 x 40 x 160,ASTM C348,,,14.4,,,,,,,,,,,,,,,,,,,Malaysia,"A generalised predictive model for the mechanical properties of mono/hybrid fibre-reinforced ultra-high-performance concrete

https://doi.org/10.1016/j.conbuildmat.2024.136154",2024.0,Ref-26-Research
SS-0.5,850.0,Ordinary Portland Cement,,200.0,0.0,,0.0,0.0,0.0,0.0,0.0,0.0,0.0,,0.0,0.0,0.0,0.0,0.0,,1030.0,Silica sand,2,Straight Short Steel Fiber ,39.0,13.0,0.2,2500.0,,,,,,,,169.6,,28.0,Heat curing ,90.0,95.0,,ASTM C1437,,206.5,50 X 50 X 50 ,ASTM C109/C109M,,,148,,,148.3,,,,,,,,,,,,40 x 40 x 160,ASTM C348,,,16.6,,,,,,,,,,,,,,,,,,,,,,
SS-1.0,850.0,Ordinary Portland Cement,,200.0,0.0,,0.0,0.0,0.0,0.0,0.0,0.0,0.0,,0.0,0.0,0.0,0.0,0.0,,1030.0,Silica sand,2,Straight Short Steel Fiber ,78.0,13.0,0.2,2500.0,,,,,,,,170.2,polycarboxylic ether based water reducing admixture,28.0,Heat curing ,90.0,95.0,,ASTM C1437,,194.0,50 X 50 X 50 ,ASTM C109/C109M,,,156,,,156.7,,,,,,,,,,,,40 x 40 x 160,ASTM C348,,,30.0,,,,,,,,,,,,,,,,,,,,,,
SS-1.5,850.0,Ordinary Portland Cement,,200.0,0.0,,0.0,0.0,0.0,0.0,0.0,0.0,0.0,,0.0,0.0,0.0,0.0,0.0,,1030.0,Silica sand,2,Straight Short Steel Fiber ,118.0,13.0,0.2,2500.0,,,,,,,,170.9,,28.0,Heat curing ,90.0,95.0,,ASTM C1437,,174.5,50 X 50 X 50 ,ASTM C109/C109M,,,153.3,,,159.2,,,,,,,,,,,,40 x 40 x 160,ASTM C348,,,32.1,,,,,,,,,,,,,,,,,,,,,,
SS-2.0,850.0,Ordinary Portland Cement,,200.0,0.0,,0.0,0.0,0.0,0.0,0.0,0.0,0.0,,0.0,0.0,0.0,0.0,0.0,,1030.0,Silica sand,2,Straight Short Steel Fiber ,158.0,13.0,0.2,2500.0,,,,,,,,171.5,polycarboxylic ether based water reducing admixture,28.0,Heat curing ,90.0,95.0,,ASTM C1437,,153.5,50 X 50 X 50 ,ASTM C109/C109M,,,151.3,,,157.3,,,,,,,,,,,,40 x 40 x 160,ASTM C348,,,29.1,,,,,,,,,,,,,,,,,,,,,,
SS-2.5,850.0,Ordinary Portland Cement,,200.0,0.0,,0.0,0.0,0.0,0.0,0.0,0.0,0.0,,0.0,0.0,0.0,0.0,0.0,,1030.0,Silica sand,2,Straight Short Steel Fiber ,198.0,13.0,0.2,2500.0,,,,,,,,172.1,,28.0,Heat curing ,90.0,95.0,,ASTM C1437,,135.0,50 X 50 X 50 ,ASTM C109/C109M,,,150.5,,,156.1,,,,,,,,,,,,40 x 40 x 160,ASTM C348,,,29.0,,,,,,,,,,,,,,,,,,,,,,
SL-0.5,850.0,Ordinary Portland Cement,,200.0,0.0,,0.0,0.0,0.0,0.0,0.0,0.0,0.0,,0.0,0.0,0.0,0.0,0.0,,1030.0,Silica sand,2, Straight Long Steel Fibers ,39.0,20.0,0.2,2500.0,,,,,,,,169.6,polycarboxylic ether based water reducing admixture,28.0,Heat curing ,90.0,95.0,,ASTM C1437,,197.0,50 X 50 X 50 ,ASTM C109/C109M,,,121.9,,,127.0,,,,,,,,,,,,40 x 40 x 160,ASTM C348,,,24.4,,,,,,,,,,,,,,,,,,,,,,
SL-1.0,850.0,Ordinary Portland Cement,,200.0,0.0,,0.0,0.0,0.0,0.0,0.0,0.0,0.0,,0.0,0.0,0.0,0.0,0.0,,1030.0,Silica sand,2, Straight Long Steel Fibers ,78.0,20.0,0.2,2500.0,,,,,,,,170.2,,28.0,Heat curing ,90.0,95.0,,ASTM C1437,,172.5,50 X 50 X 50 ,ASTM C109/C109M,,,154.9,,,158.8,,,,,,,,,,,,40 x 40 x 160,ASTM C348,,,29.3,,,,,,,,,,,,,,,,,,,,,,
SL-1.5,850.0,Ordinary Portland Cement,,200.0,0.0,,0.0,0.0,0.0,0.0,0.0,0.0,0.0,,0.0,0.0,0.0,0.0,0.0,,1030.0,Silica sand,2, Straight Long Steel Fibers ,118.0,20.0,0.2,2500.0,,,,,,,,170.9,polycarboxylic ether based water reducing admixture,28.0,Heat curing ,90.0,95.0,,ASTM C1437,,141.0,50 X 50 X 50 ,ASTM C109/C109M,,,163.1,,,166.4,,,,,,,,,,,,40 x 40 x 160,ASTM C348,,,35.3,,,,,,,,,,,,,,,,,,,,,,
SL-2.0,850.0,Ordinary Portland Cement,,200.0,0.0,,0.0,0.0,0.0,0.0,0.0,0.0,0.0,,0.0,0.0,0.0,0.0,0.0,,1030.0,Silica sand,2, Straight Long Steel Fibers ,158.0,20.0,0.2,2500.0,,,,,,,,171.5,,28.0,Heat curing ,90.0,95.0,,ASTM C1437,,136.0,50 X 50 X 50 ,ASTM C109/C109M,,,174.3,,,177.3,,,,,,,,,,,,40 x 40 x 160,ASTM C348,,,43.1,,,,,,,,,,,,,,,,,,,,,,
SL-2.5,850.0,Ordinary Portland Cement,,200.0,0.0,,0.0,0.0,0.0,0.0,0.0,0.0,0.0,,0.0,0.0,0.0,0.0,0.0,,1030.0,Silica sand,2, Straight Long Steel Fibers ,198.0,20.0,0.2,2500.0,,,,,,,,172.1,polycarboxylic ether based water reducing admixture,28.0,Heat curing ,90.0,95.0,,ASTM C1437,,86.5,50 X 50 X 50 ,ASTM C109/C109M,,,176.4,,,180.4,,,,,,,,,,,,40 x 40 x 160,ASTM C348,,,40.7,,,,,,,,,,,,,,,,,,,,,,
HL-0.5,850.0,Ordinary Portland Cement,,200.0,0.0,,0.0,0.0,0.0,0.0,0.0,0.0,0.0,,0.0,0.0,0.0,0.0,0.0,,1030.0,Silica sand,2,Hooked End Steel Fiber ,39.0,20.0,0.2,2500.0,,,,,,,,169.6,,28.0,Heat curing ,90.0,95.0,,ASTM C1437,,191.5,50 X 50 X 50 ,ASTM C109/C109M,,,125.9,,,136.9,,,,,,,,,,,,40 x 40 x 160,ASTM C348,,,22.0,,,,,,,,,,,,,,,,,,,,,,
HL-1.0,850.0,Ordinary Portland Cement,,200.0,0.0,,0.0,0.0,0.0,0.0,0.0,0.0,0.0,,0.0,0.0,0.0,0.0,0.0,,1030.0,Silica sand,2,Hooked End Steel Fiber ,78.0,20.0,0.2,2500.0,,,,,,,,170.2,polycarboxylic ether based water reducing admixture,28.0,Heat curing ,90.0,95.0,,ASTM C1437,,166.0,50 X 50 X 50 ,ASTM C109/C109M,,,152.3,,,160.2,,,,,,,,,,,,40 x 40 x 160,ASTM C348,,,27.4,,,,,,,,,,,,,,,,,,,,,,
HL-1.5,850.0,Ordinary Portland Cement,,200.0,0.0,,0.0,0.0,0.0,0.0,0.0,0.0,0.0,,0.0,0.0,0.0,0.0,0.0,,1030.0,Silica sand,2,Hooked End Steel Fiber ,118.0,20.0,0.2,2500.0,,,,,,,,170.9,,28.0,Heat curing ,90.0,95.0,,ASTM C1437,,121.5,50 X 50 X 50 ,ASTM C109/C109M,,,172,,,172.8,,,,,,,,,,,,40 x 40 x 160,ASTM C348,,,33.8,,,,,,,,,,,,,,,,,,,,,,
HL-2.0,850.0,Ordinary Portland Cement,,200.0,0.0,,0.0,0.0,0.0,0.0,0.0,0.0,0.0,,0.0,0.0,0.0,0.0,0.0,,1030.0,Silica sand,2,Hooked End Steel Fiber ,158.0,20.0,0.2,2500.0,,,,,,,,171.5,polycarboxylic ether based water reducing admixture,28.0,Heat curing ,90.0,95.0,,ASTM C1437,,103.0,50 X 50 X 50 ,ASTM C109/C109M,,,177.1,,,192.6,,,,,,,,,,,,40 x 40 x 160,ASTM C348,,,43.2,,,,,,,,,,,,,,,,,,,,,,
HL-2.5,850.0,Ordinary Portland Cement,,200.0,0.0,,0.0,0.0,0.0,0.0,0.0,0.0,0.0,,0.0,0.0,0.0,0.0,0.0,,1030.0,Silica sand,2,Hooked End Steel Fiber ,198.0,20.0,0.2,2500.0,,,,,,,,172.1,,28.0,Heat curing ,90.0,95.0,,ASTM C1437,,82.0,50 X 50 X 50 ,ASTM C109/C109M,,,167.5,,,187.4,,,,,,,,,,,,40 x 40 x 160,ASTM C348,,,35.5,,,,,,,,,,,,,,,,,,,,,,
 SS1-HL3    ,850.0,Ordinary Portland Cement,,200.0,0.0,,0.0,0.0,0.0,0.0,0.0,0.0,0.0,,0.0,0.0,0.0,0.0,0.0,,1030.0,Silica sand,2,Straight Steel Fibers ,29.50125,13.0,0.2,2500.0,,Hooked end steel fiber ,88.50375,20,0.2,2500.0,,170.9,polycarboxylic ether based water reducing admixture,28.0,Heat curing ,90.0,95.0,,ASTM C1437,,125.0,50 X 50 X 50 ,ASTM C109/C109M,,,,,,150.9,,,,,,,,,,,,40 x 40 x 160,ASTM C348,,,26.9,,,,,,,,,,,,,,,,,,,,,,
 SS1-HL2    ,850.0,Ordinary Portland Cement,,200.0,0.0,,0.0,0.0,0.0,0.0,0.0,0.0,0.0,,0.0,0.0,0.0,0.0,0.0,,1030.0,Silica sand,2,Straight Steel Fibers ,39.335,13.0,0.2,2500.0,,Hooked end steel fiber ,78.67,20,0.2,2500.0,,170.9,polycarboxylic ether based water reducing admixture,28.0,Heat curing ,90.0,95.0,,ASTM C1437,,137.0,50 X 50 X 50 ,ASTM C109/C109M,,,,,,138.5,,,,,,,,,,,,40 x 40 x 160,ASTM C348,,,34.5,,,,,,,,,,,,,,,,,,,,,,
 SS1-HL1    ,850.0,Ordinary Portland Cement,,200.0,0.0,,0.0,0.0,0.0,0.0,0.0,0.0,0.0,,0.0,0.0,0.0,0.0,0.0,,1030.0,Silica sand,2,Straight Steel Fibers ,59.0025,13.0,0.2,2500.0,,Hooked end steel fiber ,59.0025,20,0.2,2500.0,,170.9,polycarboxylic ether based water reducing admixture,28.0,Heat curing ,90.0,95.0,,ASTM C1437,,177.0,50 X 50 X 50 ,ASTM C109/C109M,,,,,,143.3,,,,,,,,,,,,40 x 40 x 160,ASTM C348,,,31.8,,,,,,,,,,,,,,,,,,,,,,
 SS2-HL1    ,850.0,Ordinary Portland Cement,,200.0,0.0,,0.0,0.0,0.0,0.0,0.0,0.0,0.0,,0.0,0.0,0.0,0.0,0.0,,1030.0,Silica sand,2,Straight Steel Fibers ,78.67,13.0,0.2,2500.0,,Hooked end steel fiber ,39.335,20,0.2,2500.0,,170.9,polycarboxylic ether based water reducing admixture,28.0,Heat curing ,90.0,95.0,,ASTM C1437,,170.5,50 X 50 X 50 ,ASTM C109/C109M,,,,,,150.2,,,,,,,,,,,,40 x 40 x 160,ASTM C348,,,30.2,,,,,,,,,,,,,,,,,,,,,,
 SS3-HL1    ,850.0,Ordinary Portland Cement,,200.0,0.0,,0.0,0.0,0.0,0.0,0.0,0.0,0.0,,0.0,0.0,0.0,0.0,0.0,,1030.0,Silica sand,2,Straight Steel Fibers ,88.50375,13.0,0.2,2500.0,,Hooked end steel fiber ,29.50125,20,0.2,2500.0,,170.9,polycarboxylic ether based water reducing admixture,28.0,Heat curing ,90.0,95.0,,ASTM C1437,,170.0,50 X 50 X 50 ,ASTM C109/C109M,,,,,,152.9,,,,,,,,,,,,40 x 40 x 160,ASTM C348,,,28.6,,,,,,,,,,,,,,,,,,,,,,
 SL1-HL3    ,850.0,Ordinary Portland Cement,,200.0,0.0,,0.0,0.0,0.0,0.0,0.0,0.0,0.0,,0.0,0.0,0.0,0.0,0.0,,1030.0,Silica sand,2,Straight Steel Fibers ,29.50125,20.0,0.2,2500.0,,Hooked end steel fiber ,88.50375,20,0.2,2500.0,,170.9,polycarboxylic ether based water reducing admixture,28.0,Heat curing ,90.0,95.0,,ASTM C1437,,122.0,50 X 50 X 50 ,ASTM C109/C109M,,,,,,145.1,,,,,,,,,,,,40 x 40 x 160,ASTM C348,,,36.3,,,,,,,,,,,,,,,,,,,,,,
 SL1-HL2    ,850.0,Ordinary Portland Cement,,200.0,0.0,,0.0,0.0,0.0,0.0,0.0,0.0,0.0,,0.0,0.0,0.0,0.0,0.0,,1030.0,Silica sand,2,Straight Steel Fibers ,39.335,20.0,0.2,2500.0,,Hooked end steel fiber ,78.67,20,0.2,2500.0,,170.9,polycarboxylic ether based water reducing admixture,28.0,Heat curing ,90.0,95.0,,ASTM C1437,,131.5,50 X 50 X 50 ,ASTM C109/C109M,,,,,,152.1,,,,,,,,,,,,40 x 40 x 160,ASTM C348,,,37.3,,,,,,,,,,,,,,,,,,,,,,
 SL1-HL1    ,850.0,Ordinary Portland Cement,,200.0,0.0,,0.0,0.0,0.0,0.0,0.0,0.0,0.0,,0.0,0.0,0.0,0.0,0.0,,1030.0,Silica sand,2,Straight Steel Fibers ,59.0025,20.0,0.2,2500.0,,Hooked end steel fiber ,59.0025,20,0.2,2500.0,,170.9,polycarboxylic ether based water reducing admixture,28.0,Heat curing ,90.0,95.0,,ASTM C1437,,150.0,50 X 50 X 50 ,ASTM C109/C109M,,,,,,156.6,,,,,,,,,,,,40 x 40 x 160,ASTM C348,,,39.4,,,,,,,,,,,,,,,,,,,,,,
 SL2-HL1    ,850.0,Ordinary Portland Cement,,200.0,0.0,,0.0,0.0,0.0,0.0,0.0,0.0,0.0,,0.0,0.0,0.0,0.0,0.0,,1030.0,Silica sand,2,Straight Steel Fibers ,78.67,20.0,0.2,2500.0,,Hooked end steel fiber ,39.335,20,0.2,2500.0,,170.9,polycarboxylic ether based water reducing admixture,28.0,Heat curing ,90.0,95.0,,ASTM C1437,,135.0,50 X 50 X 50 ,ASTM C109/C109M,,,,,,153.2,,,,,,,,,,,,40 x 40 x 160,ASTM C348,,,37.1,,,,,,,,,,,,,,,,,,,,,,
 SL3-HL1    ,850.0,Ordinary Portland Cement,,200.0,0.0,,0.0,0.0,0.0,0.0,0.0,0.0,0.0,,0.0,0.0,0.0,0.0,0.0,,1030.0,Silica sand,2,Straight Steel Fibers ,88.50375,20.0,0.2,2500.0,,Hooked end steel fiber ,29.50125,20,0.2,2500.0,,170.9,polycarboxylic ether based water reducing admixture,28.0,Heat curing ,90.0,95.0,,ASTM C1437,,136.0,50 X 50 X 50 ,ASTM C109/C109M,,,,,,151.8,,,,,,,,,,,,40 x 40 x 160,ASTM C348,,,36.8,,,,,,,,,,,,,,,,,,,,,,
 L0S0     ,472.0,Portland cement (P.I 42.5) ,42.5,262.0,0.0,,0.0,0.0,0.0,0.0,0.0,315.0,0.0,,0.0,0.0,0.0,0.0,0.0,,1049.0,Natural River sand,2.36,,,,,,,,,,,,,178.0,polycarboxylate-based superplasticizer,21.0,Standard Curing ,20.0,95.0,,GB/T 2419-2005,,248.0,40 x 40 x 40 ,GB/T 17671-1999 (similar to ISO 697:1989),,,95,,,105.0,,,,,,,,,,,,40 x 40 x 160,GB/T 17671-1999 (similar to ISO 697:1989),,,18.0,,,,,,,,,,,,,,,,,,,China,"Static and dynamic compressive properties of ultra-high performance
concrete (UHPC) with hybrid steel fiber reinforcements

https://doi.org/10.1016/j.cemconcomp.2017.02.010",2017.0,Ref-27-Research
 L2S0     ,472.0,Portland cement (P.I 42.5) ,42.5,262.0,0.0,,0.0,0.0,0.0,0.0,0.0,315.0,0.0,,0.0,0.0,0.0,0.0,0.0,,1049.0,Natural River sand,2.36,Long Steel Fiber ,156.0,13.0,0.2,2800.0,,,,,,,,178.0,polycarboxylate-based superplasticizer,21.0,Standard Curing ,20.0,95.0,,GB/T 2419-2005,,228.0,40 x 40 x 40 ,GB/T 17671-1999 (similar to ISO 697:1989),,,115,,,134.3,,,,,,,,,,,,40 x 40 x 160,GB/T 17671-1999 (similar to ISO 697:1989),,,30.0,,,,,,,,,,,,,,,,,,,,,,
 L1.5S0.5 ,472.0,Portland cement (P.I 42.5) ,42.5,262.0,0.0,,0.0,0.0,0.0,0.0,0.0,315.0,0.0,,0.0,0.0,0.0,0.0,0.0,,1049.0,Natural River sand,2.36,Long Steel Fiber ,117.0,13.0,0.2,2800.0,,Short steel fiber ,39,6,0.2,2800.0,,178.0,polycarboxylate-based superplasticizer,21.0,Standard Curing ,20.0,95.0,,GB/T 2419-2005,,235.0,40 x 40 x 40 ,GB/T 17671-1999 (similar to ISO 697:1989),,,120,,,143.6,,,,,,,,,,,,40 x 40 x 160,GB/T 17671-1999 (similar to ISO 697:1989),,,32.0,,,,,,,,,,,,,,,,,,,,,,
 L1S1     ,472.0,Portland cement (P.I 42.5) ,42.5,262.0,0.0,,0.0,0.0,0.0,0.0,0.0,315.0,0.0,,0.0,0.0,0.0,0.0,0.0,,1049.0,Natural River sand,2.36,Long Steel Fiber ,78.0,13.0,0.2,2800.0,,Short steel fiber ,78,6,0.2,2800.0,,178.0,polycarboxylate-based superplasticizer,21.0,Standard Curing ,20.0,95.0,,GB/T 2419-2005,,240.0,40 x 40 x 40 ,GB/T 17671-1999 (similar to ISO 697:1989),,,105,,,127.7,,,,,,,,,,,,40 x 40 x 160,GB/T 17671-1999 (similar to ISO 697:1989),,,24.0,,,,,,,,,,,,,,,,,,,,,,
 L0.5S1.5 ,472.0,Portland cement (P.I 42.5) ,42.5,262.0,0.0,,0.0,0.0,0.0,0.0,0.0,315.0,0.0,,0.0,0.0,0.0,0.0,0.0,,1049.0,Natural River sand,2.36,Long Steel Fiber ,39.0,13.0,0.2,2800.0,,Short steel fiber ,117,6,0.2,2800.0,,178.0,polycarboxylate-based superplasticizer,21.0,Standard Curing ,20.0,95.0,,GB/T 2419-2005,,243.0,40 x 40 x 40 ,GB/T 17671-1999 (similar to ISO 697:1989),,,100,,,123.2,,,,,,,,,,,,40 x 40 x 160,GB/T 17671-1999 (similar to ISO 697:1989),,,23.0,,,,,,,,,,,,,,,,,,,,,,
 L0S2     ,472.0,Portland cement (P.I 42.5) ,42.5,262.0,0.0,,0.0,0.0,0.0,0.0,0.0,315.0,0.0,,0.0,0.0,0.0,0.0,0.0,,1049.0,Natural River sand,2.36,Short steel fiber ,156.0,6.0,0.2,2800.0,,,,,,,,178.0,polycarboxylate-based superplasticizer,21.0,Standard Curing ,20.0,95.0,,GB/T 2419-2005,,223.0,40 x 40 x 40 ,GB/T 17671-1999 (similar to ISO 697:1989),,,98,,,120.5,,,,,,,,,,,,40 x 40 x 160,GB/T 17671-1999 (similar to ISO 697:1989),,,21.0,,,,,,,,,,,,,,,,,,,,,,
 UH-V1    ,788.5,Type 1 Portland cement,,197.1,0.0,,0.0,0.0,0.0,0.0,0.0,0.0,0.0,,0.0,0.0,0.0,0.0,236.6,Silica Flour,867.4,Silica sand,2,Straight Steel Fiber ,78.0,13.0,0.2,2500.0,200.0,,,,,,,160.3,polycarboxylate superplasticizer (SP),52.6,Heat curing ,90.0,,,ASTM C 1437,,235.0,Cylinder   100 mm x 200mm,ASTM C 39,,,,,,205.0,,,ASTM C 469M-10,52.0,,,,,,,,100 x 100 x 400,ASTM C1609,,,25.0,,,,,,,,,,,,,,,,,,,Korea,"Effect of fiber content on mechanical and fracture properties
of ultra high performance fiber reinforced cementitious composites

https://doi.org/10.1016/j.compstruct.2013.07.033",2013.0,Ref-28-Research
 UH-V2    ,788.5,Type 1 Portland cement,,197.1,0.0,,0.0,0.0,0.0,0.0,0.0,0.0,0.0,,0.0,0.0,0.0,0.0,236.6,Silica Flour,867.4,Silica sand,2,Straight Steel Fiber ,156.0,13.0,0.2,2500.0,200.0,,,,,,,160.3,polycarboxylate superplasticizer (SP),52.6,Heat curing ,90.0,,,ASTM C 1437,,230.0,Cylinder   100 mm x 200mm,ASTM C 39,,,,,,207.0,,,ASTM C 469M-10,51.0,,,,,,,,100 x 100 x 400,ASTM C1609,,,35.0,,,,,,,,,,,,,,,,,,,,,,
 UH-V3    ,788.5,Type 1 Portland cement,,197.1,0.0,,0.0,0.0,0.0,0.0,0.0,0.0,0.0,,0.0,0.0,0.0,0.0,236.6,Silica Flour,867.4,Silica sand,2,Straight Steel Fiber ,234.0,13.0,0.2,2500.0,200.0,,,,,,,160.3,polycarboxylate superplasticizer (SP),52.6,Heat curing ,90.0,,,ASTM C 1437,,225.0,Cylinder   100 mm x 200mm,ASTM C 39,,,,,,209.0,,,ASTM C 469M-10,53.0,,,,,,,,100 x 100 x 400,ASTM C1609,,,43.0,,,,,,,,,,,,,,,,,,,,,,
 UH-V4    ,788.5,Type 1 Portland cement,,197.1,0.0,,0.0,0.0,0.0,0.0,0.0,0.0,0.0,,0.0,0.0,0.0,0.0,236.6,Silica Flour,867.4,Silica sand,2,Straight Steel Fiber ,212.0,13.0,0.2,2500.0,200.0,,,,,,,160.3,polycarboxylate superplasticizer (SP),52.6,Heat curing ,90.0,,,ASTM C 1437,,210.0,Cylinder   100 mm x 200mm,ASTM C 39,,,,,,183.0,,,ASTM C 469M-10,48.0,,,,,,,,100 x 100 x 400,ASTM C1609,,,46.0,,,,,,,,,,,,,,,,,,,,,,
SS2.0,788.5,Type 1 Portland cement,,197.1,0.0,,0.0,0.0,0.0,0.0,0.0,0.0,0.0,,0.0,0.0,0.0,0.0,236.6,Silica Flour,867.4,Silica sand,0.3,short straight steel fiber,158.0,13.0,0.2,2788.0,200.0,,,,,,,160.3,polycarboxylate superplasticizer,52.6,Steam Curing,90.0,,,,,,Cylinder   100 mm x 200mm,ASTM C 39,,,,,,220.2,,,,,,,,,,,,100 x 100 x 400,ASTM C1609,14.6,36.4,38.5,,,353.9,,,,,,,,,,,,,,,,Korea,"Development of cost effective ultra-high-performance fiber-reinforced concrete using single and hybrid steel fibers

https://doi.org/10.1016/j.conbuildmat.2017.06.018",2017.0,Ref-29-Research
H2.0,788.5,Type 1 Portland cement,,197.1,0.0,,0.0,0.0,0.0,0.0,0.0,0.0,0.0,,0.0,0.0,0.0,0.0,236.6,Silica Flour,867.4,Silica sand,0.3,Hooked End Steel Fiber ,158.0,30.0,0.38,2500.0,200.0,,,,,,,160.3,polycarboxylate superplasticizer,52.6,Steam Curing,90.0,,,,,,Cylinder   100 mm x 200mm,ASTM C 39,,,,,,187.7,,,,,,,,,,,,100 x 100 x 400,ASTM C1609,15.5,34.4,33.2,,,397.0,,,,,,,,,,,,,,,,,,,
T2.0,788.5,Type 1 Portland cement,,197.1,0.0,,0.0,0.0,0.0,0.0,0.0,0.0,0.0,,0.0,0.0,0.0,0.0,236.6,Silica Flour,867.4,Silica sand,0.3, long twisted steel fiber,158.0,30.0,0.3,2428.0,200.0,,,,,,,160.3,polycarboxylate superplasticizer,52.6,Steam Curing,90.0,,,,,,Cylinder   100 mm x 200mm,ASTM C 39,,,,,,200.7,,,,,,,,,,,,100 x 100 x 400,ASTM C1609,17.5,42.7,42.0,,,493.5,,,,,,,,,,,,,,,,,,,
 H1.5-S0.5 ,788.5,Type 1 Portland cement,,197.1,0.0,,0.0,0.0,0.0,0.0,0.0,0.0,0.0,,0.0,0.0,0.0,0.0,236.6,Silica Flour,867.4,Silica sand,0.3,long hooked steel fiber,118.5,30.0,0.38,2500.0,200.0,Medium-length Straight,39.5,19.5,0.2,2500.0,200.0,160.3,polycarboxylate superplasticizer,52.6,Steam Curing,90.0,,,,,,Cylinder   100 mm x 200mm,ASTM C 39,,,,,,186.1,,,,,,,,,,,,100 x 100 x 400,ASTM C1609,16.3,36.6,37.5,,,406.8,,,,,,,,,,,,,,,,,,,
 H1.0-S1.0 ,788.5,Type 1 Portland cement,,197.1,0.0,,0.0,0.0,0.0,0.0,0.0,0.0,0.0,,0.0,0.0,0.0,0.0,236.6,Silica Flour,867.4,Silica sand,0.3,long hooked steel fiber,79.0,30.0,0.38,2500.0,200.0,Medium-length Straight,79,19.5,0.2,2500.0,200.0,160.3,polycarboxylate superplasticizer,52.6,Steam Curing,90.0,,,,,,Cylinder   100 mm x 200mm,ASTM C 39,,,,,,187.9,,,,,,,,,,,,100 x 100 x 400,ASTM C1609,17.2,39.5,42.0,,,446.7,,,,,,,,,,,,,,,,,,,
 H0.5-S1.5 ,788.5,Type 1 Portland cement,,197.1,0.0,,0.0,0.0,0.0,0.0,0.0,0.0,0.0,,0.0,0.0,0.0,0.0,236.6,Silica Flour,867.4,Silica sand,0.3,long hooked steel fiber,39.5,30.0,0.38,2500.0,200.0,Medium-length Straight,118.5,19.5,0.2,2500.0,200.0,160.3,polycarboxylate superplasticizer,52.6,Steam Curing,90.0,,,,,,Cylinder   100 mm x 200mm,ASTM C 39,,,,,,199.0,,,,,,,,,,,,100 x 100 x 400,ASTM C1609,18.0,45.4,47.0,,,523.9,,,,,,,,,,,,,,,,,,,
 T1.5-S0.5 ,788.5,Type 1 Portland cement,,197.1,0.0,,0.0,0.0,0.0,0.0,0.0,0.0,0.0,,0.0,0.0,0.0,0.0,236.6,Silica Flour,867.4,Silica sand,0.3,Twisted steel fiber,118.5,30.0,0.3,2428.0,200.0,Medium-length Straight,39.5,19.5,0.2,2500.0,200.0,160.3,polycarboxylate superplasticizer,52.6,Steam Curing,90.0,,,,,,Cylinder   100 mm x 200mm,ASTM C 39,,,,,,185.4,,,,,,,,,,,,100 x 100 x 400,ASTM C1609,16.8,38.7,39.0,,,428.3,,,,,,,,,,,,,,,,,,,
 T1.0-S1.0 ,788.5,Type 1 Portland cement,,197.1,0.0,,0.0,0.0,0.0,0.0,0.0,0.0,0.0,,0.0,0.0,0.0,0.0,236.6,Silica Flour,867.4,Silica sand,0.3,Twisted steel fiber,79.0,30.0,0.3,2428.0,200.0,Medium-length Straight,79,19.5,0.2,2500.0,200.0,160.3,polycarboxylate superplasticizer,52.6,Steam Curing,90.0,,,,,,Cylinder   100 mm x 200mm,ASTM C 39,,,,,,198.9,,,,,,,,,,,,100 x 100 x 400,ASTM C1609,17.1,44.9,44.2,,,487.5,,,,,,,,,,,,,,,,,,,
 T0.5-S1.5 ,788.5,Type 1 Portland cement,,197.1,0.0,,0.0,0.0,0.0,0.0,0.0,0.0,0.0,,0.0,0.0,0.0,0.0,236.6,Silica Flour,867.4,Silica sand,0.3,Twisted steel fiber,39.5,30.0,0.3,2428.0,200.0,Medium-length Straight,118.5,19.5,0.2,2500.0,200.0,160.3,polycarboxylate superplasticizer,52.6,Steam Curing,90.0,,,,,,Cylinder   100 mm x 200mm,ASTM C 39,,,,,,202.2,,,,,,,,,,,,100 x 100 x 400,ASTM C1609,17.5,39.5,41.0,,,471.4,,,,,,,,,,,,,,,,,,,
M0,770.0,CEM II 52.5 R,52.5,230.0,0.0,,0.0,0.0,0.0,0.0,0.0,0.0,0.0,,0.0,0.0,0.0,0.0,0.0,,1000.0,Silica Sand,1.25,,,,,,,,,,,,,135.5,,35.0,Standard Curing ,,,,,,,100 x 100 x 100,,,,,,,120.4,,,,,,8.1,,,,,,,,,,,,,,,,,,,,,,,,,,,,,China,"Crack propagation behavior of ultra-high-performance concrete (UHPC)
reinforced with hybrid steel fibers under flexural loading

https://doi.org/10.1016/j.conbuildmat.2021.123510",2021.0,Ref-30-Research
S2.0,770.0,CEM II 52.5 R,52.5,230.0,0.0,,0.0,0.0,0.0,0.0,0.0,0.0,0.0,,0.0,0.0,0.0,0.0,0.0,,1000.0,Silica Sand,1.25, Short Steel fiber,156.0,6.0,0.2,,,,,,,,,135.5,,35.0,Standard Curing ,,,,,,,100 x 100 x 100,,,,,,,147.1,,,,,,12.3,,,,,,100 x 100 x 400,ASTM C1609 ,,,9.9,,,,,,,,,,,,,,,,,,,,,,
M2.0,770.0,CEM II 52.5 R,52.5,230.0,0.0,,0.0,0.0,0.0,0.0,0.0,0.0,0.0,,0.0,0.0,0.0,0.0,0.0,,1000.0,Silica Sand,1.25,Medium steel fiber,156.0,13.0,0.2,,,,,,,,,135.5,,35.0,Standard Curing ,,,,,,,100 x 100 x 100,,,,,,,167.0,,,,,,17.8,,,,,,100 x 100 x 400,ASTM C1609 ,,,14.8,,,,,,,,,,,,,,,,,,,,,,
L2.0,770.0,CEM II 52.5 R,52.5,230.0,0.0,,0.0,0.0,0.0,0.0,0.0,0.0,0.0,,0.0,0.0,0.0,0.0,0.0,,1000.0,Silica Sand,1.25,Long steel fiber,156.0,20.0,0.2,,,,,,,,,135.5,,35.0,Standard Curing ,,,,,,,100 x 100 x 100,,,,,,,170.0,,,,,,21.5,,,,,,100 x 100 x 400,ASTM C1609 ,,,18.7,,,,,,,,,,,,,,,,,,,,,,
 M1.5S0.5  ,770.0,CEM II 52.5 R,52.5,230.0,0.0,,0.0,0.0,0.0,0.0,0.0,0.0,0.0,,0.0,0.0,0.0,0.0,0.0,,1000.0,Silica Sand,1.25,Straight Steel Fibers ,39.0,6.0,0.2,,,Medium steel fiber,117,13,0.2,,,135.5,,35.0,Standard Curing ,,,,,,,100 x 100 x 100,,,,,,,158.0,,,,,,16.5,,,,,,100 x 100 x 400,ASTM C1609,,,14.75,,,,,,,,,,,,,,,,,,,,,,
 M1.0S1.0  ,770.0,CEM II 52.5 R,52.5,230.0,0.0,,0.0,0.0,0.0,0.0,0.0,0.0,0.0,,0.0,0.0,0.0,0.0,0.0,,1000.0,Silica Sand,1.25,Straight Steel Fibers ,78.0,6.0,0.2,,,Medium steel fiber,78,13,0.2,,,135.5,,35.0,Standard Curing ,,,,,,,100 x 100 x 100,,,,,,,152.0,,,,,,16.0,,,,,,100 x 100 x 400,ASTM C1609,,,13.0,,,,,,,,,,,,,,,,,,,,,,
 M0.5S1.5  ,770.0,CEM II 52.5 R,52.5,230.0,0.0,,0.0,0.0,0.0,0.0,0.0,0.0,0.0,,0.0,0.0,0.0,0.0,0.0,,1000.0,Silica Sand,1.25,Straight Steel Fibers ,117.0,6.0,0.2,,,Medium steel fiber,39,13,0.2,,,135.5,,35.0,Standard Curing ,,,,,,,100 x 100 x 100,,,,,,,146.0,,,,,,14.5,,,,,,100 x 100 x 400,ASTM C1609,,,10.0,,,,,,,,,,,,,,,,,,,,,,
 L1.5S0.5  ,770.0,CEM II 52.5 R,52.5,230.0,0.0,,0.0,0.0,0.0,0.0,0.0,0.0,0.0,,0.0,0.0,0.0,0.0,0.0,,1000.0,Silica Sand,1.25,Straight Steel Fibers ,39.0,6.0,0.2,,,Long steel fiber,117,20,0.2,,,135.5,,35.0,Standard Curing ,,,,,,,100 x 100 x 100,,,,,,,165.0,,,,,,19.0,,,,,,100 x 100 x 400,ASTM C1609,,,17.3,,,,,,,,,,,,,,,,,,,,,,
 L1.0S1.0  ,770.0,CEM II 52.5 R,52.5,230.0,0.0,,0.0,0.0,0.0,0.0,0.0,0.0,0.0,,0.0,0.0,0.0,0.0,0.0,,1000.0,Silica Sand,1.25,Straight Steel Fibers ,78.0,6.0,0.2,,,Long steel fiber,78,20,0.2,,,135.5,,35.0,Standard Curing ,,,,,,,100 x 100 x 100,,,,,,,162.0,,,,,,18.5,,,,,,100 x 100 x 400,ASTM C1609,,,15.0,,,,,,,,,,,,,,,,,,,,,,
 L0.5S1.5  ,770.0,CEM II 52.5 R,52.5,230.0,0.0,,0.0,0.0,0.0,0.0,0.0,0.0,0.0,,0.0,0.0,0.0,0.0,0.0,,1000.0,Silica Sand,1.25,Straight Steel Fibers ,117.0,6.0,0.2,,,Long steel fiber,39,20,0.2,,,135.5,,35.0,Standard Curing ,,,,,,,100 x 100 x 100,,,,,,,159.0,,,,,,13.0,,,,,,100 x 100 x 400,ASTM C1609,,,13.5,,,,,,,,,,,,,,,,,,,,,,
 L1.5 M0.5 ,770.0,CEM II 52.5 R,52.5,230.0,0.0,,0.0,0.0,0.0,0.0,0.0,0.0,0.0,,0.0,0.0,0.0,0.0,0.0,,1000.0,Silica Sand,1.25,Medium steel fiber,39.0,13.0,0.2,,,Long steel fiber,117,20,0.2,,,135.5,,35.0,Standard Curing ,,,,,,,100 x 100 x 100,,,,,,,170.0,,,,,,19.5,,,,,,100 x 100 x 400,ASTM C1609,,,20.5,,,,,,,,,,,,,,,,,,,,,,
 L1.0 M1.0 ,770.0,CEM II 52.5 R,52.5,230.0,0.0,,0.0,0.0,0.0,0.0,0.0,0.0,0.0,,0.0,0.0,0.0,0.0,0.0,,1000.0,Silica Sand,1.25,Medium steel fiber,78.0,13.0,0.2,,,Long steel fiber,78,20,0.2,,,135.5,,35.0,Standard Curing ,,,,,,,100 x 100 x 100,,,,,,,170.5,,,,,,20.0,,,,,,100 x 100 x 400,ASTM C1609,,,18.0,,,,,,,,,,,,,,,,,,,,,,
 L0.5 M1.5 ,770.0,CEM II 52.5 R,52.5,230.0,0.0,,0.0,0.0,0.0,0.0,0.0,0.0,0.0,,0.0,0.0,0.0,0.0,0.0,,1000.0,Silica Sand,1.25,Medium steel fiber,117.0,13.0,0.2,,,Long steel fiber,39,20,0.2,,,135.5,,35.0,Standard Curing ,,,,,,,100 x 100 x 100,,,,,,,168.0,,,,,,21.5,,,,,,100 x 100 x 400,ASTM C1609,,,16.5,,,,,,,,,,,,,,,,,,,,,,
NON,750.0,"Ordinary Portland
