Repository: Jocund96/Data-to-Design-ML

# Data

The datasets required by the S1 Linear Family workflows are included in this
directory.

| Dataset | Path | Purpose |
|---|---|---|
| Raw UCI Concrete | `raw/uci_concrete_data.xlsx` | Exploratory analysis and cleaning |
| UCI Concrete | `processed/uci_concrete_clean_engineered.csv` | Baseline and representation experiments |
| UHPC workbook | `raw/UHPC Dataset  (Version-2).xlsx` | Original UHPC import |
| Target-filtered UHPC | `processed/uhpc_rows_with_28day_target.csv` | Semantic missingness experiments |
| Shared semantic UHPC | `processed/shared_strategies/uhpc_semantic_50/` | Row-mixed, publication, uncertainty, and attribution experiments |

File: S1_Linear/data/processed/week6_semantic_cleaned.csv (part 4 of 17)
900.0,"Ordinary Portland cement
ASTM C150 type I",,220.0,0.0,not_applicable,0.0,0.0,0.0,0.0,0.0,0.0,94.0,Steel Slag,0.0,0.0,0.0,0.0,0.0,not_applicable,942.0,Fine dune sand,0.6,Straight Steel Fibers,157.0,12.7,0.15,2500.0,,not_applicable,0.0,,,,,162.0,polycarboxylic-based ether hyperplasticiser,40.0,Standard Curing,22.0,,,153.0
900.0,"Ordinary Portland cement
ASTM C150 type I",,220.0,0.0,not_applicable,0.0,0.0,0.0,0.0,0.0,0.0,177.0,Steel Slag,0.0,0.0,0.0,0.0,0.0,not_applicable,886.0,Fine dune sand,0.6,Straight Steel Fibers,157.0,12.7,0.15,2500.0,,not_applicable,0.0,,,,,162.0,polycarboxylic-based ether hyperplasticiser,40.0,Standard Curing,22.0,,,160.0
770.0,CEM II 52.5 R,52.5,230.0,0.0,not_applicable,0.0,0.0,0.0,0.0,0.0,0.0,0.0,not_applicable,0.0,0.0,0.0,0.0,0.0,not_applicable,1000.0,Silica Sand,1.25,Straight Steel Fibers,78.0,6.0,0.2,,,Long steel fiber,78.0,20.0,0.2,,,135.5,unknown_type,35.0,Standard Curing,,,,162.0
770.0,CEM II 52.5 R,52.5,230.0,0.0,not_applicable,0.0,0.0,0.0,0.0,0.0,0.0,0.0,not_applicable,0.0,0.0,0.0,0.0,0.0,not_applicable,1000.0,Silica Sand,1.25,Straight Steel Fibers,117.0,6.0,0.2,,,Long steel fiber,39.0,20.0,0.2,,,135.5,unknown_type,35.0,Standard Curing,,,,159.0
770.0,CEM II 52.5 R,52.5,230.0,0.0,not_applicable,0.0,0.0,0.0,0.0,0.0,0.0,0.0,not_applicable,0.0,0.0,0.0,0.0,0.0,not_applicable,1000.0,Silica Sand,1.25,Medium steel fiber,39.0,13.0,0.2,,,Long steel fiber,117.0,20.0,0.2,,,135.5,unknown_type,35.0,Standard Curing,,,,170.0
770.0,CEM II 52.5 R,52.5,230.0,0.0,not_applicable,0.0,0.0,0.0,0.0,0.0,0.0,0.0,not_applicable,0.0,0.0,0.0,0.0,0.0,not_applicable,1000.0,Silica Sand,1.25,Medium steel fiber,78.0,13.0,0.2,,,Long steel fiber,78.0,20.0,0.2,,,135.5,unknown_type,35.0,Standard Curing,,,,170.5
770.0,CEM II 52.5 R,52.5,230.0,0.0,not_applicable,0.0,0.0,0.0,0.0,0.0,0.0,0.0,not_applicable,0.0,0.0,0.0,0.0,0.0,not_applicable,1000.0,Silica Sand,1.25,Medium steel fiber,117.0,13.0,0.2,,,Long steel fiber,39.0,20.0,0.2,,,135.5,unknown_type,35.0,Standard Curing,,,,168.0
750.0,"Ordinary Portland
Cement (OPC, P.II 52.5)",52.5,144.0,0.0,not_applicable,200.0,0.0,0.0,0.0,0.0,0.0,0.0,not_applicable,0.0,0.0,0.0,0.0,0.0,not_applicable,990.0,Natural River sand,1.25,not_applicable,0.0,,,,,not_applicable,0.0,,,,,190.0,unknown_type,35.0,Standard Curing,20.0,,,115.0
750.0,"Ordinary Portland
Cement (OPC, P.II 52.5)",52.5,144.0,0.0,not_applicable,200.0,0.0,0.0,0.0,0.0,0.0,0.0,not_applicable,0.0,0.0,0.0,0.0,0.0,not_applicable,990.0,Natural River sand,1.25,Long straight copper plating steel fibre,156.0,13.0,0.2,2000.0,,not_applicable,0.0,,,,,190.0,unknown_type,35.0,Standard Curing,20.0,,,152.0
750.0,"Ordinary Portland
Cement (OPC, P.II 52.5)",52.5,144.0,0.0,not_applicable,200.0,0.0,0.0,0.0,0.0,0.0,0.0,not_applicable,0.0,0.0,0.0,0.0,0.0,not_applicable,990.0,Natural River sand,1.25,Short straight copper plating steel fibre,156.0,6.0,0.2,2000.0,,not_applicable,0.0,,,,,190.0,unknown_type,35.0,Standard Curing,20.0,,,142.0
750.0,"Ordinary Portland
Cement (OPC, P.II 52.5)",52.5,144.0,0.0,not_applicable,200.0,0.0,0.0,0.0,0.0,0.0,0.0,not_applicable,0.0,0.0,0.0,0.0,0.0,not_applicable,990.0,Natural River sand,1.25,Hooked End Steel Fiber,156.0,13.0,0.2,2000.0,,not_applicable,0.0,,,,,190.0,unknown_type,35.0,Standard Curing,20.0,,,155.0
750.0,"Ordinary Portland
Cement (OPC, P.II 52.5)",52.5,144.0,0.0,not_applicable,200.0,0.0,0.0,0.0,0.0,0.0,0.0,not_applicable,0.0,0.0,0.0,0.0,0.0,not_applicable,990.0,Natural River sand,1.25,Straight Steel Fibers,70.2,13.0,0.2,2000.0,,Hooked end steel fiber,85.80000000000001,13.0,0.2,2000.0,,190.0,unknown_type,35.0,Standard Curing,20.0,,,162.0
750.0,52.5 cement,52.5,225.0,0.0,not_applicable,0.0,0.0,0.0,0.0,0.0,0.0,0.0,not_applicable,63.1,0.0,0.0,0.0,190.0,Silica Flour,1030.0,Locally available sand,,Straight Steel Fiber,191.0,15.0,0.12,4200.0,,not_applicable,0.0,,,,,190.0,Superplasticizer,16.0,Standard Curing,,,,145.1
750.0,52.5 cement,52.5,225.0,0.0,not_applicable,0.0,0.0,0.0,0.0,0.0,0.0,0.0,not_applicable,0.0,0.0,0.0,63.1,190.0,Silica Flour,1030.0,Locally available sand,,Straight Steel Fiber,191.0,15.0,0.12,4200.0,,not_applicable,0.0,,,,,190.0,Superplasticizer,16.0,Standard Curing,,,,149.6
750.0,52.5 cement,52.5,225.0,0.0,not_applicable,0.0,0.0,0.0,0.0,0.0,0.0,0.0,not_applicable,0.0,63.1,0.0,0.0,190.0,Silica Flour,1030.0,Locally available sand,,Straight Steel Fiber,191.0,15.0,0.12,4200.0,,not_applicable,0.0,,,,,190.0,Superplasticizer,16.0,Standard Curing,,,,143.5
750.0,52.5 cement,52.5,225.0,0.0,not_applicable,0.0,0.0,0.0,0.0,0.0,0.0,0.0,not_applicable,0.0,0.0,63.1,0.0,190.0,Silica Flour,1030.0,Locally available sand,,Straight Steel Fiber,191.0,15.0,0.12,4200.0,,not_applicable,0.0,,,,,190.0,Superplasticizer,16.0,Standard Curing,,,,162.6
657.0,Portland cement (CEM 1) with a strength class 52.5 N,52.5,119.0,0.0,not_applicable,0.0,0.0,0.0,0.0,0.0,418.0,0.0,not_applicable,0.0,0.0,0.0,0.0,0.0,not_applicable,1051.0,Silica sand,0.27,Steel fibre,157.0,13.0,0.2,2000.0,,not_applicable,0.0,,,,,185.0,unknown_type,40.0,Heat Curing,90.0,,,150.56
657.0,Portland cement (CEM 1) with a strength class 52.5 N,52.5,119.0,0.0,not_applicable,0.0,0.0,0.0,0.0,0.0,418.0,0.0,not_applicable,0.0,0.0,0.0,0.0,0.0,not_applicable,1051.0,Silica sand,0.27,not_applicable,0.0,,,,,not_applicable,0.0,,,,,185.0,unknown_type,40.0,Heat Curing,90.0,,,121.32
657.0,Portland cement (CEM 1) with a strength class 52.5 N,52.5,119.4,0.0,not_applicable,0.0,0.0,0.0,0.0,0.0,429.8,0.0,not_applicable,0.0,0.0,0.0,0.0,0.0,not_applicable,1050.0,Silica sand,0.3,steel fibres,157.0,13.0,0.2,2000.0,,not_applicable,0.0,,,,,180.93,polycarboxylate-based,12.66,Standard Curing,20.0,,,126.0
657.0,Portland cement (CEM 1) with a strength class 52.5 N,52.5,119.4,0.0,not_applicable,0.0,0.0,0.0,0.0,0.0,429.8,0.0,not_applicable,0.0,0.0,0.0,0.0,0.0,not_applicable,1050.0,Ordinary Building Sand,,steel fibres,157.0,13.0,0.2,2000.0,,not_applicable,0.0,,,,,180.93,polycarboxylate-based,12.66,Standard Curing,20.0,,,124.0
657.0,Portland cement (CEM 1) with a strength class 52.5 N,52.5,119.4,0.0,not_applicable,0.0,0.0,0.0,0.0,0.0,429.8,0.0,not_applicable,0.0,0.0,0.0,0.0,0.0,not_applicable,1050.0,Ordinary Building Sand,,steel fibres,157.0,13.0,0.2,2000.0,,not_applicable,0.0,,,,,180.93,polycarboxylate-based,12.66,Standard Curing,20.0,,,121.0
657.0,Portland cement (CEM 1) with a strength class 52.5 N,52.5,119.4,0.0,not_applicable,0.0,0.0,0.0,0.0,0.0,429.8,0.0,not_applicable,0.0,0.0,0.0,0.0,1050.0,Recycled glass cullet,0.0,not_applicable,,steel fibres,157.0,13.0,0.2,2000.0,,not_applicable,0.0,,,,,180.93,polycarboxylate-based,12.66,Standard Curing,20.0,,,107.0
657.0,Portland cement (CEM 1) with a strength class 52.5 N,52.5,119.4,0.0,not_applicable,0.0,0.0,0.0,0.0,0.0,429.8,0.0,not_applicable,0.0,0.0,0.0,0.0,0.0,not_applicable,1050.0,Silica sand,0.3,steel fibres,157.0,13.0,0.2,2000.0,,not_applicable,0.0,,,,,180.93,polycarboxylate-based,12.66,Curing  at 90 oC,90.0,,,170.0
657.0,Portland cement (CEM 1) with a strength class 52.5 N,52.5,119.4,0.0,not_applicable,0.0,0.0,0.0,0.0,0.0,429.8,0.0,not_applicable,0.0,0.0,0.0,0.0,0.0,not_applicable,1050.0,Ordinary Building Sand,,steel fibres,157.0,13.0,0.2,2000.0,,not_applicable,0.0,,,,,180.93,polycarboxylate-based,12.66,Curing  at 90 oC,90.0,,,180.0
657.0,Portland cement (CEM 1) with a strength class 52.5 N,52.5,119.4,0.0,not_applicable,0.0,0.0,0.0,0.0,0.0,429.8,0.0,not_applicable,0.0,0.0,0.0,0.0,0.0,not_applicable,1050.0,Ordinary Building Sand,,steel fibres,157.0,13.0,0.2,2000.0,,not_applicable,0.0,,,,,180.93,polycarboxylate-based,12.66,Curing  at 90 oC,90.0,,,179.0
657.0,Portland cement (CEM 1) with a strength class 52.5 N,52.5,119.4,0.0,not_applicable,0.0,0.0,0.0,0.0,0.0,429.8,0.0,not_applicable,0.0,0.0,0.0,0.0,1050.0,Recycled glass cullet,0.0,not_applicable,,steel fibres,157.0,13.0,0.2,2000.0,,not_applicable,0.0,,,,,180.93,polycarboxylate-based,12.66,Curing  at 90 oC,90.0,,,158.0
1050.0,CEM I 52.5 N,52.5,275.0,0.0,not_applicable,0.0,0.0,0.0,0.0,0.0,0.0,0.0,not_applicable,0.0,0.0,0.0,0.0,0.0,not_applicable,730.0,Quartz sand,,steel fibres,470.0,10.0,0.2,,,not_applicable,0.0,,,,,190.0,Chryso Optima 175,35.0,Standard Curing,,,,175.0
1050.0,Type I-42.5 N Portland cement,42.5,350.0,0.0,not_applicable,0.0,0.0,0.0,0.0,0.0,0.0,0.0,not_applicable,0.0,0.0,0.0,0.0,0.0,not_applicable,678.0,Basalt Sand,4.75,Straight steel fibres,39.0,12.0,0.2,2850.0,,not_applicable,0.0,,,,,224.0,polycarboxylate-based,42.0,Hot Water Curing,80.0,,,100.2
1050.0,Type I-42.5 N Portland cement,42.5,350.0,0.0,not_applicable,0.0,0.0,0.0,0.0,0.0,0.0,0.0,not_applicable,0.0,0.0,0.0,0.0,0.0,not_applicable,678.0,Basalt Sand,4.75,Straight steel fibres,78.0,12.0,0.2,2850.0,,not_applicable,0.0,,,,,224.0,polycarboxylate-based,42.0,Hot Water Curing,80.0,,,110.8
1050.0,Type I-42.5 N Portland cement,42.5,350.0,0.0,not_applicable,0.0,0.0,0.0,0.0,0.0,0.0,0.0,not_applicable,0.0,0.0,0.0,0.0,0.0,not_applicable,678.0,Basalt Sand,4.75,Straight steel fibres,117.0,12.0,0.2,2850.0,,not_applicable,0.0,,,,,224.0,polycarboxylate-based,42.0,Hot Water Curing,80.0,,,112.0
1050.0,Type I-42.5 N Portland cement,42.5,350.0,0.0,not_applicable,0.0,0.0,0.0,0.0,0.0,0.0,0.0,not_applicable,0.0,0.0,0.0,0.0,0.0,not_applicable,678.0,Basalt Sand,4.75,Straight steel fibres,156.0,12.0,0.2,2850.0,,not_applicable,0.0,,,,,224.0,polycarboxylate-based,42.0,Hot Water Curing,80.0,,,115.2
1050.0,Type I-42.5 N Portland cement,42.5,350.0,0.0,not_applicable,0.0,0.0,0.0,0.0,0.0,0.0,0.0,not_applicable,0.0,0.0,0.0,0.0,0.0,not_applicable,678.0,Basalt Sand,4.75,Straight steel fibres,195.0,12.0,0.2,2850.0,,not_applicable,0.0,,,,,224.0,polycarboxylate-based,42.0,Hot Water Curing,80.0,,,128.7
1050.0,Type I-42.5 N Portland cement,42.5,350.0,0.0,not_applicable,0.0,0.0,0.0,0.0,0.0,0.0,0.0,not_applicable,0.0,0.0,0.0,0.0,0.0,not_applicable,678.0,Basalt Sand,4.75,Straight steel fibres,234.0,12.0,0.2,2850.0,,not_applicable,0.0,,,,,224.0,polycarboxylate-based,42.0,Hot Water Curing,80.0,,,133.9
1050.0,Type I-42.5 N Portland cement,42.5,350.0,0.0,not_applicable,0.0,0.0,0.0,0.0,0.0,0.0,0.0,not_applicable,0.0,0.0,0.0,0.0,0.0,not_applicable,678.0,Basalt Sand,4.75,not_applicable,0.0,,,,,not_applicable,0.0,,,,,224.0,polycarboxylate-based,42.0,Hot Water Curing,80.0,,,107.4
1050.0,Type I-42.5 N Portland cement,42.5,350.0,0.0,not_applicable,0.0,0.0,0.0,0.0,0.0,0.0,0.0,not_applicable,0.0,0.0,0.0,0.0,0.0,not_applicable,678.0,Basalt Sand,4.75,Straight steel fibres,39.0,12.0,0.2,2850.0,,not_applicable,0.0,,,,,224.0,polycarboxylate-based,42.0,Hot Water Curing,80.0,,,119.9
1050.0,Type I-42.5 N Portland cement,42.5,350.0,0.0,not_applicable,0.0,0.0,0.0,0.0,0.0,0.0,0.0,not_applicable,0.0,0.0,0.0,0.0,0.0,not_applicable,678.0,Basalt Sand,4.75,Straight steel fibres,78.0,12.0,0.2,2850.0,,not_applicable,0.0,,,,,224.0,polycarboxylate-based,42.0,Hot Water Curing,80.0,,,126.6
1050.0,Type I-42.5 N Portland cement,42.5,350.0,0.0,not_applicable,0.0,0.0,0.0,0.0,0.0,0.0,0.0,not_applicable,0.0,0.0,0.0,0.0,0.0,not_applicable,678.0,Basalt Sand,4.75,Straight steel fibres,117.0,12.0,0.2,2850.0,,not_applicable,0.0,,,,,224.0,polycarboxylate-based,42.0,Hot Water Curing,80.0,,,140.0
1050.0,Type I-42.5 N Portland cement,42.5,350.0,0.0,not_applicable,0.0,0.0,0.0,0.0,0.0,0.0,0.0,not_applicable,0.0,0.0,0.0,0.0,0.0,not_applicable,678.0,Basalt Sand,4.75,Straight steel fibres,156.0,12.0,0.2,2850.0,,not_applicable,0.0,,,,,224.0,polycarboxylate-based,42.0,Hot Water Curing,80.0,,,163.4
1050.0,Type I-42.5 N Portland cement,42.5,350.0,0.0,not_applicable,0.0,0.0,0.0,0.0,0.0,0.0,0.0,not_applicable,0.0,0.0,0.0,0.0,0.0,not_applicable,678.0,Basalt Sand,4.75,Straight steel fibres,195.0,12.0,0.2,2850.0,,not_applicable,0.0,,,,,224.0,polycarboxylate-based,42.0,Hot Water Curing,80.0,,,171.7
1050.0,Type I-42.5 N Portland cement,42.5,350.0,0.0,not_applicable,0.0,0.0,0.0,0.0,0.0,0.0,0.0,not_applicable,0.0,0.0,0.0,0.0,0.0,not_applicable,678.0,Basalt Sand,4.75,Straight steel fibres,234.0,12.0,0.2,2850.0,,not_applicable,0.0,,,,,224.0,polycarboxylate-based,42.0,Hot Water Curing,80.0,,,178.1
960.0,Portland cement type CEM I 52.5 R,52.5,0.0,250.0,Class F,0.0,0.0,0.0,0.0,0.0,0.0,0.0,not_applicable,0.0,0.0,0.0,0.0,0.0,not_applicable,960.0,Locally available sand,1.0,Straight steel fibres,192.0,13.0,0.18,,,not_applicable,0.0,,,,,192.0,acrylic-based superplasticizer,28.0,Standard Curing,20.0,,,121.4
960.0,Portland cement type CEM I 52.5 R,52.5,0.0,250.0,Class F,0.0,0.0,0.0,0.0,0.0,0.0,0.0,not_applicable,0.0,0.0,0.0,0.0,0.0,not_applicable,960.0,Locally available sand,1.0,Straight steel fibres,192.0,13.0,0.18,,,not_applicable,0.0,,,,,202.0,acrylic-based superplasticizer,28.0,Standard Curing,20.0,,,118.25
960.0,Portland cement type CEM I 52.5 R,52.5,0.0,250.0,Class F,0.0,0.0,0.0,0.0,0.0,0.0,0.0,not_applicable,0.0,0.0,0.0,0.0,0.0,not_applicable,960.0,Locally available sand,1.0,Straight steel fibres,192.0,13.0,0.18,,,not_applicable,0.0,,,,,211.0,acrylic-based superplasticizer,28.0,Standard Curing,20.0,,,113.72
960.0,Portland cement type CEM I 52.5 R,52.5,0.0,250.0,Class F,0.0,0.0,0.0,0.0,0.0,0.0,0.0,not_applicable,0.0,0.0,0.0,0.0,0.0,not_applicable,960.0,Locally available sand,1.0,Straight steel fibres,192.0,13.0,0.18,,,not_applicable,0.0,,,,,221.0,acrylic-based superplasticizer,28.0,Standard Curing,20.0,,,119.79
960.0,Portland cement type CEM I 52.5 R,52.5,0.0,250.0,Class F,0.0,0.0,0.0,0.0,0.0,0.0,0.0,not_applicable,0.0,0.0,0.0,0.0,0.0,not_applicable,960.0,Locally available sand,1.0,Straight steel fibres,192.0,13.0,0.18,,,not_applicable,0.0,,,,,230.0,acrylic-based superplasticizer,28.0,Standard Curing,20.0,,,116.2
960.0,Portland cement type CEM I 52.5 R,52.5,0.0,250.0,Class F,0.0,0.0,0.0,0.0,0.0,0.0,0.0,not_applicable,0.0,0.0,0.0,0.0,0.0,not_applicable,960.0,Locally available sand,1.0,Straight steel fibres,192.0,13.0,0.18,,,not_applicable,0.0,,,,,240.0,acrylic-based superplasticizer,28.0,Standard Curing,20.0,,,114.89
960.0,Portland cement type CEM I 52.5 R,52.5,250.0,0.0,not_applicable,0.0,0.0,0.0,0.0,0.0,0.0,0.0,not_applicable,0.0,0.0,0.0,0.0,0.0,not_applicable,960.0,Locally available sand,1.0,Straight steel fibres,192.0,13.0,0.18,,,not_applicable,0.0,,,,,240.0,acrylic-based superplasticizer,28.0,Standard Curing,20.0,,,123.39
800.0,Portland cement (CEM I 42.5 R),42.5,0.0,0.0,not_applicable,0.0,0.0,0.0,0.0,0.0,0.0,0.0,not_applicable,0.0,0.0,0.0,0.0,0.0,not_applicable,1471.3,Quartz sand,2.5,not_applicable,0.0,,,,,not_applicable,0.0,,,,,160.0,superplasticizer (SP) of polycarboxilate type,21.6,Standard Curing,22.0,,,115.0
796.0,Portland cement (CEM I 42.5 R),42.5,0.0,0.0,not_applicable,0.0,0.0,0.0,0.0,0.0,0.0,0.0,not_applicable,0.0,0.0,0.0,4.0,0.0,not_applicable,1461.1,Quartz sand,2.5,not_applicable,0.0,,,,,not_applicable,0.0,,,,,160.0,superplasticizer (SP) of polycarboxilate type,25.2,Standard Curing,22.0,,,116.0
792.0,Portland cement (CEM I 42.5 R),42.5,0.0,0.0,not_applicable,0.0,0.0,0.0,0.0,0.0,0.0,0.0,not_applicable,0.0,0.0,0.0,8.0,0.0,not_applicable,1450.8,Quartz sand,2.5,not_applicable,0.0,,,,,not_applicable,0.0,,,,,160.0,superplasticizer (SP) of polycarboxilate type,28.8,Standard Curing,22.0,,,121.0
784.0,Portland cement (CEM I 42.5 R),42.5,0.0,0.0,not_applicable,0.0,0.0,0.0,0.0,0.0,0.0,0.0,not_applicable,0.0,0.0,0.0,16.0,0.0,not_applicable,1430.2,Quartz sand,2.5,not_applicable,0.0,,,,,not_applicable,0.0,,,,,160.0,superplasticizer (SP) of polycarboxilate type,36.0,Standard Curing,22.0,,,124.0
776.0,Portland cement (CEM I 42.5 R),42.5,0.0,0.0,not_applicable,0.0,0.0,0.0,0.0,0.0,0.0,0.0,not_applicable,0.0,0.0,0.0,24.0,0.0,not_applicable,1409.7,Quartz sand,2.5,not_applicable,0.0,,,,,not_applicable,0.0,,,,,160.0,superplasticizer (SP) of polycarboxilate type,43.2,Standard Curing,22.0,,,119.5
720.0,Portland cement (CEM I 42.5 R),42.5,80.0,0.0,not_applicable,0.0,0.0,0.0,0.0,0.0,0.0,0.0,not_applicable,0.0,0.0,0.0,0.0,0.0,not_applicable,1422.9,Quartz sand,2.5,not_applicable,0.0,,,,,not_applicable,0.0,,,,,160.0,superplasticizer (SP) of polycarboxilate type,29.6,Standard Curing,22.0,,,120.0
716.0,Portland cement (CEM I 42.5 R),42.5,80.0,0.0,not_applicable,0.0,0.0,0.0,0.0,0.0,0.0,0.0,not_applicable,0.0,0.0,0.0,4.0,0.0,not_applicable,1411.6,Quartz sand,2.5,not_applicable,0.0,,,,,not_applicable,0.0,,,,,160.0,superplasticizer (SP) of polycarboxilate type,33.6,Standard Curing,22.0,,,125.0
712.0,Portland cement (CEM I 42.5 R),42.5,80.0,0.0,not_applicable,0.0,0.0,0.0,0.0,0.0,0.0,0.0,not_applicable,0.0,0.0,0.0,8.0,0.0,not_applicable,1400.3,Quartz sand,2.5,not_applicable,0.0,,,,,not_applicable,0.0,,,,,160.0,superplasticizer (SP) of polycarboxilate type,37.6,Standard Curing,22.0,,,130.0
704.0,Portland cement (CEM I 42.5 R),42.5,80.0,0.0,not_applicable,0.0,0.0,0.0,0.0,0.0,0.0,0.0,not_applicable,0.0,0.0,0.0,16.0,0.0,not_applicable,1379.8,Quartz sand,2.5,not_applicable,0.0,,,,,not_applicable,0.0,,,,,160.0,superplasticizer (SP) of polycarboxilate type,44.8,Standard Curing,22.0,,,132.0
696.0,Portland cement (CEM I 42.5 R),42.5,80.0,0.0,not_applicable,0.0,0.0,0.0,0.0,0.0,0.0,0.0,not_applicable,0.0,0.0,0.0,24.0,0.0,not_applicable,1359.2,Quartz sand,2.5,not_applicable,0.0,,,,,not_applicable,0.0,,,,,160.0,superplasticizer (SP) of polycarboxilate type,52.0,Standard Curing,22.0,,,128.0
692.0,Portland cement type 1 (52.5 R),52.5,166.1,0.0,not_applicable,0.0,200.1,0.0,0.0,0.0,0.0,0.0,not_applicable,0.0,0.0,0.0,0.0,0.0,not_applicable,899.6,Silica Sand,0.6,Straight Steel Fiber,194.0,60.0,0.15,,,not_applicable,0.0,,,,,190.5,polycarboxylate ether-based superplasticizers,36.0,Standard Curing,20.0,95.0,,148.0
692.0,Portland cement type 1 (52.5 R),52.5,0.0,0.0,not_applicable,0.0,200.1,0.0,0.0,0.0,206.7,0.0,not_applicable,0.0,0.0,0.0,0.0,0.0,not_applicable,899.6,Silica Sand,0.6,Straight Steel Fiber,194.0,60.0,0.15,,,not_applicable,0.0,,,,,190.5,polycarboxylate ether-based superplasticizers,36.0,Standard Curing,20.0,95.0,,135.0
692.0,Portland cement type 1 (52.5 R),52.5,99.7,0.0,not_applicable,0.0,200.1,0.0,0.0,0.0,82.7,0.0,not_applicable,0.0,0.0,0.0,0.0,0.0,not_applicable,899.6,Silica Sand,0.6,Straight Steel Fiber,194.0,60.0,0.15,,,not_applicable,0.0,,,,,190.5,polycarboxylate ether-based superplasticizers,36.0,Standard Curing,20.0,95.0,,145.0
692.0,Portland cement type 1 (52.5 R),52.5,0.0,196.0,Class C,0.0,200.1,0.0,0.0,0.0,0.0,0.0,not_applicable,0.0,0.0,0.0,0.0,0.0,not_applicable,899.6,Silica Sand,0.6,Straight Steel Fiber,194.0,60.0,0.15,,,not_applicable,0.0,,,,,190.5,polycarboxylate ether-based superplasticizers,36.0,Standard Curing,20.0,95.0,,134.0
692.0,Portland cement type 1 (52.5 R),52.5,99.7,78.4,Class C,0.0,200.1,0.0,0.0,0.0,0.0,0.0,not_applicable,0.0,0.0,0.0,0.0,0.0,not_applicable,899.6,Silica Sand,0.6,Straight Steel Fiber,194.0,60.0,0.15,,,not_applicable,0.0,,,,,190.5,polycarboxylate ether-based superplasticizers,36.0,Standard Curing,20.0,95.0,,150.0
692.0,Portland cement type 1 (52.5 R),52.5,166.1,0.0,not_applicable,0.0,200.1,0.0,0.0,0.0,0.0,0.0,not_applicable,0.0,0.0,0.0,0.0,0.0,not_applicable,899.6,Silica Sand,0.6,Straight Steel Fiber,194.0,60.0,0.15,,,not_applicable,0.0,,,,,190.5,polycarboxylate ether-based superplasticizers,36.0,Steam Curing,90.0,95.0,,180.0
692.0,Portland cement type 1 (52.5 R),52.5,0.0,0.0,not_applicable,0.0,200.1,0.0,0.0,0.0,206.7,0.0,not_applicable,0.0,0.0,0.0,0.0,0.0,not_applicable,899.6,Silica Sand,0.6,Straight Steel Fiber,194.0,60.0,0.15,,,not_applicable,0.0,,,,,190.5,polycarboxylate ether-based superplasticizers,36.0,Steam Curing,90.0,95.0,,152.0
692.0,Portland cement type 1 (52.5 R),52.5,99.7,0.0,not_applicable,0.0,200.1,0.0,0.0,0.0,82.7,0.0,not_applicable,0.0,0.0,0.0,0.0,0.0,not_applicable,899.6,Silica Sand,0.6,Straight Steel Fiber,194.0,60.0,0.15,,,not_applicable,0.0,,,,,190.5,polycarboxylate ether-based superplasticizers,36.0,Steam Curing,90.0,95.0,,162.0
692.0,Portland cement type 1 (52.5 R),52.5,0.0,196.0,Class C,0.0,200.1,0.0,0.0,0.0,0.0,0.0,not_applicable,0.0,0.0,0.0,0.0,0.0,not_applicable,899.6,Silica Sand,0.6,Straight Steel Fiber,194.0,60.0,0.15,,,not_applicable,0.0,,,,,190.5,polycarboxylate ether-based superplasticizers,36.0,Steam Curing,90.0,95.0,,165.0
692.0,Portland cement type 1 (52.5 R),52.5,99.7,78.4,Class C,0.0,200.1,0.0,0.0,0.0,0.0,0.0,not_applicable,0.0,0.0,0.0,0.0,0.0,not_applicable,899.6,Silica Sand,0.6,Straight Steel Fiber,194.0,60.0,0.15,,,not_applicable,0.0,,,,,190.5,polycarboxylate ether-based superplasticizers,36.0,Steam Curing,90.0,95.0,,155.0
710.0,Portland cement,,230.0,0.0,not_applicable,0.0,210.0,0.0,0.0,0.0,0.0,0.0,not_applicable,0.0,0.0,0.0,0.0,0.0,not_applicable,1020.0,Locally available sand,,Steel Fiber,156.0,13.0,,,,not_applicable,0.0,,,,,110.0,High-range water_x0002_reducing admixture,31.0,Standard Curing,22.0,,,119.0
710.0,Portland cement,,230.0,0.0,not_applicable,0.0,210.0,0.0,0.0,0.0,0.0,0.0,not_applicable,0.0,0.0,0.0,0.0,0.0,not_applicable,1020.0,Locally available sand,,Steel Fiber,156.0,13.0,,,,not_applicable,0.0,,,,,110.0,High-range water_x0002_reducing admixture,31.0,Steam Curing,90.0,95.0,,198.0
1251.2,cement CEM I 52.5N,52.5,291.3,0.0,not_applicable,0.0,0.0,0.0,0.0,0.0,0.0,0.0,not_applicable,0.0,0.0,0.0,0.0,0.0,not_applicable,407.8,Quartz sand,0.3,not_applicable,0.0,,,,,not_applicable,0.0,,,,,201.4,GLE NIUM®SKY 561 superplasticizer,28.2,Standard Curing,20.0,,,146.0
825.8,cement CEM I 52.5N,52.5,192.3,0.0,not_applicable,486.2,0.0,0.0,0.0,0.0,0.0,0.0,not_applicable,0.0,0.0,0.0,0.0,0.0,not_applicable,444.4,Quartz sand,0.3,not_applicable,0.0,,,,,not_applicable,0.0,,,,,201.4,GLE NIUM®SKY 561 superplasticizer,10.5,Standard Curing,20.0,,,165.0
575.6,cement CEM I 52.5N,52.5,134.0,0.0,not_applicable,772.2,0.0,0.0,0.0,0.0,0.0,0.0,not_applicable,0.0,0.0,0.0,0.0,0.0,not_applicable,455.7,Quartz sand,0.3,not_applicable,0.0,,,,,not_applicable,0.0,,,,,201.4,GLE NIUM®SKY 561 superplasticizer,5.1,Standard Curing,20.0,,,158.0
325.3,cement CEM I 52.5N,52.5,75.7,0.0,not_applicable,1058.2,0.0,0.0,0.0,0.0,0.0,0.0,not_applicable,0.0,0.0,0.0,0.0,0.0,not_applicable,455.4,Quartz sand,0.3,not_applicable,0.0,,,,,not_applicable,0.0,,,,,201.4,GLE NIUM®SKY 561 superplasticizer,5.2,Standard Curing,20.0,,,112.0
550.0,P.II52.5,52.5,100.0,350.0,Class F,0.0,0.0,0.0,0.0,0.0,0.0,0.0,not_applicable,0.0,0.0,0.0,0.0,0.0,not_applicable,1000.0,Natural River sand,2.36,Steel Fiber,156.0,13.0,0.175,2310.0,200.0,not_applicable,0.0,,,,,170.0,polycarboxylic ether-based superplasticizer,25.0,Standard Curing,20.0,90.0,,140.0
490.0,P.II52.5,52.5,100.0,350.0,Class F,0.0,0.0,0.0,0.0,60.0,0.0,0.0,not_applicable,0.0,0.0,0.0,0.0,0.0,not_applicable,1000.0,Natural River sand,2.36,not_applicable,0.0,,,,,not_applicable,0.0,,,,,170.0,polycarboxylic ether-based superplasticizer,25.0,Standard Curing,20.0,90.0,,80.0
490.0,P.II52.5,52.5,100.0,350.0,Class F,0.0,0.0,0.0,0.0,60.0,0.0,0.0,not_applicable,0.0,0.0,0.0,0.0,0.0,not_applicable,1000.0,Natural River sand,2.36,Steel Fiber,156.0,13.0,0.175,2310.0,200.0,not_applicable,0.0,,,,,170.0,polycarboxylic ether-based superplasticizer,25.0,Standard Curing,20.0,90.0,,143.0
450.0,P.II52.5,52.5,100.0,350.0,Class F,0.0,0.0,0.0,0.0,100.0,0.0,0.0,not_applicable,0.0,0.0,0.0,0.0,0.0,not_applicable,1000.0,Natural River sand,2.36,not_applicable,0.0,,,,,not_applicable,0.0,,,,,170.0,polycarboxylic ether-based superplasticizer,25.0,Standard Curing,20.0,90.0,,86.0
450.0,P.II52.5,52.5,100.0,350.0,Class F,0.0,0.0,0.0,0.0,100.0,0.0,0.0,not_applicable,0.0,0.0,0.0,0.0,0.0,not_applicable,1000.0,Natural River sand,2.36,Steel Fiber,156.0,13.0,0.175,2310.0,200.0,not_applicable,0.0,,,,,170.0,polycarboxylic ether-based superplasticizer,25.0,Standard Curing,20.0,90.0,,153.0
410.0,P.II52.5,52.5,100.0,350.0,Class F,0.0,0.0,0.0,0.0,140.0,0.0,0.0,not_applicable,0.0,0.0,0.0,0.0,0.0,not_applicable,1000.0,Natural River sand,2.36,not_applicable,0.0,,,,,not_applicable,0.0,,,,,170.0,polycarboxylic ether-based superplasticizer,25.0,Standard Curing,20.0,90.0,,83.0
410.0,P.II52.5,52.5,100.0,350.0,Class F,0.0,0.0,0.0,0.0,140.0,0.0,0.0,not_applicable,0.0,0.0,0.0,0.0,0.0,not_applicable,1000.0,Natural River sand,2.36,Steel Fiber,156.0,13.0,0.175,2310.0,200.0,not_applicable,0.0,,,,,170.0,polycarboxylic ether-based superplasticizer,25.0,Standard Curing,20.0,90.0,,130.0
741.0,PC-type I,,185.0,0.0,not_applicable,259.0,0.0,0.0,0.0,0.0,0.0,0.0,not_applicable,0.0,0.0,0.0,0.0,0.0,not_applicable,815.0,Silica sand,0.85,Steel fiber,151.0,13.0,0.2,2500.0,,not_applicable,0.0,,,,,185.0,PCE-based sppl,9.0,Standard Curing,30.0,65.0,,167.0
741.0,PC-type I,,185.0,0.0,not_applicable,194.25,64.75,0.0,0.0,0.0,0.0,0.0,not_applicable,0.0,0.0,0.0,0.0,0.0,not_applicable,815.0,Silica sand,0.85,Steel fiber,151.0,13.0,0.2,2500.0,,not_applicable,0.0,,,,,185.0,PCE-based sppl,9.0,Standard Curing,30.0,65.0,,159.0
741.0,PC-type I,,185.0,0.0,not_applicable,129.5,129.5,0.0,0.0,0.0,0.0,0.0,not_applicable,0.0,0.0,0.0,0.0,0.0,not_applicable,815.0,Silica sand,0.85,Steel fiber,151.0,13.0,0.2,2500.0,,not_applicable,0.0,,,,,185.0,PCE-based sppl,9.0,Standard Curing,30.0,65.0,,160.0
741.0,PC-type I,,185.0,0.0,not_applicable,64.75,194.25,0.0,0.0,0.0,0.0,0.0,not_applicable,0.0,0.0,0.0,0.0,0.0,not_applicable,815.0,Silica sand,0.85,Steel fiber,151.0,13.0,0.2,2500.0,,not_applicable,0.0,,,,,185.0,PCE-based sppl,9.0,Standard Curing,30.0,65.0,,158.0
741.0,PC-type I,,185.0,0.0,not_applicable,0.0,259.0,0.0,0.0,0.0,0.0,0.0,not_applicable,0.0,0.0,0.0,0.0,0.0,not_applicable,815.0,Silica sand,0.85,Steel fiber,151.0,13.0,0.2,2500.0,,not_applicable,0.0,,,,,185.0,PCE-based sppl,9.0,Standard Curing,30.0,65.0,,155.0
700.0,Class 42.5 Ordinary Portland cement,42.5,100.0,0.0,not_applicable,200.0,150.0,0.0,0.0,0.0,0.0,0.0,not_applicable,0.0,0.0,0.0,0.0,0.0,not_applicable,850.0,Quartz sand,0.6,Steel fiber,156.0,13.0,0.22,,,not_applicable,0.0,,,,,160.0,polycarboxylate superplasticizer,18.0,Standard Curing,20.0,,,154.0
600.0,Class 42.5 Ordinary Portland cement,42.5,100.0,0.0,not_applicable,200.0,150.0,0.0,0.0,0.0,0.0,100.0,Steel Slag,0.0,0.0,0.0,0.0,0.0,not_applicable,850.0,Quartz sand,0.6,Steel fiber,156.0,13.0,0.22,,,not_applicable,0.0,,,,,160.0,polycarboxylate superplasticizer,18.0,Standard Curing,20.0,,,144.0
550.0,Class 42.5 Ordinary Portland cement,42.5,100.0,0.0,not_applicable,200.0,150.0,0.0,0.0,0.0,0.0,150.0,Steel Slag,0.0,0.0,0.0,0.0,0.0,not_applicable,850.0,Quartz sand,0.6,Steel fiber,156.0,13.0,0.22,,,not_applicable,0.0,,,,,160.0,polycarboxylate superplasticizer,18.0,Standard Curing,20.0,,,141.0
500.0,Class 42.5 Ordinary Portland cement,42.5,100.0,0.0,not_applicable,200.0,150.0,0.0,0.0,0.0,0.0,200.0,Steel Slag,0.0,0.0,0.0,0.0,0.0,not_applicable,850.0,Quartz sand,0.6,Steel fiber,156.0,13.0,0.22,,,not_applicable,0.0,,,,,160.0,polycarboxylate superplasticizer,18.0,Standard Curing,20.0,,,132.0
810.0,ordinary Portland cement,42.5,150.0,0.0,not_applicable,0.0,0.0,0.0,0.0,0.0,0.0,0.0,not_applicable,0.0,0.0,0.0,0.0,0.0,not_applicable,1200.0,Quartz sand,1.25,Steel fiber,130.0,13.0,0.22,2850.0,,not_applicable,0.0,,,,,120.0,Polycarboxylate superplasticizer (SP),52.0,Heat curing,70.0,85.0,,156.0
769.5,ordinary Portland cement,42.5,150.0,0.0,not_applicable,0.0,0.0,0.0,0.0,0.0,0.0,40.5,Steel Slag,0.0,0.0,0.0,0.0,0.0,not_applicable,1200.0,Quartz sand,1.25,Steel fiber,130.0,13.0,0.22,2850.0,,not_applicable,0.0,,,,,120.0,Polycarboxylate superplasticizer (SP),52.0,Heat curing,70.0,85.0,,154.5
729.0,ordinary Portland cement,42.5,150.0,0.0,not_applicable,0.0,0.0,0.0,0.0,0.0,0.0,81.0,Steel Slag,0.0,0.0,0.0,0.0,0.0,not_applicable,1200.0,Quartz sand,1.25,Steel fiber,130.0,13.0,0.22,2850.0,,not_applicable,0.0,,,,,120.0,Polycarboxylate superplasticizer (SP),52.0,Heat curing,70.0,85.0,,153.0
688.5,ordinary Portland cement,42.5,150.0,0.0,not_applicable,0.0,0.0,0.0,0.0,0.0,0.0,121.5,Steel Slag,0.0,0.0,0.0,0.0,0.0,not_applicable,1200.0,Quartz sand,1.25,Steel fiber,130.0,13.0,0.22,2850.0,,not_applicable,0.0,,,,,120.0,Polycarboxylate superplasticizer (SP),52.0,Heat curing,70.0,85.0,,149.0
648.0,ordinary Portland cement,42.5,150.0,0.0,not_applicable,0.0,0.0,0.0,0.0,0.0,0.0,162.0,Steel Slag,0.0,0.0,0.0,0.0,0.0,not_applicable,1200.0,Quartz sand,1.25,Steel fiber,130.0,13.0,0.22,2850.0,,not_applicable,0.0,,,,,120.0,Polycarboxylate superplasticizer (SP),52.0,Heat curing,70.0,85.0,,141.0
810.0,ordinary Portland cement,42.5,150.0,0.0,not_applicable,0.0,0.0,0.0,0.0,0.0,0.0,0.0,not_applicable,0.0,0.0,0.0,0.0,150.0,Steel Slag Aggregate,1050.0,Quartz sand,1.25,Steel fiber,130.0,13.0,0.22,2850.0,,not_applicable,0.0,,,,,120.0,Polycarboxylate superplasticizer (SP),52.0,Heat curing,70.0,85.0,,158.0
810.0,ordinary Portland cement,42.5,150.0,0.0,not_applicable,0.0,0.0,0.0,0.0,0.0,0.0,0.0,not_applicable,0.0,0.0,0.0,0.0,300.0,Steel Slag Aggregate,900.0,Quartz sand,1.25,Steel fiber,130.0,13.0,0.22,2850.0,,not_applicable,0.0,,,,,120.0,Polycarboxylate superplasticizer (SP),52.0,Heat curing,70.0,85.0,,161.0
672.96,Type II Portland cement,,221.28,0.0,not_applicable,0.0,200.4,0.0,0.0,0.0,0.0,0.0,not_applicable,0.0,0.0,0.0,0.0,0.0,not_applicable,958.8,Locally available sand,1.18,Steel fiber,468.0,13.0,0.16,,,not_applicable,0.0,,,,,173.76,polycarboxylate-based ethers,28.8,standard curing,,,,137.93
680.4,Type II Portland cement,,223.68,0.0,not_applicable,0.0,202.56,0.0,0.0,0.0,0.0,0.0,not_applicable,0.0,0.0,0.0,0.0,0.0,not_applicable,968.64,Locally available sand,1.18,Steel fiber,390.0,13.0,0.16,,,not_applicable,0.0,,,,,175.44,polycarboxylate-based ethers,29.28,standard curing,,,,122.33
687.6,Type II Portland cement,,225.84,0.0,not_applicable,0.0,204.72,0.0,0.0,0.0,0.0,0.0,not_applicable,0.0,0.0,0.0,0.0,0.0,not_applicable,981.12,Locally available sand,1.18,Steel fiber,312.0,13.0,0.16,,,not_applicable,0.0,,,,,177.36,polycarboxylate-based ethers,29.52,standard curing,,,,122.2
694.32,Type II Portland cement,,228.24,0.0,not_applicable,0.0,206.64,0.0,0.0,0.0,0.0,0.0,not_applicable,0.0,0.0,0.0,0.0,0.0,not_applicable,989.28,Locally available sand,1.18,Steel fiber,234.0,13.0,0.16,,,not_applicable,0.0,,,,,179.52,polycarboxylate-based ethers,30.0,standard curing,,,,121.29
701.28,Type II Portland cement,,230.64,0.0,not_applicable,0.0,208.8,0.0,0.0,0.0,0.0,0.0,not_applicable,0.0,0.0,0.0,0.0,0.0,not_applicable,999.6,Locally available sand,1.18,Steel fiber,156.0,13.0,0.16,,,not_applicable,0.0,,,,,181.2,polycarboxylate-based ethers,30.48,standard curing,,,,112.32
708.24,Type II Portland cement,,233.04,0.0,not_applicable,0.0,210.96,0.0,0.0,0.0,0.0,0.0,not_applicable,0.0,0.0,0.0,0.0,0.0,not_applicable,1010.88,Locally available sand,1.18,Steel fiber,78.0,13.0,0.16,,,not_applicable,0.0,,,,,183.12,polycarboxylate-based ethers,30.72,standard curing,,,,111.15
714.96,Type II Portland cement,,235.44,0.0,not_applicable,0.0,213.12,0.0,0.0,0.0,0.0,0.0,not_applicable,0.0,0.0,0.0,0.0,0.0,not_applicable,1020.24,Locally available sand,1.18,not_applicable,0.0,,,,,not_applicable,0.0,,,,,185.04,polycarboxylate-based ethers,31.2,standard curing,,,,110.11
900.0,Type I Ordinary Portland Cement,,220.0,0.0,not_applicable,0.0,0.0,0.0,0.0,0.0,0.0,0.0,not_applicable,0.0,0.0,0.0,0.0,0.0,not_applicable,1005.0,quartz sand,,Straight Steel Fibers,157.0,13.0,0.2,2500.0,,not_applicable,0.0,,,,,163.0,polycarboxylic-based ether hyperplasticiser (Glenium 51®),40.0,Standard Curing,23.0,,,149.5
900.0,Type I Ordinary Portland Cement,,220.0,0.0,not_applicable,0.0,0.0,0.0,0.0,0.0,0.0,0.0,not_applicable,0.0,0.0,0.0,0.0,0.0,not_applicable,1005.0,quartz sand,,Straight Steel Fibers,109.9,13.0,0.2,2500.0,,Hooked end steel fiber,47.1,25.0,0.2,2500.0,,163.0,polycarboxylic-based ether hyperplasticiser (Glenium 51®),40.0,Standard Curing,23.0,,,131.48
900.0,Type I Ordinary Portland Cement,,220.0,0.0,not_applicable,0.0,0.0,0.0,0.0,0.0,0.0,0.0,not_applicable,0.0,0.0,0.0,0.0,0.0,not_applicable,1005.0,quartz sand,,Straight Steel Fibers,78.5,13.0,0.2,2500.0,,Hooked end steel fiber,78.5,25.0,0.2,2500.0,,163.0,polycarboxylic-based ether hyperplasticiser (Glenium 51®),40.0,Standard Curing,23.0,,,134.81
900.0,Type I Ordinary Portland Cement,,220.0,0.0,not_applicable,0.0,0.0,0.0,0.0,0.0,0.0,0.0,not_applicable,0.0,0.0,0.0,0.0,0.0,not_applicable,1005.0,quartz sand,,Straight Steel Fibers,47.1,13.0,0.2,2500.0,,Hooked end steel fiber,109.9,25.0,0.2,2500.0,,163.0,polycarboxylic-based ether hyperplasticiser (Glenium 51®),40.0,Standard Curing,23.0,,,127.32
900.0,Type I Ordinary Portland Cement,,220.0,0.0,not_applicable,0.0,0.0,0.0,0.0,0.0,0.0,0.0,not_applicable,0.0,0.0,0.0,0.0,0.0,not_applicable,1005.0,quartz sand,,Hooked steel fibers,157.0,25.0,0.2,2500.0,,not_applicable,0.0,,,,,163.0,polycarboxylic-based ether hyperplasticiser (Glenium 51®),40.0,Water Curing,23.0,,,127.77
900.0,Type I Ordinary Portland Cement,,220.0,0.0,not_applicable,0.0,0.0,0.0,0.0,0.0,0.0,0.0,not_applicable,0.0,0.0,0.0,0.0,0.0,not_applicable,1005.0,quartz sand,,Straight Steel Fibers,157.0,13.0,0.2,2500.0,,not_applicable,0.0,,,,,163.0,polycarboxylic-based ether hyperplasticiser (Glenium 51®),40.0,Steam  Curing,90.0,,,159.5
900.0,Type I Ordinary Portland Cement,,220.0,0.0,not_applicable,0.0,0.0,0.0,0.0,0.0,0.0,0.0,not_applicable,0.0,0.0,0.0,0.0,0.0,not_applicable,1005.0,quartz sand,,Straight Steel Fibers,109.9,13.0,0.2,2500.0,,Hooked end steel fiber,47.1,25.0,0.2,2500.0,,163.0,polycarboxylic-based ether hyperplasticiser (Glenium 51®),40.0,Steam  Curing,90.0,,,148.52
900.0,Type I Ordinary Portland Cement,,220.0,0.0,not_applicable,0.0,0.0,0.0,0.0,0.0,0.0,0.0,not_applicable,0.0,0.0,0.0,0.0,0.0,not_applicable,1005.0,quartz sand,,Straight Steel Fibers,78.5,13.0,0.2,2500.0,,Hooked end steel fiber,78.5,25.0,0.2,2500.0,,163.0,polycarboxylic-based ether hyperplasticiser (Glenium 51®),40.0,Steam  Curing,90.0,,,148.4
900.0,Type I Ordinary Portland Cement,,220.0,0.0,not_applicable,0.0,0.0,0.0,0.0,0.0,0.0,0.0,not_applicable,0.0,0.0,0.0,0.0,0.0,not_applicable,1005.0,quartz sand,,Straight Steel Fibers,47.1,13.0,0.2,2500.0,,Hooked end steel fiber,109.9,25.0,0.2,2500.0,,163.0,polycarboxylic-based ether hyperplasticiser (Glenium 51®),40.0,Steam  Curing,90.0,,,144.32
900.0,Type I Ordinary Portland Cement,,220.0,0.0,not_applicable,0.0,0.0,0.0,0.0,0.0,0.0,0.0,not_applicable,0.0,0.0,0.0,0.0,0.0,not_applicable,1005.0,quartz sand,,Hooked End Steel Fiber,157.0,25.0,0.2,2500.0,,not_applicable,0.0,,,,,163.0,polycarboxylic-based ether hyperplasticiser (Glenium 51®),40.0,Steam  Curing,90.0,,,143.09
890.0,Portland Cement of 53 grade,53.0,222.0,0.0,not_applicable,0.0,0.0,0.0,0.0,0.0,0.0,0.0,not_applicable,0.0,0.0,0.0,0.0,0.0,not_applicable,799.0,quartz sand,0.6,Straight Steel Fibers,119.0,10.0,0.12,,,not_applicable,0.0,,,,,222.0,"High range water reducing
admixture",29.7,Normal Curing,,,,102.0
933.0,Portland Cement of 53 grade,53.0,233.0,0.0,not_applicable,0.0,0.0,0.0,0.0,0.0,0.0,0.0,not_applicable,0.0,0.0,0.0,0.0,0.0,not_applicable,1026.0,quartz sand,0.6,not_applicable,0.0,,,,,not_applicable,0.0,,,,,168.0,"High range water reducing
admixture",37.6,Normal Curing,,,,100.0
850.0,Portland Cement of 53 grade,53.0,260.0,0.0,not_applicable,0.0,212.0,0.0,0.0,0.0,0.0,0.0,not_applicable,0.0,0.0,0.0,0.0,0.0,not_applicable,850.0,quartz sand,0.6,Straight Steel Fibers,157.0,10.0,0.12,,,not_applicable,0.0,,,,,170.0,"High range water reducing
admixture",45.0,Normal Curing,,,,166.0
950.0,Portland Cement of 53 grade,53.0,234.0,0.0,not_applicable,0.0,95.0,0.0,0.0,0.0,0.0,0.0,not_applicable,0.0,0.0,0.0,0.0,0.0,not_applicable,1030.0,quartz sand,0.6,Straight Steel Fibers,234.0,10.0,0.12,,,not_applicable,0.0,,,,,215.0,"High range water reducing
admixture",12.7,Normal Curing,,,,158.0
890.0,Portland Cement of 53 grade,53.0,222.0,0.0,not_applicable,0.0,0.0,0.0,0.0,0.0,0.0,0.0,not_applicable,0.0,0.0,0.0,0.0,0.0,not_applicable,799.0,quartz sand,0.6,Straight Steel Fibers,119.0,10.0,0.12,,,not_applicable,0.0,,,,,222.0,"High range water reducing
admixture",29.7,Steam Curing,70.0,,,116.0
933.0,Portland Cement of 53 grade,53.0,233.0,0.0,not_applicable,0.0,0.0,0.0,0.0,0.0,0.0,0.0,not_applicable,0.0,0.0,0.0,0.0,0.0,not_applicable,1026.0,quartz sand,0.6,not_applicable,0.0,,,,,not_applicable,0.0,,,,,168.0,"High range water reducing
admixture",37.6,Steam Curing,70.0,,,118.0
850.0,Portland Cement of 53 grade,53.0,260.0,0.0,not_applicable,0.0,212.0,0.0,0.0,0.0,0.0,0.0,not_applicable,0.0,0.0,0.0,0.0,0.0,not_applicable,850.0,quartz sand,0.6,Straight Steel Fibers,157.0,10.0,0.12,,,not_applicable,0.0,,,,,170.0,"High range water reducing
admixture",45.0,Steam Curing,70.0,,,170.0
950.0,Portland Cement of 53 grade,53.0,234.0,0.0,not_applicable,0.0,95.0,0.0,0.0,0.0,0.0,0.0,not_applicable,0.0,0.0,0.0,0.0,0.0,not_applicable,1030.0,quartz sand,0.6,Straight Steel Fibers,234.0,10.0,0.12,,,not_applicable,0.0,,,,,215.0,"High range water reducing
admixture",12.7,Steam Curing,70.0,,,170.0
890.0,Portland Cement of 53 grade,53.0,222.0,0.0,not_applicable,0.0,0.0,0.0,0.0,0.0,0.0,0.0,not_applicable,0.0,0.0,0.0,0.0,0.0,not_applicable,799.0,quartz sand,0.6,Straight Steel Fibers,119.0,10.0,0.12,,,not_applicable,0.0,,,,,222.0,"High range water reducing
admixture",29.7,Heat Curing,160.0,,,130.0
933.0,Portland Cement of 53 grade,53.0,233.0,0.0,not_applicable,0.0,0.0,0.0,0.0,0.0,0.0,0.0,not_applicable,0.0,0.0,0.0,0.0,0.0,not_applicable,1026.0,quartz sand,0.6,not_applicable,0.0,,,,,not_applicable,0.0,,,,,168.0,"High range water reducing
admixture",37.6,Heat Curing,160.0,,,144.0
850.0,Portland Cement of 53 grade,53.0,260.0,0.0,not_applicable,0.0,212.0,0.0,0.0,0.0,0.0,0.0,not_applicable,0.0,0.0,0.0,0.0,0.0,not_applicable,850.0,quartz sand,0.6,Straight Steel Fibers,157.0,10.0,0.12,,,not_applicable,0.0,,,,,170.0,"High range water reducing
admixture",45.0,Heat Curing,160.0,,,184.0
950.0,Portland Cement of 53 grade,53.0,234.0,0.0,not_applicable,0.0,95.0,0.0,0.0,0.0,0.0,0.0,not_applicable,0.0,0.0,0.0,0.0,0.0,not_applicable,1030.0,quartz sand,0.6,Straight Steel Fibers,234.0,10.0,0.12,,,not_applicable,0.0,,,,,215.0,"High range water reducing
admixture",12.7,Heat Curing,160.0,,,182.0
850.0,Portland Cement of 53 grade,53.0,260.0,0.0,not_applicable,0.0,212.0,0.0,0.0,0.0,0.0,85.0,Copper Slag,0.0,0.0,0.0,0.0,0.0,not_applicable,765.0,quartz sand,0.6,Straight Steel Fibers,157.0,10.0,0.12,,,not_applicable,0.0,,,,,170.0,"High range water reducing
admixture",45.0,Normal Curing,,,,185.0
850.0,Portland Cement of 53 grade,53.0,260.0,0.0,not_applicable,0.0,212.0,0.0,0.0,0.0,0.0,170.0,Copper Slag,0.0,0.0,0.0,0.0,0.0,not_applicable,680.0,quartz sand,0.6,Steel Fibre,157.0,10.0,0.12,,,not_applicable,0.0,,,,,170.0,"High range water reducing
admixture",45.0,Normal Curing,,,,188.0
850.0,Portland Cement of 53 grade,53.0,260.0,0.0,not_applicable,0.0,212.0,0.0,0.0,0.0,0.0,255.0,Copper Slag,0.0,0.0,0.0,0.0,0.0,not_applicable,595.0,quartz sand,0.6,Steel Fibre,157.0,10.0,0.12,,,not_applicable,0.0,,,,,170.0,"High range water reducing
admixture",45.0,Normal Curing,,,,192.0
850.0,Portland Cement of 53 grade,53.0,260.0,0.0,not_applicable,0.0,212.0,0.0,0.0,0.0,0.0,340.0,Copper Slag,0.0,0.0,0.0,0.0,0.0,not_applicable,510.0,quartz sand,0.6,Steel Fibre,157.0,10.0,0.12,,,not_applicable,0.0,,,,,170.0,"High range water reducing
admixture",45.0,Normal Curing,,,,196.0
850.0,Portland Cement of 53 grade,53.0,260.0,0.0,not_applicable,0.0,212.0,0.0,0.0,0.0,0.0,425.0,Copper Slag,0.0,0.0,0.0,0.0,0.0,not_applicable,425.0,quartz sand,0.6,Steel Fibre,157.0,10.0,0.12,,,not_applicable,0.0,,,,,170.0,"High range water reducing
admixture",45.0,Normal Curing,,,,198.0
850.0,Portland Cement of 53 grade,53.0,260.0,0.0,not_applicable,0.0,212.0,0.0,0.0,0.0,0.0,510.0,Copper Slag,0.0,0.0,0.0,0.0,0.0,not_applicable,340.0,quartz sand,0.6,Steel Fibre,157.0,10.0,0.12,,,not_applicable,0.0,,,,,170.0,"High range water reducing
admixture",45.0,Normal Curing,,,,205.0
850.0,Portland Cement of 53 grade,53.0,260.0,0.0,not_applicable,0.0,212.0,0.0,0.0,0.0,0.0,595.0,Copper Slag,0.0,0.0,0.0,0.0,0.0,not_applicable,255.0,quartz sand,0.6,Steel Fibre,157.0,10.0,0.12,,,not_applicable,0.0,,,,,170.0,"High range water reducing
admixture",45.0,Normal Curing,,,,201.0
850.0,Portland Cement of 53 grade,53.0,260.0,0.0,not_applicable,0.0,212.0,0.0,0.0,0.0,0.0,680.0,Copper Slag,0.0,0.0,0.0,0.0,0.0,not_applicable,170.0,quartz sand,0.6,Steel Fibre,157.0,10.0,0.12,,,not_applicable,0.0,,,,,170.0,"High range water reducing
admixture",45.0,Normal Curing,,,,196.0
850.0,Portland Cement of 53 grade,53.0,260.0,0.0,not_applicable,0.0,212.0,0.0,0.0,0.0,0.0,765.0,Copper Slag,0.0,0.0,0.0,0.0,0.0,not_applicable,85.0,quartz sand,0.6,Steel Fibre,157.0,10.0,0.12,,,not_applicable,0.0,,,,,170.0,"High range water reducing
admixture",45.0,Normal Curing,,,,191.0
850.0,Portland Cement of 53 grade,53.0,260.0,0.0,not_applicable,0.0,212.0,0.0,0.0,0.0,0.0,850.0,Copper Slag,0.0,0.0,0.0,0.0,0.0,not_applicable,0.0,not_applicable,0.6,Steel Fibre,157.0,10.0,0.12,,,not_applicable,0.0,,,,,170.0,"High range water reducing
admixture",45.0,Normal Curing,,,,189.0
