Repository: Jocund96/Data-to-Design-ML

# Data

The datasets required by the S1 Linear Family workflows are included in this
directory.

| Dataset | Path | Purpose |
|---|---|---|
| Raw UCI Concrete | `raw/uci_concrete_data.xlsx` | Exploratory analysis and cleaning |
| UCI Concrete | `processed/uci_concrete_clean_engineered.csv` | Baseline and representation experiments |
| UHPC workbook | `raw/UHPC Dataset  (Version-2).xlsx` | Original UHPC import |
| Target-filtered UHPC | `processed/uhpc_rows_with_28day_target.csv` | Semantic missingness experiments |
| Shared semantic UHPC | `processed/shared_strategies/uhpc_semantic_50/` | Row-mixed, publication, uncertainty, and attribution experiments |

File: S1_Linear/data/processed/uhpc_rows_with_28day_target.csv (part 5 of 21)
Cement (OPC, P.II 52.5)",52.5,144.0,0.0,,200.0,0.0,0.0,0.0,0.0,0.0,0.0,,0.0,0.0,0.0,0.0,0.0,,990.0,Natural River sand,1.25,,,,,,,,,,,,,190.0,,35.0,Standard Curing ,20.0,,,EN 1015,,280.0,40 x 40 x 40 ,standard-EN 196–1 ,,60,89,,,115.0,,,,,,,,,,,,40 x 40 x 160,standard-EN 196–1 ,,,21.0,,,,,,,,,,,,,,,,,,, China,"Optimized design of steel fibres reinforced ultra-high performance
concrete (UHPC) composites: Towards to dense structure and efficient
fibre application

https://doi.org/10.1016/j.conbuildmat.2020.121698",2020.0,Ref-31-Research
LSF2,750.0,"Ordinary Portland
Cement (OPC, P.II 52.5)",52.5,144.0,0.0,,200.0,0.0,0.0,0.0,0.0,0.0,0.0,,0.0,0.0,0.0,0.0,0.0,,990.0,Natural River sand,1.25, Long straight copper plating steel fibre,156.0,13.0,0.2,2000.0,,,,,,,,190.0,,35.0,Standard Curing ,20.0,,,EN 1015,,250.0,40 x 40 x 40 ,standard-EN 196–1 ,,92,112,,,152.0,,,,,,,,,,,,40 x 40 x 160,standard-EN 196–1 ,,,39.4,,,,,,,,,,,,,,,,,,,,,,
SSF2,750.0,"Ordinary Portland
Cement (OPC, P.II 52.5)",52.5,144.0,0.0,,200.0,0.0,0.0,0.0,0.0,0.0,0.0,,0.0,0.0,0.0,0.0,0.0,,990.0,Natural River sand,1.25, Short straight copper plating steel fibre,156.0,6.0,0.2,2000.0,,,,,,,,190.0,,35.0,Standard Curing ,20.0,,,EN 1015,,235.0,40 x 40 x 40 ,standard-EN 196–1,,90.1,115,,,142.0,,,,,,,,,,,,40 x 40 x 160,standard-EN 196–1,,,30.3,,,,,,,,,,,,,,,,,,,,,,
HEF2,750.0,"Ordinary Portland
Cement (OPC, P.II 52.5)",52.5,144.0,0.0,,200.0,0.0,0.0,0.0,0.0,0.0,0.0,,0.0,0.0,0.0,0.0,0.0,,990.0,Natural River sand,1.25,Hooked End Steel Fiber ,156.0,13.0,0.2,2000.0,,,,,,,,190.0,,35.0,Standard Curing ,20.0,,,EN 1015,,225.0,40 x 40 x 40 ,standard-EN 196–1,,91,117,,,155.0,,,,,,,,,,,,40 x 40 x 160,standard-EN 196–1,,,41.0,,,,,,,,,,,,,,,,,,,,,,
HF2,750.0,"Ordinary Portland
Cement (OPC, P.II 52.5)",52.5,144.0,0.0,,200.0,0.0,0.0,0.0,0.0,0.0,0.0,,0.0,0.0,0.0,0.0,0.0,,990.0,Natural River sand,1.25,Straight Steel Fibers ,70.2,13.0,0.2,2000.0,,Hooked end steel fiber ,85.80000000000001,13,0.2,2000.0,,190.0,,35.0,Standard Curing ,20.0,,,EN 1015,,242.0,40 x 40 x 40 ,standard-EN 196–1,,94.5,120,,,162.0,,,,,,,,,,,,40 x 40 x 160,standard-EN 196–1,,,44.5,,,,,,,,,,,,,,,,,,,,,,
Nano-CaCO3,750.0,52.5 cement,52.5,225.0,0.0,,0.0,0.0,0.0,0.0,0.0,0.0,0.0,,63.1,0.0,0.0,0.0,190.0,Silica Flour ,1030.0,Locally available sand,,Straight Steel Fiber ,191.0,15.0,0.12,4200.0,,,,,,,,190.0,Superplasticizer,16.0,Standard Curing ,,,,,,,100 x 100 x 100,China Standard GB/T 50081-2002,,,,,,145.1,,,,,,22.2,,,,,,,,,,,,,,,,,,,,,,,,,,,,,China,"Influences of nano-particles on dynamic strength of ultra-high
performance concrete

https://doi.org/10.1016/j.compositesb.2016.01.044",2016.0,Ref-32-Research
Nano-SiO2,750.0,52.5 cement,52.5,225.0,0.0,,0.0,0.0,0.0,0.0,0.0,0.0,0.0,,0.0,0.0,0.0,63.1,190.0,Silica Flour ,1030.0,Locally available sand,,Straight Steel Fiber ,191.0,15.0,0.12,4200.0,,,,,,,,190.0,Superplasticizer,16.0,Standard Curing ,,,,,,,100 x 100 x 100,China Standard GB/T 50081-2002,,,,,,149.6,,,,,,13.9,,,,,,,,,,,,,,,,,,,,,,,,,,,,,,,,
Nano-Al2O3,750.0,52.5 cement,52.5,225.0,0.0,,0.0,0.0,0.0,0.0,0.0,0.0,0.0,,0.0,63.1,0.0,0.0,190.0,Silica Flour ,1030.0,Locally available sand,,Straight Steel Fiber ,191.0,15.0,0.12,4200.0,,,,,,,,190.0,Superplasticizer,16.0,Standard Curing ,,,,,,,100 x 100 x 100,China Standard GB/T 50081-2002,,,,,,143.5,,,,,,15.4,,,,,,,,,,,,,,,,,,,,,,,,,,,,,,,,
Nano-TiO2,750.0,52.5 cement,52.5,225.0,0.0,,0.0,0.0,0.0,0.0,0.0,0.0,0.0,,0.0,0.0,63.1,0.0,190.0,Silica Flour ,1030.0,Locally available sand,,Straight Steel Fiber ,191.0,15.0,0.12,4200.0,,,,,,,,190.0,Superplasticizer,16.0,Standard Curing ,,,,,,,100 x 100 x 100,China Standard GB/T 50081-2002,,,,,,162.6,,,,,,17.7,,,,,,,,,,,,,,,,,,,,,,,,,,,,,,,,
UHPFRC,657.0,Portland cement (CEM 1) with a strength class 52.5 N ,52.5,119.0,0.0,,0.0,0.0,0.0,0.0,0.0,418.0,0.0,,0.0,0.0,0.0,0.0,0.0,,1051.0,Silica sand,0.27,Steel fibre,157.0,13.0,0.2,2000.0,,,,,,,,185.0,,40.0,Heat Curing ,90.0,,,,,,Cylinder 50dia x 100mm,BS 1881-121 and ASTM C469-94,,,145.96,149.05,,150.56,,,BS 1881-121 and ASTM C469-94,45.55,,,,9.07,,,,,,,,,,,,,,,,,,,,,,,,,,,UK,"Experimental test methods to determine the uniaxial tensile and compressive behaviour of ultra high performance fibre reinforced concrete (UHPFRC)

https://doi.org/10.1016/j.conbuildmat.2012.04.030",2012.0,Ref-33-Research
UHPC,657.0,Portland cement (CEM 1) with a strength class 52.5 N ,52.5,119.0,0.0,,0.0,0.0,0.0,0.0,0.0,418.0,0.0,,0.0,0.0,0.0,0.0,0.0,,1051.0,Silica sand,0.27,,,,,,,,,,,,,185.0,,40.0,Heat Curing ,90.0,,,,,,Cylinder 50dia x 100mm,BS 1881-121 and ASTM C469-94,,,124.34,124.13,,121.32,,,BS 1881-121 and ASTM C469-94,42.08,,,,5.36,,,,,,,,,,,,,,,,,,,,,,,,,,,,,,
ss,657.0,Portland cement (CEM 1) with a strength class 52.5 N,52.5,119.4,0.0,,0.0,0.0,0.0,0.0,0.0,429.8,0.0,,0.0,0.0,0.0,0.0,0.0,,1050.0, Silica sand,0.3,steel fibres,157.0,13.0,0.2,2000.0,,,,,,,,180.93,polycarboxylate-based,12.66,Standard Curing ,20.0,,,BS EN 4551,,232.0,50 x 50 x 50,BS EN 1881Part 116 ,,,102,,,126.0,138.0,137.0,,,,,,,,,,50 x 50 x 200,BS EN 12390 Part5,,,21.5,,,,,,,,,,,,,,,,,,, UK,"Influence of aggregate and curing regime on the mechanical
properties of ultra-high performance fibre reinforced concrete (UHPFRC)

https://doi.org/10.1016/j.conbuildmat.2008.11.012",2008.0,Ref-34-Research
FOS-I,657.0,Portland cement (CEM 1) with a strength class 52.5 N,52.5,119.4,0.0,,0.0,0.0,0.0,0.0,0.0,429.8,0.0,,0.0,0.0,0.0,0.0,0.0,,1050.0,Ordinary Building Sand,,steel fibres,157.0,13.0,0.2,2000.0,,,,,,,,180.93,polycarboxylate-based,12.66,Standard Curing ,20.0,,,BS EN 4551,,182.0,50 x 50 x 50,BS EN 1881Part 116 ,,,100,,,124.0,132.0,134.0,,,,,,,,,,50 x 50 x 200,BS EN 12390 Part5,,,20.3,,,,,,,,,,,,,,,,,,,,,,
FOS-II,657.0,Portland cement (CEM 1) with a strength class 52.5 N,52.5,119.4,0.0,,0.0,0.0,0.0,0.0,0.0,429.8,0.0,,0.0,0.0,0.0,0.0,0.0,,1050.0,Ordinary Building Sand,,steel fibres,157.0,13.0,0.2,2000.0,,,,,,,,180.93,polycarboxylate-based,12.66,Standard Curing ,20.0,,,BS EN 4551,,228.0,50 x 50 x 50,BS EN 1881Part 116,,,99,,,121.0,126.0,135.0,,,,,,,,,,50 x 50 x 200,BS EN 12390 Part5,,,23.0,,,,,,,,,,,,,,,,,,,,,,
 RGC,657.0,Portland cement (CEM 1) with a strength class 52.5 N,52.5,119.4,0.0,,0.0,0.0,0.0,0.0,0.0,429.8,0.0,,0.0,0.0,0.0,0.0,1050.0,Recycled glass cullet,0.0,,,steel fibres,157.0,13.0,0.2,2000.0,,,,,,,,180.93,polycarboxylate-based,12.66,Standard Curing ,20.0,,,BS EN 4551,,175.0,50 x 50 x 50,BS EN 1881Part 116,,,79,,,107.0,117.0,118.0,,,,,,,,,,50 x 50 x 200,BS EN 12390 Part5,,,18.0,,,,,,,,,,,,,,,,,,,,,,
ss,657.0,Portland cement (CEM 1) with a strength class 52.5 N,52.5,119.4,0.0,,0.0,0.0,0.0,0.0,0.0,429.8,0.0,,0.0,0.0,0.0,0.0,0.0,,1050.0, Silica sand,0.3,steel fibres,157.0,13.0,0.2,2000.0,,,,,,,,180.93,polycarboxylate-based,12.66,Curing  at 90 oC,90.0,,,BS EN 4551,,232.0,50 x 50 x 50,BS EN 1881Part 116,,,162,,,170.0,176.0,175.0,,,,,,,,,,50 x 50 x 200,BS EN 12390 Part5,,,24.5,,,,,,,,,,,,,,,,,,,,,,
FOS-I,657.0,Portland cement (CEM 1) with a strength class 52.5 N,52.5,119.4,0.0,,0.0,0.0,0.0,0.0,0.0,429.8,0.0,,0.0,0.0,0.0,0.0,0.0,,1050.0,Ordinary Building Sand,,steel fibres,157.0,13.0,0.2,2000.0,,,,,,,,180.93,polycarboxylate-based,12.66,Curing  at 90 oC,90.0,,,BS EN 4551,,182.0,50 x 50 x 50,BS EN 1881Part 116,,,170,,,180.0,178.0,178.0,,,,,,,,,,50 x 50 x 200,BS EN 12390 Part5,,,24.0,,,,,,,,,,,,,,,,,,,,,,
FOS-II,657.0,Portland cement (CEM 1) with a strength class 52.5 N,52.5,119.4,0.0,,0.0,0.0,0.0,0.0,0.0,429.8,0.0,,0.0,0.0,0.0,0.0,0.0,,1050.0,Ordinary Building Sand,,steel fibres,157.0,13.0,0.2,2000.0,,,,,,,,180.93,polycarboxylate-based,12.66,Curing  at 90 oC,90.0,,,BS EN 4551,,228.0,50 x 50 x 50,BS EN 1881Part 116,,,177,,,179.0,169.0,180.0,,,,,,,,,,50 x 50 x 200,BS EN 12390 Part5,,,25.5,,,,,,,,,,,,,,,,,,,,,,
 RGC,657.0,Portland cement (CEM 1) with a strength class 52.5 N,52.5,119.4,0.0,,0.0,0.0,0.0,0.0,0.0,429.8,0.0,,0.0,0.0,0.0,0.0,1050.0,Recycled glass cullet,0.0,,,steel fibres,157.0,13.0,0.2,2000.0,,,,,,,,180.93,polycarboxylate-based,12.66,Curing  at 90 oC,90.0,,,BS EN 4551,,175.0,50 x 50 x 50,BS EN 1881Part 116,,,156,,,158.0,156.0,162.0,,,,,,,,,,50 x 50 x 200,BS EN 12390 Part5,,,21.0,,,,,,,,,,,,,,,,,,,,,,
UHPFRC,1050.0,CEM I 52.5 N,52.5,275.0,0.0,,0.0,0.0,0.0,0.0,0.0,0.0,0.0,,0.0,0.0,0.0,0.0,0.0,,730.0,Quartz sand,,steel fibres,470.0,10.0,0.2,,,,,,,,,190.0, Chryso Optima 175,35.0,Standard Curing ,,,,,,,cylindrical 110 mm x 220 mm,,,,,,,175.0,,,,51.0,,,,13.0,,,,,,,,,,,,,,,,,,,,,,,,,,,Canada,"Development of the mechanical properties of an Ultra-High Performance
Fiber Reinforced Concrete (UHPFRC)

https://doi.org/10.1016/j.cemconres.2006.03.009",2006.0,Ref-35-Research
2,1050.0, Type I-42.5 N Portland cement,42.5,350.0,0.0,,0.0,0.0,0.0,0.0,0.0,0.0,0.0,,0.0,0.0,0.0,0.0,0.0,,678.0,Basalt Sand,4.75,Straight steel fibres,39.0,12.0,0.2,2850.0,,,,,,,,224.0,polycarboxylate-based,42.0,Hot Water Curing,80.0,,,,,177.0,cylinder (75 × 150 mm) ,ASTM C39,,,,,,100.2,,,,,ASTM C 496 ,9.17,,,,,,40 × 40 × 160,ASTM C 348,,,12.6,,,,,,,,,,,,,,,,,,,Iran,"Experimental relationships between steel fiber volume fraction and 
mechanical properties of ultra-high performance fiber-reinforced concrete

https://doi.org/10.1016/j.jobe.2020.101613",2020.0,Ref-36-Research
3,1050.0, Type I-42.5 N Portland cement,42.5,350.0,0.0,,0.0,0.0,0.0,0.0,0.0,0.0,0.0,,0.0,0.0,0.0,0.0,0.0,,678.0,Basalt Sand,4.75,Straight steel fibres,78.0,12.0,0.2,2850.0,,,,,,,,224.0,polycarboxylate-based,42.0,Hot Water Curing,80.0,,,,,167.0,cylinder (75 × 150 mm) ,ASTM C39,,,,,,110.8,,,,,ASTM C 496 ,9.88,,,,,,40 × 40 × 160,ASTM C 348,,,14.5,,,,,,,,,,,,,,,,,,,,,,
4,1050.0, Type I-42.5 N Portland cement,42.5,350.0,0.0,,0.0,0.0,0.0,0.0,0.0,0.0,0.0,,0.0,0.0,0.0,0.0,0.0,,678.0,Basalt Sand,4.75,Straight steel fibres,117.0,12.0,0.2,2850.0,,,,,,,,224.0,polycarboxylate-based,42.0,Hot Water Curing,80.0,,,,,160.0,cylinder (75 × 150 mm) ,ASTM C39,,,,,,112.0,,,,,ASTM C 496 ,14.36,,,,,,40 × 40 × 160,ASTM C 348,,,17.0,,,,,,,,,,,,,,,,,,,,,,
5,1050.0, Type I-42.5 N Portland cement,42.5,350.0,0.0,,0.0,0.0,0.0,0.0,0.0,0.0,0.0,,0.0,0.0,0.0,0.0,0.0,,678.0,Basalt Sand,4.75,Straight steel fibres,156.0,12.0,0.2,2850.0,,,,,,,,224.0,polycarboxylate-based,42.0,Hot Water Curing,80.0,,,,,155.0,cylinder (75 × 150 mm) ,ASTM C39,,,,,,115.2,,,,,ASTM C 496,14.45,,,,,,40 × 40 × 160,ASTM C 348,,,20.1,,,,,,,,,,,,,,,,,,,,,,
6,1050.0, Type I-42.5 N Portland cement,42.5,350.0,0.0,,0.0,0.0,0.0,0.0,0.0,0.0,0.0,,0.0,0.0,0.0,0.0,0.0,,678.0,Basalt Sand,4.75,Straight steel fibres,195.0,12.0,0.2,2850.0,,,,,,,,224.0,polycarboxylate-based,42.0,Hot Water Curing,80.0,,,,,150.0,cylinder (75 × 150 mm) ,ASTM C39,,,,,,128.7,,,,,ASTM C 496,14.69,,,,,,40 × 40 × 160,ASTM C 348,,,24.7,,,,,,,,,,,,,,,,,,,,,,
7,1050.0, Type I-42.5 N Portland cement,42.5,350.0,0.0,,0.0,0.0,0.0,0.0,0.0,0.0,0.0,,0.0,0.0,0.0,0.0,0.0,,678.0,Basalt Sand,4.75,Straight steel fibres,234.0,12.0,0.2,2850.0,,,,,,,,224.0,polycarboxylate-based,42.0,Hot Water Curing,80.0,,,,,142.0,cylinder (75 × 150 mm) ,ASTM C39,,,,,,133.9,,,,,ASTM C 496,16.34,,,,,,40 × 40 × 160,ASTM C 348,,,29.7,,,,,,,,,,,,,,,,,,,,,,
1,1050.0, Type I-42.5 N Portland cement,42.5,350.0,0.0,,0.0,0.0,0.0,0.0,0.0,0.0,0.0,,0.0,0.0,0.0,0.0,0.0,,678.0,Basalt Sand,4.75,,,,,,,,,,,,,224.0,polycarboxylate-based,42.0,Hot Water Curing,80.0,,,,,,100 x 100 x 100,ASTM C109,,,,,,107.4,,,,,,,,,,,,,,,,,,,,,,,,,,,,,,,,,,,,,,
2,1050.0, Type I-42.5 N Portland cement,42.5,350.0,0.0,,0.0,0.0,0.0,0.0,0.0,0.0,0.0,,0.0,0.0,0.0,0.0,0.0,,678.0,Basalt Sand,4.75,Straight steel fibres,39.0,12.0,0.2,2850.0,,,,,,,,224.0,polycarboxylate-based,42.0,Hot Water Curing,80.0,,,,,,100 x 100 x 100,ASTM C109,,,,,,119.9,,,,,,,,,,,,,,,,,,,,,,,,,,,,,,,,,,,,,,
3,1050.0, Type I-42.5 N Portland cement,42.5,350.0,0.0,,0.0,0.0,0.0,0.0,0.0,0.0,0.0,,0.0,0.0,0.0,0.0,0.0,,678.0,Basalt Sand,4.75,Straight steel fibres,78.0,12.0,0.2,2850.0,,,,,,,,224.0,polycarboxylate-based,42.0,Hot Water Curing,80.0,,,,,,100 x 100 x 100,ASTM C109,,,,,,126.6,,,,,,,,,,,,,,,,,,,,,,,,,,,,,,,,,,,,,,
4,1050.0, Type I-42.5 N Portland cement,42.5,350.0,0.0,,0.0,0.0,0.0,0.0,0.0,0.0,0.0,,0.0,0.0,0.0,0.0,0.0,,678.0,Basalt Sand,4.75,Straight steel fibres,117.0,12.0,0.2,2850.0,,,,,,,,224.0,polycarboxylate-based,42.0,Hot Water Curing,80.0,,,,,,100 x 100 x 100,ASTM C109,,,,,,140.0,,,,,,,,,,,,,,,,,,,,,,,,,,,,,,,,,,,,,,
5,1050.0, Type I-42.5 N Portland cement,42.5,350.0,0.0,,0.0,0.0,0.0,0.0,0.0,0.0,0.0,,0.0,0.0,0.0,0.0,0.0,,678.0,Basalt Sand,4.75,Straight steel fibres,156.0,12.0,0.2,2850.0,,,,,,,,224.0,polycarboxylate-based,42.0,Hot Water Curing,80.0,,,,,,100 x 100 x 100,ASTM C109,,,,,,163.4,,,,,,,,,,,,,,,,,,,,,,,,,,,,,,,,,,,,,,
6,1050.0, Type I-42.5 N Portland cement,42.5,350.0,0.0,,0.0,0.0,0.0,0.0,0.0,0.0,0.0,,0.0,0.0,0.0,0.0,0.0,,678.0,Basalt Sand,4.75,Straight steel fibres,195.0,12.0,0.2,2850.0,,,,,,,,224.0,polycarboxylate-based,42.0,Hot Water Curing,80.0,,,,,,100 x 100 x 100,ASTM C109,,,,,,171.7,,,,,,,,,,,,,,,,,,,,,,,,,,,,,,,,,,,,,,
7,1050.0, Type I-42.5 N Portland cement,42.5,350.0,0.0,,0.0,0.0,0.0,0.0,0.0,0.0,0.0,,0.0,0.0,0.0,0.0,0.0,,678.0,Basalt Sand,4.75,Straight steel fibres,234.0,12.0,0.2,2850.0,,,,,,,,224.0,polycarboxylate-based,42.0,Hot Water Curing,80.0,,,,,,100 x 100 x 100,ASTM C109,,,,,,178.1,,,,,,,,,,,,,,,,,,,,,,,,,,,,,,,,,,,,,,
FA-0.20,960.0,Portland cement type CEM I 52.5 R,52.5,0.0,250.0,Class F,0.0,0.0,0.0,0.0,0.0,0.0,0.0,,0.0,0.0,0.0,0.0,0.0,,960.0,Locally available sand,1,Straight steel fibres,192.0,13.0,0.18,,,,,,,,,192.0,acrylic-based superplasticizer,28.0,Standard Curing ,20.0,,,,,,cylinder specimens (diameter and height of 100 mm),EN 1015-11,68.84,88.4,,,,121.4,,,,,EN 12390-6,14.0,,,,,,40 x 40 x 160,EN 1015-11,,,39.11,,,,,,,,,,,,,,,,,,,Italy,"The study of using fly ash to produce Ultra High Performance 
Fibre Reinforced Concrete

https://www.researchgate.net/publication/257988257_The_Study_of_Using_Fly_Ash_to_Produce_Ultra_High_Performance_Fibre_Reinforced_Concrete",,Ref-37-Research
FA-0.21,960.0,Portland cement type CEM I 52.5 R,52.5,0.0,250.0,Class F,0.0,0.0,0.0,0.0,0.0,0.0,0.0,,0.0,0.0,0.0,0.0,0.0,,960.0,Locally available sand,1,Straight steel fibres,192.0,13.0,0.18,,,,,,,,,202.0,acrylic-based superplasticizer,28.0,Standard Curing ,20.0,,,,,,cylinder specimens (diameter and height of 100 mm),EN 1015-11,66.21,82.8,,,,118.25,,,,,EN 12390-6,14.2,,,,,,40 x 40 x 160,EN 1015-11,,,34.12,,,,,,,,,,,,,,,,,,,,,,
FA-0.22,960.0,Portland cement type CEM I 52.5 R,52.5,0.0,250.0,Class F,0.0,0.0,0.0,0.0,0.0,0.0,0.0,,0.0,0.0,0.0,0.0,0.0,,960.0,Locally available sand,1,Straight steel fibres,192.0,13.0,0.18,,,,,,,,,211.0,acrylic-based superplasticizer,28.0,Standard Curing ,20.0,,,,,,cylinder specimens (diameter and height of 100 mm),EN 1015-11,47.75,80.08,,,,113.72,,,,,EN 12390-6,14.1,,,,,,40 x 40 x 160,EN 1015-11,,,30.03,,,,,,,,,,,,,,,,,,,,,,
FA-0.23,960.0,Portland cement type CEM I 52.5 R,52.5,0.0,250.0,Class F,0.0,0.0,0.0,0.0,0.0,0.0,0.0,,0.0,0.0,0.0,0.0,0.0,,960.0,Locally available sand,1,Straight steel fibres,192.0,13.0,0.18,,,,,,,,,221.0,acrylic-based superplasticizer,28.0,Standard Curing ,20.0,,,,,,cylinder specimens (diameter and height of 100 mm),EN 1015-11,60.5,84.2,,,,119.79,,,,,EN 12390-6,16.5,,,,,,40 x 40 x 160,EN 1015-11,,,38.04,,,,,,,,,,,,,,,,,,,,,,
FA-0.24,960.0,Portland cement type CEM I 52.5 R,52.5,0.0,250.0,Class F,0.0,0.0,0.0,0.0,0.0,0.0,0.0,,0.0,0.0,0.0,0.0,0.0,,960.0,Locally available sand,1,Straight steel fibres,192.0,13.0,0.18,,,,,,,,,230.0,acrylic-based superplasticizer,28.0,Standard Curing ,20.0,,,,,,cylinder specimens (diameter and height of 100 mm),EN 1015-11,51.9,77.65,,,,116.2,,,,,EN 12390-6,14.5,,,,,,40 x 40 x 160,EN 1015-11,,,37.95,,,,,,,,,,,,,,,,,,,,,,
FA-0.25,960.0,Portland cement type CEM I 52.5 R,52.5,0.0,250.0,Class F,0.0,0.0,0.0,0.0,0.0,0.0,0.0,,0.0,0.0,0.0,0.0,0.0,,960.0,Locally available sand,1,Straight steel fibres,192.0,13.0,0.18,,,,,,,,,240.0,acrylic-based superplasticizer,28.0,Standard Curing ,20.0,,,,,,cylinder specimens (diameter and height of 100 mm),EN 1015-11,54.2,77.65,,,,114.89,,,,,EN 12390-6,16.0,,,,,,40 x 40 x 160,EN 1015-11,,,29.44,,,,,,,,,,,,,,,,,,,,,,
SF-0.25,960.0,Portland cement type CEM I 52.5 R,52.5,250.0,0.0,,0.0,0.0,0.0,0.0,0.0,0.0,0.0,,0.0,0.0,0.0,0.0,0.0,,960.0,Locally available sand,1,Straight steel fibres,192.0,13.0,0.18,,,,,,,,,240.0,acrylic-based superplasticizer,28.0,Standard Curing ,20.0,,,,,,cylinder specimens (diameter and height of 100 mm),EN 1015-11,75.44,89.1,,,,123.39,,,,,EN 12390-6,16.5,,,,,,40 x 40 x 160,EN 1015-11,,,32.71,,,,,,,,,,,,,,,,,,,,,,
SF0NS0,800.0, Portland cement (CEM I 42.5 R),42.5,0.0,0.0,,0.0,0.0,0.0,0.0,0.0,0.0,0.0,,0.0,0.0,0.0,0.0,0.0,,1471.3,Quartz sand,2.5,,,,,,,,,,,,,160.0,superplasticizer (SP) of polycarboxilate type,21.6,Standard Curing ,22.0,,,,,,50 x 50 x 50,ASTM C39,,104,108,113,,115.0,119.5,125.0,ASTM C469,39.0,ASTM C496,7.1,,,,,,70 x 70 x 280,RILEM 50-FMC/198 Technical Committee,,,10.0,,,,,,,,,,,,,,,,,,,Turkey,"Properties of low binder ultra-high performance cementitious
composites: Comparison of nanosilica and microsilica

https://doi.org/10.1016/j.conbuildmat.2015.11.020",,Ref-38-Research
SF0NS0.5,796.0, Portland cement (CEM I 42.5 R),42.5,0.0,0.0,,0.0,0.0,0.0,0.0,0.0,0.0,0.0,,0.0,0.0,0.0,4.0,0.0,,1461.1,Quartz sand,2.5,,,,,,,,,,,,,160.0,superplasticizer (SP) of polycarboxilate type,25.2,Standard Curing ,22.0,,,,,,50 x 50 x 50,ASTM C39,,100,109,114,,116.0,121.0,126.0,ASTM C469,39.6,ASTM C496,7.5,,,,,,70 x 70 x 280,RILEM 50-FMC/198 Technical Committee,,,10.1,,,,,,,,,,,,,,,,,,,,,,
SF0NS1,792.0, Portland cement (CEM I 42.5 R),42.5,0.0,0.0,,0.0,0.0,0.0,0.0,0.0,0.0,0.0,,0.0,0.0,0.0,8.0,0.0,,1450.8,Quartz sand,2.5,,,,,,,,,,,,,160.0,superplasticizer (SP) of polycarboxilate type,28.8,Standard Curing ,22.0,,,,,,50 x 50 x 50,ASTM C39,,98,109.5,115,,121.0,123.0,130.5,ASTM C469,40.7,ASTM C496,7.95,,,,,,70 x 70 x 280,RILEM 50-FMC/198 Technical Committee,,,10.4,,,,,,,,,,,,,,,,,,,,,,
SF0NS2,784.0, Portland cement (CEM I 42.5 R),42.5,0.0,0.0,,0.0,0.0,0.0,0.0,0.0,0.0,0.0,,0.0,0.0,0.0,16.0,0.0,,1430.2,Quartz sand,2.5,,,,,,,,,,,,,160.0,superplasticizer (SP) of polycarboxilate type,36.0,Standard Curing ,22.0,,,,,,50 x 50 x 50,ASTM C39,,95,109.6,116,,124.0,125.0,134.0,ASTM C469,41.5,ASTM C496,8.25,,,,,,70 x 70 x 280,RILEM 50-FMC/198 Technical Committee,,,10.8,,,,,,,,,,,,,,,,,,,,,,
SF0NS3,776.0, Portland cement (CEM I 42.5 R),42.5,0.0,0.0,,0.0,0.0,0.0,0.0,0.0,0.0,0.0,,0.0,0.0,0.0,24.0,0.0,,1409.7,Quartz sand,2.5,,,,,,,,,,,,,160.0,superplasticizer (SP) of polycarboxilate type,43.2,Standard Curing ,22.0,,,,,,50 x 50 x 50,ASTM C39,,94,107,111,,119.5,122.0,130.0,ASTM C469,41.0,ASTM C496,8.1,,,,,,70 x 70 x 280,RILEM 50-FMC/198 Technical Committee,,,10.6,,,,,,,,,,,,,,,,,,,,,,
SF10NS0,720.0, Portland cement (CEM I 42.5 R),42.5,80.0,0.0,,0.0,0.0,0.0,0.0,0.0,0.0,0.0,,0.0,0.0,0.0,0.0,0.0,,1422.9,Quartz sand,2.5,,,,,,,,,,,,,160.0,superplasticizer (SP) of polycarboxilate type,29.6,Standard Curing ,22.0,,,,,,50 x 50 x 50,ASTM C39,,91,104,116,,120.0,124.0,130.0,ASTM C469,41.0,ASTM C496,7.95,,,,,,70 x 70 x 280,RILEM 50-FMC/198 Technical Committee,,,10.6,,,,,,,,,,,,,,,,,,,,,,
SF10NS0.5,716.0, Portland cement (CEM I 42.5 R),42.5,80.0,0.0,,0.0,0.0,0.0,0.0,0.0,0.0,0.0,,0.0,0.0,0.0,4.0,0.0,,1411.6,Quartz sand,2.5,,,,,,,,,,,,,160.0,superplasticizer (SP) of polycarboxilate type,33.6,Standard Curing ,22.0,,,,,,50 x 50 x 50,ASTM C39,,88,105,119,,125.0,129.0,132.0,ASTM C469,41.9,ASTM C496,8.4,,,,,,70 x 70 x 280,RILEM 50-FMC/198 Technical Committee,,,10.7,,,,,,,,,,,,,,,,,,,,,,
SF10NS1,712.0, Portland cement (CEM I 42.5 R),42.5,80.0,0.0,,0.0,0.0,0.0,0.0,0.0,0.0,0.0,,0.0,0.0,0.0,8.0,0.0,,1400.3,Quartz sand,2.5,,,,,,,,,,,,,160.0,superplasticizer (SP) of polycarboxilate type,37.6,Standard Curing ,22.0,,,,,,50 x 50 x 50,ASTM C39,,86,106,123,,130.0,135.0,138.0,ASTM C469,42.9,ASTM C496,9.25,,,,,,70 x 70 x 280,RILEM 50-FMC/198 Technical Committee,,,10.9,,,,,,,,,,,,,,,,,,,,,,
SF10NS2,704.0, Portland cement (CEM I 42.5 R),42.5,80.0,0.0,,0.0,0.0,0.0,0.0,0.0,0.0,0.0,,0.0,0.0,0.0,16.0,0.0,,1379.8,Quartz sand,2.5,,,,,,,,,,,,,160.0,superplasticizer (SP) of polycarboxilate type,44.8,Standard Curing ,22.0,,,,,,50 x 50 x 50,ASTM C39,,85,107,126,,132.0,137.0,141.0,ASTM C469,44.1,ASTM C496,9.55,,,,,,70 x 70 x 280,RILEM 50-FMC/198 Technical Committee,,,11.6,,,,,,,,,,,,,,,,,,,,,,
SF10NS3,696.0, Portland cement (CEM I 42.5 R),42.5,80.0,0.0,,0.0,0.0,0.0,0.0,0.0,0.0,0.0,,0.0,0.0,0.0,24.0,0.0,,1359.2,Quartz sand,2.5,,,,,,,,,,,,,160.0,superplasticizer (SP) of polycarboxilate type,52.0,Standard Curing ,22.0,,,,,,50 x 50 x 50,ASTM C39,,84,102,119,,128.0,132.0,139.0,ASTM C469,43.6,ASTM C496,8.95,,,,,,70 x 70 x 280,RILEM 50-FMC/198 Technical Committee,,,11.25,,,,,,,,,,,,,,,,,,,,,,
SFS,692.0,Portland cement type 1 (52.5 R),52.5,166.1,0.0,,0.0,200.1,0.0,0.0,0.0,0.0,0.0,,0.0,0.0,0.0,0.0,0.0,,899.6,Silica Sand ,0.6,Straight Steel Fiber ,194.0,60.0,0.15,,,,,,,,,190.5,polycarboxylate ether-based superplasticizers,36.0,Standard Curing ,20.0,95.0,,,,,40 X 40 X 40 ,BS EN 196–1,,,,,,148.0,,,,,,,,,,,,,,,,,,,,,,,,,,,,,,,,,,,Portugal ,"Effect of supplementary cementitious materials on autogenous
shrinkage of ultra-high performance concrete

https://doi.org/10.1016/j.conbuildmat.2016.09.123",,Ref-39-Research
GBS,692.0,Portland cement type 1 (52.5 R),52.5,0.0,0.0,,0.0,200.1,0.0,0.0,0.0,206.7,0.0,,0.0,0.0,0.0,0.0,0.0,,899.6,Silica Sand ,0.6,Straight Steel Fiber ,194.0,60.0,0.15,,,,,,,,,190.5,polycarboxylate ether-based superplasticizers,36.0,Standard Curing ,20.0,95.0,,,,,40 X 40 X 40 ,BS EN 196–1,,,,,,135.0,,,,,,,,,,,,,,,,,,,,,,,,,,,,,,,,,,,,,,
GBSF,692.0,Portland cement type 1 (52.5 R),52.5,99.7,0.0,,0.0,200.1,0.0,0.0,0.0,82.7,0.0,,0.0,0.0,0.0,0.0,0.0,,899.6,Silica Sand ,0.6,Straight Steel Fiber ,194.0,60.0,0.15,,,,,,,,,190.5,polycarboxylate ether-based superplasticizers,36.0,Standard Curing ,20.0,95.0,,,,,40 X 40 X 40 ,BS EN 196–1,,,,,,145.0,,,,,,,,,,,,,,,,,,,,,,,,,,,,,,,,,,,,,,
 FAS,692.0,Portland cement type 1 (52.5 R),52.5,0.0,196.0,Class C,0.0,200.1,0.0,0.0,0.0,0.0,0.0,,0.0,0.0,0.0,0.0,0.0,,899.6,Silica Sand ,0.6,Straight Steel Fiber ,194.0,60.0,0.15,,,,,,,,,190.5,polycarboxylate ether-based superplasticizers,36.0,Standard Curing ,20.0,95.0,,,,,40 X 40 X 40 ,BS EN 196–1,,,,,,134.0,,,,,,,,,,,,,,,,,,,,,,,,,,,,,,,,,,,,,,
 FASF,692.0,Portland cement type 1 (52.5 R),52.5,99.7,78.4,Class C,0.0,200.1,0.0,0.0,0.0,0.0,0.0,,0.0,0.0,0.0,0.0,0.0,,899.6,Silica Sand ,0.6,Straight Steel Fiber ,194.0,60.0,0.15,,,,,,,,,190.5,polycarboxylate ether-based superplasticizers,36.0,Standard Curing ,20.0,95.0,,,,,40 X 40 X 40 ,BS EN 196–1,,,,,,150.0,,,,,,,,,,,,,,,,,,,,,,,,,,,,,,,,,,,,,,
SFS,692.0,Portland cement type 1 (52.5 R),52.5,166.1,0.0,,0.0,200.1,0.0,0.0,0.0,0.0,0.0,,0.0,0.0,0.0,0.0,0.0,,899.6,Silica Sand ,0.6,Straight Steel Fiber ,194.0,60.0,0.15,,,,,,,,,190.5,polycarboxylate ether-based superplasticizers,36.0,Steam Curing,90.0,95.0,,,,,40 X 40 X 40 ,BS EN 196–1,,,,,,180.0,,,,,,,,,,,,,,,,,,,,,,,17.01,,,,450.0,,,,,,,,,,,
GBS,692.0,Portland cement type 1 (52.5 R),52.5,0.0,0.0,,0.0,200.1,0.0,0.0,0.0,206.7,0.0,,0.0,0.0,0.0,0.0,0.0,,899.6,Silica Sand ,0.6,Straight Steel Fiber ,194.0,60.0,0.15,,,,,,,,,190.5,polycarboxylate ether-based superplasticizers,36.0,Steam Curing,90.0,95.0,,,,,40 X 40 X 40 ,BS EN 196–1,,,,,,152.0,,,,,,,,,,,,,,,,,,,,,,,12.8,,,,375.0,,,,,,,,,,,
GBSF,692.0,Portland cement type 1 (52.5 R),52.5,99.7,0.0,,0.0,200.1,0.0,0.0,0.0,82.7,0.0,,0.0,0.0,0.0,0.0,0.0,,899.6,Silica Sand ,0.6,Straight Steel Fiber ,194.0,60.0,0.15,,,,,,,,,190.5,polycarboxylate ether-based superplasticizers,36.0,Steam Curing,90.0,95.0,,,,,40 X 40 X 40 ,BS EN 196–1,,,,,,162.0,,,,,,,,,,,,,,,,,,,,,,,11.12,,,,420.0,,,,,,,,,,,
 FAS,692.0,Portland cement type 1 (52.5 R),52.5,0.0,196.0,Class C,0.0,200.1,0.0,0.0,0.0,0.0,0.0,,0.0,0.0,0.0,0.0,0.0,,899.6,Silica Sand ,0.6,Straight Steel Fiber ,194.0,60.0,0.15,,,,,,,,,190.5,polycarboxylate ether-based superplasticizers,36.0,Steam Curing,90.0,95.0,,,,,40 X 40 X 40 ,BS EN 196–1,,,,,,165.0,,,,,,,,,,,,,,,,,,,,,,,16.95,,,,350.0,,,,,,,,,,,
 FASF,692.0,Portland cement type 1 (52.5 R),52.5,99.7,78.4,Class C,0.0,200.1,0.0,0.0,0.0,0.0,0.0,,0.0,0.0,0.0,0.0,0.0,,899.6,Silica Sand ,0.6,Straight Steel Fiber ,194.0,60.0,0.15,,,,,,,,,190.5,polycarboxylate ether-based superplasticizers,36.0,Steam Curing,90.0,95.0,,,,,40 X 40 X 40 ,BS EN 196–1,,,,,,155.0,,,,,,,,,,,,,,,,,,,,,,,13.23,,,,365.0,,,,,,,,,,,
,710.0,Portland cement,,230.0,0.0,,0.0,210.0,0.0,0.0,0.0,0.0,0.0,,0.0,0.0,0.0,0.0,0.0,,1020.0,Locally available sand,,Steel Fiber ,156.0,13.0,,,,,,,,,,110.0,High-range water_x0002_reducing admixture,31.0,Standard Curing ,22.0,,,,,,Cylinder 75 x 150 ,ASTM C 39,,73.1,88.9,110,,119.0,125.0,,ASTM C 469,41.9,,,,,,,,,,,,,,,,,,,,,,,,,,,,,,,USA ,"Compressive Behavior of Ultra-High-Performance 
Fiber-Reinforced Concrete

DOI: 10.14359/18577
",2007.0,Ref-40-Research
,710.0,Portland cement,,230.0,0.0,,0.0,210.0,0.0,0.0,0.0,0.0,0.0,,0.0,0.0,0.0,0.0,0.0,,1020.0,Locally available sand,,Steel Fiber ,156.0,13.0,,,,,,,,,,110.0,High-range water_x0002_reducing admixture,31.0,Steam Curing,90.0,95.0,,,,,Cylinder 75 x 150 ,ASTM C 39,,,,193,,198.0,194.0,,ASTM C 469,51.4,,,,,,,,,,,,,,,,,,,,,,,,,,,,,,,,,,
CSF,1251.2, cement CEM I 52.5N,52.5,291.3,0.0,,0.0,0.0,0.0,0.0,0.0,0.0,0.0,,0.0,0.0,0.0,0.0,0.0,,407.8,Quartz sand,0.3,,,,,,,,,,,,,201.4,GLE NIUM®SKY 561 superplasticizer,28.2,Standard Curing ,20.0,,,"Deliverable ARCHES D06
(2009)",,179.0,40 x 40 x 40 ,,,112,125,138,,146.0,168.0,,,,,,,,,,,,,,,,,,,,,,7.7,,,,,,,,,,,,China,"Effect of cement substitution by limestone on the hydration and
microstructural development of ultra-high performance concrete
(UHPC)

https://doi.org/10.1016/j.cemconcomp.2016.12.009",2016.0,Ref-41-Research
CSFLS34,825.8, cement CEM I 52.5N,52.5,192.3,0.0,,486.2,0.0,0.0,0.0,0.0,0.0,0.0,,0.0,0.0,0.0,0.0,0.0,,444.4,Quartz sand,0.3,,,,,,,,,,,,,201.4,GLE NIUM®SKY 561 superplasticizer,10.5,Standard Curing ,20.0,,,"Deliverable ARCHES D06
(2009)",,360.0,40 x 40 x 40 ,,,114,136,149,,165.0,175.0,,,,,,,,,,,,,,,,,,,,,,,,,,,,,,,,,,,,,
CSFLS54,575.6, cement CEM I 52.5N,52.5,134.0,0.0,,772.2,0.0,0.0,0.0,0.0,0.0,0.0,,0.0,0.0,0.0,0.0,0.0,,455.7,Quartz sand,0.3,,,,,,,,,,,,,201.4,GLE NIUM®SKY 561 superplasticizer,5.1,Standard Curing ,20.0,,,"Deliverable ARCHES D06
(2009)",,378.0,40 x 40 x 40 ,,,98,122,140,,158.0,170.0,,,,,,,,,,,,,,,,,,,,,,11.0,,,,,,,,,,,,,,,
 CSFLS74,325.3, cement CEM I 52.5N,52.5,75.7,0.0,,1058.2,0.0,0.0,0.0,0.0,0.0,0.0,,0.0,0.0,0.0,0.0,0.0,,455.4,Quartz sand,0.3,,,,,,,,,,,,,201.4,GLE NIUM®SKY 561 superplasticizer,5.2,Standard Curing ,20.0,,,"Deliverable ARCHES D06
(2009)",,444.0,40 x 40 x 40 ,,,54,76,98,,112.0,122.0,,,,,,,,,,,,,,,,,,,,,,,,,,,,,,,,,,,,,
 MK0-F2   ,550.0,P.II52.5,52.5,100.0,350.0,Class F,0.0,0.0,0.0,0.0,0.0,0.0,0.0,,0.0,0.0,0.0,0.0,0.0,,1000.0,Natural River sand,2.36,Steel Fiber ,156.0,13.0,0.175,2310.0,200.0,,,,,,,170.0, polycarboxylic ether-based superplasticizer,25.0,Standard Curing ,20.0,90.0,,,,,40 x 40 x 160,BS EN 196-1,,,110,,,140.0,142.0,152.0,,,,,,,,,,40 x 40 x160,BS EN 196-1,,,24.0,,,,,,,,,,,,,,,,,,,China ,"Effects of metakaolin on mechanical properties, pore structure
and hydration heat of mortars at 0.17 w/b ratio

https://doi.org/10.1016/j.conbuildmat.2015.06.036",2015.0,Ref-42-Research
 MK6-F0   ,490.0,P.II52.5,52.5,100.0,350.0,Class F,0.0,0.0,0.0,0.0,60.0,0.0,0.0,,0.0,0.0,0.0,0.0,0.0,,1000.0,Natural River sand,2.36,,,,,,,,,,,,,170.0, polycarboxylic ether-based superplasticizer,25.0,Standard Curing ,20.0,90.0,,,,,40 x 40 x 160,BS EN 196-1,,,54,,,80.0,78.0,89.0,,,,,,,,,,40 x 40 x160,BS EN 196-1,,,14.5,,,,,,,,,,,,,,,,,,,,,,
 MK6-F2   ,490.0,P.II52.5,52.5,100.0,350.0,Class F,0.0,0.0,0.0,0.0,60.0,0.0,0.0,,0.0,0.0,0.0,0.0,0.0,,1000.0,Natural River sand,2.36,Steel Fiber ,156.0,13.0,0.175,2310.0,200.0,,,,,,,170.0, polycarboxylic ether-based superplasticizer,25.0,Standard Curing ,20.0,90.0,,,,,40 x 40 x 160,BS EN 196-1,,,96,,,143.0,143.0,152.0,,,,,,,,,,40 x 40 x160,BS EN 196-1,,,26.0,,,,,,,,,,,,,,,,,,,,,,
 MK10-F0  ,450.0,P.II52.5,52.5,100.0,350.0,Class F,0.0,0.0,0.0,0.0,100.0,0.0,0.0,,0.0,0.0,0.0,0.0,0.0,,1000.0,Natural River sand,2.36,,,,,,,,,,,,,170.0, polycarboxylic ether-based superplasticizer,25.0,Standard Curing ,20.0,90.0,,,,,40 x 40 x 160,BS EN 196-1,,,48,,,86.0,94.0,95.0,,,,,,,,,,40 x 40 x160,BS EN 196-1,,,15.0,,,,,,,,,,,,,,,,,,,,,,
 MK10-F2  ,450.0,P.II52.5,52.5,100.0,350.0,Class F,0.0,0.0,0.0,0.0,100.0,0.0,0.0,,0.0,0.0,0.0,0.0,0.0,,1000.0,Natural River sand,2.36,Steel Fiber ,156.0,13.0,0.175,2310.0,200.0,,,,,,,170.0, polycarboxylic ether-based superplasticizer,25.0,Standard Curing ,20.0,90.0,,,,,40 x 40 x 160,BS EN 196-1,,,92,,,153.0,156.0,163.0,,,,,,,,,,40 x 40 x160,BS EN 196-1,,,28.0,,,,,,,,,,,,,,,,,,,,,,
 MK14-F0  ,410.0,P.II52.5,52.5,100.0,350.0,Class F,0.0,0.0,0.0,0.0,140.0,0.0,0.0,,0.0,0.0,0.0,0.0,0.0,,1000.0,Natural River sand,2.36,,,,,,,,,,,,,170.0, polycarboxylic ether-based superplasticizer,25.0,Standard Curing ,20.0,90.0,,,,,40 x 40 x 160,BS EN 196-1,,,62,,,83.0,90.0,92.0,,,,,,,,,,40 x 40 x160,BS EN 196-1,,,14.0,,,,,,,,,,,,,,,,,,,,,,
 MK14-F2  ,410.0,P.II52.5,52.5,100.0,350.0,Class F,0.0,0.0,0.0,0.0,140.0,0.0,0.0,,0.0,0.0,0.0,0.0,0.0,,1000.0,Natural River sand,2.36,Steel Fiber ,156.0,13.0,0.175,2310.0,200.0,,,,,,,170.0, polycarboxylic ether-based superplasticizer,25.0,Standard Curing ,20.0,90.0,,,,,40 x 40 x 160,BS EN 196-1,,,118,,,130.0,142.0,140.0,,,,,,,,,,40 x 40 x160,BS EN 196-1,,,24.0,,,,,,,,,,,,,,,,,,,,,,
LP0,741.0,PC-type I,,185.0,0.0,,259.0,0.0,0.0,0.0,0.0,0.0,0.0,,0.0,0.0,0.0,0.0,0.0,,815.0,Silica sand,0.85,Steel fiber,151.0,13.0,0.2,2500.0,,,,,,,,185.0,PCE-based sppl,9.0,Standard Curing ,30.0,65.0,,,,,50 x 50 x 50  ,ASTM C109/C109M-16a,73,117,144,,,167.0,,165.0,,,,,,,,,,,,,,,,,,,,,,,,,779.0,,,,,,,,Singapore,"The use of limestone to replace physical filler of quartz powder in UHPFRC

https://doi.org/10.1016/j.cemconcomp.2018.09.013",2018.0,Ref-43-Research
LP25,741.0,PC-type I,,185.0,0.0,,194.25,64.75,0.0,0.0,0.0,0.0,0.0,,0.0,0.0,0.0,0.0,0.0,,815.0,Silica sand,0.85,Steel fiber,151.0,13.0,0.2,2500.0,,,,,,,,185.0,PCE-based sppl,9.0,Standard Curing ,30.0,65.0,,,,,50 x 50 x 50  ,ASTM C109/C109M-16a,76,118,142,,,159.0,,171.0,,,,,,,,,,,,,,,,,,,,,,,,,861.0,,,,,,,,,,,
LP50,741.0,PC-type I,,185.0,0.0,,129.5,129.5,0.0,0.0,0.0,0.0,0.0,,0.0,0.0,0.0,0.0,0.0,,815.0,Silica sand,0.85,Steel fiber,151.0,13.0,0.2,2500.0,,,,,,,,185.0,PCE-based sppl,9.0,Standard Curing ,30.0,65.0,,,,,50 x 50 x 50  ,ASTM C109/C109M-16a,78,111,143,,,160.0,,167.0,,,,,,,,,,,,,,,,,,,,,,,,,832.0,,,,,,,,,,,
LP75,741.0,PC-type I,,185.0,0.0,,64.75,194.25,0.0,0.0,0.0,0.0,0.0,,0.0,0.0,0.0,0.0,0.0,,815.0,Silica sand,0.85,Steel fiber,151.0,13.0,0.2,2500.0,,,,,,,,185.0,PCE-based sppl,9.0,Standard Curing ,30.0,65.0,,,,,50 x 50 x 50  ,ASTM C109/C109M-16a,82,116,138,,,158.0,,168.0,,,,,,,,,,,,,,,,,,,,,,,,,811.0,,,,,,,,,,,
LP100,741.0,PC-type I,,185.0,0.0,,0.0,259.0,0.0,0.0,0.0,0.0,0.0,,0.0,0.0,0.0,0.0,0.0,,815.0,Silica sand,0.85,Steel fiber,151.0,13.0,0.2,2500.0,,,,,,,,185.0,PCE-based sppl,9.0,Standard Curing ,30.0,65.0,,,,,50 x 50 x 50  ,ASTM C109/C109M-16a,82,115,136,,,155.0,,170.0,,,,,,,,,,,,,,,,,,,,,,,,,736.0,,,,,,,,,,,
R0,700.0,Class 42.5 Ordinary Portland cement,42.5,100.0,0.0,,200.0,150.0,0.0,0.0,0.0,0.0,0.0,,0.0,0.0,0.0,0.0,0.0,,850.0,Quartz sand,0.6,Steel fiber,156.0,13.0,0.22,,,,,,,,,160.0,polycarboxylate superplasticizer,18.0,Standard Curing ,20.0,,,,,,100 x 100 x 100,Chinese standards GB/T 50081-2002,,,128,,,154.0,,,,,,,,,,,,,,,,,,,,,,,,,,JTG E30-2005,450.0,460.0,,,,,,,China,"Effects of Steel Slag Powder and Expansive Agent on
the Properties of Ultra-High Performance Concrete
(UHPC): Based on a Case Study

https://doi.org/10.3390/ma13030683",2020.0,Ref-44-Research
R1,600.0,Class 42.5 Ordinary Portland cement,42.5,100.0,0.0,,200.0,150.0,0.0,0.0,0.0,0.0,100.0,Steel Slag ,0.0,0.0,0.0,0.0,0.0,,850.0,Quartz sand,0.6,Steel fiber,156.0,13.0,0.22,,,,,,,,,160.0,polycarboxylate superplasticizer,18.0,Standard Curing ,20.0,,,,,,100 x 100 x 100,Chinese standards GB/T 50081-2002,,,122,,,144.0,,,,,,,,,,,,,,,,,,,,,,,,,,JTG E30-2005,410.0,420.0,,,,,,,,,,
R2,550.0,Class 42.5 Ordinary Portland cement,42.5,100.0,0.0,,200.0,150.0,0.0,0.0,0.0,0.0,150.0,Steel Slag ,0.0,0.0,0.0,0.0,0.0,,850.0,Quartz sand,0.6,Steel fiber,156.0,13.0,0.22,,,,,,,,,160.0,polycarboxylate superplasticizer,18.0,Standard Curing ,20.0,,,,,,100 x 100 x 100,Chinese standards GB/T 50081-2002,,,121,,,141.0,,,,,,,,,,,,,,,,,,,,,,,,,,JTG E30-2005,395.0,405.0,,,,,,,,,,
R3,500.0,Class 42.5 Ordinary Portland cement,42.5,100.0,0.0,,200.0,150.0,0.0,0.0,0.0,0.0,200.0,Steel Slag ,0.0,0.0,0.0,0.0,0.0,,850.0,Quartz sand,0.6,Steel fiber,156.0,13.0,0.22,,,,,,,,,160.0,polycarboxylate superplasticizer,18.0,Standard Curing ,20.0,,,,,,100 x 100 x 100,Chinese standards GB/T 50081-2002,,,114,,,132.0,,,,,,,,,,,,,,,,,,,,,,,,,,JTG E30-2005,370.0,380.0,,,,,,,,,,
 C       ,810.0,ordinary Portland cement,42.5,150.0,0.0,,0.0,0.0,0.0,0.0,0.0,0.0,0.0,,0.0,0.0,0.0,0.0,0.0,,1200.0,Quartz sand,1.25,Steel fiber,130.0,13.0,0.22,2850.0,,,,,,,,120.0,Polycarboxylate superplasticizer (SP),52.0,Heat curing ,70.0,85.0,,,,,100 x 100 x 100,Chinese National Standard GB/T50081-2002,,,,,,156.0,,,,,,,,,,,,,,,,,,,,,,,,,,,,,,,,,,,China,"Applications of Steel Slag Powder and Steel Slag Aggregate in
Ultra-High Performance Concrete

https://doi.org/10.1155/2018/1426037",2018.0,Ref-45-Research
 S1      ,769.5,ordinary Portland cement,42.5,150.0,0.0,,0.0,0.0,0.0,0.0,0.0,0.0,40.5,Steel Slag ,0.0,0.0,0.0,0.0,0.0,,1200.0,Quartz sand,1.25,Steel fiber,130.0,13.0,0.22,2850.0,,,,,,,,120.0,Polycarboxylate superplasticizer (SP),52.0,Heat curing ,70.0,85.0,,,,,100 x 100 x 100,Chinese National Standard GB/T50081-2002,,,,,,154.5,,,,,,,,,,,,,,,,,,,,,,,,,,,,,,,,,,,,,,
 S2      ,729.0,ordinary Portland cement,42.5,150.0,0.0,,0.0,0.0,0.0,0.0,0.0,0.0,81.0,Steel Slag ,0.0,0.0,0.0,0.0,0.0,,1200.0,Quartz sand,1.25,Steel fiber,130.0,13.0,0.22,2850.0,,,,,,,,120.0,Polycarboxylate superplasticizer (SP),52.0,Heat curing ,70.0,85.0,,,,,100 x 100 x 100,Chinese National Standard GB/T50081-2002,,,,,,153.0,,,,,,,,,,,,,,,,,,,,,,,,,,,,,,,,,,,,,,
 S3      ,688.5,ordinary Portland cement,42.5,150.0,0.0,,0.0,0.0,0.0,0.0,0.0,0.0,121.5,Steel Slag ,0.0,0.0,0.0,0.0,0.0,,1200.0,Quartz sand,1.25,Steel fiber,130.0,13.0,0.22,2850.0,,,,,,,,120.0,Polycarboxylate superplasticizer (SP),52.0,Heat curing ,70.0,85.0,,,,,100 x 100 x 100,Chinese National Standard GB/T50081-2002,,,,,,149.0,,,,,,,,,,,,,,,,,,,,,,,,,,,,,,,,,,,,,,
 S4      ,648.0,ordinary Portland cement,42.5,150.0,0.0,,0.0,0.0,0.0,0.0,0.0,0.0,162.0,Steel Slag ,0.0,0.0,0.0,0.0,0.0,,1200.0,Quartz sand,1.25,Steel fiber,130.0,13.0,0.22,2850.0,,,,,,,,120.0,Polycarboxylate superplasticizer (SP),52.0,Heat curing ,70.0,85.0,,,,,100 x 100 x 100,Chinese National Standard GB/T50081-2002,,,,,,141.0,,,,,,,,,,,,,,,,,,,,,,,,,,,,,,,,,,,,,,
 AS1     ,810.0,ordinary Portland cement,42.5,150.0,0.0,,0.0,0.0,0.0,0.0,0.0,0.0,0.0,,0.0,0.0,0.0,0.0,150.0,Steel Slag Aggregate ,1050.0,Quartz sand,1.25,Steel fiber,130.0,13.0,0.22,2850.0,,,,,,,,120.0,Polycarboxylate superplasticizer (SP),52.0,Heat curing ,70.0,85.0,,,,,100 x 100 x 100,Chinese National Standard GB/T50081-2002,,,,,,158.0,,,,,,,,,,,,,,,,,,,,,,,,,,,,,,,,,,,,,,
 AS2     ,810.0,ordinary Portland cement,42.5,150.0,0.0,,0.0,0.0,0.0,0.0,0.0,0.0,0.0,,0.0,0.0,0.0,0.0,300.0,Steel Slag Aggregate ,900.0,Quartz sand,1.25,Steel fiber,130.0,13.0,0.22,2850.0,,,,,,,,120.0,Polycarboxylate superplasticizer (SP),52.0,Heat curing ,70.0,85.0,,,,,100 x 100 x 100,Chinese National Standard GB/T50081-2002,,,,,,161.0,,,,,,,,,,,,,,,,,,,,,,,,,,,,,,,,,,,,,,
Series A (6% fiber,672.96,Type II Portland cement,,221.28,0.0,,0.0,200.4,0.0,0.0,0.0,0.0,0.0,,0.0,0.0,0.0,0.0,0.0,,958.8,Locally available sand,1.18,Steel fiber,468.0,13.0,0.16,,,,,,,,,173.76,polycarboxylate-based ethers,28.8,standard curing ,,,,,,,100 x 100 x 100,ASTM C39,,,96.59,117.13,,137.93,,,ASTM C469/C469M-14 test method,47.0,,,,,,,,,,,,,,,,,,,,,,,,,,,,,,,Iran,"Effect of age on the compressive strength of ultra-high-performance
fiber-reinforced concrete

https://doi.org/10.1016/j.conbuildmat.2018.04.203",2018.0,Ref-46-Research
 Series B (5% fiber),680.4,Type II Portland cement,,223.68,0.0,,0.0,202.56,0.0,0.0,0.0,0.0,0.0,,0.0,0.0,0.0,0.0,0.0,,968.64,Locally available sand,1.18,Steel fiber,390.0,13.0,0.16,,,,,,,,,175.44,polycarboxylate-based ethers,29.28,standard curing ,,,,,,,100 x 100 x 100,ASTM C39,,,79.43,105.69,,122.33,,,ASTM C469/C469M-14 test method,46.21,,,,,,,,,,,,,,,,,,,,,,,,,,,,,,,,,,
Series C (4% fiber),687.6,Type II Portland cement,,225.84,0.0,,0.0,204.72,0.0,0.0,0.0,0.0,0.0,,0.0,0.0,0.0,0.0,0.0,,981.12,Locally available sand,1.18,Steel fiber,312.0,13.0,0.16,,,,,,,,,177.36,polycarboxylate-based ethers,29.52,standard curing ,,,,,,,100 x 100 x 100,ASTM C39,,,84.76,101.4,,122.2,,,ASTM C469/C469M-14 test method,45.78,,,,,,,,,,,,,,,,,,,,,,,,,,,,,,,,,,
Series D (3% fiber),694.32,Type II Portland cement,,228.24,0.0,,0.0,206.64,0.0,0.0,0.0,0.0,0.0,,0.0,0.0,0.0,0.0,0.0,,989.28,Locally available sand,1.18,Steel fiber,234.0,13.0,0.16,,,,,,,,,179.52,polycarboxylate-based ethers,30.0,standard curing ,,,,,,,100 x 100 x 100,ASTM C39,,,88.92,101.66,,121.29,,,ASTM C469/C469M-14 test method,44.72,,,,,,,,,,,,,,,,,,,,,,,,,,,,,,,,,,
Series E (2% fiber),701.28,Type II Portland cement,,230.64,0.0,,0.0,208.8,0.0,0.0,0.0,0.0,0.0,,0.0,0.0,0.0,0.0,0.0,,999.6,Locally available sand,1.18,Steel fiber,156.0,13.0,0.16,,,,,,,,,181.2,polycarboxylate-based ethers,30.48,standard curing ,,,,,,,100 x 100 x 100,ASTM C39,,,81.77,96.59,,112.32,,,ASTM C469/C469M-14 test method,43.23,,,,,,,,,,,,,,,,,,,,,,,,,,,,,,,,,,
Series F (1% fiber),708.24,Type II Portland cement,,233.04,0.0,,0.0,210.96,0.0,0.0,0.0,0.0,0.0,,0.0,0.0,0.0,0.0,0.0,,1010.88,Locally available sand,1.18,Steel fiber,78.0,13.0,0.16,,,,,,,,,183.12,polycarboxylate-based ethers,30.72,standard curing ,,,,,,,100 x 100 x 100,ASTM C39,,,80.47,96.07,,111.15,,,ASTM C469/C469M-14 test method,42.8,,,,,,,,,,,,,,,,,,,,,,,,,,,,,,,,,,
 Series G (0% fiber),714.96,Type II Portland cement,,235.44,0.0,,0.0,213.12,0.0,0.0,0.0,0.0,0.0,,0.0,0.0,0.0,0.0,0.0,,1020.24,Locally available sand,1.18,,,,,,,,,,,,,185.04,polycarboxylate-based ethers,31.2,standard curing ,,,,,,,100 x 100 x 100,ASTM C39,,,67.86,86.06,,110.11,,,ASTM C469/C469M-14 test method,42.34,,,,,,,,,,,,,,,,,,,,,,,,,,,,,,,,,,
U0H WC,900.0, Type I Ordinary Portland Cement,,220.0,0.0,,0.0,0.0,0.0,0.0,0.0,0.0,0.0,,0.0,0.0,0.0,0.0,0.0,,1005.0,quartz sand,,Straight Steel Fibers ,157.0,13.0,0.2,2500.0,,,,,,,,163.0,polycarboxylic-based ether hyperplasticiser (Glenium 51®),40.0,Standard Curing ,23.0,,,,,202.0,"Cylindrical specimens, 75 X 150 mm",ASTM C39,,,,,,149.5,,,ASTM C469,49.33,,,,,,,,70 x 70 x 280 ,ASTM C1609,,,28.789,,,,,,,,,,,,,,,,,,,Saudi Arabia,"Effect of hybridization of straight and hooked steel
fibers and curing methods on the key mechanical
properties of UHPC

https://doi.org/10.1016/j.jmrt.2021.10.005",2018.0,Ref-47-Research
 U30H-WC,900.0, Type I Ordinary Portland Cement,,220.0,0.0,,0.0,0.0,0.0,0.0,0.0,0.0,0.0,,0.0,0.0,0.0,0.0,0.0,,1005.0,quartz sand,,Straight Steel Fibers ,109.9,13.0,0.2,2500.0,,Hooked end steel fiber ,47.1,25,0.2,2500.0,,163.0,polycarboxylic-based ether hyperplasticiser (Glenium 51®),40.0,Standard Curing ,23.0,,,,,207.0,"Cylindrical specimens, 75 X 150 mm",ASTM C39,,,,,,131.48,,,ASTM C469,50.26,,,,,,,,70 x 70 x 280 ,ASTM C1609,,,31.325,,,,,,,,,,,,,,,,,,,,,,
 U50H -WC,900.0, Type I Ordinary Portland Cement,,220.0,0.0,,0.0,0.0,0.0,0.0,0.0,0.0,0.0,,0.0,0.0,0.0,0.0,0.0,,1005.0,quartz sand,,Straight Steel Fibers ,78.5,13.0,0.2,2500.0,,Hooked end steel fiber ,78.5,25,0.2,2500.0,,163.0,polycarboxylic-based ether hyperplasticiser (Glenium 51®),40.0,Standard Curing ,23.0,,,,,198.0,"Cylindrical specimens, 75 X 150 mm",ASTM C39,,,,,,134.81,,,ASTM C469,50.99,,,,,,,,70 x 70 x 280 ,ASTM C1609,,,33.978,,,,,,,,,,,,,,,,,,,,,,
