Repository: Jocund96/Data-to-Design-ML

# Data

The datasets required by the S1 Linear Family workflows are included in this
directory.

| Dataset | Path | Purpose |
|---|---|---|
| Raw UCI Concrete | `raw/uci_concrete_data.xlsx` | Exploratory analysis and cleaning |
| UCI Concrete | `processed/uci_concrete_clean_engineered.csv` | Baseline and representation experiments |
| UHPC workbook | `raw/UHPC Dataset  (Version-2).xlsx` | Original UHPC import |
| Target-filtered UHPC | `processed/uhpc_rows_with_28day_target.csv` | Semantic missingness experiments |
| Shared semantic UHPC | `processed/shared_strategies/uhpc_semantic_50/` | Row-mixed, publication, uncertainty, and attribution experiments |

File: S1_Linear/data/processed/week6_semantic_cleaned.csv (part 5 of 17)
900.0,"Ordinary Portland cement
ASTM C150 type I",,220.0,0.0,not_applicable,0.0,0.0,0.0,0.0,0.0,0.0,94.0,Steel Slag,0.0,0.0,0.0,0.0,0.0,not_applicable,942.0,Fine dune sand,0.6,Straight Steel Fibers,157.0,12.7,0.15,2500.0,,not_applicable,0.0,,,,,162.0,polycarboxylic-based ether hyperplasticiser,40.0,Standard Curing,22.0,,,153.0
900.0,"Ordinary Portland cement
ASTM C150 type I",,220.0,0.0,not_applicable,0.0,0.0,0.0,0.0,0.0,0.0,177.0,Steel Slag,0.0,0.0,0.0,0.0,0.0,not_applicable,886.0,Fine dune sand,0.6,Straight Steel Fibers,157.0,12.7,0.15,2500.0,,not_applicable,0.0,,,,,162.0,polycarboxylic-based ether hyperplasticiser,40.0,Standard Curing,22.0,,,160.0
850.0,Portland Cement of 53 grade,53.0,260.0,0.0,not_applicable,0.0,212.0,0.0,0.0,0.0,0.0,85.0,Copper Slag,0.0,0.0,0.0,0.0,0.0,not_applicable,765.0,quartz sand,0.6,Steel Fibre,157.0,10.0,0.12,,,not_applicable,0.0,,,,,170.0,"High range water reducing
admixture",45.0,Normal Curing,,,,182.0
850.0,Portland Cement of 53 grade,53.0,260.0,0.0,not_applicable,0.0,212.0,0.0,0.0,0.0,0.0,170.0,Copper Slag,0.0,0.0,0.0,0.0,0.0,not_applicable,680.0,quartz sand,0.6,Steel Fibre,157.0,10.0,0.12,,,not_applicable,0.0,,,,,170.0,"High range water reducing
admixture",45.0,Normal Curing,,,,185.0
850.0,Portland Cement of 53 grade,53.0,260.0,0.0,not_applicable,0.0,212.0,0.0,0.0,0.0,0.0,255.0,Copper Slag,0.0,0.0,0.0,0.0,0.0,not_applicable,595.0,quartz sand,0.6,Steel Fibre,157.0,10.0,0.12,,,not_applicable,0.0,,,,,170.0,"High range water reducing
admixture",45.0,Normal Curing,,,,185.5
850.0,Portland Cement of 53 grade,53.0,260.0,0.0,not_applicable,0.0,212.0,0.0,0.0,0.0,0.0,340.0,Copper Slag,0.0,0.0,0.0,0.0,0.0,not_applicable,510.0,quartz sand,0.6,Steel Fibre,157.0,10.0,0.12,,,not_applicable,0.0,,,,,170.0,"High range water reducing
admixture",45.0,Normal Curing,,,,186.0
850.0,Portland Cement of 53 grade,53.0,260.0,0.0,not_applicable,0.0,212.0,0.0,0.0,0.0,0.0,425.0,Copper Slag,0.0,0.0,0.0,0.0,0.0,not_applicable,425.0,quartz sand,0.6,Steel Fibre,157.0,10.0,0.12,,,not_applicable,0.0,,,,,170.0,"High range water reducing
admixture",45.0,Normal Curing,,,,172.0
850.0,Portland Cement of 53 grade,53.0,260.0,0.0,not_applicable,0.0,212.0,0.0,0.0,0.0,0.0,510.0,Copper Slag,0.0,0.0,0.0,0.0,0.0,not_applicable,340.0,quartz sand,0.6,Steel Fibre,157.0,10.0,0.12,,,not_applicable,0.0,,,,,170.0,"High range water reducing
admixture",45.0,Normal Curing,,,,170.5
850.0,Portland Cement of 53 grade,53.0,260.0,0.0,not_applicable,0.0,212.0,0.0,0.0,0.0,0.0,595.0,Copper Slag,0.0,0.0,0.0,0.0,0.0,not_applicable,255.0,quartz sand,0.6,Steel Fibre,157.0,10.0,0.12,,,not_applicable,0.0,,,,,170.0,"High range water reducing
admixture",45.0,Normal Curing,,,,162.0
850.0,Portland Cement of 53 grade,53.0,260.0,0.0,not_applicable,0.0,212.0,0.0,0.0,0.0,0.0,680.0,Copper Slag,0.0,0.0,0.0,0.0,0.0,not_applicable,170.0,quartz sand,0.6,Steel Fibre,157.0,10.0,0.12,,,not_applicable,0.0,,,,,170.0,"High range water reducing
admixture",45.0,Normal Curing,,,,159.0
850.0,Portland Cement of 53 grade,53.0,260.0,0.0,not_applicable,0.0,212.0,0.0,0.0,0.0,0.0,765.0,Copper Slag,0.0,0.0,0.0,0.0,0.0,not_applicable,85.0,quartz sand,0.6,Steel Fibre,157.0,10.0,0.12,,,not_applicable,0.0,,,,,170.0,"High range water reducing
admixture",45.0,Normal Curing,,,,169.0
850.0,Portland Cement of 53 grade,53.0,260.0,0.0,not_applicable,0.0,212.0,0.0,0.0,0.0,0.0,850.0,Copper Slag,0.0,0.0,0.0,0.0,0.0,not_applicable,0.0,not_applicable,0.6,Steel Fibre,157.0,10.0,0.12,,,not_applicable,0.0,,,,,170.0,"High range water reducing
admixture",45.0,Normal Curing,,,,157.0
850.0,Portland Cement of 53 grade,53.0,260.0,0.0,not_applicable,0.0,212.0,0.0,0.0,0.0,0.0,85.0,Copper Slag,0.0,0.0,0.0,0.0,0.0,not_applicable,765.0,quartz sand,0.6,Steel Fibre,157.0,10.0,0.12,,,not_applicable,0.0,,,,,170.0,"High range water reducing
admixture",45.0,Steam Curing,70.0,,,199.0
850.0,Portland Cement of 53 grade,53.0,260.0,0.0,not_applicable,0.0,212.0,0.0,0.0,0.0,0.0,170.0,Copper Slag,0.0,0.0,0.0,0.0,0.0,not_applicable,680.0,quartz sand,0.6,Steel Fibre,157.0,10.0,0.12,,,not_applicable,0.0,,,,,170.0,"High range water reducing
admixture",45.0,Steam Curing,70.0,,,202.0
850.0,Portland Cement of 53 grade,53.0,260.0,0.0,not_applicable,0.0,212.0,0.0,0.0,0.0,0.0,255.0,Copper Slag,0.0,0.0,0.0,0.0,0.0,not_applicable,595.0,quartz sand,0.6,Steel Fibre,157.0,10.0,0.12,,,not_applicable,0.0,,,,,170.0,"High range water reducing
admixture",45.0,Steam Curing,70.0,,,203.0
850.0,Portland Cement of 53 grade,53.0,260.0,0.0,not_applicable,0.0,212.0,0.0,0.0,0.0,0.0,340.0,Copper Slag,0.0,0.0,0.0,0.0,0.0,not_applicable,510.0,quartz sand,0.6,Steel Fibre,157.0,10.0,0.12,,,not_applicable,0.0,,,,,170.0,"High range water reducing
admixture",45.0,Steam Curing,70.0,,,209.0
850.0,Portland Cement of 53 grade,53.0,260.0,0.0,not_applicable,0.0,212.0,0.0,0.0,0.0,0.0,425.0,Copper Slag,0.0,0.0,0.0,0.0,0.0,not_applicable,425.0,quartz sand,0.6,Steel Fibre,157.0,10.0,0.12,,,not_applicable,0.0,,,,,170.0,"High range water reducing
admixture",45.0,Steam Curing,70.0,,,212.0
850.0,Portland Cement of 53 grade,53.0,260.0,0.0,not_applicable,0.0,212.0,0.0,0.0,0.0,0.0,510.0,Copper Slag,0.0,0.0,0.0,0.0,0.0,not_applicable,340.0,quartz sand,0.6,Steel Fibre,157.0,10.0,0.12,,,not_applicable,0.0,,,,,170.0,"High range water reducing
admixture",45.0,Steam Curing,70.0,,,218.0
850.0,Portland Cement of 53 grade,53.0,260.0,0.0,not_applicable,0.0,212.0,0.0,0.0,0.0,0.0,595.0,Copper Slag,0.0,0.0,0.0,0.0,0.0,not_applicable,255.0,quartz sand,0.6,Steel Fibre,157.0,10.0,0.12,,,not_applicable,0.0,,,,,170.0,"High range water reducing
admixture",45.0,Steam Curing,70.0,,,216.0
850.0,Portland Cement of 53 grade,53.0,260.0,0.0,not_applicable,0.0,212.0,0.0,0.0,0.0,0.0,680.0,Copper Slag,0.0,0.0,0.0,0.0,0.0,not_applicable,170.0,quartz sand,0.6,Steel Fibre,157.0,10.0,0.12,,,not_applicable,0.0,,,,,170.0,"High range water reducing
admixture",45.0,Steam Curing,70.0,,,212.0
850.0,Portland Cement of 53 grade,53.0,260.0,0.0,not_applicable,0.0,212.0,0.0,0.0,0.0,0.0,765.0,Copper Slag,0.0,0.0,0.0,0.0,0.0,not_applicable,85.0,quartz sand,0.6,Steel Fibre,157.0,10.0,0.12,,,not_applicable,0.0,,,,,170.0,"High range water reducing
admixture",45.0,Steam Curing,70.0,,,210.0
850.0,Portland Cement of 53 grade,53.0,260.0,0.0,not_applicable,0.0,212.0,0.0,0.0,0.0,0.0,850.0,Copper Slag,0.0,0.0,0.0,0.0,0.0,not_applicable,0.0,not_applicable,0.6,Steel Fibre,157.0,10.0,0.12,,,not_applicable,0.0,,,,,170.0,"High range water reducing
admixture",45.0,Steam Curing,70.0,,,208.0
850.0,Portland Cement of 53 grade,53.0,260.0,0.0,not_applicable,0.0,212.0,0.0,0.0,0.0,0.0,85.0,Copper Slag,0.0,0.0,0.0,0.0,0.0,not_applicable,765.0,quartz sand,0.6,Steel Fibre,157.0,10.0,0.12,,,not_applicable,0.0,,,,,170.0,"High range water reducing
admixture",45.0,Steam Curing,70.0,,,194.0
850.0,Portland Cement of 53 grade,53.0,260.0,0.0,not_applicable,0.0,212.0,0.0,0.0,0.0,0.0,170.0,Copper Slag,0.0,0.0,0.0,0.0,0.0,not_applicable,680.0,quartz sand,0.6,Steel Fibre,157.0,10.0,0.12,,,not_applicable,0.0,,,,,170.0,"High range water reducing
admixture",45.0,Steam Curing,70.0,,,197.0
850.0,Portland Cement of 53 grade,53.0,260.0,0.0,not_applicable,0.0,212.0,0.0,0.0,0.0,0.0,255.0,Copper Slag,0.0,0.0,0.0,0.0,0.0,not_applicable,595.0,quartz sand,0.6,Steel Fibre,157.0,10.0,0.12,,,not_applicable,0.0,,,,,170.0,"High range water reducing
admixture",45.0,Steam Curing,70.0,,,198.0
850.0,Portland Cement of 53 grade,53.0,260.0,0.0,not_applicable,0.0,212.0,0.0,0.0,0.0,0.0,340.0,Copper Slag,0.0,0.0,0.0,0.0,0.0,not_applicable,510.0,quartz sand,0.6,Steel Fibre,157.0,10.0,0.12,,,not_applicable,0.0,,,,,170.0,"High range water reducing
admixture",45.0,Steam Curing,70.0,,,200.0
850.0,Portland Cement of 53 grade,53.0,260.0,0.0,not_applicable,0.0,212.0,0.0,0.0,0.0,0.0,425.0,Copper Slag,0.0,0.0,0.0,0.0,0.0,not_applicable,425.0,quartz sand,0.6,Steel Fibre,157.0,10.0,0.12,,,not_applicable,0.0,,,,,170.0,"High range water reducing
admixture",45.0,Steam Curing,70.0,,,182.0
850.0,Portland Cement of 53 grade,53.0,260.0,0.0,not_applicable,0.0,212.0,0.0,0.0,0.0,0.0,510.0,Copper Slag,0.0,0.0,0.0,0.0,0.0,not_applicable,340.0,quartz sand,0.6,Steel Fibre,157.0,10.0,0.12,,,not_applicable,0.0,,,,,170.0,"High range water reducing
admixture",45.0,Steam Curing,70.0,,,181.0
850.0,Portland Cement of 53 grade,53.0,260.0,0.0,not_applicable,0.0,212.0,0.0,0.0,0.0,0.0,595.0,Copper Slag,0.0,0.0,0.0,0.0,0.0,not_applicable,255.0,quartz sand,0.6,Steel Fibre,157.0,10.0,0.12,,,not_applicable,0.0,,,,,170.0,"High range water reducing
admixture",45.0,Steam Curing,70.0,,,178.0
850.0,Portland Cement of 53 grade,53.0,260.0,0.0,not_applicable,0.0,212.0,0.0,0.0,0.0,0.0,680.0,Copper Slag,0.0,0.0,0.0,0.0,0.0,not_applicable,170.0,quartz sand,0.6,Steel Fibre,157.0,10.0,0.12,,,not_applicable,0.0,,,,,170.0,"High range water reducing
admixture",45.0,Steam Curing,70.0,,,176.0
850.0,Portland Cement of 53 grade,53.0,260.0,0.0,not_applicable,0.0,212.0,0.0,0.0,0.0,0.0,765.0,Copper Slag,0.0,0.0,0.0,0.0,0.0,not_applicable,85.0,quartz sand,0.6,Steel Fibre,157.0,10.0,0.12,,,not_applicable,0.0,,,,,170.0,"High range water reducing
admixture",45.0,Steam Curing,70.0,,,175.0
850.0,Portland Cement of 53 grade,53.0,260.0,0.0,not_applicable,0.0,212.0,0.0,0.0,0.0,0.0,850.0,Copper Slag,0.0,0.0,0.0,0.0,0.0,not_applicable,0.0,not_applicable,0.6,Steel Fibre,157.0,10.0,0.12,,,not_applicable,0.0,,,,,170.0,"High range water reducing
admixture",45.0,Steam Curing,70.0,,,171.0
850.0,Portland Cement of 53 grade,53.0,260.0,0.0,not_applicable,0.0,212.0,0.0,0.0,0.0,0.0,85.0,Copper Slag,0.0,0.0,0.0,0.0,0.0,not_applicable,765.0,quartz sand,0.6,Steel Fibre,157.0,10.0,0.12,,,not_applicable,0.0,,,,,170.0,"High range water reducing
admixture",45.0,Heat Curing,160.0,,,210.0
850.0,Portland Cement of 53 grade,53.0,260.0,0.0,not_applicable,0.0,212.0,0.0,0.0,0.0,0.0,170.0,Copper Slag,0.0,0.0,0.0,0.0,0.0,not_applicable,680.0,quartz sand,0.6,Steel Fibre,157.0,10.0,0.12,,,not_applicable,0.0,,,,,170.0,"High range water reducing
admixture",45.0,Heat Curing,160.0,,,212.0
850.0,Portland Cement of 53 grade,53.0,260.0,0.0,not_applicable,0.0,212.0,0.0,0.0,0.0,0.0,255.0,Copper Slag,0.0,0.0,0.0,0.0,0.0,not_applicable,595.0,quartz sand,0.6,Steel Fibre,157.0,10.0,0.12,,,not_applicable,0.0,,,,,170.0,"High range water reducing
admixture",45.0,Heat Curing,160.0,,,217.0
850.0,Portland Cement of 53 grade,53.0,260.0,0.0,not_applicable,0.0,212.0,0.0,0.0,0.0,0.0,340.0,Copper Slag,0.0,0.0,0.0,0.0,0.0,not_applicable,510.0,quartz sand,0.6,Steel Fibre,157.0,10.0,0.12,,,not_applicable,0.0,,,,,170.0,"High range water reducing
admixture",45.0,Heat Curing,160.0,,,225.0
850.0,Portland Cement of 53 grade,53.0,260.0,0.0,not_applicable,0.0,212.0,0.0,0.0,0.0,0.0,425.0,Copper Slag,0.0,0.0,0.0,0.0,0.0,not_applicable,425.0,quartz sand,0.6,Steel Fibre,157.0,10.0,0.12,,,not_applicable,0.0,,,,,170.0,"High range water reducing
admixture",45.0,Heat Curing,160.0,,,227.0
850.0,Portland Cement of 53 grade,53.0,260.0,0.0,not_applicable,0.0,212.0,0.0,0.0,0.0,0.0,510.0,Copper Slag,0.0,0.0,0.0,0.0,0.0,not_applicable,340.0,quartz sand,0.6,Steel Fibre,157.0,10.0,0.12,,,not_applicable,0.0,,,,,170.0,"High range water reducing
admixture",45.0,Heat Curing,160.0,,,234.0
850.0,Portland Cement of 53 grade,53.0,260.0,0.0,not_applicable,0.0,212.0,0.0,0.0,0.0,0.0,595.0,Copper Slag,0.0,0.0,0.0,0.0,0.0,not_applicable,255.0,quartz sand,0.6,Steel Fibre,157.0,10.0,0.12,,,not_applicable,0.0,,,,,170.0,"High range water reducing
admixture",45.0,Heat Curing,160.0,,,232.0
850.0,Portland Cement of 53 grade,53.0,260.0,0.0,not_applicable,0.0,212.0,0.0,0.0,0.0,0.0,680.0,Copper Slag,0.0,0.0,0.0,0.0,0.0,not_applicable,170.0,quartz sand,0.6,Steel Fibre,157.0,10.0,0.12,,,not_applicable,0.0,,,,,170.0,"High range water reducing
admixture",45.0,Heat Curing,160.0,,,227.0
850.0,Portland Cement of 53 grade,53.0,260.0,0.0,not_applicable,0.0,212.0,0.0,0.0,0.0,0.0,765.0,Copper Slag,0.0,0.0,0.0,0.0,0.0,not_applicable,85.0,quartz sand,0.6,Steel Fibre,157.0,10.0,0.12,,,not_applicable,0.0,,,,,170.0,"High range water reducing
admixture",45.0,Heat Curing,160.0,,,221.0
850.0,Portland Cement of 53 grade,53.0,260.0,0.0,not_applicable,0.0,212.0,0.0,0.0,0.0,0.0,850.0,Copper Slag,0.0,0.0,0.0,0.0,0.0,not_applicable,0.0,not_applicable,0.6,Steel Fibre,157.0,10.0,0.12,,,not_applicable,0.0,,,,,170.0,"High range water reducing
admixture",45.0,Heat Curing,160.0,,,219.0
850.0,Portland Cement of 53 grade,53.0,260.0,0.0,not_applicable,0.0,212.0,0.0,0.0,0.0,0.0,85.0,Copper Slag,0.0,0.0,0.0,0.0,0.0,not_applicable,765.0,quartz sand,0.6,Steel Fibre,157.0,10.0,0.12,,,not_applicable,0.0,,,,,170.0,"High range water reducing
admixture",45.0,Heat Curing,160.0,,,209.0
850.0,Portland Cement of 53 grade,53.0,260.0,0.0,not_applicable,0.0,212.0,0.0,0.0,0.0,0.0,170.0,Copper Slag,0.0,0.0,0.0,0.0,0.0,not_applicable,680.0,quartz sand,0.6,Steel Fibre,157.0,10.0,0.12,,,not_applicable,0.0,,,,,170.0,"High range water reducing
admixture",45.0,Heat Curing,160.0,,,210.0
850.0,Portland Cement of 53 grade,53.0,260.0,0.0,not_applicable,0.0,212.0,0.0,0.0,0.0,0.0,255.0,Copper Slag,0.0,0.0,0.0,0.0,0.0,not_applicable,595.0,quartz sand,0.6,Steel Fibre,157.0,10.0,0.12,,,not_applicable,0.0,,,,,170.0,"High range water reducing
admixture",45.0,Heat Curing,160.0,,,213.0
850.0,Portland Cement of 53 grade,53.0,260.0,0.0,not_applicable,0.0,212.0,0.0,0.0,0.0,0.0,340.0,Copper Slag,0.0,0.0,0.0,0.0,0.0,not_applicable,510.0,quartz sand,0.6,Steel Fibre,157.0,10.0,0.12,,,not_applicable,0.0,,,,,170.0,"High range water reducing
admixture",45.0,Heat Curing,160.0,,,215.0
850.0,Portland Cement of 53 grade,53.0,260.0,0.0,not_applicable,0.0,212.0,0.0,0.0,0.0,0.0,425.0,Copper Slag,0.0,0.0,0.0,0.0,0.0,not_applicable,425.0,quartz sand,0.6,Steel Fibre,157.0,10.0,0.12,,,not_applicable,0.0,,,,,170.0,"High range water reducing
admixture",45.0,Heat Curing,160.0,,,198.0
850.0,Portland Cement of 53 grade,53.0,260.0,0.0,not_applicable,0.0,212.0,0.0,0.0,0.0,0.0,510.0,Copper Slag,0.0,0.0,0.0,0.0,0.0,not_applicable,340.0,quartz sand,0.6,Steel Fibre,157.0,10.0,0.12,,,not_applicable,0.0,,,,,170.0,"High range water reducing
admixture",45.0,Heat Curing,160.0,,,192.0
850.0,Portland Cement of 53 grade,53.0,260.0,0.0,not_applicable,0.0,212.0,0.0,0.0,0.0,0.0,595.0,Copper Slag,0.0,0.0,0.0,0.0,0.0,not_applicable,255.0,quartz sand,0.6,Steel Fibre,157.0,10.0,0.12,,,not_applicable,0.0,,,,,170.0,"High range water reducing
admixture",45.0,Heat Curing,160.0,,,186.5
850.0,Portland Cement of 53 grade,53.0,260.0,0.0,not_applicable,0.0,212.0,0.0,0.0,0.0,0.0,680.0,Copper Slag,0.0,0.0,0.0,0.0,0.0,not_applicable,170.0,quartz sand,0.6,Steel Fibre,157.0,10.0,0.12,,,not_applicable,0.0,,,,,170.0,"High range water reducing
admixture",45.0,Heat Curing,160.0,,,185.0
850.0,Portland Cement of 53 grade,53.0,260.0,0.0,not_applicable,0.0,212.0,0.0,0.0,0.0,0.0,765.0,Copper Slag,0.0,0.0,0.0,0.0,0.0,not_applicable,85.0,quartz sand,0.6,Steel Fibre,157.0,10.0,0.12,,,not_applicable,0.0,,,,,170.0,"High range water reducing
admixture",45.0,Heat Curing,160.0,,,183.0
850.0,Portland Cement of 53 grade,53.0,260.0,0.0,not_applicable,0.0,212.0,0.0,0.0,0.0,0.0,850.0,Copper Slag,0.0,0.0,0.0,0.0,0.0,not_applicable,0.0,not_applicable,0.6,Steel Fibre,157.0,10.0,0.12,,,not_applicable,0.0,,,,,170.0,"High range water reducing
admixture",45.0,Heat Curing,160.0,,,178.0
750.0,CEM I,,144.0,200.0,Class F,0.0,0.0,0.0,0.0,0.0,0.0,0.0,not_applicable,0.0,0.0,0.0,0.0,0.0,not_applicable,990.0,Natural River sand,1.25,not_applicable,0.0,,,,,not_applicable,0.0,,,,,182.0,"high-reduce water-admixture
(PCE)",38.0,Standard curing,20.0,95.0,,122.0
675.0,CEM I,,144.0,200.0,Class F,0.0,0.0,0.0,0.0,0.0,0.0,75.0,Phosphorous Slag,0.0,0.0,0.0,0.0,0.0,not_applicable,990.0,Natural River sand,1.25,not_applicable,0.0,,,,,not_applicable,0.0,,,,,182.0,"high-reduce water-admixture
(PCE)",38.0,Standard curing,20.0,95.0,,125.0
600.0,CEM I,,144.0,200.0,Class F,0.0,0.0,0.0,0.0,0.0,0.0,150.0,Phosphorous Slag,0.0,0.0,0.0,0.0,0.0,not_applicable,990.0,Natural River sand,1.25,not_applicable,0.0,,,,,not_applicable,0.0,,,,,182.0,"high-reduce water-admixture
(PCE)",36.0,Standard curing,20.0,95.0,,129.0
525.0,CEM I,,144.0,200.0,Class F,0.0,0.0,0.0,0.0,0.0,0.0,225.0,Phosphorous Slag,0.0,0.0,0.0,0.0,0.0,not_applicable,990.0,Natural River sand,1.25,not_applicable,0.0,,,,,not_applicable,0.0,,,,,182.0,"high-reduce water-admixture
(PCE)",36.0,Standard curing,20.0,95.0,,128.0
450.0,CEM I,,144.0,200.0,Class F,0.0,0.0,0.0,0.0,0.0,0.0,300.0,Phosphorous Slag,0.0,0.0,0.0,0.0,0.0,not_applicable,990.0,Natural River sand,1.25,not_applicable,0.0,,,,,not_applicable,0.0,,,,,182.0,"high-reduce water-admixture
(PCE)",34.0,Standard curing,20.0,95.0,,121.0
375.0,CEM I,,144.0,200.0,Class F,0.0,0.0,0.0,0.0,0.0,0.0,375.0,Phosphorous Slag,0.0,0.0,0.0,0.0,0.0,not_applicable,990.0,Natural River sand,1.25,not_applicable,0.0,,,,,not_applicable,0.0,,,,,182.0,"high-reduce water-admixture
(PCE)",30.0,Standard curing,20.0,95.0,,117.0
800.0,ordinary Portland cement (OPC) I42.5,42.5,140.79999999999998,0.0,not_applicable,0.0,0.0,0.0,0.0,0.0,0.0,0.0,not_applicable,0.0,0.0,0.0,0.0,0.0,not_applicable,1720.0,Natural River sand,0.6,not_applicable,0.0,,,,,not_applicable,0.0,,,,,160.0,Polycarboxilate-based superplasticizer (SP),11.28,Standard curing,20.0,65.0,,120.0
800.0,ordinary Portland cement (OPC) I42.5,42.5,200.0,0.0,not_applicable,0.0,0.0,0.0,0.0,0.0,0.0,0.0,not_applicable,0.0,0.0,0.0,0.0,0.0,not_applicable,1808.0,Natural River sand,0.6,not_applicable,0.0,,,,,not_applicable,0.0,,,,,160.0,Polycarboxilate-based superplasticizer (SP),12.0,Standard curing,20.0,65.0,,110.0
800.0,ordinary Portland cement (OPC) I42.5,42.5,266.40000000000003,0.0,not_applicable,0.0,0.0,0.0,0.0,0.0,0.0,0.0,not_applicable,0.0,0.0,0.0,0.0,0.0,not_applicable,1912.0,Natural River sand,0.6,not_applicable,0.0,,,,,not_applicable,0.0,,,,,160.0,Polycarboxilate-based superplasticizer (SP),12.8,Standard curing,20.0,65.0,,105.0
800.0,ordinary Portland cement (OPC) I42.5,42.5,140.79999999999998,0.0,not_applicable,0.0,0.0,0.0,0.0,0.0,0.0,0.0,not_applicable,0.0,0.0,0.0,0.0,0.0,not_applicable,1768.0,Natural River sand,0.6,not_applicable,0.0,,,,,not_applicable,0.0,,,,,144.0,Polycarboxilate-based superplasticizer (SP),11.28,Standard curing,20.0,65.0,,121.0
800.0,ordinary Portland cement (OPC) I42.5,42.5,140.79999999999998,0.0,not_applicable,0.0,0.0,0.0,0.0,0.0,0.0,0.0,not_applicable,0.0,0.0,0.0,0.0,0.0,not_applicable,1672.0,Natural River sand,0.6,not_applicable,0.0,,,,,not_applicable,0.0,,,,,176.0,Polycarboxilate-based superplasticizer (SP),11.28,Standard curing,20.0,65.0,,110.0
800.0,ordinary Portland cement (OPC) I42.5,42.5,140.79999999999998,0.0,not_applicable,0.0,0.0,0.0,0.0,0.0,0.0,0.0,not_applicable,0.0,0.0,0.0,0.0,0.0,not_applicable,1720.0,Natural River sand,0.6,not_applicable,0.0,,,,,not_applicable,0.0,,,,,160.0,Polycarboxilate-based superplasticizer (SP),13.2,Standard curing,20.0,65.0,,120.0
800.0,ordinary Portland cement (OPC) I42.5,42.5,140.79999999999998,0.0,not_applicable,0.0,0.0,0.0,0.0,0.0,0.0,0.0,not_applicable,0.0,0.0,0.0,0.0,0.0,not_applicable,1728.0,Natural River sand,0.6,not_applicable,0.0,,,,,not_applicable,0.0,,,,,160.0,Polycarboxilate-based superplasticizer (SP),9.44,Standard curing,20.0,65.0,,111.0
900.0,ordinary Portland cement (OPC) I42.5,42.5,158.39999999999998,0.0,not_applicable,0.0,0.0,0.0,0.0,0.0,0.0,0.0,not_applicable,0.0,0.0,0.0,0.0,0.0,not_applicable,1548.0,Natural River sand,0.6,not_applicable,0.0,,,,,not_applicable,0.0,,,,,180.0,Polycarboxilate-based superplasticizer (SP),12.69,Standard curing,20.0,65.0,,122.0
900.0,ordinary Portland cement (OPC) I42.5,42.5,225.0,0.0,not_applicable,0.0,0.0,0.0,0.0,0.0,0.0,0.0,not_applicable,0.0,0.0,0.0,0.0,0.0,not_applicable,1629.0,Natural River sand,0.6,not_applicable,0.0,,,,,not_applicable,0.0,,,,,180.0,Polycarboxilate-based superplasticizer (SP),13.5,Standard curing,20.0,65.0,,125.0
900.0,ordinary Portland cement (OPC) I42.5,42.5,299.7,0.0,not_applicable,0.0,0.0,0.0,0.0,0.0,0.0,0.0,not_applicable,0.0,0.0,0.0,0.0,0.0,not_applicable,1719.0,Natural River sand,0.6,not_applicable,0.0,,,,,not_applicable,0.0,,,,,180.0,Polycarboxilate-based superplasticizer (SP),14.4,Standard curing,20.0,65.0,,120.0
900.0,ordinary Portland cement (OPC) I42.5,42.5,225.0,0.0,not_applicable,0.0,0.0,0.0,0.0,0.0,0.0,0.0,not_applicable,0.0,0.0,0.0,0.0,0.0,not_applicable,1692.0,Natural River sand,0.6,not_applicable,0.0,,,,,not_applicable,0.0,,,,,162.0,Polycarboxilate-based superplasticizer (SP),13.5,Standard curing,20.0,65.0,,130.0
900.0,ordinary Portland cement (OPC) I42.5,42.5,225.0,0.0,not_applicable,0.0,0.0,0.0,0.0,0.0,0.0,0.0,not_applicable,0.0,0.0,0.0,0.0,0.0,not_applicable,1575.0,Natural River sand,0.6,not_applicable,0.0,,,,,not_applicable,0.0,,,,,198.0,Polycarboxilate-based superplasticizer (SP),13.5,Standard curing,20.0,65.0,,120.0
900.0,ordinary Portland cement (OPC) I42.5,42.5,225.0,0.0,not_applicable,0.0,0.0,0.0,0.0,0.0,0.0,0.0,not_applicable,0.0,0.0,0.0,0.0,0.0,not_applicable,1620.0,Natural River sand,0.6,not_applicable,0.0,,,,,not_applicable,0.0,,,,,180.0,Polycarboxilate-based superplasticizer (SP),15.75,Standard curing,20.0,65.0,,126.0
900.0,ordinary Portland cement (OPC) I42.5,42.5,225.0,0.0,not_applicable,0.0,0.0,0.0,0.0,0.0,0.0,0.0,not_applicable,0.0,0.0,0.0,0.0,0.0,not_applicable,1638.0,Natural River sand,0.6,not_applicable,0.0,,,,,not_applicable,0.0,,,,,180.0,Polycarboxilate-based superplasticizer (SP),11.25,Standard curing,20.0,65.0,,125.0
1000.0,ordinary Portland cement (OPC) I42.5,42.5,176.0,0.0,not_applicable,0.0,0.0,0.0,0.0,0.0,0.0,0.0,not_applicable,0.0,0.0,0.0,0.0,0.0,not_applicable,1380.0,Natural River sand,0.6,not_applicable,0.0,,,,,not_applicable,0.0,,,,,200.0,Polycarboxilate-based superplasticizer (SP),14.1,Standard curing,20.0,65.0,,130.0
1000.0,ordinary Portland cement (OPC) I42.5,42.5,250.0,0.0,not_applicable,0.0,0.0,0.0,0.0,0.0,0.0,0.0,not_applicable,0.0,0.0,0.0,0.0,0.0,not_applicable,1450.0,Natural River sand,0.6,not_applicable,0.0,,,,,not_applicable,0.0,,,,,200.0,Polycarboxilate-based superplasticizer (SP),15.0,Standard curing,20.0,65.0,,128.0
1000.0,ordinary Portland cement (OPC) I42.5,42.5,333.0,0.0,not_applicable,0.0,0.0,0.0,0.0,0.0,0.0,0.0,not_applicable,0.0,0.0,0.0,0.0,0.0,not_applicable,1520.0,Natural River sand,0.6,not_applicable,0.0,,,,,not_applicable,0.0,,,,,200.0,Polycarboxilate-based superplasticizer (SP),16.0,Standard curing,20.0,65.0,,125.0
1000.0,ordinary Portland cement (OPC) I42.5,42.5,176.0,0.0,not_applicable,0.0,0.0,0.0,0.0,0.0,0.0,0.0,not_applicable,0.0,0.0,0.0,0.0,0.0,not_applicable,1440.0,Natural River sand,0.6,not_applicable,0.0,,,,,not_applicable,0.0,,,,,180.0,Polycarboxilate-based superplasticizer (SP),14.1,Standard curing,20.0,65.0,,135.0
1000.0,ordinary Portland cement (OPC) I42.5,42.5,176.0,0.0,not_applicable,0.0,0.0,0.0,0.0,0.0,0.0,0.0,not_applicable,0.0,0.0,0.0,0.0,0.0,not_applicable,1320.0,Natural River sand,0.6,not_applicable,0.0,,,,,not_applicable,0.0,,,,,220.0,Polycarboxilate-based superplasticizer (SP),14.1,Standard curing,20.0,65.0,,121.0
1000.0,ordinary Portland cement (OPC) I42.5,42.5,176.0,0.0,not_applicable,0.0,0.0,0.0,0.0,0.0,0.0,0.0,not_applicable,0.0,0.0,0.0,0.0,0.0,not_applicable,1380.0,Natural River sand,0.6,not_applicable,0.0,,,,,not_applicable,0.0,,,,,200.0,Polycarboxilate-based superplasticizer (SP),16.5,Standard curing,20.0,65.0,,125.0
1000.0,ordinary Portland cement (OPC) I42.5,42.5,176.0,0.0,not_applicable,0.0,0.0,0.0,0.0,0.0,0.0,0.0,not_applicable,0.0,0.0,0.0,0.0,0.0,not_applicable,1390.0,Natural River sand,0.6,not_applicable,0.0,,,,,not_applicable,0.0,,,,,200.0,Polycarboxilate-based superplasticizer (SP),11.8,Standard curing,20.0,65.0,,122.0
700.0,P-II 52.5 cement,52.5,50.0,150.0,Class F,0.0,0.0,0.0,0.0,0.0,0.0,0.0,not_applicable,0.0,0.0,0.0,0.0,0.0,not_applicable,1104.0,Natural River sand,1.25,not_applicable,0.0,,,,,not_applicable,0.0,,,,,180.0,polycarboxylic ether based superplasticizer,30.0,Standard curing,20.0,,,105.0
700.0,P-II 52.5 cement,52.5,50.0,150.0,Class F,0.0,0.0,0.0,0.0,0.0,0.0,0.0,not_applicable,0.0,0.0,0.0,0.0,0.0,not_applicable,1104.0,Natural River sand,1.25,Straight Steel Fiber,39.0,13.0,0.2,2000.0,,not_applicable,0.0,,,,,180.0,polycarboxylic ether based superplasticizer,30.0,Standard curing,20.0,,,115.0
700.0,P-II 52.5 cement,52.5,50.0,150.0,Class F,0.0,0.0,0.0,0.0,0.0,0.0,0.0,not_applicable,0.0,0.0,0.0,0.0,0.0,not_applicable,1104.0,Natural River sand,1.25,Straight Steel Fiber,78.0,13.0,0.2,2000.0,,not_applicable,0.0,,,,,180.0,polycarboxylic ether based superplasticizer,30.0,Standard curing,20.0,,,142.0
700.0,P-II 52.5 cement,52.5,50.0,150.0,Class F,0.0,0.0,0.0,0.0,0.0,0.0,0.0,not_applicable,0.0,0.0,0.0,0.0,0.0,not_applicable,1104.0,Natural River sand,1.25,Straight Steel Fiber,117.0,13.0,0.2,2000.0,,not_applicable,0.0,,,,,180.0,polycarboxylic ether based superplasticizer,30.0,Standard curing,20.0,,,158.0
700.0,P-II 52.5 cement,52.5,50.0,150.0,Class F,0.0,0.0,0.0,0.0,0.0,0.0,0.0,not_applicable,0.0,0.0,0.0,0.0,0.0,not_applicable,1104.0,Natural River sand,1.25,Straight Steel Fiber,156.0,13.0,0.2,2000.0,,not_applicable,0.0,,,,,180.0,polycarboxylic ether based superplasticizer,30.0,Standard curing,20.0,,,162.0
700.0,P-II 52.5 cement,52.5,50.0,150.0,Class F,0.0,0.0,0.0,0.0,0.0,0.0,0.0,not_applicable,0.0,0.0,0.0,0.0,0.0,not_applicable,1104.0,Natural River sand,1.25,Straight Steel Fiber,195.0,13.0,0.2,2000.0,,not_applicable,0.0,,,,,180.0,polycarboxylic ether based superplasticizer,30.0,Standard curing,20.0,,,165.0
754.0,P-II 52.5 cement,52.5,90.0,306.0,Class F,0.0,0.0,0.0,0.0,0.0,0.0,0.0,not_applicable,0.0,0.0,0.0,0.0,0.0,not_applicable,951.0,Natural River sand,1.25,Straight Steel Fiber,156.0,13.0,0.2,1100.0,,not_applicable,0.0,,,,,198.0,"polycarboxylic ether based
superplasticizer",33.0,Standard  Curing,20.0,,,152.0
754.0,P-II 52.5 cement,52.5,72.0,306.0,Class F,0.0,0.0,0.0,0.0,18.0,0.0,0.0,not_applicable,0.0,0.0,0.0,0.0,0.0,not_applicable,951.0,Natural River sand,1.25,Straight Steel Fiber,156.0,13.0,0.2,1100.0,,not_applicable,0.0,,,,,198.0,"polycarboxylic ether based
superplasticizer",33.0,Standard  Curing,20.0,,,155.0
754.0,P-II 52.5 cement,52.5,54.0,306.0,Class F,0.0,0.0,0.0,0.0,36.0,0.0,0.0,not_applicable,0.0,0.0,0.0,0.0,0.0,not_applicable,951.0,Natural River sand,1.25,Straight Steel Fiber,156.0,13.0,0.2,1100.0,,not_applicable,0.0,,,,,198.0,"polycarboxylic ether based
superplasticizer",33.0,Standard  Curing,20.0,,,160.0
754.0,P-II 52.5 cement,52.5,36.0,306.0,Class F,0.0,0.0,0.0,0.0,54.0,0.0,0.0,not_applicable,0.0,0.0,0.0,0.0,0.0,not_applicable,951.0,Natural River sand,1.25,Straight Steel Fiber,156.0,13.0,0.2,1100.0,,not_applicable,0.0,,,,,198.0,"polycarboxylic ether based
superplasticizer",33.0,Standard  Curing,20.0,,,157.0
754.0,P-II 52.5 cement,52.5,18.0,306.0,Class F,0.0,0.0,0.0,0.0,72.0,0.0,0.0,not_applicable,0.0,0.0,0.0,0.0,0.0,not_applicable,951.0,Natural River sand,1.25,Straight Steel Fiber,156.0,13.0,0.2,1100.0,,not_applicable,0.0,,,,,198.0,"polycarboxylic ether based
superplasticizer",33.0,Standard  Curing,20.0,,,155.0
754.0,P-II 52.5 cement,52.5,0.0,306.0,Class F,0.0,0.0,0.0,0.0,90.0,0.0,0.0,not_applicable,0.0,0.0,0.0,0.0,0.0,not_applicable,951.0,Natural River sand,1.25,Straight Steel Fiber,156.0,13.0,0.2,1100.0,,not_applicable,0.0,,,,,198.0,"polycarboxylic ether based
superplasticizer",33.0,Standard  Curing,20.0,,,156.0
742.0,Ordinary Portland Cement Type I_x0002_,,149.0,0.0,not_applicable,0.0,0.0,0.0,0.0,0.0,0.0,0.0,not_applicable,0.0,0.0,0.0,0.0,0.0,not_applicable,1100.0,Locally available sand,1.0,Straight Steel Fiber,80.0,15.0,0.2,2300.0,,not_applicable,0.0,,,,,151.0,"Sika ViscoCrete-2044, a polycarboxylic ether based superplasticizer",40.0,Hot Curing,90.0,,,125.0
742.0,Ordinary Portland Cement Type I_x0002_,,149.0,0.0,not_applicable,0.0,0.0,0.0,0.0,0.0,0.0,0.0,not_applicable,0.0,0.0,0.0,0.0,0.0,not_applicable,1100.0,Locally available sand,1.0,Straight Steel Fiber,80.0,15.0,0.2,2300.0,,not_applicable,0.0,,,,,151.0,"Sika ViscoCrete-2044, a polycarboxylic ether based superplasticizer",40.0,Hot Curing,90.0,,,126.0
742.0,Ordinary Portland Cement Type I_x0002_,,149.0,0.0,not_applicable,0.0,0.0,0.0,0.0,0.0,0.0,0.0,not_applicable,0.0,0.0,0.0,0.0,0.0,not_applicable,1100.0,Locally available sand,1.0,Straight Steel Fiber,80.0,15.0,0.2,2300.0,,not_applicable,0.0,,,,,151.0,"Sika ViscoCrete-2044, a polycarboxylic ether based superplasticizer",40.0,steam curing,90.0,,,135.0
740.0,Ordinary Portland Cement Type I_x0002_,,148.0,0.0,not_applicable,0.0,0.0,0.0,0.0,0.0,0.0,0.0,not_applicable,0.0,0.0,0.0,0.0,0.0,not_applicable,1080.0,Locally available sand,1.0,Straight Steel Fiber,80.0,15.0,0.2,2300.0,,not_applicable,0.0,,,,,160.0,"Sika ViscoCrete-2044, a polycarboxylic ether based superplasticizer",40.0,steam curing,90.0,,,122.0
776.0,Ordinary Portland Cement Type I_x0002_,,155.0,0.0,not_applicable,0.0,0.0,0.0,0.0,0.0,0.0,0.0,not_applicable,0.0,0.0,0.0,0.0,0.0,not_applicable,1128.0,Locally available sand,1.0,Straight Steel Fiber,80.0,25.0,0.2,2300.0,,not_applicable,0.0,,,,,163.0,"Sika ViscoCrete-2044, a polycarboxylic ether based superplasticizer",41.0,steam curing,90.0,,,140.0
776.0,Ordinary Portland Cement Type I_x0002_,,155.0,0.0,not_applicable,0.0,0.0,0.0,0.0,0.0,0.0,0.0,not_applicable,0.0,0.0,0.0,0.0,0.0,not_applicable,1128.0,Locally available sand,1.0,Straight Steel Fiber,80.0,25.0,0.2,2300.0,,not_applicable,0.0,,,,,163.0,"Sika ViscoCrete-2044, a polycarboxylic ether based superplasticizer",41.0,steam curing,90.0,,,140.0
780.0,Ordinary Portland Cement Type I_x0002_,,156.0,0.0,not_applicable,0.0,0.0,0.0,0.0,0.0,0.0,0.0,not_applicable,0.0,0.0,0.0,0.0,0.0,not_applicable,1102.0,Locally available sand,1.0,Straight Steel Fiber,118.0,20.0,0.2,2300.0,,not_applicable,0.0,,,,,140.0,"Sika ViscoCrete-2044, a polycarboxylic ether based superplasticizer",40.0,steam curing,90.0,,,122.0
740.0,Ordinary Portland Cement Type I_x0002_,,148.0,0.0,not_applicable,0.0,0.0,0.0,0.0,0.0,0.0,0.0,not_applicable,0.0,0.0,0.0,0.0,0.0,not_applicable,1080.0,Locally available sand,1.0,Straight Steel Fiber,80.0,15.0,0.2,2300.0,,not_applicable,0.0,,,,,160.0,"Sika ViscoCrete-2044, a polycarboxylic ether based superplasticizer",40.0,steam curing,90.0,,,122.0
792.0,Portland cement (P.I. 42.5),42.5,264.0,0.0,not_applicable,0.0,0.0,0.0,0.0,0.0,0.0,0.0,not_applicable,0.0,0.0,0.0,0.0,0.0,not_applicable,1056.0,Natural River sand,2.36,Straight Steel Fiber,156.0,13.0,0.2,2800.0,,not_applicable,0.0,,,,,173.0,polycarboxylate-based superplasticizer (SP),21.1,Standard Curing,20.0,,,150.0
634.0,Portland cement (P.I. 42.5),42.5,264.0,0.0,not_applicable,0.0,0.0,0.0,0.0,0.0,159.0,0.0,not_applicable,0.0,0.0,0.0,0.0,0.0,not_applicable,1056.0,Natural River sand,2.36,Straight Steel Fiber,156.0,13.0,0.2,2800.0,,not_applicable,0.0,,,,,173.0,polycarboxylate-based superplasticizer (SP),21.1,Standard Curing,20.0,,,145.0
475.0,Portland cement (P.I. 42.5),42.5,264.0,0.0,not_applicable,0.0,0.0,0.0,0.0,0.0,317.0,0.0,not_applicable,0.0,0.0,0.0,0.0,0.0,not_applicable,1056.0,Natural River sand,2.36,Straight Steel Fiber,156.0,13.0,0.2,2800.0,,not_applicable,0.0,,,,,173.0,polycarboxylate-based superplasticizer (SP),21.1,Standard Curing,20.0,,,148.0
317.0,Portland cement (P.I. 42.5),42.5,264.0,0.0,not_applicable,0.0,0.0,0.0,0.0,0.0,475.0,0.0,not_applicable,0.0,0.0,0.0,0.0,0.0,not_applicable,1056.0,Natural River sand,2.36,Straight Steel Fiber,156.0,13.0,0.2,2800.0,,not_applicable,0.0,,,,,173.0,polycarboxylate-based superplasticizer (SP),21.1,Standard Curing,20.0,,,145.0
792.0,Portland cement (P.I. 42.5),42.5,264.0,0.0,not_applicable,0.0,0.0,0.0,0.0,0.0,0.0,0.0,not_applicable,0.0,0.0,0.0,0.0,0.0,not_applicable,1056.0,Natural River sand,2.36,Straight Steel Fiber,156.0,13.0,0.2,2800.0,,not_applicable,0.0,,,,,173.0,polycarboxylate-based superplasticizer (SP),21.1,Standard Curing,20.0,,,150.0
634.0,Portland cement (P.I. 42.5),42.5,264.0,159.0,Class F,0.0,0.0,0.0,0.0,0.0,0.0,0.0,not_applicable,0.0,0.0,0.0,0.0,0.0,not_applicable,1056.0,Natural River sand,2.36,Straight Steel Fiber,156.0,13.0,0.2,2800.0,,not_applicable,0.0,,,,,173.0,polycarboxylate-based superplasticizer (SP),21.1,Standard Curing,20.0,,,143.0
475.0,Portland cement (P.I. 42.5),42.5,264.0,317.0,Class F,0.0,0.0,0.0,0.0,0.0,0.0,0.0,not_applicable,0.0,0.0,0.0,0.0,0.0,not_applicable,1056.0,Natural River sand,2.36,Straight Steel Fiber,156.0,13.0,0.2,2800.0,,not_applicable,0.0,,,,,173.0,polycarboxylate-based superplasticizer (SP),21.1,Standard Curing,20.0,,,146.0
317.0,Portland cement (P.I. 42.5),42.5,264.0,475.0,Class F,0.0,0.0,0.0,0.0,0.0,0.0,0.0,not_applicable,0.0,0.0,0.0,0.0,0.0,not_applicable,1056.0,Natural River sand,2.36,Straight Steel Fiber,156.0,13.0,0.2,2800.0,,not_applicable,0.0,,,,,173.0,polycarboxylate-based superplasticizer (SP),21.1,Standard Curing,20.0,,,140.0
792.0,Portland cement (P.I. 42.5),42.5,264.0,0.0,not_applicable,0.0,0.0,0.0,0.0,0.0,0.0,0.0,not_applicable,0.0,0.0,0.0,0.0,0.0,not_applicable,1056.0,Natural River sand,2.36,Straight Steel Fiber,156.0,13.0,0.2,2800.0,,not_applicable,0.0,,,,,173.0,polycarboxylate-based superplasticizer (SP),21.1,Hot Water Curing,90.0,,,195.0
634.0,Portland cement (P.I. 42.5),42.5,264.0,0.0,not_applicable,0.0,0.0,0.0,0.0,0.0,159.0,0.0,not_applicable,0.0,0.0,0.0,0.0,0.0,not_applicable,1056.0,Natural River sand,2.36,Straight Steel Fiber,156.0,13.0,0.2,2800.0,,not_applicable,0.0,,,,,173.0,polycarboxylate-based superplasticizer (SP),21.1,Hot Water Curing,90.0,,,180.0
475.0,Portland cement (P.I. 42.5),42.5,264.0,0.0,not_applicable,0.0,0.0,0.0,0.0,0.0,317.0,0.0,not_applicable,0.0,0.0,0.0,0.0,0.0,not_applicable,1056.0,Natural River sand,2.36,Straight Steel Fiber,156.0,13.0,0.2,2800.0,,not_applicable,0.0,,,,,173.0,polycarboxylate-based superplasticizer (SP),21.1,Hot Water Curing,90.0,,,175.0
317.0,Portland cement (P.I. 42.5),42.5,264.0,0.0,not_applicable,0.0,0.0,0.0,0.0,0.0,475.0,0.0,not_applicable,0.0,0.0,0.0,0.0,0.0,not_applicable,1056.0,Natural River sand,2.36,Straight Steel Fiber,156.0,13.0,0.2,2800.0,,not_applicable,0.0,,,,,173.0,polycarboxylate-based superplasticizer (SP),21.1,Hot Water Curing,90.0,,,165.0
792.0,Portland cement (P.I. 42.5),42.5,264.0,0.0,not_applicable,0.0,0.0,0.0,0.0,0.0,0.0,0.0,not_applicable,0.0,0.0,0.0,0.0,0.0,not_applicable,1056.0,Natural River sand,2.36,Straight Steel Fiber,156.0,13.0,0.2,2800.0,,not_applicable,0.0,,,,,173.0,polycarboxylate-based superplasticizer (SP),21.1,Hot Water Curing,90.0,,,194.0
634.0,Portland cement (P.I. 42.5),42.5,264.0,159.0,Class F,0.0,0.0,0.0,0.0,0.0,0.0,0.0,not_applicable,0.0,0.0,0.0,0.0,0.0,not_applicable,1056.0,Natural River sand,2.36,Straight Steel Fiber,156.0,13.0,0.2,2800.0,,not_applicable,0.0,,,,,173.0,polycarboxylate-based superplasticizer (SP),21.1,Hot Water Curing,90.0,,,178.0
475.0,Portland cement (P.I. 42.5),42.5,264.0,317.0,Class F,0.0,0.0,0.0,0.0,0.0,0.0,0.0,not_applicable,0.0,0.0,0.0,0.0,0.0,not_applicable,1056.0,Natural River sand,2.36,Straight Steel Fiber,156.0,13.0,0.2,2800.0,,not_applicable,0.0,,,,,173.0,polycarboxylate-based superplasticizer (SP),21.1,Hot Water Curing,90.0,,,173.0
317.0,Portland cement (P.I. 42.5),42.5,264.0,475.0,Class F,0.0,0.0,0.0,0.0,0.0,0.0,0.0,not_applicable,0.0,0.0,0.0,0.0,0.0,not_applicable,1056.0,Natural River sand,2.36,Straight Steel Fiber,156.0,13.0,0.2,2800.0,,not_applicable,0.0,,,,,173.0,polycarboxylate-based superplasticizer (SP),21.1,Hot Water Curing,90.0,,,162.0
792.0,Portland cement (P.I. 42.5),42.5,264.0,0.0,not_applicable,0.0,0.0,0.0,0.0,0.0,0.0,0.0,not_applicable,0.0,0.0,0.0,0.0,0.0,not_applicable,1056.0,Natural River sand,2.36,Straight Steel Fiber,156.0,13.0,0.2,2800.0,,not_applicable,0.0,,,,,173.0,polycarboxylate-based superplasticizer (SP),21.1,Steam Curing,90.0,,,188.0
634.0,Portland cement (P.I. 42.5),42.5,264.0,0.0,not_applicable,0.0,0.0,0.0,0.0,0.0,159.0,0.0,not_applicable,0.0,0.0,0.0,0.0,0.0,not_applicable,1056.0,Natural River sand,2.36,Straight Steel Fiber,156.0,13.0,0.2,2800.0,,not_applicable,0.0,,,,,173.0,polycarboxylate-based superplasticizer (SP),21.1,Steam Curing,90.0,,,180.0
475.0,Portland cement (P.I. 42.5),42.5,264.0,0.0,not_applicable,0.0,0.0,0.0,0.0,0.0,317.0,0.0,not_applicable,0.0,0.0,0.0,0.0,0.0,not_applicable,1056.0,Natural River sand,2.36,Straight Steel Fiber,156.0,13.0,0.2,2800.0,,not_applicable,0.0,,,,,173.0,polycarboxylate-based superplasticizer (SP),21.1,Steam Curing,90.0,,,175.0
317.0,Portland cement (P.I. 42.5),42.5,264.0,0.0,not_applicable,0.0,0.0,0.0,0.0,0.0,475.0,0.0,not_applicable,0.0,0.0,0.0,0.0,0.0,not_applicable,1056.0,Natural River sand,2.36,Straight Steel Fiber,156.0,13.0,0.2,2800.0,,not_applicable,0.0,,,,,173.0,polycarboxylate-based superplasticizer (SP),21.1,Steam Curing,90.0,,,168.0
792.0,Portland cement (P.I. 42.5),42.5,264.0,0.0,not_applicable,0.0,0.0,0.0,0.0,0.0,0.0,0.0,not_applicable,0.0,0.0,0.0,0.0,0.0,not_applicable,1056.0,Natural River sand,2.36,Straight Steel Fiber,156.0,13.0,0.2,2800.0,,not_applicable,0.0,,,,,173.0,polycarboxylate-based superplasticizer (SP),21.1,Steam Curing,90.0,,,187.0
634.0,Portland cement (P.I. 42.5),42.5,264.0,159.0,Class F,0.0,0.0,0.0,0.0,0.0,0.0,0.0,not_applicable,0.0,0.0,0.0,0.0,0.0,not_applicable,1056.0,Natural River sand,2.36,Straight Steel Fiber,156.0,13.0,0.2,2800.0,,not_applicable,0.0,,,,,173.0,polycarboxylate-based superplasticizer (SP),21.1,Steam Curing,90.0,,,179.0
475.0,Portland cement (P.I. 42.5),42.5,264.0,317.0,Class F,0.0,0.0,0.0,0.0,0.0,0.0,0.0,not_applicable,0.0,0.0,0.0,0.0,0.0,not_applicable,1056.0,Natural River sand,2.36,Straight Steel Fiber,156.0,13.0,0.2,2800.0,,not_applicable,0.0,,,,,173.0,polycarboxylate-based superplasticizer (SP),21.1,Steam Curing,90.0,,,174.0
317.0,Portland cement (P.I. 42.5),42.5,264.0,475.0,Class F,0.0,0.0,0.0,0.0,0.0,0.0,0.0,not_applicable,0.0,0.0,0.0,0.0,0.0,not_applicable,1056.0,Natural River sand,2.36,Straight Steel Fiber,156.0,13.0,0.2,2800.0,,not_applicable,0.0,,,,,173.0,polycarboxylate-based superplasticizer (SP),21.1,Steam Curing,90.0,,,163.0
1079.0,Portland cement (P.I 42.5),42.5,0.0,0.0,not_applicable,0.0,0.0,0.0,0.0,0.0,0.0,0.0,not_applicable,0.0,0.0,0.0,0.0,0.0,not_applicable,1079.0,Natural River sand,2.36,Straight Steel Fiber,156.0,13.0,0.2,2800.0,,not_applicable,0.0,,,,,177.0,polycarboxylate-based superplasticizer (SP),21.6,Standard curing,20.0,,,90.0
971.0,Portland cement (P.I 42.5),42.5,108.0,0.0,not_applicable,0.0,0.0,0.0,0.0,0.0,0.0,0.0,not_applicable,0.0,0.0,0.0,0.0,0.0,not_applicable,1079.0,Natural River sand,2.36,Straight Steel Fiber,156.0,13.0,0.2,2800.0,,not_applicable,0.0,,,,,177.0,polycarboxylate-based superplasticizer (SP),21.6,Standard curing,20.0,,,106.0
917.0,Portland cement (P.I 42.5),42.5,162.0,0.0,not_applicable,0.0,0.0,0.0,0.0,0.0,0.0,0.0,not_applicable,0.0,0.0,0.0,0.0,0.0,not_applicable,1079.0,Natural River sand,2.36,Straight Steel Fiber,156.0,13.0,0.2,2800.0,,not_applicable,0.0,,,,,177.0,polycarboxylate-based superplasticizer (SP),21.6,Standard curing,20.0,,,112.0
863.0,Portland cement (P.I 42.5),42.5,216.0,0.0,not_applicable,0.0,0.0,0.0,0.0,0.0,0.0,0.0,not_applicable,0.0,0.0,0.0,0.0,0.0,not_applicable,1079.0,Natural River sand,2.36,Straight Steel Fiber,156.0,13.0,0.2,2800.0,,not_applicable,0.0,,,,,177.0,polycarboxylate-based superplasticizer (SP),21.6,Standard curing,20.0,,,115.0
809.0,Portland cement (P.I 42.5),42.5,270.0,0.0,not_applicable,0.0,0.0,0.0,0.0,0.0,0.0,0.0,not_applicable,0.0,0.0,0.0,0.0,0.0,not_applicable,1079.0,Natural River sand,2.36,Straight Steel Fiber,156.0,13.0,0.2,2800.0,,not_applicable,0.0,,,,,177.0,polycarboxylate-based superplasticizer (SP),21.6,Standard curing,20.0,,,101.0
591.9,"Ordinary Portland Cement
(52.5)",52.5,24.7,264.3,Class F,0.0,0.0,0.0,0.0,0.0,0.0,0.0,not_applicable,0.0,0.0,0.0,0.0,0.0,not_applicable,1277.2,Locally available sand,2.0,not_applicable,0.0,,,,,not_applicable,0.0,,,,,159.3,polycarboxylic ether based superplasticizer,44.0,Standard curing,21.0,,,105.0
606.4,"Ordinary Portland Cement
(52.5)",52.5,25.3,0.0,not_applicable,0.0,0.0,0.0,0.0,0.0,270.7,0.0,not_applicable,0.0,0.0,0.0,0.0,0.0,not_applicable,1308.5,Locally available sand,2.0,not_applicable,0.0,,,,,not_applicable,0.0,,,,,163.2,polycarboxylic ether based superplasticizer,45.1,Standard curing,21.0,,,112.0
602.8,"Ordinary Portland Cement
(52.5)",52.5,25.1,0.0,not_applicable,269.1,0.0,0.0,0.0,0.0,0.0,0.0,not_applicable,0.0,0.0,0.0,0.0,0.0,not_applicable,1300.8,Locally available sand,2.0,not_applicable,0.0,,,,,not_applicable,0.0,,,,,162.2,polycarboxylic ether based superplasticizer,44.9,Standard curing,21.0,,,103.0
883.9,"Ordinary Portland Cement
