Repository: Jocund96/Data-to-Design-ML

# Data

The datasets required by the S1 Linear Family workflows are included in this
directory.

| Dataset | Path | Purpose |
|---|---|---|
| Raw UCI Concrete | `raw/uci_concrete_data.xlsx` | Exploratory analysis and cleaning |
| UCI Concrete | `processed/uci_concrete_clean_engineered.csv` | Baseline and representation experiments |
| UHPC workbook | `raw/UHPC Dataset  (Version-2).xlsx` | Original UHPC import |
| Target-filtered UHPC | `processed/uhpc_rows_with_28day_target.csv` | Semantic missingness experiments |
| Shared semantic UHPC | `processed/shared_strategies/uhpc_semantic_50/` | Row-mixed, publication, uncertainty, and attribution experiments |

File: S1_Linear/data/processed/uhpc_rows_with_28day_target.csv (part 6 of 21)
 U70H -  WC,900.0, Type I Ordinary Portland Cement,,220.0,0.0,,0.0,0.0,0.0,0.0,0.0,0.0,0.0,,0.0,0.0,0.0,0.0,0.0,,1005.0,quartz sand,,Straight Steel Fibers ,47.1,13.0,0.2,2500.0,,Hooked end steel fiber ,109.9,25,0.2,2500.0,,163.0,polycarboxylic-based ether hyperplasticiser (Glenium 51®),40.0,Standard Curing ,23.0,,,,,183.0,"Cylindrical specimens, 75 X 150 mm",ASTM C39,,,,,,127.32,,,ASTM C469,52.43,,,,,,,,70 x 70 x 280 ,ASTM C1609,,,35.7,,,,,,,,,,,,,,,,,,,,,,
U100H -  WC ,900.0, Type I Ordinary Portland Cement,,220.0,0.0,,0.0,0.0,0.0,0.0,0.0,0.0,0.0,,0.0,0.0,0.0,0.0,0.0,,1005.0,quartz sand,,Hooked steel fibers,157.0,25.0,0.2,2500.0,,,,,,,,163.0,polycarboxylic-based ether hyperplasticiser (Glenium 51®),40.0,Water Curing ,23.0,,,,,203.0,"Cylindrical specimens, 75 X 150 mm",ASTM C39,,,,,,127.77,,,ASTM C469,52.79,,,,,,,,70 x 70 x 280 ,ASTM C1609,,,38.487,,,,,,,,,,,,,,,,,,,,,,
U0H SC,900.0, Type I Ordinary Portland Cement,,220.0,0.0,,0.0,0.0,0.0,0.0,0.0,0.0,0.0,,0.0,0.0,0.0,0.0,0.0,,1005.0,quartz sand,,Straight Steel Fibers ,157.0,13.0,0.2,2500.0,,,,,,,,163.0,polycarboxylic-based ether hyperplasticiser (Glenium 51®),40.0,Steam  Curing ,90.0,,,,,,"Cylindrical specimens, 75 X 150 mm",ASTM C39,,,,,,159.5,,,ASTM C469,50.12,,,,,,,,70 x 70 x 280 ,ASTM C1609,,,31.11,,,,,,,,,,,,,,,,,,,,,,
 U30H-SC,900.0, Type I Ordinary Portland Cement,,220.0,0.0,,0.0,0.0,0.0,0.0,0.0,0.0,0.0,,0.0,0.0,0.0,0.0,0.0,,1005.0,quartz sand,,Straight Steel Fibers ,109.9,13.0,0.2,2500.0,,Hooked end steel fiber ,47.1,25,0.2,2500.0,,163.0,polycarboxylic-based ether hyperplasticiser (Glenium 51®),40.0,Steam  Curing ,90.0,,,,,,"Cylindrical specimens, 75 X 150 mm",ASTM C39,,,,,,148.52,,,ASTM C469,51.13,,,,,,,,70 x 70 x 280 ,ASTM C1609,,,34.542,,,,,,,,,,,,,,,,,,,,,,
 U50H -SC,900.0, Type I Ordinary Portland Cement,,220.0,0.0,,0.0,0.0,0.0,0.0,0.0,0.0,0.0,,0.0,0.0,0.0,0.0,0.0,,1005.0,quartz sand,,Straight Steel Fibers ,78.5,13.0,0.2,2500.0,,Hooked end steel fiber ,78.5,25,0.2,2500.0,,163.0,polycarboxylic-based ether hyperplasticiser (Glenium 51®),40.0,Steam  Curing ,90.0,,,,,,"Cylindrical specimens, 75 X 150 mm",ASTM C39,,,,,,148.4,,,ASTM C469,51.55,,,,,,,,70 x 70 x 280 ,ASTM C1609,,,38.695,,,,,,,,,,,,,,,,,,,,,,
 U70H -  SC,900.0, Type I Ordinary Portland Cement,,220.0,0.0,,0.0,0.0,0.0,0.0,0.0,0.0,0.0,,0.0,0.0,0.0,0.0,0.0,,1005.0,quartz sand,,Straight Steel Fibers ,47.1,13.0,0.2,2500.0,,Hooked end steel fiber ,109.9,25,0.2,2500.0,,163.0,polycarboxylic-based ether hyperplasticiser (Glenium 51®),40.0,Steam  Curing ,90.0,,,,,,"Cylindrical specimens, 75 X 150 mm",ASTM C39,,,,,,144.32,,,ASTM C469,52.54,,,,,,,,70 x 70 x 280 ,ASTM C1609,,,41.736,,,,,,,,,,,,,,,,,,,,,,
U100H -  SC ,900.0, Type I Ordinary Portland Cement,,220.0,0.0,,0.0,0.0,0.0,0.0,0.0,0.0,0.0,,0.0,0.0,0.0,0.0,0.0,,1005.0,quartz sand,,Hooked End Steel Fiber ,157.0,25.0,0.2,2500.0,,,,,,,,163.0,polycarboxylic-based ether hyperplasticiser (Glenium 51®),40.0,Steam  Curing ,90.0,,,,,,"Cylindrical specimens, 75 X 150 mm",ASTM C39,,,,,,143.09,,,ASTM C469,53.43,,,,,,,,70 x 70 x 280 ,ASTM C1609,,,44.053,,,,,,,,,,,,,,,,,,,,,,
Mix 1,890.0,Portland Cement of 53 grade,53.0,222.0,0.0,,0.0,0.0,0.0,0.0,0.0,0.0,0.0,,0.0,0.0,0.0,0.0,0.0,,799.0,quartz sand,0.6,Straight Steel Fibers ,119.0,10.0,0.12,,,,,,,,,222.0,"High range water reducing
admixture",29.7,Normal Curing ,,,,,,,70.6  x_x0002_ 70.6 _x0002_ x 70.6,ASTM C109,,,,,,102.0,,,,,,,,,,,,,,,,,,,,,,,,,,,,,,,,,,,India ,"Assessment of strength and durability characteristics of copper slag
incorporated ultra high strength concret

https://doi.org/10.1016/j.jclepro.2018.10.118",2018.0,Ref-48-Research
Mix 2,933.0,Portland Cement of 53 grade,53.0,233.0,0.0,,0.0,0.0,0.0,0.0,0.0,0.0,0.0,,0.0,0.0,0.0,0.0,0.0,,1026.0,quartz sand,0.6,,,,,,,,,,,,,168.0,"High range water reducing
admixture",37.6,Normal Curing ,,,,,,,70.6  x_x0002_ 70.6 _x0002_ x 70.6,ASTM C109,,,,,,100.0,,,,,,,,,,,,,,,,,,,,,,,,,,,,,,,,,,,,,,
Mix 3,850.0,Portland Cement of 53 grade,53.0,260.0,0.0,,0.0,212.0,0.0,0.0,0.0,0.0,0.0,,0.0,0.0,0.0,0.0,0.0,,850.0,quartz sand,0.6,Straight Steel Fibers ,157.0,10.0,0.12,,,,,,,,,170.0,"High range water reducing
admixture",45.0,Normal Curing ,,,,,,,70.6  x_x0002_ 70.6 _x0002_ x 70.6,ASTM C109,,,,,,166.0,,,,,ASTM C496,17.3,,,,,,,,,,,,,,,,,,,,,,,,,,,,,,,,
Mix 4,950.0,Portland Cement of 53 grade,53.0,234.0,0.0,,0.0,95.0,0.0,0.0,0.0,0.0,0.0,,0.0,0.0,0.0,0.0,0.0,,1030.0,quartz sand,0.6,Straight Steel Fibers ,234.0,10.0,0.12,,,,,,,,,215.0,"High range water reducing
admixture",12.7,Normal Curing ,,,,,,,70.6  x_x0002_ 70.6 _x0002_ x 70.6,ASTM C109,,,,,,158.0,,,,,,,,,,,,,,,,,,,,,,,,,,,,,,,,,,,,,,
Mix 1,890.0,Portland Cement of 53 grade,53.0,222.0,0.0,,0.0,0.0,0.0,0.0,0.0,0.0,0.0,,0.0,0.0,0.0,0.0,0.0,,799.0,quartz sand,0.6,Straight Steel Fibers ,119.0,10.0,0.12,,,,,,,,,222.0,"High range water reducing
admixture",29.7,Steam Curing ,70.0,,,,,,70.6  x_x0002_ 70.6 _x0002_ x 70.6,ASTM C109,,,,,,116.0,,,,,,,,,,,,,,,,,,,,,,,,,,,,,,,,,,,,,,
Mix 2,933.0,Portland Cement of 53 grade,53.0,233.0,0.0,,0.0,0.0,0.0,0.0,0.0,0.0,0.0,,0.0,0.0,0.0,0.0,0.0,,1026.0,quartz sand,0.6,,,,,,,,,,,,,168.0,"High range water reducing
admixture",37.6,Steam Curing ,70.0,,,,,,70.6  x_x0002_ 70.6 _x0002_ x 70.6,ASTM C109,,,,,,118.0,,,,,,,,,,,,,,,,,,,,,,,,,,,,,,,,,,,,,,
Mix 3,850.0,Portland Cement of 53 grade,53.0,260.0,0.0,,0.0,212.0,0.0,0.0,0.0,0.0,0.0,,0.0,0.0,0.0,0.0,0.0,,850.0,quartz sand,0.6,Straight Steel Fibers ,157.0,10.0,0.12,,,,,,,,,170.0,"High range water reducing
admixture",45.0,Steam Curing ,70.0,,,,,,70.6  x_x0002_ 70.6 _x0002_ x 70.6,ASTM C109,,,,,,170.0,,,,,ASTM C496,19.8,,,,,,,,,,,,,,,,,,,,,,,,,,,,,,,,
Mix 4,950.0,Portland Cement of 53 grade,53.0,234.0,0.0,,0.0,95.0,0.0,0.0,0.0,0.0,0.0,,0.0,0.0,0.0,0.0,0.0,,1030.0,quartz sand,0.6,Straight Steel Fibers ,234.0,10.0,0.12,,,,,,,,,215.0,"High range water reducing
admixture",12.7,Steam Curing ,70.0,,,,,,70.6  x_x0002_ 70.6 _x0002_ x 70.6,ASTM C109,,,,,,170.0,,,,,,,,,,,,,,,,,,,,,,,,,,,,,,,,,,,,,,
Mix 1,890.0,Portland Cement of 53 grade,53.0,222.0,0.0,,0.0,0.0,0.0,0.0,0.0,0.0,0.0,,0.0,0.0,0.0,0.0,0.0,,799.0,quartz sand,0.6,Straight Steel Fibers ,119.0,10.0,0.12,,,,,,,,,222.0,"High range water reducing
admixture",29.7,Heat Curing ,160.0,,,,,,70.6  x_x0002_ 70.6 _x0002_ x 70.6,ASTM C109,,,,,,130.0,,,,,,,,,,,,,,,,,,,,,,,,,,,,,,,,,,,,,,
Mix 2,933.0,Portland Cement of 53 grade,53.0,233.0,0.0,,0.0,0.0,0.0,0.0,0.0,0.0,0.0,,0.0,0.0,0.0,0.0,0.0,,1026.0,quartz sand,0.6,,,,,,,,,,,,,168.0,"High range water reducing
admixture",37.6,Heat Curing ,160.0,,,,,,70.6  x_x0002_ 70.6 _x0002_ x 70.6,ASTM C109,,,,,,144.0,,,,,,,,,,,,,,,,,,,,,,,,,,,,,,,,,,,,,,
Mix 3,850.0,Portland Cement of 53 grade,53.0,260.0,0.0,,0.0,212.0,0.0,0.0,0.0,0.0,0.0,,0.0,0.0,0.0,0.0,0.0,,850.0,quartz sand,0.6,Straight Steel Fibers ,157.0,10.0,0.12,,,,,,,,,170.0,"High range water reducing
admixture",45.0,Heat Curing ,160.0,,,,,,70.6  x_x0002_ 70.6 _x0002_ x 70.6,ASTM C109,,,,,,184.0,,,,,ASTM C496,21.2,,,,,,,,,,,,,,,,,,,,,,,,,,,,,,,,
Mix 4,950.0,Portland Cement of 53 grade,53.0,234.0,0.0,,0.0,95.0,0.0,0.0,0.0,0.0,0.0,,0.0,0.0,0.0,0.0,0.0,,1030.0,quartz sand,0.6,Straight Steel Fibers ,234.0,10.0,0.12,,,,,,,,,215.0,"High range water reducing
admixture",12.7,Heat Curing ,160.0,,,,,,70.6  x_x0002_ 70.6 _x0002_ x 70.6,ASTM C109,,,,,,182.0,,,,,,,,,,,,,,,,,,,,,,,,,,,,,,,,,,,,,,
CS 10,850.0,Portland Cement of 53 grade,53.0,260.0,0.0,,0.0,212.0,0.0,0.0,0.0,0.0,85.0,Copper Slag,0.0,0.0,0.0,0.0,0.0,,765.0,quartz sand,0.6,Straight Steel Fibers ,157.0,10.0,0.12,,,,,,,,,170.0,"High range water reducing
admixture",45.0,Normal Curing ,,,,,,,70.6  x_x0002_ 70.6 _x0002_ x 70.6,ASTM C109,,,,,,185.0,,,,,ASTM C496,16.5,,,,,,100 x 100 x 500,,,,22.5,,,,ASTM C642-13,,,1.68,,,,,,,,ASTM C 1202- 12,470.0,,,,,,
CS 20,850.0,Portland Cement of 53 grade,53.0,260.0,0.0,,0.0,212.0,0.0,0.0,0.0,0.0,170.0,Copper Slag,0.0,0.0,0.0,0.0,0.0,,680.0,quartz sand,0.6,Steel Fibre,157.0,10.0,0.12,,,,,,,,,170.0,"High range water reducing
admixture",45.0,Normal Curing ,,,,,,,70.6  x_x0002_ 70.6 _x0002_ x 70.6,ASTM C109,,,,,,188.0,,,,,ASTM C496,20.5,,,,,,100 x 100 x 500,,,,25.3,,,,ASTM C642-13,,,1.64,,,,,,,,ASTM C 1202- 12,455.0,,,,,,
CS 30,850.0,Portland Cement of 53 grade,53.0,260.0,0.0,,0.0,212.0,0.0,0.0,0.0,0.0,255.0,Copper Slag,0.0,0.0,0.0,0.0,0.0,,595.0,quartz sand,0.6,Steel Fibre,157.0,10.0,0.12,,,,,,,,,170.0,"High range water reducing
admixture",45.0,Normal Curing ,,,,,,,70.6  x_x0002_ 70.6 _x0002_ x 70.6,ASTM C109,,,,,,192.0,,,,,ASTM C496,22.3,,,,,,100 x 100 x 500,,,,27.0,,,,ASTM C642-13,,,1.62,,,,,,,,ASTM C 1202- 12,445.0,,,,,,
CS 40,850.0,Portland Cement of 53 grade,53.0,260.0,0.0,,0.0,212.0,0.0,0.0,0.0,0.0,340.0,Copper Slag,0.0,0.0,0.0,0.0,0.0,,510.0,quartz sand,0.6,Steel Fibre,157.0,10.0,0.12,,,,,,,,,170.0,"High range water reducing
admixture",45.0,Normal Curing ,,,,,,,70.6  x_x0002_ 70.6 _x0002_ x 70.6,ASTM C109,,,,,,196.0,,,,,ASTM C496,25.5,,,,,,100 x 100 x 500,,,,29.0,,,,ASTM C642-13,,,1.57,,,,,,,,ASTM C 1202- 12,440.0,,,,,,
CS 50,850.0,Portland Cement of 53 grade,53.0,260.0,0.0,,0.0,212.0,0.0,0.0,0.0,0.0,425.0,Copper Slag,0.0,0.0,0.0,0.0,0.0,,425.0,quartz sand,0.6,Steel Fibre,157.0,10.0,0.12,,,,,,,,,170.0,"High range water reducing
admixture",45.0,Normal Curing ,,,,,,,70.6  x_x0002_ 70.6 _x0002_ x 70.6,ASTM C109,,,,,,198.0,,,,,ASTM C496,26.5,,,,,,100 x 100 x 500,,,,30.0,,,,ASTM C642-13,,,1.53,,,,,,,,ASTM C 1202- 12,430.0,,,,,,
CS 60,850.0,Portland Cement of 53 grade,53.0,260.0,0.0,,0.0,212.0,0.0,0.0,0.0,0.0,510.0,Copper Slag,0.0,0.0,0.0,0.0,0.0,,340.0,quartz sand,0.6,Steel Fibre,157.0,10.0,0.12,,,,,,,,,170.0,"High range water reducing
admixture",45.0,Normal Curing ,,,,,,,70.6  x_x0002_ 70.6 _x0002_ x 70.6,ASTM C109,,,,,,205.0,,,,,ASTM C496,27.0,,,,,,100 x 100 x 500,,,,32.0,,,,ASTM C642-13,,,1.51,,,,,,,,ASTM C 1202- 12,425.0,,,,,,
CS 70,850.0,Portland Cement of 53 grade,53.0,260.0,0.0,,0.0,212.0,0.0,0.0,0.0,0.0,595.0,Copper Slag,0.0,0.0,0.0,0.0,0.0,,255.0,quartz sand,0.6,Steel Fibre,157.0,10.0,0.12,,,,,,,,,170.0,"High range water reducing
admixture",45.0,Normal Curing ,,,,,,,70.6  x_x0002_ 70.6 _x0002_ x 70.6,ASTM C109,,,,,,201.0,,,,,ASTM C496,27.9,,,,,,100 x 100 x 500,,,,30.0,,,,ASTM C642-13,,,1.48,,,,,,,,ASTM C 1202- 12,410.0,,,,,,
CS 80,850.0,Portland Cement of 53 grade,53.0,260.0,0.0,,0.0,212.0,0.0,0.0,0.0,0.0,680.0,Copper Slag,0.0,0.0,0.0,0.0,0.0,,170.0,quartz sand,0.6,Steel Fibre,157.0,10.0,0.12,,,,,,,,,170.0,"High range water reducing
admixture",45.0,Normal Curing ,,,,,,,70.6  x_x0002_ 70.6 _x0002_ x 70.6,ASTM C109,,,,,,196.0,,,,,ASTM C496,26.1,,,,,,100 x 100 x 500,,,,27.0,,,,ASTM C642-13,,,1.48,,,,,,,,ASTM C 1202- 12,415.0,,,,,,
CS 90,850.0,Portland Cement of 53 grade,53.0,260.0,0.0,,0.0,212.0,0.0,0.0,0.0,0.0,765.0,Copper Slag,0.0,0.0,0.0,0.0,0.0,,85.0,quartz sand,0.6,Steel Fibre,157.0,10.0,0.12,,,,,,,,,170.0,"High range water reducing
admixture",45.0,Normal Curing ,,,,,,,70.6  x_x0002_ 70.6 _x0002_ x 70.6,ASTM C109,,,,,,191.0,,,,,ASTM C496,22.8,,,,,,100 x 100 x 500,,,,28.0,,,,ASTM C642-13,,,1.52,,,,,,,,ASTM C 1202- 12,420.0,,,,,,
CS 100,850.0,Portland Cement of 53 grade,53.0,260.0,0.0,,0.0,212.0,0.0,0.0,0.0,0.0,850.0,Copper Slag,0.0,0.0,0.0,0.0,0.0,,0.0,,0.6,Steel Fibre,157.0,10.0,0.12,,,,,,,,,170.0,"High range water reducing
admixture",45.0,Normal Curing ,,,,,,,70.6  x_x0002_ 70.6 _x0002_ x 70.6,ASTM C109,,,,,,189.0,,,,,ASTM C496,20.5,,,,,,100 x 100 x 500,,,,30.0,,,,ASTM C642-13,,,1.56,,,,,,,,ASTM C 1202- 12,425.0,,,,,,
CS 10,850.0,Portland Cement of 53 grade,53.0,260.0,0.0,,0.0,212.0,0.0,0.0,0.0,0.0,85.0,Copper Slag,0.0,0.0,0.0,0.0,0.0,,765.0,quartz sand,0.6,Steel Fibre,157.0,10.0,0.12,,,,,,,,,170.0,"High range water reducing
admixture",45.0,Normal Curing ,,,,,,,70.6  x_x0002_ 70.6 _x0002_ x 70.6,ASTM C109,,,,,,182.0,,,,,ASTM C496,16.1,,,,,,100 x 100 x 500,,,,22.0,,,,ASTM C642-13,,,1.6,,,,,,,,ASTM C 1202- 12,435.0,,,,,,
CS 20,850.0,Portland Cement of 53 grade,53.0,260.0,0.0,,0.0,212.0,0.0,0.0,0.0,0.0,170.0,Copper Slag,0.0,0.0,0.0,0.0,0.0,,680.0,quartz sand,0.6,Steel Fibre,157.0,10.0,0.12,,,,,,,,,170.0,"High range water reducing
admixture",45.0,Normal Curing ,,,,,,,70.6  x_x0002_ 70.6 _x0002_ x 70.6,ASTM C109,,,,,,185.0,,,,,ASTM C496,16.2,,,,,,100 x 100 x 500,,,,23.0,,,,,,,,,,,,,,,,,,,,,,
CS 30,850.0,Portland Cement of 53 grade,53.0,260.0,0.0,,0.0,212.0,0.0,0.0,0.0,0.0,255.0,Copper Slag,0.0,0.0,0.0,0.0,0.0,,595.0,quartz sand,0.6,Steel Fibre,157.0,10.0,0.12,,,,,,,,,170.0,"High range water reducing
admixture",45.0,Normal Curing ,,,,,,,70.6  x_x0002_ 70.6 _x0002_ x 70.6,ASTM C109,,,,,,185.5,,,,,ASTM C496,18.0,,,,,,100 x 100 x 500,,,,23.0,,,,,,,,,,,,,,,,,,,,,,
CS 40,850.0,Portland Cement of 53 grade,53.0,260.0,0.0,,0.0,212.0,0.0,0.0,0.0,0.0,340.0,Copper Slag,0.0,0.0,0.0,0.0,0.0,,510.0,quartz sand,0.6,Steel Fibre,157.0,10.0,0.12,,,,,,,,,170.0,"High range water reducing
admixture",45.0,Normal Curing ,,,,,,,70.6  x_x0002_ 70.6 _x0002_ x 70.6,ASTM C109,,,,,,186.0,,,,,ASTM C496,18.6,,,,,,100 x 100 x 500,,,,24.0,,,,,,,,,,,,,,,,,,,,,,
CS 50,850.0,Portland Cement of 53 grade,53.0,260.0,0.0,,0.0,212.0,0.0,0.0,0.0,0.0,425.0,Copper Slag,0.0,0.0,0.0,0.0,0.0,,425.0,quartz sand,0.6,Steel Fibre,157.0,10.0,0.12,,,,,,,,,170.0,"High range water reducing
admixture",45.0,Normal Curing ,,,,,,,70.6  x_x0002_ 70.6 _x0002_ x 70.6,ASTM C109,,,,,,172.0,,,,,ASTM C496,17.1,,,,,,100 x 100 x 500,,,,21.0,,,,,,,,,,,,,,,,,,,,,,
CS 60,850.0,Portland Cement of 53 grade,53.0,260.0,0.0,,0.0,212.0,0.0,0.0,0.0,0.0,510.0,Copper Slag,0.0,0.0,0.0,0.0,0.0,,340.0,quartz sand,0.6,Steel Fibre,157.0,10.0,0.12,,,,,,,,,170.0,"High range water reducing
admixture",45.0,Normal Curing ,,,,,,,70.6  x_x0002_ 70.6 _x0002_ x 70.6,ASTM C109,,,,,,170.5,,,,,ASTM C496,14.5,,,,,,100 x 100 x 500,,,,22.0,,,,,,,,,,,,,,,,,,,,,,
CS 70,850.0,Portland Cement of 53 grade,53.0,260.0,0.0,,0.0,212.0,0.0,0.0,0.0,0.0,595.0,Copper Slag,0.0,0.0,0.0,0.0,0.0,,255.0,quartz sand,0.6,Steel Fibre,157.0,10.0,0.12,,,,,,,,,170.0,"High range water reducing
admixture",45.0,Normal Curing ,,,,,,,70.6  x_x0002_ 70.6 _x0002_ x 70.6,ASTM C109,,,,,,162.0,,,,,ASTM C496,15.0,,,,,,100 x 100 x 500,,,,20.0,,,,,,,,,,,,,,,,,,,,,,
CS 80,850.0,Portland Cement of 53 grade,53.0,260.0,0.0,,0.0,212.0,0.0,0.0,0.0,0.0,680.0,Copper Slag,0.0,0.0,0.0,0.0,0.0,,170.0,quartz sand,0.6,Steel Fibre,157.0,10.0,0.12,,,,,,,,,170.0,"High range water reducing
admixture",45.0,Normal Curing ,,,,,,,70.6  x_x0002_ 70.6 _x0002_ x 70.6,ASTM C109,,,,,,159.0,,,,,ASTM C496,14.4,,,,,,100 x 100 x 500,,,,19.0,,,,,,,,,,,,,,,,,,,,,,
CS 90,850.0,Portland Cement of 53 grade,53.0,260.0,0.0,,0.0,212.0,0.0,0.0,0.0,0.0,765.0,Copper Slag,0.0,0.0,0.0,0.0,0.0,,85.0,quartz sand,0.6,Steel Fibre,157.0,10.0,0.12,,,,,,,,,170.0,"High range water reducing
admixture",45.0,Normal Curing ,,,,,,,70.6  x_x0002_ 70.6 _x0002_ x 70.6,ASTM C109,,,,,,169.0,,,,,ASTM C496,14.2,,,,,,100 x 100 x 500,,,,21.0,,,,,,,,,,,,,,,,,,,,,,
CS 100,850.0,Portland Cement of 53 grade,53.0,260.0,0.0,,0.0,212.0,0.0,0.0,0.0,0.0,850.0,Copper Slag,0.0,0.0,0.0,0.0,0.0,,0.0,,0.6,Steel Fibre,157.0,10.0,0.12,,,,,,,,,170.0,"High range water reducing
admixture",45.0,Normal Curing ,,,,,,,70.6  x_x0002_ 70.6 _x0002_ x 70.6,ASTM C109,,,,,,157.0,,,,,ASTM C496,13.9,,,,,,100 x 100 x 500,,,,18.0,,,,,,,,,,,,,,,,,,,,,,
CS 10,850.0,Portland Cement of 53 grade,53.0,260.0,0.0,,0.0,212.0,0.0,0.0,0.0,0.0,85.0,Copper Slag,0.0,0.0,0.0,0.0,0.0,,765.0,quartz sand,0.6,Steel Fibre,157.0,10.0,0.12,,,,,,,,,170.0,"High range water reducing
admixture",45.0,Steam Curing,70.0,,,,,,70.6  x_x0002_ 70.6 _x0002_ x 70.6,ASTM C109,,,,,,199.0,,,,,ASTM C496,21.4,,,,,,100 x 100 x 500,,,,29.8,,,,ASTM C642-13,,,1.32,,,,,,,,ASTM C 1202- 12,360.0,,,,,,
CS 20,850.0,Portland Cement of 53 grade,53.0,260.0,0.0,,0.0,212.0,0.0,0.0,0.0,0.0,170.0,Copper Slag,0.0,0.0,0.0,0.0,0.0,,680.0,quartz sand,0.6,Steel Fibre,157.0,10.0,0.12,,,,,,,,,170.0,"High range water reducing
admixture",45.0,Steam Curing,70.0,,,,,,70.6  x_x0002_ 70.6 _x0002_ x 70.6,ASTM C109,,,,,,202.0,,,,,ASTM C496,22.5,,,,,,100 x 100 x 500,,,,32.5,,,,ASTM C642-13,,,1.28,,,,,,,,ASTM C 1202- 12,350.0,,,,,,
CS 30,850.0,Portland Cement of 53 grade,53.0,260.0,0.0,,0.0,212.0,0.0,0.0,0.0,0.0,255.0,Copper Slag,0.0,0.0,0.0,0.0,0.0,,595.0,quartz sand,0.6,Steel Fibre,157.0,10.0,0.12,,,,,,,,,170.0,"High range water reducing
admixture",45.0,Steam Curing,70.0,,,,,,70.6  x_x0002_ 70.6 _x0002_ x 70.6,ASTM C109,,,,,,203.0,,,,,ASTM C496,24.7,,,,,,100 x 100 x 500,,,,34.8,,,,ASTM C642-13,,,1.25,,,,,,,,ASTM C 1202- 12,345.0,,,,,,
CS 40,850.0,Portland Cement of 53 grade,53.0,260.0,0.0,,0.0,212.0,0.0,0.0,0.0,0.0,340.0,Copper Slag,0.0,0.0,0.0,0.0,0.0,,510.0,quartz sand,0.6,Steel Fibre,157.0,10.0,0.12,,,,,,,,,170.0,"High range water reducing
admixture",45.0,Steam Curing,70.0,,,,,,70.6  x_x0002_ 70.6 _x0002_ x 70.6,ASTM C109,,,,,,209.0,,,,,ASTM C496,26.1,,,,,,100 x 100 x 500,,,,37.0,,,,ASTM C642-13,,,1.24,,,,,,,,ASTM C 1202- 12,335.0,,,,,,
CS 50,850.0,Portland Cement of 53 grade,53.0,260.0,0.0,,0.0,212.0,0.0,0.0,0.0,0.0,425.0,Copper Slag,0.0,0.0,0.0,0.0,0.0,,425.0,quartz sand,0.6,Steel Fibre,157.0,10.0,0.12,,,,,,,,,170.0,"High range water reducing
admixture",45.0,Steam Curing,70.0,,,,,,70.6  x_x0002_ 70.6 _x0002_ x 70.6,ASTM C109,,,,,,212.0,,,,,ASTM C496,27.6,,,,,,100 x 100 x 500,,,,36.0,,,,ASTM C642-13,,,1.2,,,,,,,,ASTM C 1202- 12,325.0,,,,,,
CS 60,850.0,Portland Cement of 53 grade,53.0,260.0,0.0,,0.0,212.0,0.0,0.0,0.0,0.0,510.0,Copper Slag,0.0,0.0,0.0,0.0,0.0,,340.0,quartz sand,0.6,Steel Fibre,157.0,10.0,0.12,,,,,,,,,170.0,"High range water reducing
admixture",45.0,Steam Curing,70.0,,,,,,70.6  x_x0002_ 70.6 _x0002_ x 70.6,ASTM C109,,,,,,218.0,,,,,ASTM C496,28.2,,,,,,100 x 100 x 500,,,,39.0,,,,ASTM C642-13,,,1.18,,,,,,,,ASTM C 1202- 12,320.0,,,,,,
CS 70,850.0,Portland Cement of 53 grade,53.0,260.0,0.0,,0.0,212.0,0.0,0.0,0.0,0.0,595.0,Copper Slag,0.0,0.0,0.0,0.0,0.0,,255.0,quartz sand,0.6,Steel Fibre,157.0,10.0,0.12,,,,,,,,,170.0,"High range water reducing
admixture",45.0,Steam Curing,70.0,,,,,,70.6  x_x0002_ 70.6 _x0002_ x 70.6,ASTM C109,,,,,,216.0,,,,,ASTM C496,28.1,,,,,,100 x 100 x 500,,,,36.0,,,,ASTM C642-13,,,1.17,,,,,,,,ASTM C 1202- 12,310.0,,,,,,
CS 80,850.0,Portland Cement of 53 grade,53.0,260.0,0.0,,0.0,212.0,0.0,0.0,0.0,0.0,680.0,Copper Slag,0.0,0.0,0.0,0.0,0.0,,170.0,quartz sand,0.6,Steel Fibre,157.0,10.0,0.12,,,,,,,,,170.0,"High range water reducing
admixture",45.0,Steam Curing,70.0,,,,,,70.6  x_x0002_ 70.6 _x0002_ x 70.6,ASTM C109,,,,,,212.0,,,,,ASTM C496,27.2,,,,,,100 x 100 x 500,,,,33.0,,,,ASTM C642-13,,,1.17,,,,,,,,ASTM C 1202- 12,315.0,,,,,,
CS 90,850.0,Portland Cement of 53 grade,53.0,260.0,0.0,,0.0,212.0,0.0,0.0,0.0,0.0,765.0,Copper Slag,0.0,0.0,0.0,0.0,0.0,,85.0,quartz sand,0.6,Steel Fibre,157.0,10.0,0.12,,,,,,,,,170.0,"High range water reducing
admixture",45.0,Steam Curing,70.0,,,,,,70.6  x_x0002_ 70.6 _x0002_ x 70.6,ASTM C109,,,,,,210.0,,,,,ASTM C496,25.7,,,,,,100 x 100 x 500,,,,32.0,,,,ASTM C642-13,,,1.18,,,,,,,,ASTM C 1202- 12,325.0,,,,,,
CS 100,850.0,Portland Cement of 53 grade,53.0,260.0,0.0,,0.0,212.0,0.0,0.0,0.0,0.0,850.0,Copper Slag,0.0,0.0,0.0,0.0,0.0,,0.0,,0.6,Steel Fibre,157.0,10.0,0.12,,,,,,,,,170.0,"High range water reducing
admixture",45.0,Steam Curing,70.0,,,,,,70.6  x_x0002_ 70.6 _x0002_ x 70.6,ASTM C109,,,,,,208.0,,,,,ASTM C496,22.8,,,,,,100 x 100 x 500,,,,33.0,,,,ASTM C642-13,,,1.2,,,,,,,,ASTM C 1202- 12,330.0,,,,,,
CS 10,850.0,Portland Cement of 53 grade,53.0,260.0,0.0,,0.0,212.0,0.0,0.0,0.0,0.0,85.0,Copper Slag,0.0,0.0,0.0,0.0,0.0,,765.0,quartz sand,0.6,Steel Fibre,157.0,10.0,0.12,,,,,,,,,170.0,"High range water reducing
admixture",45.0,Steam Curing,70.0,,,,,,70.6  x_x0002_ 70.6 _x0002_ x 70.6,ASTM C109,,,,,,194.0,,,,,ASTM C496,18.0,,,,,,100 x 100 x 500,,,,29.0,,,,ASTM C642-13,,,1.22,,,,,,,,ASTM C 1202- 12,340.0,,,,,,
CS 20,850.0,Portland Cement of 53 grade,53.0,260.0,0.0,,0.0,212.0,0.0,0.0,0.0,0.0,170.0,Copper Slag,0.0,0.0,0.0,0.0,0.0,,680.0,quartz sand,0.6,Steel Fibre,157.0,10.0,0.12,,,,,,,,,170.0,"High range water reducing
admixture",45.0,Steam Curing,70.0,,,,,,70.6  x_x0002_ 70.6 _x0002_ x 70.6,ASTM C109,,,,,,197.0,,,,,ASTM C496,19.05,,,,,,100 x 100 x 500,,,,30.0,,,,,,,,,,,,,,,,,,,,,,
CS 30,850.0,Portland Cement of 53 grade,53.0,260.0,0.0,,0.0,212.0,0.0,0.0,0.0,0.0,255.0,Copper Slag,0.0,0.0,0.0,0.0,0.0,,595.0,quartz sand,0.6,Steel Fibre,157.0,10.0,0.12,,,,,,,,,170.0,"High range water reducing
admixture",45.0,Steam Curing,70.0,,,,,,70.6  x_x0002_ 70.6 _x0002_ x 70.6,ASTM C109,,,,,,198.0,,,,,ASTM C496,19.5,,,,,,100 x 100 x 500,,,,30.0,,,,,,,,,,,,,,,,,,,,,,
CS 40,850.0,Portland Cement of 53 grade,53.0,260.0,0.0,,0.0,212.0,0.0,0.0,0.0,0.0,340.0,Copper Slag,0.0,0.0,0.0,0.0,0.0,,510.0,quartz sand,0.6,Steel Fibre,157.0,10.0,0.12,,,,,,,,,170.0,"High range water reducing
admixture",45.0,Steam Curing,70.0,,,,,,70.6  x_x0002_ 70.6 _x0002_ x 70.6,ASTM C109,,,,,,200.0,,,,,ASTM C496,19.8,,,,,,100 x 100 x 500,,,,32.0,,,,,,,,,,,,,,,,,,,,,,
CS 50,850.0,Portland Cement of 53 grade,53.0,260.0,0.0,,0.0,212.0,0.0,0.0,0.0,0.0,425.0,Copper Slag,0.0,0.0,0.0,0.0,0.0,,425.0,quartz sand,0.6,Steel Fibre,157.0,10.0,0.12,,,,,,,,,170.0,"High range water reducing
admixture",45.0,Steam Curing,70.0,,,,,,70.6  x_x0002_ 70.6 _x0002_ x 70.6,ASTM C109,,,,,,182.0,,,,,ASTM C496,19.0,,,,,,100 x 100 x 500,,,,29.0,,,,,,,,,,,,,,,,,,,,,,
CS 60,850.0,Portland Cement of 53 grade,53.0,260.0,0.0,,0.0,212.0,0.0,0.0,0.0,0.0,510.0,Copper Slag,0.0,0.0,0.0,0.0,0.0,,340.0,quartz sand,0.6,Steel Fibre,157.0,10.0,0.12,,,,,,,,,170.0,"High range water reducing
admixture",45.0,Steam Curing,70.0,,,,,,70.6  x_x0002_ 70.6 _x0002_ x 70.6,ASTM C109,,,,,,181.0,,,,,ASTM C496,18.3,,,,,,100 x 100 x 500,,,,29.0,,,,,,,,,,,,,,,,,,,,,,
CS 70,850.0,Portland Cement of 53 grade,53.0,260.0,0.0,,0.0,212.0,0.0,0.0,0.0,0.0,595.0,Copper Slag,0.0,0.0,0.0,0.0,0.0,,255.0,quartz sand,0.6,Steel Fibre,157.0,10.0,0.12,,,,,,,,,170.0,"High range water reducing
admixture",45.0,Steam Curing,70.0,,,,,,70.6  x_x0002_ 70.6 _x0002_ x 70.6,ASTM C109,,,,,,178.0,,,,,ASTM C496,16.9,,,,,,100 x 100 x 500,,,,27.0,,,,,,,,,,,,,,,,,,,,,,
CS 80,850.0,Portland Cement of 53 grade,53.0,260.0,0.0,,0.0,212.0,0.0,0.0,0.0,0.0,680.0,Copper Slag,0.0,0.0,0.0,0.0,0.0,,170.0,quartz sand,0.6,Steel Fibre,157.0,10.0,0.12,,,,,,,,,170.0,"High range water reducing
admixture",45.0,Steam Curing,70.0,,,,,,70.6  x_x0002_ 70.6 _x0002_ x 70.6,ASTM C109,,,,,,176.0,,,,,ASTM C496,16.4,,,,,,100 x 100 x 500,,,,26.0,,,,,,,,,,,,,,,,,,,,,,
CS 90,850.0,Portland Cement of 53 grade,53.0,260.0,0.0,,0.0,212.0,0.0,0.0,0.0,0.0,765.0,Copper Slag,0.0,0.0,0.0,0.0,0.0,,85.0,quartz sand,0.6,Steel Fibre,157.0,10.0,0.12,,,,,,,,,170.0,"High range water reducing
admixture",45.0,Steam Curing,70.0,,,,,,70.6  x_x0002_ 70.6 _x0002_ x 70.6,ASTM C109,,,,,,175.0,,,,,ASTM C496,16.1,,,,,,100 x 100 x 500,,,,28.0,,,,,,,,,,,,,,,,,,,,,,
CS 100,850.0,Portland Cement of 53 grade,53.0,260.0,0.0,,0.0,212.0,0.0,0.0,0.0,0.0,850.0,Copper Slag,0.0,0.0,0.0,0.0,0.0,,0.0,,0.6,Steel Fibre,157.0,10.0,0.12,,,,,,,,,170.0,"High range water reducing
admixture",45.0,Steam Curing,70.0,,,,,,70.6  x_x0002_ 70.6 _x0002_ x 70.6,ASTM C109,,,,,,171.0,,,,,ASTM C496,14.8,,,,,,100 x 100 x 500,,,,27.0,,,,,,,,,,,,,,,,,,,,,,
CS 10,850.0,Portland Cement of 53 grade,53.0,260.0,0.0,,0.0,212.0,0.0,0.0,0.0,0.0,85.0,Copper Slag,0.0,0.0,0.0,0.0,0.0,,765.0,quartz sand,0.6,Steel Fibre,157.0,10.0,0.12,,,,,,,,,170.0,"High range water reducing
admixture",45.0,Heat Curing,160.0,,,,,,70.6  x_x0002_ 70.6 _x0002_ x 70.6,ASTM C109,,,,,,210.0,,,,,ASTM C496,23.0,,,,,,100 x 100 x 500,,,,38.1,,,,ASTM C642-13,,,1.09,,,,,,,,`,150.0,,,,,,
CS 20,850.0,Portland Cement of 53 grade,53.0,260.0,0.0,,0.0,212.0,0.0,0.0,0.0,0.0,170.0,Copper Slag,0.0,0.0,0.0,0.0,0.0,,680.0,quartz sand,0.6,Steel Fibre,157.0,10.0,0.12,,,,,,,,,170.0,"High range water reducing
admixture",45.0,Heat Curing,160.0,,,,,,70.6  x_x0002_ 70.6 _x0002_ x 70.6,ASTM C109,,,,,,212.0,,,,,ASTM C496,25.0,,,,,,100 x 100 x 500,,,,42.0,,,,ASTM C642-13,,,1.07,,,,,,,,ASTM C 1202- 12,150.0,,,,,,
CS 30,850.0,Portland Cement of 53 grade,53.0,260.0,0.0,,0.0,212.0,0.0,0.0,0.0,0.0,255.0,Copper Slag,0.0,0.0,0.0,0.0,0.0,,595.0,quartz sand,0.6,Steel Fibre,157.0,10.0,0.12,,,,,,,,,170.0,"High range water reducing
admixture",45.0,Heat Curing,160.0,,,,,,70.6  x_x0002_ 70.6 _x0002_ x 70.6,ASTM C109,,,,,,217.0,,,,,ASTM C496,27.8,,,,,,100 x 100 x 500,,,,43.0,,,,ASTM C642-13,,,1.06,,,,,,,,ASTM C 1202- 12,145.0,,,,,,
CS 40,850.0,Portland Cement of 53 grade,53.0,260.0,0.0,,0.0,212.0,0.0,0.0,0.0,0.0,340.0,Copper Slag,0.0,0.0,0.0,0.0,0.0,,510.0,quartz sand,0.6,Steel Fibre,157.0,10.0,0.12,,,,,,,,,170.0,"High range water reducing
admixture",45.0,Heat Curing,160.0,,,,,,70.6  x_x0002_ 70.6 _x0002_ x 70.6,ASTM C109,,,,,,225.0,,,,,ASTM C496,28.5,,,,,,100 x 100 x 500,,,,44.0,,,,ASTM C642-13,,,1.04,,,,,,,,ASTM C 1202- 12,140.0,,,,,,
CS 50,850.0,Portland Cement of 53 grade,53.0,260.0,0.0,,0.0,212.0,0.0,0.0,0.0,0.0,425.0,Copper Slag,0.0,0.0,0.0,0.0,0.0,,425.0,quartz sand,0.6,Steel Fibre,157.0,10.0,0.12,,,,,,,,,170.0,"High range water reducing
admixture",45.0,Heat Curing,160.0,,,,,,70.6  x_x0002_ 70.6 _x0002_ x 70.6,ASTM C109,,,,,,227.0,,,,,ASTM C496,29.5,,,,,,100 x 100 x 500,,,,47.0,,,,ASTM C642-13,,,1.0,,,,,,,,ASTM C 1202- 12,135.0,,,,,,
CS 60,850.0,Portland Cement of 53 grade,53.0,260.0,0.0,,0.0,212.0,0.0,0.0,0.0,0.0,510.0,Copper Slag,0.0,0.0,0.0,0.0,0.0,,340.0,quartz sand,0.6,Steel Fibre,157.0,10.0,0.12,,,,,,,,,170.0,"High range water reducing
admixture",45.0,Heat Curing,160.0,,,,,,70.6  x_x0002_ 70.6 _x0002_ x 70.6,ASTM C109,,,,,,234.0,,,,,ASTM C496,30.5,,,,,,100 x 100 x 500,,,,46.0,,,,ASTM C642-13,,,0.99,,,,,,,,ASTM C 1202- 12,135.0,,,,,,
CS 70,850.0,Portland Cement of 53 grade,53.0,260.0,0.0,,0.0,212.0,0.0,0.0,0.0,0.0,595.0,Copper Slag,0.0,0.0,0.0,0.0,0.0,,255.0,quartz sand,0.6,Steel Fibre,157.0,10.0,0.12,,,,,,,,,170.0,"High range water reducing
admixture",45.0,Heat Curing,160.0,,,,,,70.6  x_x0002_ 70.6 _x0002_ x 70.6,ASTM C109,,,,,,232.0,,,,,ASTM C496,31.8,,,,,,100 x 100 x 500,,,,44.0,,,,ASTM C642-13,,,0.96,,,,,,,,ASTM C 1202- 12,130.0,,,,,,
CS 80,850.0,Portland Cement of 53 grade,53.0,260.0,0.0,,0.0,212.0,0.0,0.0,0.0,0.0,680.0,Copper Slag,0.0,0.0,0.0,0.0,0.0,,170.0,quartz sand,0.6,Steel Fibre,157.0,10.0,0.12,,,,,,,,,170.0,"High range water reducing
admixture",45.0,Heat Curing,160.0,,,,,,70.6  x_x0002_ 70.6 _x0002_ x 70.6,ASTM C109,,,,,,227.0,,,,,ASTM C496,29.8,,,,,,100 x 100 x 500,,,,41.0,,,,ASTM C642-13,,,0.96,,,,,,,,ASTM C 1202- 12,130.0,,,,,,
CS 90,850.0,Portland Cement of 53 grade,53.0,260.0,0.0,,0.0,212.0,0.0,0.0,0.0,0.0,765.0,Copper Slag,0.0,0.0,0.0,0.0,0.0,,85.0,quartz sand,0.6,Steel Fibre,157.0,10.0,0.12,,,,,,,,,170.0,"High range water reducing
admixture",45.0,Heat Curing,160.0,,,,,,70.6  x_x0002_ 70.6 _x0002_ x 70.6,ASTM C109,,,,,,221.0,,,,,ASTM C496,27.8,,,,,,100 x 100 x 500,,,,40.0,,,,ASTM C642-13,,,0.99,,,,,,,,ASTM C 1202- 12,135.0,,,,,,
CS 100,850.0,Portland Cement of 53 grade,53.0,260.0,0.0,,0.0,212.0,0.0,0.0,0.0,0.0,850.0,Copper Slag,0.0,0.0,0.0,0.0,0.0,,0.0,,0.6,Steel Fibre,157.0,10.0,0.12,,,,,,,,,170.0,"High range water reducing
admixture",45.0,Heat Curing,160.0,,,,,,70.6  x_x0002_ 70.6 _x0002_ x 70.6,ASTM C109,,,,,,219.0,,,,,ASTM C496,26.7,,,,,,100 x 100 x 500,,,,38.0,,,,ASTM C642-13,,,1.02,,,,,,,,ASTM C 1202- 12,140.0,,,,,,
CS 10,850.0,Portland Cement of 53 grade,53.0,260.0,0.0,,0.0,212.0,0.0,0.0,0.0,0.0,85.0,Copper Slag,0.0,0.0,0.0,0.0,0.0,,765.0,quartz sand,0.6,Steel Fibre,157.0,10.0,0.12,,,,,,,,,170.0,"High range water reducing
admixture",45.0,Heat Curing,160.0,,,,,,70.6  x_x0002_ 70.6 _x0002_ x 70.6,ASTM C109,,,,,,209.0,,,,,ASTM C496,20.8,,,,,,100 x 100 x 500,,,,38.0,,,,ASTM C642-13,,,1.04,,,,,,,,ASTM C 1202- 12,145.0,,,,,,
CS 20,850.0,Portland Cement of 53 grade,53.0,260.0,0.0,,0.0,212.0,0.0,0.0,0.0,0.0,170.0,Copper Slag,0.0,0.0,0.0,0.0,0.0,,680.0,quartz sand,0.6,Steel Fibre,157.0,10.0,0.12,,,,,,,,,170.0,"High range water reducing
admixture",45.0,Heat Curing,160.0,,,,,,70.6  x_x0002_ 70.6 _x0002_ x 70.6,ASTM C109,,,,,,210.0,,,,,ASTM C496,21.9,,,,,,100 x 100 x 500,,,,39.0,,,,,,,,,,,,,,,,,,,,,,
CS 30,850.0,Portland Cement of 53 grade,53.0,260.0,0.0,,0.0,212.0,0.0,0.0,0.0,0.0,255.0,Copper Slag,0.0,0.0,0.0,0.0,0.0,,595.0,quartz sand,0.6,Steel Fibre,157.0,10.0,0.12,,,,,,,,,170.0,"High range water reducing
admixture",45.0,Heat Curing,160.0,,,,,,70.6  x_x0002_ 70.6 _x0002_ x 70.6,ASTM C109,,,,,,213.0,,,,,ASTM C496,22.8,,,,,,100 x 100 x 500,,,,39.0,,,,,,,,,,,,,,,,,,,,,,
CS 40,850.0,Portland Cement of 53 grade,53.0,260.0,0.0,,0.0,212.0,0.0,0.0,0.0,0.0,340.0,Copper Slag,0.0,0.0,0.0,0.0,0.0,,510.0,quartz sand,0.6,Steel Fibre,157.0,10.0,0.12,,,,,,,,,170.0,"High range water reducing
admixture",45.0,Heat Curing,160.0,,,,,,70.6  x_x0002_ 70.6 _x0002_ x 70.6,ASTM C109,,,,,,215.0,,,,,ASTM C496,23.7,,,,,,100 x 100 x 500,,,,40.0,,,,,,,,,,,,,,,,,,,,,,
CS 50,850.0,Portland Cement of 53 grade,53.0,260.0,0.0,,0.0,212.0,0.0,0.0,0.0,0.0,425.0,Copper Slag,0.0,0.0,0.0,0.0,0.0,,425.0,quartz sand,0.6,Steel Fibre,157.0,10.0,0.12,,,,,,,,,170.0,"High range water reducing
admixture",45.0,Heat Curing,160.0,,,,,,70.6  x_x0002_ 70.6 _x0002_ x 70.6,ASTM C109,,,,,,198.0,,,,,ASTM C496,20.25,,,,,,100 x 100 x 500,,,,36.0,,,,,,,,,,,,,,,,,,,,,,
CS 60,850.0,Portland Cement of 53 grade,53.0,260.0,0.0,,0.0,212.0,0.0,0.0,0.0,0.0,510.0,Copper Slag,0.0,0.0,0.0,0.0,0.0,,340.0,quartz sand,0.6,Steel Fibre,157.0,10.0,0.12,,,,,,,,,170.0,"High range water reducing
admixture",45.0,Heat Curing,160.0,,,,,,70.6  x_x0002_ 70.6 _x0002_ x 70.6,ASTM C109,,,,,,192.0,,,,,ASTM C496,19.6,,,,,,100 x 100 x 500,,,,37.0,,,,,,,,,,,,,,,,,,,,,,
CS 70,850.0,Portland Cement of 53 grade,53.0,260.0,0.0,,0.0,212.0,0.0,0.0,0.0,0.0,595.0,Copper Slag,0.0,0.0,0.0,0.0,0.0,,255.0,quartz sand,0.6,Steel Fibre,157.0,10.0,0.12,,,,,,,,,170.0,"High range water reducing
admixture",45.0,Heat Curing,160.0,,,,,,70.6  x_x0002_ 70.6 _x0002_ x 70.6,ASTM C109,,,,,,186.5,,,,,ASTM C496,18.5,,,,,,100 x 100 x 500,,,,35.0,,,,,,,,,,,,,,,,,,,,,,
CS 80,850.0,Portland Cement of 53 grade,53.0,260.0,0.0,,0.0,212.0,0.0,0.0,0.0,0.0,680.0,Copper Slag,0.0,0.0,0.0,0.0,0.0,,170.0,quartz sand,0.6,Steel Fibre,157.0,10.0,0.12,,,,,,,,,170.0,"High range water reducing
admixture",45.0,Heat Curing,160.0,,,,,,70.6  x_x0002_ 70.6 _x0002_ x 70.6,ASTM C109,,,,,,185.0,,,,,ASTM C496,17.8,,,,,,100 x 100 x 500,,,,34.0,,,,,,,,,,,,,,,,,,,,,,
CS 90,850.0,Portland Cement of 53 grade,53.0,260.0,0.0,,0.0,212.0,0.0,0.0,0.0,0.0,765.0,Copper Slag,0.0,0.0,0.0,0.0,0.0,,85.0,quartz sand,0.6,Steel Fibre,157.0,10.0,0.12,,,,,,,,,170.0,"High range water reducing
admixture",45.0,Heat Curing,160.0,,,,,,70.6  x_x0002_ 70.6 _x0002_ x 70.6,ASTM C109,,,,,,183.0,,,,,ASTM C496,17.2,,,,,,100 x 100 x 500,,,,35.0,,,,,,,,,,,,,,,,,,,,,,
CS 100,850.0,Portland Cement of 53 grade,53.0,260.0,0.0,,0.0,212.0,0.0,0.0,0.0,0.0,850.0,Copper Slag,0.0,0.0,0.0,0.0,0.0,,0.0,,0.6,Steel Fibre,157.0,10.0,0.12,,,,,,,,,170.0,"High range water reducing
admixture",45.0,Heat Curing,160.0,,,,,,70.6  x_x0002_ 70.6 _x0002_ x 70.6,ASTM C109,,,,,,178.0,,,,,ASTM C496,16.6,,,,,,100 x 100 x 500,,,,32.0,,,,,,,,,,,,,,,,,,,,,,
PS 0,750.0,CEM I,,144.0,200.0,Class F,0.0,0.0,0.0,0.0,0.0,0.0,0.0,,0.0,0.0,0.0,0.0,0.0,,990.0,Natural River sand,1.25,,,,,,,,,,,,,182.0,"high-reduce water-admixture
(PCE)",38.0,Standard curing ,20.0,95.0,,BS-EN-1015-3,,260.0,40 x 40 x 160,EN 196–1 ,EN 196–1 ,EN 196–1 ,EN 196–1 ,EN 196–1 ,EN 196–1 ,122.0,,,,,,,,,,,,,,,,,,,,,,,7.68,,,,,,,,,,,,China,"Low carbon design of an Ultra-High Performance Concrete (UHPC)
incorporating phosphorous slag

https://doi.org/10.1016/j.jclepro.2019.118157",2019.0,Ref-49-Research
PS10,675.0,CEM I,,144.0,200.0,Class F,0.0,0.0,0.0,0.0,0.0,0.0,75.0,Phosphorous Slag,0.0,0.0,0.0,0.0,0.0,,990.0,Natural River sand,1.25,,,,,,,,,,,,,182.0,"high-reduce water-admixture
(PCE)",38.0,Standard curing ,20.0,95.0,,BS-EN-1015-3,,280.0,40 x 40 x 160,EN 196–1 ,EN 196–1 ,EN 196–1 ,EN 196–1 ,EN 196–1 ,EN 196–1 ,125.0,,,,,,,,,,,,,,,,,,,,,,,6.19,,,,,,,,,,,,,,,
PS20,600.0,CEM I,,144.0,200.0,Class F,0.0,0.0,0.0,0.0,0.0,0.0,150.0,Phosphorous Slag,0.0,0.0,0.0,0.0,0.0,,990.0,Natural River sand,1.25,,,,,,,,,,,,,182.0,"high-reduce water-admixture
(PCE)",36.0,Standard curing ,20.0,95.0,,BS-EN-1015-3,,290.0,40 x 40 x 160,EN 196–1 ,EN 196–1 ,EN 196–1 ,EN 196–1 ,EN 196–1 ,EN 196–1 ,129.0,,,,,,,,,,,,,,,,,,,,,,,5.5,,,,,,,,,,,,,,,
PS 30,525.0,CEM I,,144.0,200.0,Class F,0.0,0.0,0.0,0.0,0.0,0.0,225.0,Phosphorous Slag,0.0,0.0,0.0,0.0,0.0,,990.0,Natural River sand,1.25,,,,,,,,,,,,,182.0,"high-reduce water-admixture
(PCE)",36.0,Standard curing ,20.0,95.0,,BS-EN-1015-3,,300.0,40 x 40 x 160,EN 196–1,,60.5,82,,,128.0,,,,,,,,,,,,,,,,,,,,,,,5.43,,,,,,,,,,,,,,,
PS 40,450.0,CEM I,,144.0,200.0,Class F,0.0,0.0,0.0,0.0,0.0,0.0,300.0,Phosphorous Slag,0.0,0.0,0.0,0.0,0.0,,990.0,Natural River sand,1.25,,,,,,,,,,,,,182.0,"high-reduce water-admixture
(PCE)",34.0,Standard curing ,20.0,95.0,,BS-EN-1015-3,,305.0,40 x 40 x 160,EN 196–1,,55,78,,,121.0,,,,,,,,,,,,,,,,,,,,,,,6.41,,,,,,,,,,,,,,,
PS 50,375.0,CEM I,,144.0,200.0,Class F,0.0,0.0,0.0,0.0,0.0,0.0,375.0,Phosphorous Slag,0.0,0.0,0.0,0.0,0.0,,990.0,Natural River sand,1.25,,,,,,,,,,,,,182.0,"high-reduce water-admixture
(PCE)",30.0,Standard curing ,20.0,95.0,,BS-EN-1015-3,,310.0,40 x 40 x 160,EN 196–1,,52,71,,,117.0,,,,,,,,,,,,,,,,,,,,,,,12.76,,,,,,,,,,,,,,,
A20S15P1.2,800.0,ordinary Portland cement (OPC) I42.5,42.5,140.79999999999998,0.0,,0.0,0.0,0.0,0.0,0.0,0.0,0.0,,0.0,0.0,0.0,0.0,0.0,,1720.0,Natural River sand,0.6,,,,,,,,,,,,,160.0,Polycarboxilate-based superplasticizer (SP),11.28,Standard curing ,20.0,65.0,,,,,50 x 50 x 50 ,"ASTM C109/C109M (ASTM, 2016a)",,,65,,,120.0,,,,,,,,,,,,40 x 40 x160,"ASTM C348 (ASTM, 2014) ",,,24.0,,,,,,,,,,,,,,,,,,,Iran ,"Effect of materials proportion on rheology and mechanical strength and
microstructure of ultra-high performance concrete (UHPC)

https://doi.org/10.1016/j.conbuildmat.2018.08.070",2018.0,Ref-50-Research
A20S20P1.2,800.0,ordinary Portland cement (OPC) I42.5,42.5,200.0,0.0,,0.0,0.0,0.0,0.0,0.0,0.0,0.0,,0.0,0.0,0.0,0.0,0.0,,1807.9999999999998,Natural River sand,0.6,,,,,,,,,,,,,160.0,Polycarboxilate-based superplasticizer (SP),12.0,Standard curing ,20.0,65.0,,,,,50 x 50 x 50 ,"ASTM C109/C109M (ASTM, 2016a)",,,58,,,110.0,,,,,,,,,,,,40 x 40 x160,"ASTM C348 (ASTM, 2014) ",,,23.0,,,,,,,,,,,,,,,,,,,,,,
A20S25P1.2,800.0,ordinary Portland cement (OPC) I42.5,42.5,266.40000000000003,0.0,,0.0,0.0,0.0,0.0,0.0,0.0,0.0,,0.0,0.0,0.0,0.0,0.0,,1912.0,Natural River sand,0.6,,,,,,,,,,,,,160.0,Polycarboxilate-based superplasticizer (SP),12.8,Standard curing ,20.0,65.0,,,,,50 x 50 x 50 ,"ASTM C109/C109M (ASTM, 2016a)",,,62,,,105.0,,,,,,,,,,,,40 x 40 x160,"ASTM C348 (ASTM, 2014) ",,,21.0,,,,,,,,,,,,,,,,,,,,,,
A18S15P1.2,800.0,ordinary Portland cement (OPC) I42.5,42.5,140.79999999999998,0.0,,0.0,0.0,0.0,0.0,0.0,0.0,0.0,,0.0,0.0,0.0,0.0,0.0,,1768.0,Natural River sand,0.6,,,,,,,,,,,,,144.0,Polycarboxilate-based superplasticizer (SP),11.28,Standard curing ,20.0,65.0,,,,,50 x 50 x 50 ,"ASTM C109/C109M (ASTM, 2016a)",,,68,,,121.0,,,,,,,,,,,,40 x 40 x160,"ASTM C348 (ASTM, 2014) ",,,27.0,,,,,,,,,,,,,,,,,,,,,,
A22S15P1.2,800.0,ordinary Portland cement (OPC) I42.5,42.5,140.79999999999998,0.0,,0.0,0.0,0.0,0.0,0.0,0.0,0.0,,0.0,0.0,0.0,0.0,0.0,,1672.0,Natural River sand,0.6,,,,,,,,,,,,,176.0,Polycarboxilate-based superplasticizer (SP),11.28,Standard curing ,20.0,65.0,,,,,50 x 50 x 50 ,"ASTM C109/C109M (ASTM, 2016a)",,,60,,,110.0,,,,,,,,,,,,40 x 40 x160,"ASTM C348 (ASTM, 2014) ",,,25.0,,,,,,,,,,,,,,,,,,,,,,
A20S15P1.4,800.0,ordinary Portland cement (OPC) I42.5,42.5,140.79999999999998,0.0,,0.0,0.0,0.0,0.0,0.0,0.0,0.0,,0.0,0.0,0.0,0.0,0.0,,1720.0,Natural River sand,0.6,,,,,,,,,,,,,160.0,Polycarboxilate-based superplasticizer (SP),13.2,Standard curing ,20.0,65.0,,,,,50 x 50 x 50 ,"ASTM C109/C109M (ASTM, 2016a)",,,58,,,120.0,,,,,,,,,,,,40 x 40 x160,"ASTM C348 (ASTM, 2014) ",,,24.0,,,,,,,,,,,,,,,,,,,,,,
A20S15P1,800.0,ordinary Portland cement (OPC) I42.5,42.5,140.79999999999998,0.0,,0.0,0.0,0.0,0.0,0.0,0.0,0.0,,0.0,0.0,0.0,0.0,0.0,,1728.0,Natural River sand,0.6,,,,,,,,,,,,,160.0,Polycarboxilate-based superplasticizer (SP),9.44,Standard curing ,20.0,65.0,,,,,50 x 50 x 50 ,"ASTM C109/C109M (ASTM, 2016a)",,,55,,,111.0,,,,,,,,,,,,40 x 40 x160,"ASTM C348 (ASTM, 2014) ",,,22.0,,,,,,,,,,,,,,,,,,,,,,
B20S15P1.2,900.0,ordinary Portland cement (OPC) I42.5,42.5,158.39999999999998,0.0,,0.0,0.0,0.0,0.0,0.0,0.0,0.0,,0.0,0.0,0.0,0.0,0.0,,1548.0,Natural River sand,0.6,,,,,,,,,,,,,180.0,Polycarboxilate-based superplasticizer (SP),12.69,Standard curing ,20.0,65.0,,,,,50 x 50 x 50 ,"ASTM C109/C109M (ASTM, 2016a)",,,68,,,122.0,,,,,,,,,,,,40 x 40 x160,"ASTM C348 (ASTM, 2014) ",,,25.0,,,,,,,,,,,,,,,,,,,,,,
B20S20P1.2,900.0,ordinary Portland cement (OPC) I42.5,42.5,225.0,0.0,,0.0,0.0,0.0,0.0,0.0,0.0,0.0,,0.0,0.0,0.0,0.0,0.0,,1629.0,Natural River sand,0.6,,,,,,,,,,,,,180.0,Polycarboxilate-based superplasticizer (SP),13.5,Standard curing ,20.0,65.0,,,,,50 x 50 x 50 ,"ASTM C109/C109M (ASTM, 2016a)",,,70,,,125.0,,,,,,,,,,,,40 x 40 x160,"ASTM C348 (ASTM, 2014) ",,,26.0,,,,,,,,,,,,,,,,,,,,,,
B20S25P1.2,900.0,ordinary Portland cement (OPC) I42.5,42.5,299.7,0.0,,0.0,0.0,0.0,0.0,0.0,0.0,0.0,,0.0,0.0,0.0,0.0,0.0,,1719.0,Natural River sand,0.6,,,,,,,,,,,,,180.0,Polycarboxilate-based superplasticizer (SP),14.4,Standard curing ,20.0,65.0,,,,,50 x 50 x 50 ,"ASTM C109/C109M (ASTM, 2016a)",,,64,,,120.0,,,,,,,,,,,,40 x 40 x160,"ASTM C348 (ASTM, 2014) ",,,25.5,,,,,,,,,,,,,,,,,,,,,,
B18S20P1.2,900.0,ordinary Portland cement (OPC) I42.5,42.5,225.0,0.0,,0.0,0.0,0.0,0.0,0.0,0.0,0.0,,0.0,0.0,0.0,0.0,0.0,,1692.0,Natural River sand,0.6,,,,,,,,,,,,,162.0,Polycarboxilate-based superplasticizer (SP),13.5,Standard curing ,20.0,65.0,,,,,50 x 50 x 50 ,"ASTM C109/C109M (ASTM, 2016a)",,,70,,,130.0,,,,,,,,,,,,40 x 40 x160,"ASTM C348 (ASTM, 2014) ",,,29.0,,,,,,,,,,,,,,,,,,,,,,
B22S20P1.2,900.0,ordinary Portland cement (OPC) I42.5,42.5,225.0,0.0,,0.0,0.0,0.0,0.0,0.0,0.0,0.0,,0.0,0.0,0.0,0.0,0.0,,1575.0,Natural River sand,0.6,,,,,,,,,,,,,198.0,Polycarboxilate-based superplasticizer (SP),13.5,Standard curing ,20.0,65.0,,,,,50 x 50 x 50 ,"ASTM C109/C109M (ASTM, 2016a)",,,62,,,120.0,,,,,,,,,,,,40 x 40 x160,"ASTM C348 (ASTM, 2014) ",,,27.0,,,,,,,,,,,,,,,,,,,,,,
B20S20P1.4,900.0,ordinary Portland cement (OPC) I42.5,42.5,225.0,0.0,,0.0,0.0,0.0,0.0,0.0,0.0,0.0,,0.0,0.0,0.0,0.0,0.0,,1620.0,Natural River sand,0.6,,,,,,,,,,,,,180.0,Polycarboxilate-based superplasticizer (SP),15.75,Standard curing ,20.0,65.0,,,,,50 x 50 x 50 ,"ASTM C109/C109M (ASTM, 2016a)",,,60,,,126.0,,,,,,,,,,,,40 x 40 x160,"ASTM C348 (ASTM, 2014) ",,,25.0,,,,,,,,,,,,,,,,,,,,,,
B20S20P1,900.0,ordinary Portland cement (OPC) I42.5,42.5,225.0,0.0,,0.0,0.0,0.0,0.0,0.0,0.0,0.0,,0.0,0.0,0.0,0.0,0.0,,1638.0,Natural River sand,0.6,,,,,,,,,,,,,180.0,Polycarboxilate-based superplasticizer (SP),11.25,Standard curing ,20.0,65.0,,,,,50 x 50 x 50 ,"ASTM C109/C109M (ASTM, 2016a)",,,57,,,125.0,,,,,,,,,,,,40 x 40 x160,"ASTM C348 (ASTM, 2014) ",,,24.0,,,,,,,,,,,,,,,,,,,,,,
C20S15P1.2,1000.0,ordinary Portland cement (OPC) I42.5,42.5,176.0,0.0,,0.0,0.0,0.0,0.0,0.0,0.0,0.0,,0.0,0.0,0.0,0.0,0.0,,1380.0,Natural River sand,0.6,,,,,,,,,,,,,200.0,Polycarboxilate-based superplasticizer (SP),14.1,Standard curing ,20.0,65.0,,,,,50 x 50 x 50 ,"ASTM C109/C109M (ASTM, 2016a)",,,72,,,130.0,,,,,,,,,,,,40 x 40 x160,"ASTM C348 (ASTM, 2014) ",,,27.0,,,,,,,,,,,,,,,,,,,,,,
C20S20P1.2,1000.0,ordinary Portland cement (OPC) I42.5,42.5,250.0,0.0,,0.0,0.0,0.0,0.0,0.0,0.0,0.0,,0.0,0.0,0.0,0.0,0.0,,1450.0,Natural River sand,0.6,,,,,,,,,,,,,200.0,Polycarboxilate-based superplasticizer (SP),15.0,Standard curing ,20.0,65.0,,,,,50 x 50 x 50 ,"ASTM C109/C109M (ASTM, 2016a)",,,73,,,128.0,,,,,,,,,,,,40 x 40 x160,"ASTM C348 (ASTM, 2014) ",,,26.0,,,,,,,,,,,,,,,,,,,,,,
