Repository: Jocund96/Data-to-Design-ML

# Data

The datasets required by the S1 Linear Family workflows are included in this
directory.

| Dataset | Path | Purpose |
|---|---|---|
| Raw UCI Concrete | `raw/uci_concrete_data.xlsx` | Exploratory analysis and cleaning |
| UCI Concrete | `processed/uci_concrete_clean_engineered.csv` | Baseline and representation experiments |
| UHPC workbook | `raw/UHPC Dataset  (Version-2).xlsx` | Original UHPC import |
| Target-filtered UHPC | `processed/uhpc_rows_with_28day_target.csv` | Semantic missingness experiments |
| Shared semantic UHPC | `processed/shared_strategies/uhpc_semantic_50/` | Row-mixed, publication, uncertainty, and attribution experiments |

File: S1_Linear/data/processed/week6_semantic_cleaned.csv (part 6 of 17)
900.0,"Ordinary Portland cement
ASTM C150 type I",,220.0,0.0,not_applicable,0.0,0.0,0.0,0.0,0.0,0.0,94.0,Steel Slag,0.0,0.0,0.0,0.0,0.0,not_applicable,942.0,Fine dune sand,0.6,Straight Steel Fibers,157.0,12.7,0.15,2500.0,,not_applicable,0.0,,,,,162.0,polycarboxylic-based ether hyperplasticiser,40.0,Standard Curing,22.0,,,153.0
900.0,"Ordinary Portland cement
ASTM C150 type I",,220.0,0.0,not_applicable,0.0,0.0,0.0,0.0,0.0,0.0,177.0,Steel Slag,0.0,0.0,0.0,0.0,0.0,not_applicable,886.0,Fine dune sand,0.6,Straight Steel Fibers,157.0,12.7,0.15,2500.0,,not_applicable,0.0,,,,,162.0,polycarboxylic-based ether hyperplasticiser,40.0,Standard Curing,22.0,,,160.0
(52.5)",52.5,25.5,0.0,not_applicable,0.0,0.0,0.0,0.0,0.0,0.0,0.0,not_applicable,0.0,0.0,0.0,0.0,0.0,not_applicable,1318.5,Locally available sand,2.0,not_applicable,0.0,,,,,not_applicable,0.0,,,,,164.4,polycarboxylic ether based superplasticizer,45.5,Standard curing,21.0,,,116.0
883.9,"Ordinary Portland Cement
(52.5)",52.5,25.5,0.0,not_applicable,0.0,0.0,0.0,0.0,0.0,0.0,0.0,not_applicable,0.0,0.0,0.0,0.0,0.0,not_applicable,1318.5,Locally available sand,2.0,Steel Fiber,195.0,13.0,0.2,,,not_applicable,0.0,,,,,164.4,polycarboxylic ether based superplasticizer,45.5,Standard curing,21.0,,,156.0
439.5,Ordinary Portland Cement (OPC) CEM I 52.5 R,52.5,0.0,0.0,not_applicable,263.7,175.9,0.0,0.0,0.0,0.0,0.0,not_applicable,0.0,0.0,0.0,0.0,0.0,not_applicable,1273.4,Locally available sand,2.0,Steel Fiber,195.0,13.0,0.2,,,not_applicable,0.0,,,,,175.8,polycarboxylic ether based superplasticizer,43.9,Standard curing,20.0,,,115.0
435.1,Ordinary Portland Cement (OPC) CEM I 52.5 R,52.5,0.0,0.0,not_applicable,263.7,175.9,0.0,0.0,0.0,0.0,0.0,not_applicable,0.0,0.0,0.0,4.4,0.0,not_applicable,1273.4,Locally available sand,2.0,Steel Fiber,195.0,13.0,0.2,,,not_applicable,0.0,,,,,175.8,polycarboxylic ether based superplasticizer,43.9,Standard curing,20.0,,,120.0
430.7,Ordinary Portland Cement (OPC) CEM I 52.5 R,52.5,0.0,0.0,not_applicable,263.7,175.9,0.0,0.0,0.0,0.0,0.0,not_applicable,0.0,0.0,0.0,8.8,0.0,not_applicable,1273.4,Locally available sand,2.0,Steel Fiber,195.0,13.0,0.2,,,not_applicable,0.0,,,,,175.8,polycarboxylic ether based superplasticizer,43.9,Standard curing,20.0,,,127.0
426.3,Ordinary Portland Cement (OPC) CEM I 52.5 R,52.5,0.0,0.0,not_applicable,263.7,175.9,0.0,0.0,0.0,0.0,0.0,not_applicable,0.0,0.0,0.0,13.2,0.0,not_applicable,1273.4,Locally available sand,2.0,Steel Fiber,195.0,13.0,0.2,,,not_applicable,0.0,,,,,175.8,polycarboxylic ether based superplasticizer,43.9,Standard curing,20.0,,,133.0
421.9,Ordinary Portland Cement (OPC) CEM I 52.5 R,52.5,0.0,0.0,not_applicable,263.7,175.9,0.0,0.0,0.0,0.0,0.0,not_applicable,0.0,0.0,0.0,17.6,0.0,not_applicable,1273.4,Locally available sand,2.0,Steel Fiber,195.0,13.0,0.2,,,not_applicable,0.0,,,,,175.8,polycarboxylic ether based superplasticizer,43.9,Standard curing,20.0,,,135.0
417.5,Ordinary Portland Cement (OPC) CEM I 52.5 R,52.5,0.0,0.0,not_applicable,263.7,175.9,0.0,0.0,0.0,0.0,0.0,not_applicable,0.0,0.0,0.0,22.0,0.0,not_applicable,1273.4,Locally available sand,2.0,Steel Fiber,195.0,13.0,0.2,,,not_applicable,0.0,,,,,175.8,polycarboxylic ether based superplasticizer,43.9,Standard curing,20.0,,,130.0
874.9,"Ordinary Portland Cement (OPC)
CEM I 52.5 R",52.5,43.7,0.0,not_applicable,0.0,0.0,0.0,0.0,0.0,0.0,0.0,not_applicable,0.0,0.0,0.0,0.0,0.0,not_applicable,1098.4,Locally available sand,2.0,not_applicable,0.0,,,,,not_applicable,0.0,,,,,202.1,"polycarboxylic
ether based superplasticiser (BASF)",45.9,Standard Curing,21.0,,,100.0
874.9,"Ordinary Portland Cement (OPC)
CEM I 52.5 R",52.5,43.7,0.0,not_applicable,0.0,0.0,0.0,0.0,0.0,0.0,0.0,not_applicable,0.0,0.0,0.0,0.0,0.0,not_applicable,1098.4,Locally available sand,2.0,Steel Fiber,39.0,13.0,0.2,,,not_applicable,0.0,,,,,202.1,"polycarboxylic
ether based superplasticiser (BASF)",45.9,Standard Curing,21.0,,,115.0
874.9,"Ordinary Portland Cement (OPC)
CEM I 52.5 R",52.5,43.7,0.0,not_applicable,0.0,0.0,0.0,0.0,0.0,0.0,0.0,not_applicable,0.0,0.0,0.0,0.0,0.0,not_applicable,1098.4,Locally available sand,2.0,Steel Fiber,78.0,13.0,0.2,,,not_applicable,0.0,,,,,202.1,"polycarboxylic
ether based superplasticiser (BASF)",45.9,Standard Curing,21.0,,,125.0
874.9,"Ordinary Portland Cement (OPC)
CEM I 52.5 R",52.5,43.7,0.0,not_applicable,0.0,0.0,0.0,0.0,0.0,0.0,0.0,not_applicable,0.0,0.0,0.0,0.0,0.0,not_applicable,1098.4,Locally available sand,2.0,Steel Fiber,117.0,13.0,0.2,,,not_applicable,0.0,,,,,202.1,"polycarboxylic
ether based superplasticiser (BASF)",45.9,Standard Curing,21.0,,,132.0
874.9,"Ordinary Portland Cement (OPC)
CEM I 52.5 R",52.5,43.7,0.0,not_applicable,0.0,0.0,0.0,0.0,0.0,0.0,0.0,not_applicable,0.0,0.0,0.0,0.0,0.0,not_applicable,1098.4,Locally available sand,2.0,Steel Fiber,156.0,13.0,0.2,,,not_applicable,0.0,,,,,202.1,"polycarboxylic
ether based superplasticiser (BASF)",45.9,Standard Curing,21.0,,,145.0
874.9,"Ordinary Portland Cement (OPC)
CEM I 52.5 R",52.5,43.7,0.0,not_applicable,0.0,0.0,0.0,0.0,0.0,0.0,0.0,not_applicable,0.0,0.0,0.0,0.0,0.0,not_applicable,1098.4,Locally available sand,2.0,Steel Fiber,195.0,13.0,0.2,,,not_applicable,0.0,,,,,202.1,"polycarboxylic
ether based superplasticiser (BASF)",45.9,Standard Curing,21.0,,,156.0
612.4,"Ordinary Portland Cement (OPC)
CEM I 52.5 R",52.5,43.7,0.0,not_applicable,262.5,0.0,0.0,0.0,0.0,0.0,0.0,not_applicable,0.0,0.0,0.0,0.0,0.0,not_applicable,1098.4,Locally available sand,2.0,not_applicable,0.0,,,,,not_applicable,0.0,,,,,202.1,"polycarboxylic
ether based superplasticiser (BASF)",45.9,Standard Curing,21.0,,,95.0
612.4,"Ordinary Portland Cement (OPC)
CEM I 52.5 R",52.5,43.7,0.0,not_applicable,262.5,0.0,0.0,0.0,0.0,0.0,0.0,not_applicable,0.0,0.0,0.0,0.0,0.0,not_applicable,1098.4,Locally available sand,2.0,Steel Fiber,39.0,13.0,0.2,,,not_applicable,0.0,,,,,202.1,"polycarboxylic
ether based superplasticiser (BASF)",45.9,Standard Curing,21.0,,,100.0
612.4,"Ordinary Portland Cement (OPC)
CEM I 52.5 R",52.5,43.7,0.0,not_applicable,262.5,0.0,0.0,0.0,0.0,0.0,0.0,not_applicable,0.0,0.0,0.0,0.0,0.0,not_applicable,1098.4,Locally available sand,2.0,Steel Fiber,78.0,13.0,0.2,,,not_applicable,0.0,,,,,202.1,"polycarboxylic
ether based superplasticiser (BASF)",45.9,Standard Curing,21.0,,,115.0
612.4,"Ordinary Portland Cement (OPC)
CEM I 52.5 R",52.5,43.7,0.0,not_applicable,262.5,0.0,0.0,0.0,0.0,0.0,0.0,not_applicable,0.0,0.0,0.0,0.0,0.0,not_applicable,1098.4,Locally available sand,2.0,Steel Fiber,117.0,13.0,0.2,,,not_applicable,0.0,,,,,202.1,"polycarboxylic
ether based superplasticiser (BASF)",45.9,Standard Curing,21.0,,,128.0
612.4,"Ordinary Portland Cement (OPC)
CEM I 52.5 R",52.5,43.7,0.0,not_applicable,262.5,0.0,0.0,0.0,0.0,0.0,0.0,not_applicable,0.0,0.0,0.0,0.0,0.0,not_applicable,1098.4,Locally available sand,2.0,Steel Fiber,156.0,13.0,0.2,,,not_applicable,0.0,,,,,202.1,"polycarboxylic
ether based superplasticiser (BASF)",45.9,Standard Curing,21.0,,,135.0
612.4,"Ordinary Portland Cement (OPC)
CEM I 52.5 R",52.5,43.7,0.0,not_applicable,262.5,0.0,0.0,0.0,0.0,0.0,0.0,not_applicable,0.0,0.0,0.0,0.0,0.0,not_applicable,1098.4,Locally available sand,2.0,Steel Fiber,195.0,13.0,0.2,,,not_applicable,0.0,,,,,202.1,"polycarboxylic
ether based superplasticiser (BASF)",45.9,Standard Curing,21.0,,,142.0
699.9,"Ordinary Portland Cement (OPC)
CEM I 52.5 R",52.5,43.7,0.0,not_applicable,0.0,175.0,0.0,0.0,0.0,0.0,0.0,not_applicable,0.0,0.0,0.0,0.0,0.0,not_applicable,1098.4,Locally available sand,2.0,not_applicable,0.0,,,,,not_applicable,0.0,,,,,202.1,"polycarboxylic
ether based superplasticiser (BASF)",45.9,Standard Curing,21.0,,,92.0
699.9,"Ordinary Portland Cement (OPC)
CEM I 52.5 R",52.5,43.7,0.0,not_applicable,0.0,175.0,0.0,0.0,0.0,0.0,0.0,not_applicable,0.0,0.0,0.0,0.0,0.0,not_applicable,1098.4,Locally available sand,2.0,Steel Fiber,39.0,13.0,0.2,,,not_applicable,0.0,,,,,202.1,"polycarboxylic
ether based superplasticiser (BASF)",45.9,Standard Curing,21.0,,,105.0
699.9,"Ordinary Portland Cement (OPC)
CEM I 52.5 R",52.5,43.7,0.0,not_applicable,0.0,175.0,0.0,0.0,0.0,0.0,0.0,not_applicable,0.0,0.0,0.0,0.0,0.0,not_applicable,1098.4,Locally available sand,2.0,Steel Fiber,78.0,13.0,0.2,,,not_applicable,0.0,,,,,202.1,"polycarboxylic
ether based superplasticiser (BASF)",45.9,Standard Curing,21.0,,,120.0
699.9,"Ordinary Portland Cement (OPC)
CEM I 52.5 R",52.5,43.7,0.0,not_applicable,0.0,175.0,0.0,0.0,0.0,0.0,0.0,not_applicable,0.0,0.0,0.0,0.0,0.0,not_applicable,1098.4,Locally available sand,2.0,Steel Fiber,117.0,13.0,0.2,,,not_applicable,0.0,,,,,202.1,"polycarboxylic
ether based superplasticiser (BASF)",45.9,Standard Curing,21.0,,,130.0
699.9,"Ordinary Portland Cement (OPC)
CEM I 52.5 R",52.5,43.7,0.0,not_applicable,0.0,175.0,0.0,0.0,0.0,0.0,0.0,not_applicable,0.0,0.0,0.0,0.0,0.0,not_applicable,1098.4,Locally available sand,2.0,Steel Fiber,156.0,13.0,0.2,,,not_applicable,0.0,,,,,202.1,"polycarboxylic
ether based superplasticiser (BASF)",45.9,Standard Curing,21.0,,,140.0
699.9,"Ordinary Portland Cement (OPC)
CEM I 52.5 R",52.5,43.7,0.0,not_applicable,0.0,175.0,0.0,0.0,0.0,0.0,0.0,not_applicable,0.0,0.0,0.0,0.0,0.0,not_applicable,1098.4,Locally available sand,2.0,Steel Fiber,195.0,13.0,0.2,,,not_applicable,0.0,,,,,202.1,"polycarboxylic
ether based superplasticiser (BASF)",45.9,Standard Curing,21.0,,,149.0
582.1,"Ordinary Portland Cement
(OPC) CEM I 52.5 R",52.5,0.0,259.9,Class F,0.0,0.0,0.0,0.0,0.0,0.0,0.0,not_applicable,0.0,0.0,0.0,24.3,0.0,not_applicable,1256.1,Locally available sand,2.0,not_applicable,0.0,,,,,not_applicable,0.0,,,,,173.2,polycarboxylic ether based superplasticiser,43.3,Standard Curing,21.0,,,110.0
591.9,"Ordinary Portland Cement
(OPC) CEM I 52.5 R",52.5,0.0,264.3,Class F,0.0,0.0,0.0,0.0,0.0,0.0,0.0,not_applicable,0.0,0.0,0.0,24.7,0.0,not_applicable,1277.2,Locally available sand,2.0,not_applicable,0.0,,,,,not_applicable,0.0,,,,,159.3,polycarboxylic ether based superplasticiser,44.0,Standard Curing,21.0,,,112.0
600.0,"Ordinary Portland Cement
(OPC) CEM I 52.5 R",52.5,0.0,267.9,Class F,0.0,0.0,0.0,0.0,0.0,0.0,0.0,not_applicable,0.0,0.0,0.0,25.0,0.0,not_applicable,1294.6,Locally available sand,2.0,not_applicable,0.0,,,,,not_applicable,0.0,,,,,147.8,polycarboxylic ether based superplasticiser,44.6,Standard Curing,21.0,,,110.0
596.1,"Ordinary Portland Cement
(OPC) CEM I 52.5 R",52.5,0.0,0.0,not_applicable,0.0,0.0,0.0,0.0,0.0,266.1,0.0,not_applicable,0.0,0.0,0.0,24.8,0.0,not_applicable,1286.3,Locally available sand,2.0,not_applicable,0.0,,,,,not_applicable,0.0,,,,,177.4,polycarboxylic ether based superplasticiser,44.4,Standard Curing,21.0,,,119.0
606.4,"Ordinary Portland Cement
(OPC) CEM I 52.5 R",52.5,0.0,0.0,not_applicable,0.0,0.0,0.0,0.0,0.0,270.7,0.0,not_applicable,0.0,0.0,0.0,25.3,0.0,not_applicable,1308.5,Locally available sand,2.0,not_applicable,0.0,,,,,not_applicable,0.0,,,,,163.2,polycarboxylic ether based superplasticiser,45.1,Standard Curing,21.0,,,122.0
614.9,"Ordinary Portland Cement
(OPC) CEM I 52.5 R",52.5,0.0,0.0,not_applicable,0.0,0.0,0.0,0.0,0.0,274.5,0.0,not_applicable,0.0,0.0,0.0,25.6,0.0,not_applicable,1326.8,Locally available sand,2.0,not_applicable,0.0,,,,,not_applicable,0.0,,,,,151.5,polycarboxylic ether based superplasticiser,45.8,Standard Curing,21.0,,,120.0
592.6,"Ordinary Portland Cement
(OPC) CEM I 52.5 R",52.5,0.0,0.0,not_applicable,264.6,0.0,0.0,0.0,0.0,0.0,0.0,not_applicable,0.0,0.0,0.0,24.7,0.0,not_applicable,1278.8,Locally available sand,2.0,not_applicable,0.0,,,,,not_applicable,0.0,,,,,176.4,polycarboxylic ether based superplasticiser,44.1,Standard Curing,21.0,,,108.0
602.8,"Ordinary Portland Cement
(OPC) CEM I 52.5 R",52.5,0.0,0.0,not_applicable,269.1,0.0,0.0,0.0,0.0,0.0,0.0,not_applicable,0.0,0.0,0.0,25.1,0.0,not_applicable,1300.8,Locally available sand,2.0,not_applicable,0.0,,,,,not_applicable,0.0,,,,,162.2,polycarboxylic ether based superplasticiser,44.9,Standard Curing,21.0,,,110.0
611.2,"Ordinary Portland Cement
(OPC) CEM I 52.5 R",52.5,0.0,0.0,not_applicable,272.9,0.0,0.0,0.0,0.0,0.0,0.0,not_applicable,0.0,0.0,0.0,25.5,0.0,not_applicable,1318.8000000000002,Locally available sand,2.0,not_applicable,0.0,,,,,not_applicable,0.0,,,,,150.6,polycarboxylic ether based superplasticiser,45.5,Standard Curing,21.0,,,105.0
868.8,Portland cements,,0.0,0.0,not_applicable,0.0,0.0,0.0,0.0,0.0,0.0,0.0,not_applicable,0.0,0.0,0.0,25.0,0.0,not_applicable,1295.9,Locally available sand,2.0,not_applicable,0.0,,,,,not_applicable,0.0,,,,,178.8,polycarboxylic ether based superplasticiser,44.7,Standard Curing,21.0,,,102.0
883.9,Portland cements,,0.0,0.0,not_applicable,0.0,0.0,0.0,0.0,0.0,0.0,0.0,not_applicable,0.0,0.0,0.0,25.5,0.0,not_applicable,1318.5,Locally available sand,2.0,not_applicable,0.0,,,,,not_applicable,0.0,,,,,164.4,polycarboxylic ether based superplasticiser,45.5,Standard Curing,21.0,,,105.0
896.3,Type II Portland cement,,0.0,0.0,not_applicable,0.0,0.0,0.0,0.0,0.0,0.0,0.0,not_applicable,0.0,0.0,0.0,25.8,0.0,not_applicable,1337.1,Locally available sand,2.0,not_applicable,0.0,,,,,not_applicable,0.0,,,,,152.7,polycarboxylic ether based superplasticiser,46.1,Standard Curing,21.0,,,100.0
594.2,Ordinary Portland Cement (OPC) CEM I 52.5 R,52.5,0.0,0.0,not_applicable,265.3,0.0,0.0,0.0,0.0,0.0,0.0,not_applicable,0.0,0.0,0.0,24.8,0.0,not_applicable,1282.3,Locally available sand,2.0,not_applicable,0.0,,,,,not_applicable,0.0,,,,,176.9,polycarboxylic ether based superplasticizer,44.2,Standard Curing,21.0,,,98.0
594.2,Ordinary Portland Cement (OPC) CEM I 52.5 R,52.5,0.0,0.0,not_applicable,265.3,0.0,0.0,0.0,0.0,0.0,0.0,not_applicable,0.0,0.0,0.0,24.8,0.0,not_applicable,1282.3,Locally available sand,2.0,Straight Steel Fiber,156.0,13.0,0.2,,,not_applicable,0.0,,,,,176.9,polycarboxylic ether based superplasticizer,44.2,Standard Curing,21.0,,,145.0
594.2,Ordinary Portland Cement (OPC) CEM I 52.5 R,52.5,0.0,0.0,not_applicable,265.3,0.0,0.0,0.0,0.0,0.0,0.0,not_applicable,0.0,0.0,0.0,24.8,0.0,not_applicable,1282.3,Locally available sand,2.0,Straight Steel Fibers,117.0,13.0,0.2,,,Straight Steel Fiber,39.0,6.0,0.16,,,176.9,polycarboxylic ether based superplasticizer,44.2,Standard Curing,21.0,,,148.0
594.2,Ordinary Portland Cement (OPC) CEM I 52.5 R,52.5,0.0,0.0,not_applicable,265.3,0.0,0.0,0.0,0.0,0.0,0.0,not_applicable,0.0,0.0,0.0,24.8,0.0,not_applicable,1282.3,Locally available sand,2.0,Straight Steel Fibers,78.0,13.0,0.2,,,Straight Steel Fiber,78.0,6.0,0.16,,,176.9,polycarboxylic ether based superplasticizer,44.2,Standard Curing,21.0,,,130.0
594.2,Ordinary Portland Cement (OPC) CEM I 52.5 R,52.5,0.0,0.0,not_applicable,265.3,0.0,0.0,0.0,0.0,0.0,0.0,not_applicable,0.0,0.0,0.0,24.8,0.0,not_applicable,1282.3,Locally available sand,2.0,Straight Steel Fibers,39.0,13.0,0.2,,,Straight Steel Fiber,117.0,6.0,0.16,,,176.9,polycarboxylic ether based superplasticizer,44.2,Standard Curing,21.0,,,125.0
594.2,Ordinary Portland Cement (OPC) CEM I 52.5 R,52.5,0.0,0.0,not_applicable,265.3,0.0,0.0,0.0,0.0,0.0,0.0,not_applicable,0.0,0.0,0.0,24.8,0.0,not_applicable,1282.3,Locally available sand,2.0,Straight Steel Fiber,156.0,6.0,0.16,,,not_applicable,0.0,,,,,176.9,polycarboxylic ether based superplasticizer,44.2,Standard Curing,21.0,,,122.0
594.2,Ordinary Portland Cement (OPC) CEM I 52.5 R,52.5,0.0,0.0,not_applicable,265.3,0.0,0.0,0.0,0.0,0.0,0.0,not_applicable,0.0,0.0,0.0,24.8,0.0,not_applicable,1282.3,Locally available sand,2.0,Hooked End Steel Fiber,156.0,35.0,0.55,,,not_applicable,0.0,,,,,176.9,polycarboxylic ether based superplasticizer,44.2,Standard Curing,21.0,,,128.0
594.2,Ordinary Portland Cement (OPC) CEM I 52.5 R,52.5,0.0,0.0,not_applicable,265.3,0.0,0.0,0.0,0.0,0.0,0.0,not_applicable,0.0,0.0,0.0,24.8,0.0,not_applicable,1282.3,Locally available sand,2.0,Hooked Steel Fiber,117.0,35.0,0.55,,,Straight Steel Fiber,29.25,6.0,0.16,,,176.9,polycarboxylic ether based superplasticizer,44.2,Standard Curing,21.0,,,132.0
594.2,Ordinary Portland Cement (OPC) CEM I 52.5 R,52.5,0.0,0.0,not_applicable,265.3,0.0,0.0,0.0,0.0,0.0,0.0,not_applicable,0.0,0.0,0.0,24.8,0.0,not_applicable,1282.3,Locally available sand,2.0,Hooked Steel Fiber,117.0,35.0,0.55,,,Straight Steel Fiber,39.0,13.0,0.2,,,176.9,polycarboxylic ether based superplasticizer,44.2,Standard Curing,21.0,,,129.0
594.2,Ordinary Portland Cement (OPC) CEM I 52.5 R,52.5,0.0,0.0,not_applicable,265.3,0.0,0.0,0.0,0.0,0.0,0.0,not_applicable,0.0,0.0,0.0,24.8,0.0,not_applicable,1282.3,Locally available sand,2.0,Hooked Steel Fiber,117.0,35.0,0.55,,,Straight Steel Fiber,39.0,6.0,0.16,,,176.9,polycarboxylic ether based superplasticizer,44.2,Standard Curing,21.0,,,135.0
850.0,"Portland cement (PC 42,5)",42.5,260.0,0.0,not_applicable,0.0,0.0,0.0,0.0,0.0,0.0,0.0,not_applicable,0.0,0.0,0.0,0.0,0.0,not_applicable,1062.0,Quartz + Basalt,4.0,not_applicable,0.0,,,,,not_applicable,0.0,,,,,170.0,superplasticizer of sulfonated naphthalene formaldehyde based,45.0,Standard Curing,20.0,,,115.0
680.0,"Portland cement (PC 42,5)",42.5,260.0,170.0,Class C,0.0,0.0,0.0,0.0,0.0,0.0,0.0,not_applicable,0.0,0.0,0.0,0.0,0.0,not_applicable,999.0,Quartz + Basalt,4.0,not_applicable,0.0,,,,,not_applicable,0.0,,,,,170.0,superplasticizer of sulfonated naphthalene formaldehyde based,45.0,Standard Curing,20.0,,,121.0
510.0,"Portland cement (PC 42,5)",42.5,260.0,340.0,Class C,0.0,0.0,0.0,0.0,0.0,0.0,0.0,not_applicable,0.0,0.0,0.0,0.0,0.0,not_applicable,936.0,Quartz + Basalt,4.0,not_applicable,0.0,,,,,not_applicable,0.0,,,,,170.0,superplasticizer of sulfonated naphthalene formaldehyde based,45.0,Standard Curing,20.0,,,125.0
340.0,"Portland cement (PC 42,5)",42.5,260.0,510.0,Class C,0.0,0.0,0.0,0.0,0.0,0.0,0.0,not_applicable,0.0,0.0,0.0,0.0,0.0,not_applicable,873.0,Quartz + Basalt,4.0,not_applicable,0.0,,,,,not_applicable,0.0,,,,,170.0,superplasticizer of sulfonated naphthalene formaldehyde based,45.0,Standard Curing,20.0,,,115.0
680.0,"Portland cement (PC 42,5)",42.5,260.0,0.0,not_applicable,0.0,0.0,0.0,0.0,0.0,170.0,0.0,not_applicable,0.0,0.0,0.0,0.0,0.0,not_applicable,1050.0,Quartz + Basalt,4.0,not_applicable,0.0,,,,,not_applicable,0.0,,,,,170.0,superplasticizer of sulfonated naphthalene formaldehyde based,45.0,Standard Curing,20.0,,,118.0
510.0,"Portland cement (PC 42,5)",42.5,260.0,0.0,not_applicable,0.0,0.0,0.0,0.0,0.0,340.0,0.0,not_applicable,0.0,0.0,0.0,0.0,0.0,not_applicable,1038.0,Quartz + Basalt,4.0,not_applicable,0.0,,,,,not_applicable,0.0,,,,,170.0,superplasticizer of sulfonated naphthalene formaldehyde based,45.0,Standard Curing,20.0,,,119.0
340.0,"Portland cement (PC 42,5)",42.5,260.0,0.0,not_applicable,0.0,0.0,0.0,0.0,0.0,510.0,0.0,not_applicable,0.0,0.0,0.0,0.0,0.0,not_applicable,1026.0,Quartz + Basalt,4.0,not_applicable,0.0,,,,,not_applicable,0.0,,,,,170.0,superplasticizer of sulfonated naphthalene formaldehyde based,45.0,Standard Curing,20.0,,,108.0
170.0,"Portland cement (PC 42,5)",42.5,260.0,0.0,not_applicable,0.0,0.0,0.0,0.0,0.0,680.0,0.0,not_applicable,0.0,0.0,0.0,0.0,0.0,not_applicable,1014.0,Quartz + Basalt,4.0,not_applicable,0.0,,,,,not_applicable,0.0,,,,,170.0,superplasticizer of sulfonated naphthalene formaldehyde based,45.0,Standard Curing,20.0,,,82.0
850.0,"Portland cement (PC 42,5)",42.5,260.0,0.0,not_applicable,0.0,0.0,0.0,0.0,0.0,0.0,0.0,not_applicable,0.0,0.0,0.0,0.0,0.0,not_applicable,1062.0,Quartz + Basalt,4.0,not_applicable,0.0,,,,,not_applicable,0.0,,,,,170.0,superplasticizer of sulfonated naphthalene formaldehyde based,45.0,steam curing,90.0,,,155.0
680.0,"Portland cement (PC 42,5)",42.5,260.0,170.0,Class C,0.0,0.0,0.0,0.0,0.0,0.0,0.0,not_applicable,0.0,0.0,0.0,0.0,0.0,not_applicable,999.0,Quartz + Basalt,4.0,not_applicable,0.0,,,,,not_applicable,0.0,,,,,170.0,superplasticizer of sulfonated naphthalene formaldehyde based,45.0,steam curing,90.0,,,152.0
510.0,"Portland cement (PC 42,5)",42.5,260.0,340.0,Class C,0.0,0.0,0.0,0.0,0.0,0.0,0.0,not_applicable,0.0,0.0,0.0,0.0,0.0,not_applicable,936.0,Quartz + Basalt,4.0,not_applicable,0.0,,,,,not_applicable,0.0,,,,,170.0,superplasticizer of sulfonated naphthalene formaldehyde based,45.0,steam curing,90.0,,,158.0
340.0,"Portland cement (PC 42,5)",42.5,260.0,510.0,Class C,0.0,0.0,0.0,0.0,0.0,0.0,0.0,not_applicable,0.0,0.0,0.0,0.0,0.0,not_applicable,873.0,Quartz + Basalt,4.0,not_applicable,0.0,,,,,not_applicable,0.0,,,,,170.0,superplasticizer of sulfonated naphthalene formaldehyde based,45.0,steam curing,90.0,,,155.0
170.0,"Portland cement (PC 42,5)",42.5,260.0,680.0,Class C,0.0,0.0,0.0,0.0,0.0,0.0,0.0,not_applicable,0.0,0.0,0.0,0.0,0.0,not_applicable,810.0,Quartz + Basalt,4.0,not_applicable,0.0,,,,,not_applicable,0.0,,,,,170.0,superplasticizer of sulfonated naphthalene formaldehyde based,45.0,steam curing,90.0,,,140.0
680.0,"Portland cement (PC 42,5)",42.5,260.0,0.0,not_applicable,0.0,0.0,0.0,0.0,0.0,170.0,0.0,not_applicable,0.0,0.0,0.0,0.0,0.0,not_applicable,1050.0,Quartz + Basalt,4.0,not_applicable,0.0,,,,,not_applicable,0.0,,,,,170.0,superplasticizer of sulfonated naphthalene formaldehyde based,45.0,steam curing,90.0,,,151.0
510.0,"Portland cement (PC 42,5)",42.5,260.0,0.0,not_applicable,0.0,0.0,0.0,0.0,0.0,340.0,0.0,not_applicable,0.0,0.0,0.0,0.0,0.0,not_applicable,1038.0,Quartz + Basalt,4.0,not_applicable,0.0,,,,,not_applicable,0.0,,,,,170.0,superplasticizer of sulfonated naphthalene formaldehyde based,45.0,steam curing,90.0,,,157.0
340.0,"Portland cement (PC 42,5)",42.5,260.0,0.0,not_applicable,0.0,0.0,0.0,0.0,0.0,510.0,0.0,not_applicable,0.0,0.0,0.0,0.0,0.0,not_applicable,1026.0,Quartz + Basalt,4.0,not_applicable,0.0,,,,,not_applicable,0.0,,,,,170.0,superplasticizer of sulfonated naphthalene formaldehyde based,45.0,steam curing,90.0,,,144.0
170.0,"Portland cement (PC 42,5)",42.5,260.0,0.0,not_applicable,0.0,0.0,0.0,0.0,0.0,680.0,0.0,not_applicable,0.0,0.0,0.0,0.0,0.0,not_applicable,1014.0,Quartz + Basalt,4.0,not_applicable,0.0,,,,,not_applicable,0.0,,,,,170.0,superplasticizer of sulfonated naphthalene formaldehyde based,45.0,steam curing,90.0,,,138.0
850.0,"Portland cement (PC 42,5)",42.5,260.0,0.0,not_applicable,0.0,0.0,0.0,0.0,0.0,0.0,0.0,not_applicable,0.0,0.0,0.0,0.0,0.0,not_applicable,1062.0,Quartz + Basalt,4.0,not_applicable,0.0,,,,,not_applicable,0.0,,,,,170.0,superplasticizer of sulfonated naphthalene formaldehyde based,45.0,Autoclave curing,210.0,,,170.0
680.0,"Portland cement (PC 42,5)",42.5,260.0,170.0,Class C,0.0,0.0,0.0,0.0,0.0,0.0,0.0,not_applicable,0.0,0.0,0.0,0.0,0.0,not_applicable,999.0,Quartz + Basalt,4.0,not_applicable,0.0,,,,,not_applicable,0.0,,,,,170.0,superplasticizer of sulfonated naphthalene formaldehyde based,45.0,Autoclave curing,210.0,,,170.0
510.0,"Portland cement (PC 42,5)",42.5,260.0,340.0,Class C,0.0,0.0,0.0,0.0,0.0,0.0,0.0,not_applicable,0.0,0.0,0.0,0.0,0.0,not_applicable,936.0,Quartz + Basalt,4.0,not_applicable,0.0,,,,,not_applicable,0.0,,,,,170.0,superplasticizer of sulfonated naphthalene formaldehyde based,45.0,Autoclave curing,210.0,,,170.0
340.0,"Portland cement (PC 42,5)",42.5,260.0,510.0,Class C,0.0,0.0,0.0,0.0,0.0,0.0,0.0,not_applicable,0.0,0.0,0.0,0.0,0.0,not_applicable,873.0,Quartz + Basalt,4.0,not_applicable,0.0,,,,,not_applicable,0.0,,,,,170.0,superplasticizer of sulfonated naphthalene formaldehyde based,45.0,Autoclave curing,210.0,,,120.0
170.0,"Portland cement (PC 42,5)",42.5,260.0,680.0,Class C,0.0,0.0,0.0,0.0,0.0,0.0,0.0,not_applicable,0.0,0.0,0.0,0.0,0.0,not_applicable,810.0,Quartz + Basalt,4.0,not_applicable,0.0,,,,,not_applicable,0.0,,,,,170.0,superplasticizer of sulfonated naphthalene formaldehyde based,45.0,Autoclave curing,210.0,,,100.0
680.0,"Portland cement (PC 42,5)",42.5,260.0,0.0,not_applicable,0.0,0.0,0.0,0.0,0.0,170.0,0.0,not_applicable,0.0,0.0,0.0,0.0,0.0,not_applicable,1050.0,Quartz + Basalt,4.0,not_applicable,0.0,,,,,not_applicable,0.0,,,,,170.0,superplasticizer of sulfonated naphthalene formaldehyde based,45.0,Autoclave curing,210.0,,,178.0
510.0,"Portland cement (PC 42,5)",42.5,260.0,0.0,not_applicable,0.0,0.0,0.0,0.0,0.0,340.0,0.0,not_applicable,0.0,0.0,0.0,0.0,0.0,not_applicable,1038.0,Quartz + Basalt,4.0,not_applicable,0.0,,,,,not_applicable,0.0,,,,,170.0,superplasticizer of sulfonated naphthalene formaldehyde based,45.0,Autoclave curing,210.0,,,182.0
340.0,"Portland cement (PC 42,5)",42.5,260.0,0.0,not_applicable,0.0,0.0,0.0,0.0,0.0,510.0,0.0,not_applicable,0.0,0.0,0.0,0.0,0.0,not_applicable,1026.0,Quartz + Basalt,4.0,not_applicable,0.0,,,,,not_applicable,0.0,,,,,170.0,superplasticizer of sulfonated naphthalene formaldehyde based,45.0,Autoclave curing,210.0,,,168.0
170.0,"Portland cement (PC 42,5)",42.5,260.0,0.0,not_applicable,0.0,0.0,0.0,0.0,0.0,680.0,0.0,not_applicable,0.0,0.0,0.0,0.0,0.0,not_applicable,1014.0,Quartz + Basalt,4.0,not_applicable,0.0,,,,,not_applicable,0.0,,,,,170.0,superplasticizer of sulfonated naphthalene formaldehyde based,45.0,Autoclave curing,210.0,,,125.0
500.0,"Ordinary Portland cement, with a strength class of 52.5",52.5,150.0,350.0,Class F,0.0,0.0,0.0,0.0,0.0,0.0,0.0,not_applicable,0.0,0.0,0.0,0.0,0.0,not_applicable,1200.0,Natural River sand,0.3,not_applicable,0.0,,,,,not_applicable,0.0,,,,,160.0,polycarboxylate-based superplasticizer,9.8,Standard Curing,20.0,95.0,,93.0
500.0,"Ordinary Portland cement, with a strength class of 52.5",52.5,150.0,350.0,Class F,0.0,0.0,0.0,0.0,0.0,0.0,0.0,not_applicable,0.0,0.0,0.0,0.0,240.0,Iron Tailings,960.0,Natural River sand,0.3,not_applicable,0.0,,,,,not_applicable,0.0,,,,,165.0,polycarboxylate-based superplasticizer,9.8,Standard Curing,20.0,95.0,,91.0
500.0,"Ordinary Portland cement, with a strength class of 52.5",52.5,150.0,350.0,Class F,0.0,0.0,0.0,0.0,0.0,0.0,0.0,not_applicable,0.0,0.0,0.0,0.0,360.0,Iron Tailings,840.0,Natural River sand,0.3,not_applicable,0.0,,,,,not_applicable,0.0,,,,,170.0,polycarboxylate-based superplasticizer,9.8,Standard Curing,20.0,95.0,,90.0
500.0,"Ordinary Portland cement, with a strength class of 52.5",52.5,150.0,350.0,Class F,0.0,0.0,0.0,0.0,0.0,0.0,0.0,not_applicable,0.0,0.0,0.0,0.0,480.0,Iron Tailings,720.0,Natural River sand,0.3,not_applicable,0.0,,,,,not_applicable,0.0,,,,,175.0,polycarboxylate-based superplasticizer,9.8,Standard Curing,20.0,95.0,,88.0
500.0,"Ordinary Portland cement, with a strength class of 52.5",52.5,150.0,350.0,Class F,0.0,0.0,0.0,0.0,0.0,0.0,0.0,not_applicable,0.0,0.0,0.0,0.0,600.0,Iron Tailings,600.0,Natural River sand,0.3,not_applicable,0.0,,,,,not_applicable,0.0,,,,,180.0,polycarboxylate-based superplasticizer,9.8,Standard Curing,20.0,95.0,,90.5
500.0,"Ordinary Portland cement, with a strength class of 52.5",52.5,150.0,350.0,Class F,0.0,0.0,0.0,0.0,0.0,0.0,0.0,not_applicable,0.0,0.0,0.0,0.0,1200.0,Iron Tailings,0.0,not_applicable,,not_applicable,0.0,,,,,not_applicable,0.0,,,,,200.0,polycarboxylate-based superplasticizer,9.8,Standard Curing,20.0,95.0,,88.0
500.0,"Ordinary Portland cement, with a strength class of 52.5",52.5,150.0,350.0,Class F,0.0,0.0,0.0,0.0,0.0,0.0,0.0,not_applicable,0.0,0.0,0.0,0.0,0.0,not_applicable,1200.0,Natural River sand,0.3,not_applicable,0.0,,,,,not_applicable,0.0,,,,,160.0,polycarboxylate-based superplasticizer,9.8,Steam Curing,80.0,,,116.0
500.0,"Ordinary Portland cement, with a strength class of 52.5",52.5,150.0,350.0,Class F,0.0,0.0,0.0,0.0,0.0,0.0,0.0,not_applicable,0.0,0.0,0.0,0.0,240.0,Iron Tailings,960.0,Natural River sand,0.3,not_applicable,0.0,,,,,not_applicable,0.0,,,,,165.0,polycarboxylate-based superplasticizer,9.8,Steam Curing,80.0,,,108.0
500.0,"Ordinary Portland cement, with a strength class of 52.5",52.5,150.0,350.0,Class F,0.0,0.0,0.0,0.0,0.0,0.0,0.0,not_applicable,0.0,0.0,0.0,0.0,360.0,Iron Tailings,840.0,Natural River sand,0.3,not_applicable,0.0,,,,,not_applicable,0.0,,,,,170.0,polycarboxylate-based superplasticizer,9.8,Steam Curing,80.0,,,103.0
500.0,"Ordinary Portland cement, with a strength class of 52.5",52.5,150.0,350.0,Class F,0.0,0.0,0.0,0.0,0.0,0.0,0.0,not_applicable,0.0,0.0,0.0,0.0,480.0,Iron Tailings,720.0,Natural River sand,0.3,not_applicable,0.0,,,,,not_applicable,0.0,,,,,175.0,polycarboxylate-based superplasticizer,9.8,Steam Curing,80.0,,,100.0
500.0,"Ordinary Portland cement, with a strength class of 52.5",52.5,150.0,350.0,Class F,0.0,0.0,0.0,0.0,0.0,0.0,0.0,not_applicable,0.0,0.0,0.0,0.0,600.0,Iron Tailings,600.0,Natural River sand,0.3,not_applicable,0.0,,,,,not_applicable,0.0,,,,,180.0,polycarboxylate-based superplasticizer,9.8,Steam Curing,80.0,,,104.0
500.0,"Ordinary Portland cement, with a strength class of 52.5",52.5,150.0,350.0,Class F,0.0,0.0,0.0,0.0,0.0,0.0,0.0,not_applicable,0.0,0.0,0.0,0.0,1200.0,Iron Tailings,0.0,not_applicable,,not_applicable,0.0,,,,,not_applicable,0.0,,,,,200.0,polycarboxylate-based superplasticizer,9.8,Steam Curing,80.0,,,94.0
500.0,"Ordinary Portland cement, with a strength class of 52.5",52.5,150.0,350.0,Class F,0.0,0.0,0.0,0.0,0.0,0.0,0.0,not_applicable,0.0,0.0,0.0,0.0,0.0,not_applicable,1200.0,Natural River sand,0.3,Steel Fiber,156.0,13.0,0.2,2000.0,,not_applicable,0.0,,,,,160.0,polycarboxylate-based superplasticizer,9.8,Standard Curing,20.0,95.0,,138.0
500.0,"Ordinary Portland cement, with a strength class of 52.5",52.5,150.0,350.0,Class F,0.0,0.0,0.0,0.0,0.0,0.0,0.0,not_applicable,0.0,0.0,0.0,0.0,240.0,Iron Tailings,960.0,Natural River sand,0.3,Steel Fiber,156.0,13.0,0.2,2000.0,,not_applicable,0.0,,,,,165.0,polycarboxylate-based superplasticizer,9.8,Standard Curing,20.0,95.0,,141.0
500.0,"Ordinary Portland cement, with a strength class of 52.5",52.5,150.0,350.0,Class F,0.0,0.0,0.0,0.0,0.0,0.0,0.0,not_applicable,0.0,0.0,0.0,0.0,360.0,Iron Tailings,840.0,Natural River sand,0.3,Steel Fiber,156.0,13.0,0.2,2000.0,,not_applicable,0.0,,,,,170.0,polycarboxylate-based superplasticizer,9.8,Standard Curing,20.0,95.0,,135.0
500.0,"Ordinary Portland cement, with a strength class of 52.5",52.5,150.0,350.0,Class F,0.0,0.0,0.0,0.0,0.0,0.0,0.0,not_applicable,0.0,0.0,0.0,0.0,480.0,Iron Tailings,720.0,Natural River sand,0.3,Steel Fiber,156.0,13.0,0.2,2000.0,,not_applicable,0.0,,,,,175.0,polycarboxylate-based superplasticizer,9.8,Standard Curing,20.0,95.0,,131.0
500.0,"Ordinary Portland cement, with a strength class of 52.5",52.5,150.0,350.0,Class F,0.0,0.0,0.0,0.0,0.0,0.0,0.0,not_applicable,0.0,0.0,0.0,0.0,600.0,Iron Tailings,600.0,Natural River sand,0.3,Steel Fiber,156.0,13.0,0.2,2000.0,,not_applicable,0.0,,,,,180.0,polycarboxylate-based superplasticizer,9.8,Standard Curing,20.0,95.0,,129.0
500.0,"Ordinary Portland cement, with a strength class of 52.5",52.5,150.0,350.0,Class F,0.0,0.0,0.0,0.0,0.0,0.0,0.0,not_applicable,0.0,0.0,0.0,0.0,1200.0,Iron Tailings,0.0,not_applicable,,Steel Fiber,156.0,13.0,0.2,2000.0,,not_applicable,0.0,,,,,200.0,polycarboxylate-based superplasticizer,9.8,Standard Curing,20.0,95.0,,111.0
500.0,"Ordinary Portland cement, with a strength class of 52.5",52.5,150.0,350.0,Class F,0.0,0.0,0.0,0.0,0.0,0.0,0.0,not_applicable,0.0,0.0,0.0,0.0,0.0,not_applicable,1200.0,Natural River sand,0.3,Steel Fiber,156.0,13.0,0.2,2000.0,,not_applicable,0.0,,,,,160.0,polycarboxylate-based superplasticizer,9.8,Steam Curing,80.0,,,176.0
500.0,"Ordinary Portland cement, with a strength class of 52.5",52.5,150.0,350.0,Class F,0.0,0.0,0.0,0.0,0.0,0.0,0.0,not_applicable,0.0,0.0,0.0,0.0,240.0,Iron Tailings,960.0,Natural River sand,0.3,Steel Fiber,156.0,13.0,0.2,2000.0,,not_applicable,0.0,,,,,165.0,polycarboxylate-based superplasticizer,9.8,Steam Curing,80.0,,,171.0
500.0,"Ordinary Portland cement, with a strength class of 52.5",52.5,150.0,350.0,Class F,0.0,0.0,0.0,0.0,0.0,0.0,0.0,not_applicable,0.0,0.0,0.0,0.0,360.0,Iron Tailings,840.0,Natural River sand,0.3,Steel Fiber,156.0,13.0,0.2,2000.0,,not_applicable,0.0,,,,,170.0,polycarboxylate-based superplasticizer,9.8,Steam Curing,80.0,,,168.0
500.0,"Ordinary Portland cement, with a strength class of 52.5",52.5,150.0,350.0,Class F,0.0,0.0,0.0,0.0,0.0,0.0,0.0,not_applicable,0.0,0.0,0.0,0.0,480.0,Iron Tailings,720.0,Natural River sand,0.3,Steel Fiber,156.0,13.0,0.2,2000.0,,not_applicable,0.0,,,,,175.0,polycarboxylate-based superplasticizer,9.8,Steam Curing,80.0,,,159.5
500.0,"Ordinary Portland cement, with a strength class of 52.5",52.5,150.0,350.0,Class F,0.0,0.0,0.0,0.0,0.0,0.0,0.0,not_applicable,0.0,0.0,0.0,0.0,600.0,Iron Tailings,600.0,Natural River sand,0.3,Steel Fiber,156.0,13.0,0.2,2000.0,,not_applicable,0.0,,,,,180.0,polycarboxylate-based superplasticizer,9.8,Steam Curing,80.0,,,149.5
500.0,"Ordinary Portland cement, with a strength class of 52.5",52.5,150.0,350.0,Class F,0.0,0.0,0.0,0.0,0.0,0.0,0.0,not_applicable,0.0,0.0,0.0,0.0,1200.0,Iron Tailings,0.0,not_applicable,,Steel Fiber,156.0,13.0,0.2,2000.0,,not_applicable,0.0,,,,,200.0,polycarboxylate-based superplasticizer,9.8,Steam Curing,80.0,,,141.0
890.0,"Portland
cement (Type I)",,0.0,0.0,not_applicable,0.0,0.0,0.0,0.0,0.0,0.0,0.0,not_applicable,0.0,0.0,0.0,0.0,0.0,not_applicable,890.0,Natural River sand,4.75,not_applicable,0.0,,,,,not_applicable,0.0,,,,,178.0,"HRWR admixture
was carboxylate-based",30.2,Standard Curing,21.0,100.0,,106.3
890.0,"Portland
cement (Type I)",,0.0,0.0,not_applicable,0.0,0.0,0.0,0.0,0.0,0.0,0.0,not_applicable,0.0,0.0,0.0,0.0,0.0,not_applicable,890.0,Natural River sand,0.6,not_applicable,0.0,,,,,not_applicable,0.0,,,,,178.0,"HRWR admixture
was carboxylate-based",30.2,Standard Curing,21.0,100.0,,113.2
845.5,"Portland
cement (Type I)",,44.5,0.0,not_applicable,0.0,0.0,0.0,0.0,0.0,0.0,0.0,not_applicable,0.0,0.0,0.0,0.0,0.0,not_applicable,890.0,Natural River sand,4.75,not_applicable,0.0,,,,,not_applicable,0.0,,,,,178.0,"HRWR admixture
was carboxylate-based",30.2,Standard Curing,21.0,100.0,,117.2
801.0,"Portland
cement (Type I)",,89.0,0.0,not_applicable,0.0,0.0,0.0,0.0,0.0,0.0,0.0,not_applicable,0.0,0.0,0.0,0.0,0.0,not_applicable,890.0,Natural River sand,4.75,not_applicable,0.0,,,,,not_applicable,0.0,,,,,178.0,"HRWR admixture
was carboxylate-based",30.2,Standard Curing,21.0,100.0,,118.6
756.5,"Portland
cement (Type I)",,133.5,0.0,not_applicable,0.0,0.0,0.0,0.0,0.0,0.0,0.0,not_applicable,0.0,0.0,0.0,0.0,0.0,not_applicable,890.0,Natural River sand,4.75,not_applicable,0.0,,,,,not_applicable,0.0,,,,,178.0,"HRWR admixture
was carboxylate-based",30.2,Standard Curing,21.0,100.0,,118.0
712.0,"Portland
cement (Type I)",,178.0,0.0,not_applicable,0.0,0.0,0.0,0.0,0.0,0.0,0.0,not_applicable,0.0,0.0,0.0,0.0,0.0,not_applicable,890.0,Natural River sand,4.75,not_applicable,0.0,,,,,not_applicable,0.0,,,,,178.0,"HRWR admixture
was carboxylate-based",30.2,Standard Curing,21.0,100.0,,111.0
845.5,"Portland
cement (Type I)",,44.5,0.0,not_applicable,0.0,0.0,0.0,0.0,0.0,0.0,0.0,not_applicable,0.0,0.0,0.0,0.0,0.0,not_applicable,890.0,Natural River sand,0.6,not_applicable,0.0,,,,,not_applicable,0.0,,,,,178.0,"HRWR admixture
was carboxylate-based",30.2,Standard Curing,21.0,100.0,,116.6
712.0,"Portland
cement (Type I)",,0.0,178.0,Class C,0.0,0.0,0.0,0.0,0.0,0.0,0.0,not_applicable,0.0,0.0,0.0,0.0,0.0,not_applicable,890.0,Natural River sand,4.75,not_applicable,0.0,,,,,not_applicable,0.0,,,,,178.0,"HRWR admixture
was carboxylate-based",30.2,Standard Curing,21.0,100.0,,109.9
623.0,"Portland
cement (Type I)",,0.0,267.0,Class C,0.0,0.0,0.0,0.0,0.0,0.0,0.0,not_applicable,0.0,0.0,0.0,0.0,0.0,not_applicable,890.0,Natural River sand,4.75,not_applicable,0.0,,,,,not_applicable,0.0,,,,,178.0,"HRWR admixture
was carboxylate-based",30.2,Standard Curing,21.0,100.0,,114.8
534.0,"Portland
cement (Type I)",,0.0,356.0,Class C,0.0,0.0,0.0,0.0,0.0,0.0,0.0,not_applicable,0.0,0.0,0.0,0.0,0.0,not_applicable,890.0,Natural River sand,4.75,not_applicable,0.0,,,,,not_applicable,0.0,,,,,178.0,"HRWR admixture
was carboxylate-based",30.2,Standard Curing,21.0,100.0,,102.6
667.5,"Portland
cement (Type I)",,44.5,178.0,Class C,0.0,0.0,0.0,0.0,0.0,0.0,0.0,not_applicable,0.0,0.0,0.0,0.0,0.0,not_applicable,890.0,Natural River sand,4.75,not_applicable,0.0,,,,,not_applicable,0.0,,,,,178.0,"HRWR admixture
was carboxylate-based",30.2,Standard Curing,21.0,100.0,,112.8
1009.0,"Portland
cement (Type I)",,0.0,0.0,not_applicable,0.0,0.0,0.0,0.0,0.0,0.0,0.0,not_applicable,0.0,0.0,0.0,0.0,0.0,not_applicable,1009.0,Natural River sand,4.75,not_applicable,0.0,,,,,not_applicable,0.0,,,,,201.8,"HRWR admixture
was carboxylate-based",34.2,Standard Curing,21.0,100.0,,113.8
1009.0,"Portland
cement (Type I)",,0.0,0.0,not_applicable,0.0,0.0,0.0,0.0,0.0,0.0,0.0,not_applicable,0.0,0.0,0.0,0.0,0.0,not_applicable,1009.0,Natural River sand,0.6,not_applicable,0.0,,,,,not_applicable,0.0,,,,,201.8,"HRWR admixture
was carboxylate-based",34.2,Standard Curing,21.0,100.0,,115.2
958.55,"Portland
cement (Type I)",,50.45,0.0,not_applicable,0.0,0.0,0.0,0.0,0.0,0.0,0.0,not_applicable,0.0,0.0,0.0,0.0,0.0,not_applicable,1009.0,Natural River sand,0.6,not_applicable,0.0,,,,,not_applicable,0.0,,,,,201.8,"HRWR admixture
was carboxylate-based",34.2,Standard Curing,21.0,100.0,,115.4
756.75,"Portland
cement (Type I)",,50.45,201.8,Class C,0.0,0.0,0.0,0.0,0.0,0.0,0.0,not_applicable,0.0,0.0,0.0,0.0,0.0,not_applicable,1009.0,Natural River sand,0.6,not_applicable,0.0,,,,,not_applicable,0.0,,,,,201.8,"HRWR admixture
was carboxylate-based",34.2,Standard Curing,21.0,100.0,,114.5
1076.77,"Portland
cement (Type I)",,286.22999999999996,0.0,not_applicable,0.0,0.0,0.0,0.0,0.0,0.0,0.0,not_applicable,0.0,0.0,0.0,0.0,0.0,not_applicable,1363.0,Natural River sand,0.075,not_applicable,0.0,,,,,not_applicable,0.0,,,,,272.6,"HRWR admixture
was carboxylate-based",46.2,Standard Curing,21.0,100.0,,125.9
1076.77,"Portland
cement (Type I)",,286.22999999999996,0.0,not_applicable,0.0,0.0,0.0,0.0,0.0,0.0,0.0,not_applicable,0.0,0.0,0.0,0.0,0.0,not_applicable,1363.0,Natural River sand,0.075,Straight Steel fiber,234.0,12.7,0.2,,,not_applicable,0.0,,,,,272.6,"HRWR admixture
was carboxylate-based",46.2,Standard Curing,21.0,100.0,,137.0
1076.77,"Portland
cement (Type I)",,286.22999999999996,0.0,not_applicable,0.0,0.0,0.0,0.0,0.0,0.0,0.0,not_applicable,0.0,0.0,0.0,0.0,0.0,not_applicable,1363.0,Natural River sand,0.075,not_applicable,0.0,,,,,not_applicable,0.0,,,,,272.6,"HRWR admixture
was carboxylate-based",46.2,Heat Curing,90.0,100.0,,159.7
1076.77,"Portland
cement (Type I)",,286.22999999999996,0.0,not_applicable,0.0,0.0,0.0,0.0,0.0,0.0,0.0,not_applicable,0.0,0.0,0.0,0.0,0.0,not_applicable,1363.0,Natural River sand,0.075,Straight Steel fiber,234.0,12.7,0.2,,,not_applicable,0.0,,,,,272.6,"HRWR admixture
was carboxylate-based",46.2,Heat Curing,90.0,100.0,,170.6
819.0,ordinary Portland cement (P.O 52.5),52.5,109.0,164.0,Class F,0.0,0.0,0.0,0.0,0.0,0.0,0.0,not_applicable,0.0,0.0,0.0,0.0,0.0,not_applicable,1092.0,quartz sand,1.18,Straight  Steel Fiber,156.0,13.0,0.22,,,not_applicable,0.0,,,,,196.6,unknown_type,22.14,Steam Curing,80.0,,,141.0
737.1,ordinary Portland cement (P.O 52.5),52.5,109.0,164.0,Class F,0.0,0.0,0.0,0.0,0.0,0.0,0.0,not_applicable,0.0,0.0,0.0,0.0,81.9,Iron Tailings,1092.0,quartz sand,1.18,Straight  Steel Fiber,156.0,13.0,0.22,,,not_applicable,0.0,,,,,196.6,unknown_type,22.14,Steam Curing,80.0,,,148.0
655.2,ordinary Portland cement (P.O 52.5),52.5,109.0,164.0,Class F,0.0,0.0,0.0,0.0,0.0,0.0,0.0,not_applicable,0.0,0.0,0.0,0.0,163.8,Iron Tailings,1092.0,quartz sand,1.18,Straight  Steel Fiber,156.0,13.0,0.22,,,not_applicable,0.0,,,,,196.6,unknown_type,22.14,Steam Curing,80.0,,,151.0
573.3,ordinary Portland cement (P.O 52.5),52.5,109.0,164.0,Class F,0.0,0.0,0.0,0.0,0.0,0.0,0.0,not_applicable,0.0,0.0,0.0,0.0,245.7,Iron Tailings,1092.0,quartz sand,1.18,Straight  Steel Fiber,156.0,13.0,0.22,,,not_applicable,0.0,,,,,196.6,unknown_type,22.14,Steam Curing,80.0,,,146.0
655.2,ordinary Portland cement (P.O 52.5),52.5,109.0,164.0,Class F,0.0,0.0,0.0,0.0,0.0,0.0,0.0,not_applicable,0.0,0.0,0.0,0.0,436.8,Iron Tailings,819.0,quartz sand,1.18,Straight  Steel Fiber,156.0,13.0,0.22,,,not_applicable,0.0,,,,,196.6,unknown_type,22.14,Steam Curing,80.0,,,145.0
655.2,ordinary Portland cement (P.O 52.5),52.5,109.0,164.0,Class F,0.0,0.0,0.0,0.0,0.0,0.0,0.0,not_applicable,0.0,0.0,0.0,0.0,709.8,Iron Tailings,546.0,quartz sand,1.18,Straight  Steel Fiber,156.0,13.0,0.22,,,not_applicable,0.0,,,,,196.6,unknown_type,22.14,Steam Curing,80.0,,,145.0
655.2,ordinary Portland cement (P.O 52.5),52.5,109.0,164.0,Class F,0.0,0.0,0.0,0.0,0.0,0.0,0.0,not_applicable,0.0,0.0,0.0,0.0,982.8,Iron Tailings,273.0,quartz sand,1.18,Straight  Steel Fiber,156.0,13.0,0.22,,,not_applicable,0.0,,,,,196.6,unknown_type,22.14,Steam Curing,80.0,,,139.0
655.2,ordinary Portland cement (P.O 52.5),52.5,109.0,164.0,Class F,0.0,0.0,0.0,0.0,0.0,0.0,0.0,not_applicable,0.0,0.0,0.0,0.0,1255.8,Iron Tailings,0.0,not_applicable,,Straight  Steel Fiber,156.0,13.0,0.22,,,not_applicable,0.0,,,,,196.6,unknown_type,22.14,Steam Curing,80.0,,,139.0
