Repository: Jocund96/Data-to-Design-ML

# Data

The datasets required by the S1 Linear Family workflows are included in this
directory.

| Dataset | Path | Purpose |
|---|---|---|
| Raw UCI Concrete | `raw/uci_concrete_data.xlsx` | Exploratory analysis and cleaning |
| UCI Concrete | `processed/uci_concrete_clean_engineered.csv` | Baseline and representation experiments |
| UHPC workbook | `raw/UHPC Dataset  (Version-2).xlsx` | Original UHPC import |
| Target-filtered UHPC | `processed/uhpc_rows_with_28day_target.csv` | Semantic missingness experiments |
| Shared semantic UHPC | `processed/shared_strategies/uhpc_semantic_50/` | Row-mixed, publication, uncertainty, and attribution experiments |

File: S1_Linear/data/processed/uhpc_rows_with_28day_target.csv (part 7 of 21)
C20S25P1.2,1000.0,ordinary Portland cement (OPC) I42.5,42.5,333.0,0.0,,0.0,0.0,0.0,0.0,0.0,0.0,0.0,,0.0,0.0,0.0,0.0,0.0,,1520.0,Natural River sand,0.6,,,,,,,,,,,,,200.0,Polycarboxilate-based superplasticizer (SP),16.0,Standard curing ,20.0,65.0,,,,,50 x 50 x 50 ,"ASTM C109/C109M (ASTM, 2016a)",,,68,,,125.0,,,,,,,,,,,,40 x 40 x160,"ASTM C348 (ASTM, 2014) ",,,25.5,,,,,,,,,,,,,,,,,,,,,,
C18S15P1.2,1000.0,ordinary Portland cement (OPC) I42.5,42.5,176.0,0.0,,0.0,0.0,0.0,0.0,0.0,0.0,0.0,,0.0,0.0,0.0,0.0,0.0,,1440.0,Natural River sand,0.6,,,,,,,,,,,,,180.0,Polycarboxilate-based superplasticizer (SP),14.1,Standard curing ,20.0,65.0,,,,,50 x 50 x 50 ,"ASTM C109/C109M (ASTM, 2016a)",,,72,,,135.0,,,,,,,,,,,,40 x 40 x160,"ASTM C348 (ASTM, 2014) ",,,27.5,,,,,,,,,,,,,,,,,,,,,,
C22S15P1.2,1000.0,ordinary Portland cement (OPC) I42.5,42.5,176.0,0.0,,0.0,0.0,0.0,0.0,0.0,0.0,0.0,,0.0,0.0,0.0,0.0,0.0,,1320.0,Natural River sand,0.6,,,,,,,,,,,,,220.0,Polycarboxilate-based superplasticizer (SP),14.1,Standard curing ,20.0,65.0,,,,,50 x 50 x 50 ,"ASTM C109/C109M (ASTM, 2016a)",,,65,,,121.0,,,,,,,,,,,,40 x 40 x160,"ASTM C348 (ASTM, 2014) ",,,24.0,,,,,,,,,,,,,,,,,,,,,,
C20S15P1.4,1000.0,ordinary Portland cement (OPC) I42.5,42.5,176.0,0.0,,0.0,0.0,0.0,0.0,0.0,0.0,0.0,,0.0,0.0,0.0,0.0,0.0,,1380.0,Natural River sand,0.6,,,,,,,,,,,,,200.0,Polycarboxilate-based superplasticizer (SP),16.5,Standard curing ,20.0,65.0,,,,,50 x 50 x 50 ,"ASTM C109/C109M (ASTM, 2016a)",,,68,,,125.0,,,,,,,,,,,,40 x 40 x160,"ASTM C348 (ASTM, 2014) ",,,26.0,,,,,,,,,,,,,,,,,,,,,,
C20S15P1,1000.0,ordinary Portland cement (OPC) I42.5,42.5,176.0,0.0,,0.0,0.0,0.0,0.0,0.0,0.0,0.0,,0.0,0.0,0.0,0.0,0.0,,1390.0,Natural River sand,0.6,,,,,,,,,,,,,200.0,Polycarboxilate-based superplasticizer (SP),11.8,Standard curing ,20.0,65.0,,,,,50 x 50 x 50 ,"ASTM C109/C109M (ASTM, 2016a)",,,66,,,122.0,,,,,,,,,,,,40 x 40 x160,"ASTM C348 (ASTM, 2014) ",,,25.5,,,,,,,,,,,,,,,,,,,,,,
1,700.0, P-II 52.5 cement,52.5,50.0,150.0,Class F,0.0,0.0,0.0,0.0,0.0,0.0,0.0,,0.0,0.0,0.0,0.0,0.0,,1104.0,Natural River sand,1.25,,,,,,,,,,,,,180.0,polycarboxylic ether based superplasticizer,30.0,Standard curing ,20.0,,,GB/T 2419–2005,,330.0,40 x 40 x 160 ,EN 196-1 (2005),,,95,,,105.0,,,,,,,,,,,,40 x 40 x 160 ,EN 196-1 (2005),,,9.0,,,,,,,,,,,,,,,,,,,China,"Optimization of fibre orientation and distribution for a sustainable
Ultra-High Performance Fibre Reinforced Concrete (UHPFRC):
Experiments and mechanism analysis

https://doi.org/10.1016/j.conbuildmat.2018.02.130",2018.0,Ref-51-Research
2,700.0, P-II 52.5 cement,52.5,50.0,150.0,Class F,0.0,0.0,0.0,0.0,0.0,0.0,0.0,,0.0,0.0,0.0,0.0,0.0,,1104.0,Natural River sand,1.25,Straight Steel Fiber ,39.0,13.0,0.2,2000.0,,,,,,,,180.0,polycarboxylic ether based superplasticizer,30.0,Standard curing ,20.0,,,GB/T 2419–2005,,325.0,40 x 40 x 160 ,EN 196-1 (2005),,,98,,,115.0,,,,,,,,,,,,40 x 40 x 160 ,EN 196-1 (2005),,,12.0,,,,,,,,,,,,,,,,,,,,,,
3,700.0, P-II 52.5 cement,52.5,50.0,150.0,Class F,0.0,0.0,0.0,0.0,0.0,0.0,0.0,,0.0,0.0,0.0,0.0,0.0,,1104.0,Natural River sand,1.25,Straight Steel Fiber ,78.0,13.0,0.2,2000.0,,,,,,,,180.0,polycarboxylic ether based superplasticizer,30.0,Standard curing ,20.0,,,GB/T 2419–2005,,318.0,40 x 40 x 160 ,EN 196-1 (2005),,,100,,,142.0,,,,,,,,,,,,40 x 40 x 160 ,EN 196-1 (2005),,,20.0,,,,,,,,,,,,,,,,,,,,,,
4,700.0, P-II 52.5 cement,52.5,50.0,150.0,Class F,0.0,0.0,0.0,0.0,0.0,0.0,0.0,,0.0,0.0,0.0,0.0,0.0,,1104.0,Natural River sand,1.25,Straight Steel Fiber ,117.0,13.0,0.2,2000.0,,,,,,,,180.0,polycarboxylic ether based superplasticizer,30.0,Standard curing ,20.0,,,GB/T 2419–2005,,314.0,40 x 40 x 160 ,EN 196-1 (2005),,,125,,,158.0,,,,,,,,,,,,40 x 40 x 160 ,EN 196-1 (2005),,,24.0,,,,,,,,,,,,,,,,,,,,,,
5,700.0, P-II 52.5 cement,52.5,50.0,150.0,Class F,0.0,0.0,0.0,0.0,0.0,0.0,0.0,,0.0,0.0,0.0,0.0,0.0,,1104.0,Natural River sand,1.25,Straight Steel Fiber ,156.0,13.0,0.2,2000.0,,,,,,,,180.0,polycarboxylic ether based superplasticizer,30.0,Standard curing ,20.0,,,GB/T 2419–2005,,312.0,40 x 40 x 160 ,EN 196-1 (2005),,,120,,,162.0,,,,,,,,,,,,40 x 40 x 160 ,EN 196-1 (2005),,,28.0,,,,,,,,,,,,,,,,,,,,,,
6,700.0, P-II 52.5 cement,52.5,50.0,150.0,Class F,0.0,0.0,0.0,0.0,0.0,0.0,0.0,,0.0,0.0,0.0,0.0,0.0,,1104.0,Natural River sand,1.25,Straight Steel Fiber ,195.0,13.0,0.2,2000.0,,,,,,,,180.0,polycarboxylic ether based superplasticizer,30.0,Standard curing ,20.0,,,GB/T 2419–2005,,282.0,40 x 40 x 160 ,EN 196-1 (2005),,,122,,,165.0,,,,,,,,,,,,40 x 40 x 160 ,EN 196-1 (2005),,,30.0,,,,,,,,,,,,,,,,,,,,,,
MK0,754.0, P-II 52.5 cement,52.5,90.0,306.0,Class F,0.0,0.0,0.0,0.0,0.0,0.0,0.0,,0.0,0.0,0.0,0.0,0.0,,951.0,Natural River sand,1.25,Straight Steel Fiber ,156.0,13.0,0.2,1100.0,,,,,,,,198.0," polycarboxylic ether based
superplasticizer ",33.0,Standard  Curing ,20.0,,,EN-1015-3 (2007) and EN-12350-8 (2010),,335.0,40 x 40 x 160 ,EN 196-1 (2005),,92,108,,,152.0,,,,,,,,,,,,40 x 40 x 160 ,EN 196-1 (2005),,,28.2,,,,,,,,,,,,,,,,,,,China,"A novel Self-Compacting Ultra-High Performance Fibre Reinforced
Concrete (SCUHPFRC) derived from compounded high-active powders

https://doi.org/10.1016/j.conbuildmat.2017.10.059",2017.0,Ref-52-Research
MK20,754.0, P-II 52.5 cement,52.5,72.0,306.0,Class F,0.0,0.0,0.0,0.0,18.0,0.0,0.0,,0.0,0.0,0.0,0.0,0.0,,951.0,Natural River sand,1.25,Straight Steel Fiber ,156.0,13.0,0.2,1100.0,,,,,,,,198.0," polycarboxylic ether based
superplasticizer ",33.0,Standard  Curing ,20.0,,,EN-1015-3 (2007) and EN-12350-8 (2010),,325.0,40 x 40 x 160 ,EN 196-1 (2005),,88,112,,,155.0,,,,,,,,,,,,40 x 40 x 160 ,EN 196-1 (2005),,,27.8,,,,,,,,,,,,,,,,,,,,,,
MK40,754.0, P-II 52.5 cement,52.5,54.0,306.0,Class F,0.0,0.0,0.0,0.0,36.0,0.0,0.0,,0.0,0.0,0.0,0.0,0.0,,951.0,Natural River sand,1.25,Straight Steel Fiber ,156.0,13.0,0.2,1100.0,,,,,,,,198.0," polycarboxylic ether based
superplasticizer ",33.0,Standard  Curing ,20.0,,,EN-1015-3 (2007) and EN-12350-8 (2010),,315.0,40 x 40 x 160 ,EN 196-1 (2005),,95,118,,,160.0,,,,,,,,,,,,40 x 40 x 160 ,EN 196-1 (2005),,,35.2,,,,,,,,,,,,,,,,,,,,,,
MK60,754.0, P-II 52.5 cement,52.5,36.0,306.0,Class F,0.0,0.0,0.0,0.0,54.0,0.0,0.0,,0.0,0.0,0.0,0.0,0.0,,951.0,Natural River sand,1.25,Straight Steel Fiber ,156.0,13.0,0.2,1100.0,,,,,,,,198.0," polycarboxylic ether based
superplasticizer ",33.0,Standard  Curing ,20.0,,,EN-1015-3 (2007) and EN-12350-8 (2010),,305.0,40 x 40 x 160 ,EN 196-1 (2005),,91,115,,,157.0,,,,,,,,,,,,40 x 40 x 160 ,EN 196-1 (2005),,,35.0,,,,,,,,,,,,,,,,,,,,,,
MK80,754.0, P-II 52.5 cement,52.5,18.0,306.0,Class F,0.0,0.0,0.0,0.0,72.0,0.0,0.0,,0.0,0.0,0.0,0.0,0.0,,951.0,Natural River sand,1.25,Straight Steel Fiber ,156.0,13.0,0.2,1100.0,,,,,,,,198.0," polycarboxylic ether based
superplasticizer ",33.0,Standard  Curing ,20.0,,,EN-1015-3 (2007) and EN-12350-8 (2010),,300.0,40 x 40 x 160 ,EN 196-1 (2005),,86,110,,,155.0,,,,,,,,,,,,40 x 40 x 160 ,EN 196-1 (2005),,,29.5,,,,,,,,,,,,,,,,,,,,,,
MK100,754.0, P-II 52.5 cement,52.5,0.0,306.0,Class F,0.0,0.0,0.0,0.0,90.0,0.0,0.0,,0.0,0.0,0.0,0.0,0.0,,951.0,Natural River sand,1.25,Straight Steel Fiber ,156.0,13.0,0.2,1100.0,,,,,,,,198.0," polycarboxylic ether based
superplasticizer ",33.0,Standard  Curing ,20.0,,,EN-1015-3 (2007) and EN-12350-8 (2010),,290.0,40 x 40 x 160 ,EN 196-1 (2005),,85,113,,,156.0,,,,,,,,,,,,40 x 40 x 160 ,EN 196-1 (2005),,,28.5,,,,,,,,,,,,,,,,,,,,,,
X-B1,742.0,Ordinary Portland Cement Type I_x0002_,,149.0,0.0,,0.0,0.0,0.0,0.0,0.0,0.0,0.0,,0.0,0.0,0.0,0.0,0.0,,1100.0,Locally available sand,1,Straight Steel Fiber ,80.0,15.0,0.2,2300.0,,,,,,,,151.0,"Sika ViscoCrete-2044, a polycarboxylic ether based superplasticizer",40.0,Hot Curing ,90.0,,,"ASTM C230M, 2003",,210.0,Cylinder 100mm x 200mm ,,,,,,,125.0,,,,40.0,,,,,,,,100 x 100 x 300 ,ASTM. (1997),,,13.0,,,,,,,,,,,,,,,,,,,Malaysia,"Shear Strength of Steel Fiber-Reinforced Ultrahigh_x0002_Performance Concrete Beams without Stirr

https://doi.org/10.1061/(ASCE)ST.1943-541X.0000234",2010.0,Ref-53-Research
 X-B2,742.0,Ordinary Portland Cement Type I_x0002_,,149.0,0.0,,0.0,0.0,0.0,0.0,0.0,0.0,0.0,,0.0,0.0,0.0,0.0,0.0,,1100.0,Locally available sand,1,Straight Steel Fiber ,80.0,15.0,0.2,2300.0,,,,,,,,151.0,"Sika ViscoCrete-2044, a polycarboxylic ether based superplasticizer",40.0,Hot Curing ,90.0,,,"ASTM C230M, 2003",,210.0,Cylinder 100mm x 200mm ,,,,,,,126.0,,,,40.0,,,,,,,,100 x 100 x 300 ,ASTM. (1997),,,15.6,,,,,,,,,,,,,,,,,,,,,,
X-B3,742.0,Ordinary Portland Cement Type I_x0002_,,149.0,0.0,,0.0,0.0,0.0,0.0,0.0,0.0,0.0,,0.0,0.0,0.0,0.0,0.0,,1100.0,Locally available sand,1,Straight Steel Fiber ,80.0,15.0,0.2,2300.0,,,,,,,,151.0,"Sika ViscoCrete-2044, a polycarboxylic ether based superplasticizer",40.0, steam curing,90.0,,,"ASTM C230M, 2003",,210.0,Cylinder 100mm x 200mm ,,,,,,,135.0,,,,42.3,,,,,,,,100 x 100 x 300 ,ASTM. (1997),,,13.6,,,,,,,,,,,,,,,,,,,,,,
X-B4,740.0,Ordinary Portland Cement Type I_x0002_,,148.0,0.0,,0.0,0.0,0.0,0.0,0.0,0.0,0.0,,0.0,0.0,0.0,0.0,0.0,,1080.0,Locally available sand,1,Straight Steel Fiber ,80.0,15.0,0.2,2300.0,,,,,,,,160.0,"Sika ViscoCrete-2044, a polycarboxylic ether based superplasticizer",40.0, steam curing,90.0,,,"ASTM C230M, 2003",,200.0,Cylinder 100mm x 200mm ,,,,,,,122.0,,,,42.3,,,,,,,,100 x 100 x 300 ,ASTM. (1997),,,13.6,,,,,,,,,,,,,,,,,,,,,,
X-B5,776.0,Ordinary Portland Cement Type I_x0002_,,155.0,0.0,,0.0,0.0,0.0,0.0,0.0,0.0,0.0,,0.0,0.0,0.0,0.0,0.0,,1128.0,Locally available sand,1,Straight Steel Fiber ,80.0,25.0,0.2,2300.0,,,,,,,,163.0,"Sika ViscoCrete-2044, a polycarboxylic ether based superplasticizer",41.0, steam curing,90.0,,,"ASTM C230M, 2003",,200.0,Cylinder 100mm x 200mm ,,,,,,,140.0,,,,45.0,,,,,,,,100 x 100 x 300 ,ASTM. (1997),,,19.7,,,,,,,,,,,,,,,,,,,,,,
X-B6,776.0,Ordinary Portland Cement Type I_x0002_,,155.0,0.0,,0.0,0.0,0.0,0.0,0.0,0.0,0.0,,0.0,0.0,0.0,0.0,0.0,,1128.0,Locally available sand,1,Straight Steel Fiber ,80.0,25.0,0.2,2300.0,,,,,,,,163.0,"Sika ViscoCrete-2044, a polycarboxylic ether based superplasticizer",41.0, steam curing,90.0,,,"ASTM C230M, 2003",,200.0,Cylinder 100mm x 200mm ,,,,,,,140.0,,,,45.0,,,,,,,,100 x 100 x 300 ,ASTM. (1997),,,19.7,,,,,,,,,,,,,,,,,,,,,,
X-B7,780.0,Ordinary Portland Cement Type I_x0002_,,156.0,0.0,,0.0,0.0,0.0,0.0,0.0,0.0,0.0,,0.0,0.0,0.0,0.0,0.0,,1102.0,Locally available sand,1,Straight Steel Fiber ,118.0,20.0,0.2,2300.0,,,,,,,,140.0,"Sika ViscoCrete-2044, a polycarboxylic ether based superplasticizer",40.0, steam curing,90.0,,,"ASTM C230M, 2003",,225.0,Cylinder 100mm x 200mm ,,,,,,,122.0,,,,41.0,,,,,,,,100 x 100 x 300 ,ASTM. (1997),,,13.6,,,,,,,,,,,,,,,,,,,,,,
X-B8,740.0,Ordinary Portland Cement Type I_x0002_,,148.0,0.0,,0.0,0.0,0.0,0.0,0.0,0.0,0.0,,0.0,0.0,0.0,0.0,0.0,,1080.0,Locally available sand,1,Straight Steel Fiber ,80.0,15.0,0.2,2300.0,,,,,,,,160.0,"Sika ViscoCrete-2044, a polycarboxylic ether based superplasticizer",40.0, steam curing,90.0,,,"ASTM C230M, 2003",,210.0,Cylinder 100mm x 200mm ,,,,,,,122.0,,,,42.3,,,,,,,,100 x 100 x 300 ,ASTM. (1997),,,13.6,,,,,,,,,,,,,,,,,,,,,,
 ,792.0,Portland cement (P.I. 42.5),42.5,264.0,0.0,,0.0,0.0,0.0,0.0,0.0,0.0,0.0,,0.0,0.0,0.0,0.0,0.0,,1056.0,Natural River sand,2.36,Straight Steel Fiber ,156.0,13.0,0.2,2800.0,,,,,,,,173.0,polycarboxylate-based superplasticizer (SP),21.1,Standard Curing ,20.0,,,Chinese Standard GB/T 2419-2005,,160.0,40 x 40 x 80,,,105,125,,,150.0,,168.0,,,,,,,,,,40 x 40 x 160 ,,,,27.8,,,25.322,,,,,,,,,,,,,,,,China ,"Comparative study on flexural properties of ultra-high performance
concrete with supplementary cementitious materials under
different curing regimes

https://doi.org/10.1016/j.conbuildmat.2017.01.052",2017.0,Ref-54-Research
S20,634.0,Portland cement (P.I. 42.5),42.5,264.0,0.0,,0.0,0.0,0.0,0.0,0.0,159.0,0.0,,0.0,0.0,0.0,0.0,0.0,,1056.0,Natural River sand,2.36,Straight Steel Fiber ,156.0,13.0,0.2,2800.0,,,,,,,,173.0,polycarboxylate-based superplasticizer (SP),21.1,Standard Curing ,20.0,,,Chinese Standard GB/T 2419-2005,,163.0,40 x 40 x 80,,,95,120,,,145.0,,158.0,,,,,,,,,,40 x 40 x 160 ,,,,27.6,,,37.761,,,,,,,,,,,,,,,,,,,
S40,475.0,Portland cement (P.I. 42.5),42.5,264.0,0.0,,0.0,0.0,0.0,0.0,0.0,317.0,0.0,,0.0,0.0,0.0,0.0,0.0,,1056.0,Natural River sand,2.36,Straight Steel Fiber ,156.0,13.0,0.2,2800.0,,,,,,,,173.0,polycarboxylate-based superplasticizer (SP),21.1,Standard Curing ,20.0,,,Chinese Standard GB/T 2419-2005,,170.0,40 x 40 x 80,,,98,122,,,148.0,,160.0,,,,,,,,,,40 x 40 x 160 ,,,,39.4,,,42.846,,,,,,,,,,,,,,,,,,,
S60,317.0,Portland cement (P.I. 42.5),42.5,264.0,0.0,,0.0,0.0,0.0,0.0,0.0,475.0,0.0,,0.0,0.0,0.0,0.0,0.0,,1056.0,Natural River sand,2.36,Straight Steel Fiber ,156.0,13.0,0.2,2800.0,,,,,,,,173.0,polycarboxylate-based superplasticizer (SP),21.1,Standard Curing ,20.0,,,Chinese Standard GB/T 2419-2005,,180.0,40 x 40 x 80,,,95,120,,,145.0,,155.0,,,,,,,,,,40 x 40 x 160 ,,,,25.7,,,37.208,,,,,,,,,,,,,,,,,,,
F0,792.0,Portland cement (P.I. 42.5),42.5,264.0,0.0,,0.0,0.0,0.0,0.0,0.0,0.0,0.0,,0.0,0.0,0.0,0.0,0.0,,1056.0,Natural River sand,2.36,Straight Steel Fiber ,156.0,13.0,0.2,2800.0,,,,,,,,173.0,polycarboxylate-based superplasticizer (SP),21.1,Standard Curing ,20.0,,,Chinese Standard GB/T 2419-2005,,160.0,40 x 40 x 80,,,102,123,,,150.0,,168.0,,,,,,,,,,40 x 40 x 160 ,,,,27.8,,,25.322,,,,,,,,,,,,,,,,,,,
F20,634.0,Portland cement (P.I. 42.5),42.5,264.0,159.0,Class F,0.0,0.0,0.0,0.0,0.0,0.0,0.0,,0.0,0.0,0.0,0.0,0.0,,1056.0,Natural River sand,2.36,Straight Steel Fiber ,156.0,13.0,0.2,2800.0,,,,,,,,173.0,polycarboxylate-based superplasticizer (SP),21.1,Standard Curing ,20.0,,,Chinese Standard GB/T 2419-2005,,165.0,40 x 40 x 80,,,98,118,,,143.0,,156.0,,,,,,,,,,40 x 40 x 160 ,,,,36.9,,,35.758,,,,,,,,,,,,,,,,,,,
F40,475.0,Portland cement (P.I. 42.5),42.5,264.0,317.0,Class F,0.0,0.0,0.0,0.0,0.0,0.0,0.0,,0.0,0.0,0.0,0.0,0.0,,1056.0,Natural River sand,2.36,Straight Steel Fiber ,156.0,13.0,0.2,2800.0,,,,,,,,173.0,polycarboxylate-based superplasticizer (SP),21.1,Standard Curing ,20.0,,,Chinese Standard GB/T 2419-2005,,173.0,40 x 40 x 80,,,100,120,,,146.0,,158.0,,,,,,,,,,40 x 40 x 160 ,,,,33.4,,,42.734,,,,,,,,,,,,,,,,,,,
F60,317.0,Portland cement (P.I. 42.5),42.5,264.0,475.0,Class F,0.0,0.0,0.0,0.0,0.0,0.0,0.0,,0.0,0.0,0.0,0.0,0.0,,1056.0,Natural River sand,2.36,Straight Steel Fiber ,156.0,13.0,0.2,2800.0,,,,,,,,173.0,polycarboxylate-based superplasticizer (SP),21.1,Standard Curing ,20.0,,,Chinese Standard GB/T 2419-2005,,183.0,40 x 40 x 80,,,90,115,,,140.0,,152.0,,,,,,,,,,40 x 40 x 160 ,,,,31.4,,,31.632,,,,,,,,,,,,,,,,,,,
S0,792.0,Portland cement (P.I. 42.5),42.5,264.0,0.0,,0.0,0.0,0.0,0.0,0.0,0.0,0.0,,0.0,0.0,0.0,0.0,0.0,,1056.0,Natural River sand,2.36,Straight Steel Fiber ,156.0,13.0,0.2,2800.0,,,,,,,,173.0,polycarboxylate-based superplasticizer (SP),21.1,Hot Water Curing,90.0,,,Chinese Standard GB/T 2419-2005,,160.0,40 x 40 x 80,,,,,,,195.0,,,,,,,,,,,,40 x 40 x 160 ,,,,35.0,,,31.507,,,,,,,,,,,,,,,,,,,
S20,634.0,Portland cement (P.I. 42.5),42.5,264.0,0.0,,0.0,0.0,0.0,0.0,0.0,159.0,0.0,,0.0,0.0,0.0,0.0,0.0,,1056.0,Natural River sand,2.36,Straight Steel Fiber ,156.0,13.0,0.2,2800.0,,,,,,,,173.0,polycarboxylate-based superplasticizer (SP),21.1,Hot Water Curing,90.0,,,Chinese Standard GB/T 2419-2005,,163.0,40 x 40 x 80,,,,,,,180.0,,,,,,,,,,,,40 x 40 x 160 ,,,,30.5,,,28.056,,,,,,,,,,,,,,,,,,,
S40,475.0,Portland cement (P.I. 42.5),42.5,264.0,0.0,,0.0,0.0,0.0,0.0,0.0,317.0,0.0,,0.0,0.0,0.0,0.0,0.0,,1056.0,Natural River sand,2.36,Straight Steel Fiber ,156.0,13.0,0.2,2800.0,,,,,,,,173.0,polycarboxylate-based superplasticizer (SP),21.1,Hot Water Curing,90.0,,,Chinese Standard GB/T 2419-2005,,170.0,40 x 40 x 80,,,,,,,175.0,,,,,,,,,,,,40 x 40 x 160 ,,,,33.6,,,36.399,,,,,,,,,,,,,,,,,,,
S60,317.0,Portland cement (P.I. 42.5),42.5,264.0,0.0,,0.0,0.0,0.0,0.0,0.0,475.0,0.0,,0.0,0.0,0.0,0.0,0.0,,1056.0,Natural River sand,2.36,Straight Steel Fiber ,156.0,13.0,0.2,2800.0,,,,,,,,173.0,polycarboxylate-based superplasticizer (SP),21.1,Hot Water Curing,90.0,,,Chinese Standard GB/T 2419-2005,,180.0,40 x 40 x 80,,,,,,,165.0,,,,,,,,,,,,40 x 40 x 160 ,,,,30.8,,,33.216,,,,,,,,,,,,,,,,,,,
F0,792.0,Portland cement (P.I. 42.5),42.5,264.0,0.0,,0.0,0.0,0.0,0.0,0.0,0.0,0.0,,0.0,0.0,0.0,0.0,0.0,,1056.0,Natural River sand,2.36,Straight Steel Fiber ,156.0,13.0,0.2,2800.0,,,,,,,,173.0,polycarboxylate-based superplasticizer (SP),21.1,Hot Water Curing,90.0,,,Chinese Standard GB/T 2419-2005,,160.0,40 x 40 x 80,,,,,,,194.0,,,,,,,,,,,,40 x 40 x 160 ,,,,35.0,,,31.507,,,,,,,,,,,,,,,,,,,
F20,634.0,Portland cement (P.I. 42.5),42.5,264.0,159.0,Class F,0.0,0.0,0.0,0.0,0.0,0.0,0.0,,0.0,0.0,0.0,0.0,0.0,,1056.0,Natural River sand,2.36,Straight Steel Fiber ,156.0,13.0,0.2,2800.0,,,,,,,,173.0,polycarboxylate-based superplasticizer (SP),21.1,Hot Water Curing,90.0,,,Chinese Standard GB/T 2419-2005,,165.0,40 x 40 x 80,,,,,,,178.0,,,,,,,,,,,,40 x 40 x 160 ,,,,33.9,,,30.966,,,,,,,,,,,,,,,,,,,
F40,475.0,Portland cement (P.I. 42.5),42.5,264.0,317.0,Class F,0.0,0.0,0.0,0.0,0.0,0.0,0.0,,0.0,0.0,0.0,0.0,0.0,,1056.0,Natural River sand,2.36,Straight Steel Fiber ,156.0,13.0,0.2,2800.0,,,,,,,,173.0,polycarboxylate-based superplasticizer (SP),21.1,Hot Water Curing,90.0,,,Chinese Standard GB/T 2419-2005,,173.0,40 x 40 x 80,,,,,,,173.0,,,,,,,,,,,,40 x 40 x 160 ,,,,31.9,,,30.05,,,,,,,,,,,,,,,,,,,
F60,317.0,Portland cement (P.I. 42.5),42.5,264.0,475.0,Class F,0.0,0.0,0.0,0.0,0.0,0.0,0.0,,0.0,0.0,0.0,0.0,0.0,,1056.0,Natural River sand,2.36,Straight Steel Fiber ,156.0,13.0,0.2,2800.0,,,,,,,,173.0,polycarboxylate-based superplasticizer (SP),21.1,Hot Water Curing,90.0,,,Chinese Standard GB/T 2419-2005,,183.0,40 x 40 x 80,,,,,,,162.0,,,,,,,,,,,,40 x 40 x 160 ,,,,29.2,,,30.161,,,,,,,,,,,,,,,,,,,
S0,792.0,Portland cement (P.I. 42.5),42.5,264.0,0.0,,0.0,0.0,0.0,0.0,0.0,0.0,0.0,,0.0,0.0,0.0,0.0,0.0,,1056.0,Natural River sand,2.36,Straight Steel Fiber ,156.0,13.0,0.2,2800.0,,,,,,,,173.0,polycarboxylate-based superplasticizer (SP),21.1,Steam Curing,90.0,,,Chinese Standard GB/T 2419-2005,,160.0,40 x 40 x 80,,,,,,,188.0,,,,,,,,,,,,40 x 40 x 160 ,,,,31.6,,,26.875,,,,,,,,,,,,,,,,,,,
S20,634.0,Portland cement (P.I. 42.5),42.5,264.0,0.0,,0.0,0.0,0.0,0.0,0.0,159.0,0.0,,0.0,0.0,0.0,0.0,0.0,,1056.0,Natural River sand,2.36,Straight Steel Fiber ,156.0,13.0,0.2,2800.0,,,,,,,,173.0,polycarboxylate-based superplasticizer (SP),21.1,Steam Curing,90.0,,,Chinese Standard GB/T 2419-2005,,163.0,40 x 40 x 80,,,,,,,180.0,,,,,,,,,,,,40 x 40 x 160 ,,,,36.6,,,36.623,,,,,,,,,,,,,,,,,,,
S40,475.0,Portland cement (P.I. 42.5),42.5,264.0,0.0,,0.0,0.0,0.0,0.0,0.0,317.0,0.0,,0.0,0.0,0.0,0.0,0.0,,1056.0,Natural River sand,2.36,Straight Steel Fiber ,156.0,13.0,0.2,2800.0,,,,,,,,173.0,polycarboxylate-based superplasticizer (SP),21.1,Steam Curing,90.0,,,Chinese Standard GB/T 2419-2005,,170.0,40 x 40 x 80,,,,,,,175.0,,,,,,,,,,,,40 x 40 x 160 ,,,,40.6,,,42.768,,,,,,,,,,,,,,,,,,,
S60,317.0,Portland cement (P.I. 42.5),42.5,264.0,0.0,,0.0,0.0,0.0,0.0,0.0,475.0,0.0,,0.0,0.0,0.0,0.0,0.0,,1056.0,Natural River sand,2.36,Straight Steel Fiber ,156.0,13.0,0.2,2800.0,,,,,,,,173.0,polycarboxylate-based superplasticizer (SP),21.1,Steam Curing,90.0,,,Chinese Standard GB/T 2419-2005,,180.0,40 x 40 x 80,,,,,,,168.0,,,,,,,,,,,,40 x 40 x 160 ,,,,32.2,,,30.113,,,,,,,,,,,,,,,,,,,
F0,792.0,Portland cement (P.I. 42.5),42.5,264.0,0.0,,0.0,0.0,0.0,0.0,0.0,0.0,0.0,,0.0,0.0,0.0,0.0,0.0,,1056.0,Natural River sand,2.36,Straight Steel Fiber ,156.0,13.0,0.2,2800.0,,,,,,,,173.0,polycarboxylate-based superplasticizer (SP),21.1,Steam Curing,90.0,,,Chinese Standard GB/T 2419-2005,,160.0,40 x 40 x 80,,,,,,,187.0,,,,,,,,,,,,40 x 40 x 160 ,,,,31.6,,,26.875,,,,,,,,,,,,,,,,,,,
F20,634.0,Portland cement (P.I. 42.5),42.5,264.0,159.0,Class F,0.0,0.0,0.0,0.0,0.0,0.0,0.0,,0.0,0.0,0.0,0.0,0.0,,1056.0,Natural River sand,2.36,Straight Steel Fiber ,156.0,13.0,0.2,2800.0,,,,,,,,173.0,polycarboxylate-based superplasticizer (SP),21.1,Steam Curing,90.0,,,Chinese Standard GB/T 2419-2005,,165.0,40 x 40 x 80,,,,,,,179.0,,,,,,,,,,,,40 x 40 x 160 ,,,,39.5,,,45.338,,,,,,,,,,,,,,,,,,,
F40,475.0,Portland cement (P.I. 42.5),42.5,264.0,317.0,Class F,0.0,0.0,0.0,0.0,0.0,0.0,0.0,,0.0,0.0,0.0,0.0,0.0,,1056.0,Natural River sand,2.36,Straight Steel Fiber ,156.0,13.0,0.2,2800.0,,,,,,,,173.0,polycarboxylate-based superplasticizer (SP),21.1,Steam Curing,90.0,,,Chinese Standard GB/T 2419-2005,,173.0,40 x 40 x 80,,,,,,,174.0,,,,,,,,,,,,40 x 40 x 160 ,,,,36.6,,,37.894,,,,,,,,,,,,,,,,,,,
F60,317.0,Portland cement (P.I. 42.5),42.5,264.0,475.0,Class F,0.0,0.0,0.0,0.0,0.0,0.0,0.0,,0.0,0.0,0.0,0.0,0.0,,1056.0,Natural River sand,2.36,Straight Steel Fiber ,156.0,13.0,0.2,2800.0,,,,,,,,173.0,polycarboxylate-based superplasticizer (SP),21.1,Steam Curing,90.0,,,Chinese Standard GB/T 2419-2005,,183.0,40 x 40 x 80,,,,,,,163.0,,,,,,,,,,,,40 x 40 x 160 ,,,,31.3,,,21.283,,,,,,,,,,,,,,,,,,,
U0,1079.0,Portland cement (P.I 42.5),42.5,0.0,0.0,,0.0,0.0,0.0,0.0,0.0,0.0,0.0,,0.0,0.0,0.0,0.0,0.0,,1079.0,Natural River sand,2.36,Straight Steel Fiber ,156.0,13.0,0.2,2800.0,,,,,,,,177.0, polycarboxylate-based superplasticizer (SP),21.6,Standard curing ,20.0,,,Chinese standard of GB2419-2005,,115.0,40 x 40 x 160 ,GB/T 17671-1999 (similar to ISO 697:1989),,73,84,,,90.0,,101.0,,,,,,,,,,40 x 40 x 160 ,GB/T 17671-1999 (similar to ISO 697:1989),,,20.8,,,,,,,,,,,,,,,,,,,CHINA,"Influence of silica fume content on microstructure development and
bond to steel fiber in ultra-high strength cement-based materials
(UHSC)

https://doi.org/10.1016/j.cemconcomp.2016.05.005",2016.0,Ref-55-Research
U10,971.0,Portland cement (P.I 42.5),42.5,108.0,0.0,,0.0,0.0,0.0,0.0,0.0,0.0,0.0,,0.0,0.0,0.0,0.0,0.0,,1079.0,Natural River sand,2.36,Straight Steel Fiber ,156.0,13.0,0.2,2800.0,,,,,,,,177.0, polycarboxylate-based superplasticizer (SP),21.6,Standard curing ,20.0,,,Chinese standard of GB2419-2005,,150.0,40 x 40 x 160 ,GB/T 17671-1999 (similar to ISO 697:1989),,80,98,,,106.0,,125.0,,,,,,,,,,40 x 40 x 160 ,GB/T 17671-1999 (similar to ISO 697:1989),,,22.6,,,,,,,,,,,,,,,,,,,,,,
U15,917.0,Portland cement (P.I 42.5),42.5,162.0,0.0,,0.0,0.0,0.0,0.0,0.0,0.0,0.0,,0.0,0.0,0.0,0.0,0.0,,1079.0,Natural River sand,2.36,Straight Steel Fiber ,156.0,13.0,0.2,2800.0,,,,,,,,177.0, polycarboxylate-based superplasticizer (SP),21.6,Standard curing ,20.0,,,Chinese standard of GB2419-2005,,175.0,40 x 40 x 160 ,GB/T 17671-1999 (similar to ISO 697:1989),,81,100,,,112.0,,126.0,,,,,,,,,,40 x 40 x 160 ,GB/T 17671-1999 (similar to ISO 697:1989),,,23.8,,,,,,,,,,,,,,,,,,,,,,
U20,863.0,Portland cement (P.I 42.5),42.5,216.0,0.0,,0.0,0.0,0.0,0.0,0.0,0.0,0.0,,0.0,0.0,0.0,0.0,0.0,,1079.0,Natural River sand,2.36,Straight Steel Fiber ,156.0,13.0,0.2,2800.0,,,,,,,,177.0, polycarboxylate-based superplasticizer (SP),21.6,Standard curing ,20.0,,,Chinese standard of GB2419-2005,,170.0,40 x 40 x 160 ,GB/T 17671-1999 (similar to ISO 697:1989),,82,102,,,115.0,,126.0,,,,,,,,,,40 x 40 x 160 ,GB/T 17671-1999 (similar to ISO 697:1989),,,24.5,,,,,,,,,,,,,,,,,,,,,,
U25,809.0,Portland cement (P.I 42.5),42.5,270.0,0.0,,0.0,0.0,0.0,0.0,0.0,0.0,0.0,,0.0,0.0,0.0,0.0,0.0,,1079.0,Natural River sand,2.36,Straight Steel Fiber ,156.0,13.0,0.2,2800.0,,,,,,,,177.0, polycarboxylate-based superplasticizer (SP),21.6,Standard curing ,20.0,,,Chinese standard of GB2419-2005,,165.0,40 x 40 x 160 ,GB/T 17671-1999 (similar to ISO 697:1989),,74,93,,,101.0,,126.0,,,,,,,,,,40 x 40 x 160 ,GB/T 17671-1999 (similar to ISO 697:1989),,,24.0,,,,,,,,,,,,,,,,,,,,,,
1,591.9,"Ordinary Portland Cement
(52.5)",52.5,24.7,264.3,Class F,0.0,0.0,0.0,0.0,0.0,0.0,0.0,,0.0,0.0,0.0,0.0,0.0,,1277.2,Locally available sand,2,,,,,,,,,,,,,159.3,polycarboxylic ether based superplasticizer,44.0,Standard curing ,21.0,,,,,,40 x 40 x 160,BS-EN-196-1,,,,,,105.0,,116.0,,,,,,,,,,,,,,,,,,,,,,,,,,,,,,,,,China,"Sustainable development of Ultra-High Performance Fibre Reinforced
Concrete (UHPFRC): Towards to an optimized concrete matrix and
efficient fibre application

https://doi.org/10.1016/j.jclepro.2017.06.017",2017.0,Ref-56-Research
2,606.4,"Ordinary Portland Cement
(52.5)",52.5,25.3,0.0,,0.0,0.0,0.0,0.0,0.0,270.7,0.0,,0.0,0.0,0.0,0.0,0.0,,1308.5,Locally available sand,2,,,,,,,,,,,,,163.2,polycarboxylic ether based superplasticizer,45.1,Standard curing ,21.0,,,,,,40 x 40 x 160,BS-EN-196-1,,,,,,112.0,,126.0,,,,,,,,,,,,,,,,,,,,,,,,,,,,,,,,,,,,
3,602.8,"Ordinary Portland Cement
(52.5)",52.5,25.1,0.0,,269.1,0.0,0.0,0.0,0.0,0.0,0.0,,0.0,0.0,0.0,0.0,0.0,,1300.8,Locally available sand,2,,,,,,,,,,,,,162.2,polycarboxylic ether based superplasticizer,44.9,Standard curing ,21.0,,,,,,40 x 40 x 160,BS-EN-196-1,,,,,,103.0,,114.0,,,,,,,,,,,,,,,,,,,,,,,,,,,,,,,,,,,,
Ref,883.9,"Ordinary Portland Cement
(52.5)",52.5,25.5,0.0,,0.0,0.0,0.0,0.0,0.0,0.0,0.0,,0.0,0.0,0.0,0.0,0.0,,1318.5,Locally available sand,2,,,,,,,,,,,,,164.4,polycarboxylic ether based superplasticizer,45.5,Standard curing ,21.0,,,,,,40 x 40 x 160,,,,,,,116.0,,130.0,,,,,,,,,,,,,,,,,,,,,,,,,,,,,,,,,,,,
Ref,883.9,"Ordinary Portland Cement
(52.5)",52.5,25.5,0.0,,0.0,0.0,0.0,0.0,0.0,0.0,0.0,,0.0,0.0,0.0,0.0,0.0,,1318.5,Locally available sand,2,Steel Fiber ,195.0,13.0,0.2,,,,,,,,,164.4,polycarboxylic ether based superplasticizer,45.5,Standard curing ,21.0,,,,,,40 x 40 x 160,BS-EN-196-1,,,,,,156.0,,,,,,,,,,,,,,,,,,,,,,,,,,,,,,,,,,,,,,
Ref.,439.5,Ordinary Portland Cement (OPC) CEM I 52.5 R,52.5,0.0,0.0,,263.7,175.9,0.0,0.0,0.0,0.0,0.0,,0.0,0.0,0.0,0.0,0.0,,1273.4,Locally available sand,2,Steel Fiber ,195.0,13.0,0.2,,,,,,,,,175.8,polycarboxylic ether based superplasticizer,43.9,Standard curing ,20.0,,,EN 1015-3,,350.0,40 X 40 X 160,EN 196-1,,68,90,,,115.0,,,,,,,,,,,,40 X 40 X 160,EN 196-1,,,18.8,,,,NT Build 492  and ASTM C1202,,,10.6,,,,,,,,,,,, Netherlands,"Effect of nano-silica on the hydration and microstructure development
of Ultra-High Performance Concrete (UHPC) with a low binder amount

https://doi.org/10.1016/j.conbuildmat.2014.04.063",2014.0,Ref-57-Research
UHPC-1%,435.1,Ordinary Portland Cement (OPC) CEM I 52.5 R,52.5,0.0,0.0,,263.7,175.9,0.0,0.0,0.0,0.0,0.0,,0.0,0.0,0.0,4.4,0.0,,1273.4,Locally available sand,2,Steel Fiber ,195.0,13.0,0.2,,,,,,,,,175.8,polycarboxylic ether based superplasticizer,43.9,Standard curing ,20.0,,,EN 1015-3,,330.0,40 X 40 X 160,EN 196-1,,70,95,,,120.0,,,,,,,,,,,,40 X 40 X 160,EN 196-1,,,20.3,,,,NT Build 492  and ASTM C1202,,,10.1,,,,,,,,,,,,,,,
UHPC-2%,430.7,Ordinary Portland Cement (OPC) CEM I 52.5 R,52.5,0.0,0.0,,263.7,175.9,0.0,0.0,0.0,0.0,0.0,,0.0,0.0,0.0,8.8,0.0,,1273.4,Locally available sand,2,Steel Fiber ,195.0,13.0,0.2,,,,,,,,,175.8,polycarboxylic ether based superplasticizer,43.9,Standard curing ,20.0,,,EN 1015-3,,315.0,40 X 40 X 160,EN 196-1,,72,97,,,127.0,,,,,,,,,,,,40 X 40 X 160,EN 196-1,,,22.3,,,,NT Build 492  and ASTM C1202,,,9.8,,,,,,,,,,,,,,,
UHPC-3%,426.3,Ordinary Portland Cement (OPC) CEM I 52.5 R,52.5,0.0,0.0,,263.7,175.9,0.0,0.0,0.0,0.0,0.0,,0.0,0.0,0.0,13.2,0.0,,1273.4,Locally available sand,2,Steel Fiber ,195.0,13.0,0.2,,,,,,,,,175.8,polycarboxylic ether based superplasticizer,43.9,Standard curing ,20.0,,,EN 1015-3,,280.0,40 X 40 X 160,EN 196-1,,78,102,,,133.0,,,,,,,,,,,,40 X 40 X 160,EN 196-1,,,24.8,,,,NT Build 492  and ASTM C1202,,,9.6,,,,,,,,,,,,,,,
UHPC-4%,421.9,Ordinary Portland Cement (OPC) CEM I 52.5 R,52.5,0.0,0.0,,263.7,175.9,0.0,0.0,0.0,0.0,0.0,,0.0,0.0,0.0,17.6,0.0,,1273.4,Locally available sand,2,Steel Fiber ,195.0,13.0,0.2,,,,,,,,,175.8,polycarboxylic ether based superplasticizer,43.9,Standard curing ,20.0,,,EN 1015-3,,255.0,40 X 40 X 160,EN 196-1,,80,105,,,135.0,,,,,,,,,,,,40 X 40 X 160,EN 196-1,,,25.3,,,,NT Build 492  and ASTM C1202,,,9.5,,,,,,,,,,,,,,,
UHPC-5%,417.5,Ordinary Portland Cement (OPC) CEM I 52.5 R,52.5,0.0,0.0,,263.7,175.9,0.0,0.0,0.0,0.0,0.0,,0.0,0.0,0.0,22.0,0.0,,1273.4,Locally available sand,2,Steel Fiber ,195.0,13.0,0.2,,,,,,,,,175.8,polycarboxylic ether based superplasticizer,43.9,Standard curing ,20.0,,,EN 1015-3,,225.0,40 X 40 X 160,EN 196-1,,78,98,,,130.0,,,,,,,,,,,,40 X 40 X 160,EN 196-1,,,24.3,,,,NT Build 492  and ASTM C1202,,,9.9,,,,,,,,,,,,,,,
UHPC1-0,874.9,"Ordinary Portland Cement (OPC)
CEM I 52.5 R",52.5,43.7,0.0,,0.0,0.0,0.0,0.0,0.0,0.0,0.0,,0.0,0.0,0.0,0.0,0.0,,1098.4,Locally available sand,2,,,,,,,,,,,,,202.1,"polycarboxylic
ether based superplasticiser (BASF)",45.9,Standard Curing ,21.0,,,,,,40 X 40 X 160,EN 196-1,,,85,,,100.0,,,,,,,,,,,,40 X 40 X 160,EN 196-1,,,18.0,,,,NT Build 492  and ASTM C1202,,,6.96,,,,,,,,,,,,Netherlands,"Mix design and properties assessment of Ultra-High Performance Fibre
Reinforced Concrete (UHPFRC)

https://doi.org/10.1016/j.cemconres.2013.11.002",2013.0,Ref-58-Research
UHPC1-0.5,874.9,"Ordinary Portland Cement (OPC)
CEM I 52.5 R",52.5,43.7,0.0,,0.0,0.0,0.0,0.0,0.0,0.0,0.0,,0.0,0.0,0.0,0.0,0.0,,1098.4,Locally available sand,2,Steel Fiber ,39.0,13.0,0.2,,,,,,,,,202.1,"polycarboxylic
ether based superplasticiser (BASF)",45.9,Standard Curing ,21.0,,,EN 1015-3,,164.3,40 X 40 X 160,EN 196-1,,,90,,,115.0,,,,,,,,,,,,40 X 40 X 160,EN 196-1,,,20.0,,,,NT Build 492  and ASTM C1202,,,6.9,,,,,,,,,,,,,,,
UHPC1-1,874.9,"Ordinary Portland Cement (OPC)
CEM I 52.5 R",52.5,43.7,0.0,,0.0,0.0,0.0,0.0,0.0,0.0,0.0,,0.0,0.0,0.0,0.0,0.0,,1098.4,Locally available sand,2,Steel Fiber ,78.0,13.0,0.2,,,,,,,,,202.1,"polycarboxylic
ether based superplasticiser (BASF)",45.9,Standard Curing ,21.0,,,EN 1015-3,,158.1,40 X 40 X 160,EN 196-1,,,93,,,125.0,,,,,,,,,,,,40 X 40 X 160,EN 196-1,,,22.0,,,,NT Build 492  and ASTM C1202,,,6.97,,,,,,,,,,,,,,,
UHPC1-1.5,874.9,"Ordinary Portland Cement (OPC)
CEM I 52.5 R",52.5,43.7,0.0,,0.0,0.0,0.0,0.0,0.0,0.0,0.0,,0.0,0.0,0.0,0.0,0.0,,1098.4,Locally available sand,2,Steel Fiber ,117.0,13.0,0.2,,,,,,,,,202.1,"polycarboxylic
ether based superplasticiser (BASF)",45.9,Standard Curing ,21.0,,,EN 1015-3,,148.3,40 X 40 X 160,EN 196-1,,,100,,,132.0,,,,,,,,,,,,40 X 40 X 160,EN 196-1,,,24.0,,,,NT Build 492  and ASTM C1202,,,6.98,,,,,,,,,,,,,,,
UHPC1-2,874.9,"Ordinary Portland Cement (OPC)
CEM I 52.5 R",52.5,43.7,0.0,,0.0,0.0,0.0,0.0,0.0,0.0,0.0,,0.0,0.0,0.0,0.0,0.0,,1098.4,Locally available sand,2,Steel Fiber ,156.0,13.0,0.2,,,,,,,,,202.1,"polycarboxylic
ether based superplasticiser (BASF)",45.9,Standard Curing ,21.0,,,EN 1015-3,,141.4,40 X 40 X 160,EN 196-1,,,105,,,145.0,,,,,,,,,,,,40 X 40 X 160,EN 196-1,,,27.0,,,,NT Build 492  and ASTM C1202,,,7.0,,,,,,,,,,,,,,,
UHPC1-2.5,874.9,"Ordinary Portland Cement (OPC)
CEM I 52.5 R",52.5,43.7,0.0,,0.0,0.0,0.0,0.0,0.0,0.0,0.0,,0.0,0.0,0.0,0.0,0.0,,1098.4,Locally available sand,2,Steel Fiber ,195.0,13.0,0.2,,,,,,,,,202.1,"polycarboxylic
ether based superplasticiser (BASF)",45.9,Standard Curing ,21.0,,,EN 1015-3,,134.2,40 X 40 X 160,EN 196-1,,,115,,,156.0,,,,,,,,,,,,40 X 40 X 160,EN 196-1,,,34.0,,,,NT Build 492  and ASTM C1202,,,7.01,,,,,,,,,,,,,,,
UHPC2-0,612.4,"Ordinary Portland Cement (OPC)
CEM I 52.5 R",52.5,43.7,0.0,,262.5,0.0,0.0,0.0,0.0,0.0,0.0,,0.0,0.0,0.0,0.0,0.0,,1098.4,Locally available sand,2,,,,,,,,,,,,,202.1,"polycarboxylic
ether based superplasticiser (BASF)",45.9,Standard Curing ,21.0,,,,,,40 X 40 X 160,EN 196-1,,,78,,,95.0,,,,,,,,,,,,40 X 40 X 160,EN 196-1,,,12.0,,,,NT Build 492  and ASTM C1202,,,6.74,,,,,,,,,,,,,,,
UHPC2-0.5,612.4,"Ordinary Portland Cement (OPC)
CEM I 52.5 R",52.5,43.7,0.0,,262.5,0.0,0.0,0.0,0.0,0.0,0.0,,0.0,0.0,0.0,0.0,0.0,,1098.4,Locally available sand,2,Steel Fiber ,39.0,13.0,0.2,,,,,,,,,202.1,"polycarboxylic
ether based superplasticiser (BASF)",45.9,Standard Curing ,21.0,,,EN 1015-3,,229.1,40 X 40 X 160,EN 196-1,,,88,,,100.0,,,,,,,,,,,,40 X 40 X 160,EN 196-1,,,14.0,,,,NT Build 492  and ASTM C1202,,,6.77,,,,,,,,,,,,,,,
UHPC2-1,612.4,"Ordinary Portland Cement (OPC)
CEM I 52.5 R",52.5,43.7,0.0,,262.5,0.0,0.0,0.0,0.0,0.0,0.0,,0.0,0.0,0.0,0.0,0.0,,1098.4,Locally available sand,2,Steel Fiber ,78.0,13.0,0.2,,,,,,,,,202.1,"polycarboxylic
ether based superplasticiser (BASF)",45.9,Standard Curing ,21.0,,,EN 1015-3,,214.5,40 X 40 X 160,EN 196-1,,,90,,,115.0,,,,,,,,,,,,40 X 40 X 160,EN 196-1,,,15.8,,,,NT Build 492  and ASTM C1202,,,6.82,,,,,,,,,,,,,,,
UHPC2-1.5,612.4,"Ordinary Portland Cement (OPC)
CEM I 52.5 R",52.5,43.7,0.0,,262.5,0.0,0.0,0.0,0.0,0.0,0.0,,0.0,0.0,0.0,0.0,0.0,,1098.4,Locally available sand,2,Steel Fiber ,117.0,13.0,0.2,,,,,,,,,202.1,"polycarboxylic
ether based superplasticiser (BASF)",45.9,Standard Curing ,21.0,,,EN 1015-3,,195.0,40 X 40 X 160,EN 196-1,,,100,,,128.0,,,,,,,,,,,,40 X 40 X 160,EN 196-1,,,17.5,,,,NT Build 492  and ASTM C1202,,,6.8,,,,,,,,,,,,,,,
UHPC2-2,612.4,"Ordinary Portland Cement (OPC)
CEM I 52.5 R",52.5,43.7,0.0,,262.5,0.0,0.0,0.0,0.0,0.0,0.0,,0.0,0.0,0.0,0.0,0.0,,1098.4,Locally available sand,2,Steel Fiber ,156.0,13.0,0.2,,,,,,,,,202.1,"polycarboxylic
ether based superplasticiser (BASF)",45.9,Standard Curing ,21.0,,,EN 1015-3,,170.0,40 X 40 X 160,EN 196-1,,,105,,,135.0,,,,,,,,,,,,40 X 40 X 160,EN 196-1,,,22.0,,,,NT Build 492  and ASTM C1202,,,6.75,,,,,,,,,,,,,,,
UHPC2-2.5,612.4,"Ordinary Portland Cement (OPC)
CEM I 52.5 R",52.5,43.7,0.0,,262.5,0.0,0.0,0.0,0.0,0.0,0.0,,0.0,0.0,0.0,0.0,0.0,,1098.4,Locally available sand,2,Steel Fiber ,195.0,13.0,0.2,,,,,,,,,202.1,"polycarboxylic
ether based superplasticiser (BASF)",45.9,Standard Curing ,21.0,,,EN 1015-3,,144.9,40 X 40 X 160,EN 196-1,,,120,,,142.0,,,,,,,,,,,,40 X 40 X 160,EN 196-1,,,25.0,,,,NT Build 492  and ASTM C1202,,,6.81,,,,,,,,,,,,,,,
UHPC3-0,699.9,"Ordinary Portland Cement (OPC)
CEM I 52.5 R",52.5,43.7,0.0,,0.0,175.0,0.0,0.0,0.0,0.0,0.0,,0.0,0.0,0.0,0.0,0.0,,1098.4,Locally available sand,2,,,,,,,,,,,,,202.1,"polycarboxylic
ether based superplasticiser (BASF)",45.9,Standard Curing ,21.0,,,,,,40 X 40 X 160,EN 196-1,,,75,,,92.0,,,,,,,,,,,,40 X 40 X 160,EN 196-1,,,17.0,,,,NT Build 492  and ASTM C1202,,,6.82,,,,,,,,,,,,,,,
UHPC3-0.5,699.9,"Ordinary Portland Cement (OPC)
CEM I 52.5 R",52.5,43.7,0.0,,0.0,175.0,0.0,0.0,0.0,0.0,0.0,,0.0,0.0,0.0,0.0,0.0,,1098.4,Locally available sand,2,Steel Fiber ,39.0,13.0,0.2,,,,,,,,,202.1,"polycarboxylic
ether based superplasticiser (BASF)",45.9,Standard Curing ,21.0,,,EN 1015-3,,184.4,40 X 40 X 160,EN 196-1,,,95,,,105.0,,,,,,,,,,,,40 X 40 X 160,EN 196-1,,,17.5,,,,NT Build 492  and ASTM C1202,,,6.87,,,,,,,,,,,,,,,
UHPC3-1,699.9,"Ordinary Portland Cement (OPC)
CEM I 52.5 R",52.5,43.7,0.0,,0.0,175.0,0.0,0.0,0.0,0.0,0.0,,0.0,0.0,0.0,0.0,0.0,,1098.4,Locally available sand,2,Steel Fiber ,78.0,13.0,0.2,,,,,,,,,202.1,"polycarboxylic
ether based superplasticiser (BASF)",45.9,Standard Curing ,21.0,,,EN 1015-3,,178.9,40 X 40 X 160,EN 196-1,,,100,,,120.0,,,,,,,,,,,,40 X 40 X 160,EN 196-1,,,20.0,,,,NT Build 492  and ASTM C1202,,,6.89,,,,,,,,,,,,,,,
UHPC3-1.5,699.9,"Ordinary Portland Cement (OPC)
CEM I 52.5 R",52.5,43.7,0.0,,0.0,175.0,0.0,0.0,0.0,0.0,0.0,,0.0,0.0,0.0,0.0,0.0,,1098.4,Locally available sand,2,Steel Fiber ,117.0,13.0,0.2,,,,,,,,,202.1,"polycarboxylic
ether based superplasticiser (BASF)",45.9,Standard Curing ,21.0,,,EN 1015-3,,164.3,40 X 40 X 160,EN 196-1,,,110,,,130.0,,,,,,,,,,,,40 X 40 X 160,EN 196-1,,,23.0,,,,NT Build 492  and ASTM C1202,,,6.87,,,,,,,,,,,,,,,
UHPC3-2,699.9,"Ordinary Portland Cement (OPC)
CEM I 52.5 R",52.5,43.7,0.0,,0.0,175.0,0.0,0.0,0.0,0.0,0.0,,0.0,0.0,0.0,0.0,0.0,,1098.4,Locally available sand,2,Steel Fiber ,156.0,13.0,0.2,,,,,,,,,202.1,"polycarboxylic
ether based superplasticiser (BASF)",45.9,Standard Curing ,21.0,,,EN 1015-3,,154.9,40 X 40 X 160,EN 196-1,,,115,,,140.0,,,,,,,,,,,,40 X 40 X 160,EN 196-1,,,26.0,,,,NT Build 492  and ASTM C1202,,,6.85,,,,,,,,,,,,,,,
UHPC3-2.5,699.9,"Ordinary Portland Cement (OPC)
CEM I 52.5 R",52.5,43.7,0.0,,0.0,175.0,0.0,0.0,0.0,0.0,0.0,,0.0,0.0,0.0,0.0,0.0,,1098.4,Locally available sand,2,Steel Fiber ,195.0,13.0,0.2,,,,,,,,,202.1,"polycarboxylic
ether based superplasticiser (BASF)",45.9,Standard Curing ,21.0,,,EN 1015-3,,134.2,40 X 40 X 160,EN 196-1,,,130,,,149.0,,,,,,,,,,,,40 X 40 X 160,EN 196-1,,,33.0,,,,NT Build 492  and ASTM C1202,,,6.9,,,,,,,,,,,,,,,
1,582.1,"Ordinary Portland Cement
(OPC) CEM I 52.5 R",52.5,0.0,259.9,Class F,0.0,0.0,0.0,0.0,0.0,0.0,0.0,,0.0,0.0,0.0,24.3,0.0,,1256.1,Locally available sand,2,,,,,,,,,,,,,173.2,polycarboxylic ether based superplasticiser,43.3,Standard Curing ,21.0,,,,,,40 X 40 X 160,EN 196-1,,,,,,110.0,,115.0,,,,,,,,,,40 X 40 X 160,EN 196-1,,,13.8,,,,NT Build 492  and ASTM C1202,,,12.6,,,,,,,,,,,,Netherlands,"Development of an eco-friendly Ultra-High Performance Concrete
(UHPC) with efficient cement and mineral admixtures uses

https://doi.org/10.1016/j.cemconcomp.2014.09.024",2014.0,Ref-59-Research
2,591.9,"Ordinary Portland Cement
(OPC) CEM I 52.5 R",52.5,0.0,264.3,Class F,0.0,0.0,0.0,0.0,0.0,0.0,0.0,,0.0,0.0,0.0,24.7,0.0,,1277.2,Locally available sand,2,,,,,,,,,,,,,159.3,polycarboxylic ether based superplasticiser,44.0,Standard Curing ,21.0,,,,,,40 X 40 X 160,EN 196-1,,,,,,112.0,,117.0,,,,,,,,,,40 X 40 X 160,EN 196-1,,,14.95,,,,NT Build 492  and ASTM C1202,,,12.2,,,,,,,,,,,,,,,
3,600.0,"Ordinary Portland Cement
(OPC) CEM I 52.5 R",52.5,0.0,267.9,Class F,0.0,0.0,0.0,0.0,0.0,0.0,0.0,,0.0,0.0,0.0,25.0,0.0,,1294.6000000000001,Locally available sand,2,,,,,,,,,,,,,147.8,polycarboxylic ether based superplasticiser,44.6,Standard Curing ,21.0,,,,,,40 X 40 X 160,EN 196-1,,,,,,110.0,,115.0,,,,,,,,,,40 X 40 X 160,EN 196-1,,,14.6,,,,NT Build 492  and ASTM C1202,,,12.0,,,,,,,,,,,,,,,
4,596.1,"Ordinary Portland Cement
(OPC) CEM I 52.5 R",52.5,0.0,0.0,,0.0,0.0,0.0,0.0,0.0,266.1,0.0,,0.0,0.0,0.0,24.8,0.0,,1286.3,Locally available sand,2,,,,,,,,,,,,,177.4,polycarboxylic ether based superplasticiser,44.4,Standard Curing ,21.0,,,,,,40 X 40 X 160,EN 196-1,,,,,,119.0,,124.0,,,,,,,,,,40 X 40 X 160,EN 196-1,,,14.7,,,,NT Build 492  and ASTM C1202,,,11.0,,,,,,,,,,,,,,,
5,606.4,"Ordinary Portland Cement
(OPC) CEM I 52.5 R",52.5,0.0,0.0,,0.0,0.0,0.0,0.0,0.0,270.7,0.0,,0.0,0.0,0.0,25.3,0.0,,1308.5,Locally available sand,2,,,,,,,,,,,,,163.2,polycarboxylic ether based superplasticiser,45.1,Standard Curing ,21.0,,,,,,40 X 40 X 160,EN 196-1,,,,,,122.0,,127.0,,,,,,,,,,40 X 40 X 160,EN 196-1,,,17.0,,,,NT Build 492  and ASTM C1202,,,10.7,,,,,,,,,,,,,,,
6,614.9,"Ordinary Portland Cement
(OPC) CEM I 52.5 R",52.5,0.0,0.0,,0.0,0.0,0.0,0.0,0.0,274.5,0.0,,0.0,0.0,0.0,25.6,0.0,,1326.8,Locally available sand,2,,,,,,,,,,,,,151.5,polycarboxylic ether based superplasticiser,45.8,Standard Curing ,21.0,,,,,,40 X 40 X 160,EN 196-1,,,,,,120.0,,125.0,,,,,,,,,,40 X 40 X 160,EN 196-1,,,16.5,,,,NT Build 492  and ASTM C1202,,,10.5,,,,,,,,,,,,,,,
7,592.6,"Ordinary Portland Cement
(OPC) CEM I 52.5 R",52.5,0.0,0.0,,264.6,0.0,0.0,0.0,0.0,0.0,0.0,,0.0,0.0,0.0,24.7,0.0,,1278.8,Locally available sand,2,,,,,,,,,,,,,176.4,polycarboxylic ether based superplasticiser,44.1,Standard Curing ,21.0,,,,,,40 X 40 X 160,EN 196-1,,,,,,108.0,,118.0,,,,,,,,,,40 X 40 X 160,EN 196-1,,,13.4,,,,NT Build 492  and ASTM C1202,,,11.5,,,,,,,,,,,,,,,
8,602.8,"Ordinary Portland Cement
(OPC) CEM I 52.5 R",52.5,0.0,0.0,,269.1,0.0,0.0,0.0,0.0,0.0,0.0,,0.0,0.0,0.0,25.1,0.0,,1300.8,Locally available sand,2,,,,,,,,,,,,,162.2,polycarboxylic ether based superplasticiser,44.9,Standard Curing ,21.0,,,,,,40 X 40 X 160,EN 196-1,,,,,,110.0,,120.0,,,,,,,,,,40 X 40 X 160,EN 196-1,,,14.5,,,,NT Build 492  and ASTM C1202,,,11.2,,,,,,,,,,,,,,,
9,611.2,"Ordinary Portland Cement
(OPC) CEM I 52.5 R",52.5,0.0,0.0,,272.9,0.0,0.0,0.0,0.0,0.0,0.0,,0.0,0.0,0.0,25.5,0.0,,1318.8000000000002,Locally available sand,2,,,,,,,,,,,,,150.6,polycarboxylic ether based superplasticiser,45.5,Standard Curing ,21.0,,,,,,40 X 40 X 160,EN 196-1,,,,,,105.0,,115.0,,,,,,,,,,40 X 40 X 160,EN 196-1,,,14.2,,,,NT Build 492  and ASTM C1202,,,11.0,,,,,,,,,,,,,,,
Ref. [1],868.8,Portland cements,,0.0,0.0,,0.0,0.0,0.0,0.0,0.0,0.0,0.0,,0.0,0.0,0.0,25.0,0.0,,1295.9,Locally available sand,2,,,,,,,,,,,,,178.8,polycarboxylic ether based superplasticiser,44.7,Standard Curing ,21.0,,,,,,40 X 40 X 160,,,,,,,102.0,,124.0,,,,,,,,,,40 X 40 X 160,,,,17.2,,,,,,,13.0,,,,,,,,,,,,,,,
