Repository: Jocund96/Data-to-Design-ML

# Data

The datasets required by the S1 Linear Family workflows are included in this
directory.

| Dataset | Path | Purpose |
|---|---|---|
| Raw UCI Concrete | `raw/uci_concrete_data.xlsx` | Exploratory analysis and cleaning |
| UCI Concrete | `processed/uci_concrete_clean_engineered.csv` | Baseline and representation experiments |
| UHPC workbook | `raw/UHPC Dataset  (Version-2).xlsx` | Original UHPC import |
| Target-filtered UHPC | `processed/uhpc_rows_with_28day_target.csv` | Semantic missingness experiments |
| Shared semantic UHPC | `processed/shared_strategies/uhpc_semantic_50/` | Row-mixed, publication, uncertainty, and attribution experiments |

File: S1_Linear/data/processed/week6_semantic_cleaned.csv (part 7 of 17)
900.0,"Ordinary Portland cement
ASTM C150 type I",,220.0,0.0,not_applicable,0.0,0.0,0.0,0.0,0.0,0.0,94.0,Steel Slag,0.0,0.0,0.0,0.0,0.0,not_applicable,942.0,Fine dune sand,0.6,Straight Steel Fibers,157.0,12.7,0.15,2500.0,,not_applicable,0.0,,,,,162.0,polycarboxylic-based ether hyperplasticiser,40.0,Standard Curing,22.0,,,153.0
900.0,"Ordinary Portland cement
ASTM C150 type I",,220.0,0.0,not_applicable,0.0,0.0,0.0,0.0,0.0,0.0,177.0,Steel Slag,0.0,0.0,0.0,0.0,0.0,not_applicable,886.0,Fine dune sand,0.6,Straight Steel Fibers,157.0,12.7,0.15,2500.0,,not_applicable,0.0,,,,,162.0,polycarboxylic-based ether hyperplasticiser,40.0,Standard Curing,22.0,,,160.0
830.0,"Portland cement (CEM I 42,5)",42.5,291.0,0.0,not_applicable,0.0,0.0,0.0,0.0,0.0,0.0,0.0,not_applicable,0.0,0.0,0.0,0.0,0.0,not_applicable,977.0,Quartz Sand,3.0,Straight  Steel Fiber,234.0,6.0,0.15,2250.0,,not_applicable,0.0,,,,,151.0,polycarboxylate based superplasticizer (SP),55.0,Autoclave Curing,210.0,,,262.0
664.0,"Portland cement (CEM I 42,5)",42.5,291.0,166.0,Class C,0.0,0.0,0.0,0.0,0.0,0.0,0.0,not_applicable,0.0,0.0,0.0,0.0,0.0,not_applicable,920.0,Quartz Sand,3.0,Straight  Steel Fiber,234.0,6.0,0.15,2250.0,,not_applicable,0.0,,,,,151.0,polycarboxylate based superplasticizer (SP),58.0,Autoclave Curing,210.0,,,248.0
498.0,"Portland cement (CEM I 42,5)",42.5,291.0,332.0,Class C,0.0,0.0,0.0,0.0,0.0,0.0,0.0,not_applicable,0.0,0.0,0.0,0.0,0.0,not_applicable,861.0,Quartz Sand,3.0,Straight  Steel Fiber,234.0,6.0,0.15,2250.0,,not_applicable,0.0,,,,,151.0,polycarboxylate based superplasticizer (SP),62.0,Autoclave Curing,210.0,,,229.0
332.0,"Portland cement (CEM I 42,5)",42.5,291.0,498.0,Class C,0.0,0.0,0.0,0.0,0.0,0.0,0.0,not_applicable,0.0,0.0,0.0,0.0,0.0,not_applicable,804.0,Quartz Sand,3.0,Straight  Steel Fiber,234.0,6.0,0.15,2250.0,,not_applicable,0.0,,,,,151.0,polycarboxylate based superplasticizer (SP),65.0,Autoclave Curing,210.0,,,167.0
664.0,"Portland cement (CEM I 42,5)",42.5,291.0,0.0,not_applicable,0.0,0.0,0.0,0.0,0.0,166.0,0.0,not_applicable,0.0,0.0,0.0,0.0,0.0,not_applicable,961.0,Quartz Sand,3.0,Straight  Steel Fiber,234.0,6.0,0.15,2250.0,,not_applicable,0.0,,,,,151.0,polycarboxylate based superplasticizer (SP),55.0,Autoclave Curing,210.0,,,254.0
498.0,"Portland cement (CEM I 42,5)",42.5,291.0,0.0,not_applicable,0.0,0.0,0.0,0.0,0.0,332.0,0.0,not_applicable,0.0,0.0,0.0,0.0,0.0,not_applicable,945.0,Quartz Sand,3.0,Straight  Steel Fiber,234.0,6.0,0.15,2250.0,,not_applicable,0.0,,,,,151.0,polycarboxylate based superplasticizer (SP),55.0,Autoclave Curing,210.0,,,244.0
332.0,"Portland cement (CEM I 42,5)",42.5,291.0,0.0,not_applicable,0.0,0.0,0.0,0.0,0.0,498.0,0.0,not_applicable,0.0,0.0,0.0,0.0,0.0,not_applicable,929.0,Quartz Sand,3.0,Straight  Steel Fiber,234.0,6.0,0.15,2250.0,,not_applicable,0.0,,,,,151.0,polycarboxylate based superplasticizer (SP),55.0,Autoclave Curing,210.0,,,202.0
830.0,"Portland cement (CEM I 42,5)",42.5,0.0,0.0,not_applicable,0.0,0.0,0.0,0.0,0.0,0.0,0.0,not_applicable,0.0,0.0,0.0,0.0,0.0,not_applicable,1316.0,Quartz Sand,3.0,Straight  Steel Fiber,234.0,6.0,0.15,2250.0,,not_applicable,0.0,,,,,151.0,polycarboxylate based superplasticizer (SP),32.0,Autoclave Curing,210.0,,,171.0
830.0,"Portland cement (CEM I 42,5)",42.5,83.0,0.0,not_applicable,0.0,0.0,0.0,0.0,0.0,0.0,0.0,not_applicable,0.0,0.0,0.0,0.0,0.0,not_applicable,1219.0,Quartz Sand,3.0,Straight  Steel Fiber,234.0,6.0,0.15,2250.0,,not_applicable,0.0,,,,,151.0,polycarboxylate based superplasticizer (SP),38.0,Autoclave Curing,210.0,,,204.0
830.0,"Portland cement (CEM I 42,5)",42.5,166.0,0.0,not_applicable,0.0,0.0,0.0,0.0,0.0,0.0,0.0,not_applicable,0.0,0.0,0.0,0.0,0.0,not_applicable,1122.0,Quartz Sand,3.0,Straight  Steel Fiber,234.0,6.0,0.15,2250.0,,not_applicable,0.0,,,,,151.0,polycarboxylate based superplasticizer (SP),44.0,Autoclave Curing,210.0,,,239.0
830.0,"Portland cement (CEM I 42,5)",42.5,208.0,0.0,not_applicable,0.0,0.0,0.0,0.0,0.0,0.0,0.0,not_applicable,0.0,0.0,0.0,0.0,0.0,not_applicable,1074.0,Quartz Sand,3.0,Straight  Steel Fiber,234.0,6.0,0.15,2250.0,,not_applicable,0.0,,,,,151.0,polycarboxylate based superplasticizer (SP),50.0,Autoclave Curing,210.0,,,249.0
830.0,"Portland cement (CEM I 42,5)",42.5,249.0,0.0,not_applicable,0.0,0.0,0.0,0.0,0.0,0.0,0.0,not_applicable,0.0,0.0,0.0,0.0,0.0,not_applicable,1025.0,Quartz Sand,3.0,Straight  Steel Fiber,234.0,6.0,0.15,2250.0,,not_applicable,0.0,,,,,151.0,polycarboxylate based superplasticizer (SP),53.0,Autoclave Curing,210.0,,,250.0
830.0,"Portland cement (CEM I 42,5)",42.5,291.0,0.0,not_applicable,0.0,0.0,0.0,0.0,0.0,0.0,0.0,not_applicable,0.0,0.0,0.0,0.0,0.0,not_applicable,977.0,Quartz Sand,3.0,Straight  Steel Fiber,234.0,6.0,0.15,2250.0,,not_applicable,0.0,,,,,151.0,polycarboxylate based superplasticizer (SP),55.0,Autoclave Curing,210.0,,,259.0
830.0,"Portland cement (CEM I 42,5)",42.5,332.0,0.0,not_applicable,0.0,0.0,0.0,0.0,0.0,0.0,0.0,not_applicable,0.0,0.0,0.0,0.0,0.0,not_applicable,928.0,Quartz Sand,3.0,Straight  Steel Fiber,234.0,6.0,0.15,2250.0,,not_applicable,0.0,,,,,151.0,polycarboxylate based superplasticizer (SP),57.0,Autoclave Curing,210.0,,,248.0
830.0,"Portland cement (CEM I 42,5)",42.5,374.0,0.0,not_applicable,0.0,0.0,0.0,0.0,0.0,0.0,0.0,not_applicable,0.0,0.0,0.0,0.0,0.0,not_applicable,877.0,Quartz Sand,3.0,Straight  Steel Fiber,234.0,6.0,0.15,2250.0,,not_applicable,0.0,,,,,151.0,polycarboxylate based superplasticizer (SP),59.0,Autoclave Curing,210.0,,,246.0
830.0,"Portland cement (CEM I 42,5)",42.5,291.0,0.0,not_applicable,0.0,0.0,0.0,0.0,0.0,0.0,0.0,not_applicable,0.0,0.0,0.0,0.0,0.0,not_applicable,977.0,Quartz Sand,3.0,Straight  Steel Fiber,234.0,6.0,0.15,2250.0,,not_applicable,0.0,,,,,151.0,polycarboxylate based superplasticizer (SP),55.0,Autoclave Curing,210.0,,,262.0
664.0,"Portland cement (CEM I 42,5)",42.5,291.0,83.0,Class C,0.0,0.0,0.0,0.0,0.0,83.0,0.0,not_applicable,0.0,0.0,0.0,0.0,0.0,not_applicable,940.0,Quartz Sand,3.0,Straight  Steel Fiber,234.0,6.0,0.15,2250.0,,not_applicable,0.0,,,,,151.0,polycarboxylate based superplasticizer (SP),58.0,Autoclave Curing,210.0,,,262.0
581.0,"Portland cement (CEM I 42,5)",42.5,291.0,166.0,Class C,0.0,0.0,0.0,0.0,0.0,83.0,0.0,not_applicable,0.0,0.0,0.0,0.0,0.0,not_applicable,912.0,Quartz Sand,3.0,Straight  Steel Fiber,234.0,6.0,0.15,2250.0,,not_applicable,0.0,,,,,151.0,polycarboxylate based superplasticizer (SP),60.0,Autoclave Curing,210.0,,,253.0
498.0,"Portland cement (CEM I 42,5)",42.5,291.0,249.0,Class C,0.0,0.0,0.0,0.0,0.0,83.0,0.0,not_applicable,0.0,0.0,0.0,0.0,0.0,not_applicable,883.0,Quartz Sand,3.0,Straight  Steel Fiber,234.0,6.0,0.15,2250.0,,not_applicable,0.0,,,,,151.0,polycarboxylate based superplasticizer (SP),62.0,Autoclave Curing,210.0,,,234.0
581.0,"Portland cement (CEM I 42,5)",42.5,291.0,83.0,Class C,0.0,0.0,0.0,0.0,0.0,166.0,0.0,not_applicable,0.0,0.0,0.0,0.0,0.0,not_applicable,932.0,Quartz Sand,3.0,Straight  Steel Fiber,234.0,6.0,0.15,2250.0,,not_applicable,0.0,,,,,151.0,polycarboxylate based superplasticizer (SP),58.0,Autoclave Curing,210.0,,,239.0
498.0,"Portland cement (CEM I 42,5)",42.5,291.0,166.0,Class C,0.0,0.0,0.0,0.0,0.0,166.0,0.0,not_applicable,0.0,0.0,0.0,0.0,0.0,not_applicable,904.0,Quartz Sand,3.0,Straight  Steel Fiber,234.0,6.0,0.15,2250.0,,not_applicable,0.0,,,,,151.0,polycarboxylate based superplasticizer (SP),60.0,Autoclave Curing,210.0,,,240.0
498.0,"Portland cement (CEM I 42,5)",42.5,291.0,83.0,Class C,0.0,0.0,0.0,0.0,0.0,249.0,0.0,not_applicable,0.0,0.0,0.0,0.0,0.0,not_applicable,924.0,Quartz Sand,3.0,Straight  Steel Fiber,234.0,6.0,0.15,2250.0,,not_applicable,0.0,,,,,151.0,polycarboxylate based superplasticizer (SP),58.0,Autoclave Curing,210.0,,,230.0
332.0,"Portland cement (CEM I 42,5)",42.5,291.0,249.0,Class C,0.0,0.0,0.0,0.0,0.0,249.0,0.0,not_applicable,0.0,0.0,0.0,0.0,0.0,not_applicable,867.0,Quartz Sand,3.0,Straight  Steel Fiber,234.0,6.0,0.15,2250.0,,not_applicable,0.0,,,,,151.0,polycarboxylate based superplasticizer (SP),62.0,Autoclave Curing,210.0,,,189.0
830.0,"Portland cement (CEM I 42,5)",42.5,291.0,0.0,not_applicable,0.0,0.0,0.0,0.0,0.0,0.0,0.0,not_applicable,0.0,0.0,0.0,0.0,0.0,not_applicable,977.0,Quartz Sand,3.0,Straight  Steel Fiber,234.0,6.0,0.15,2250.0,,not_applicable,0.0,,,,,151.0,polycarboxylate based superplasticizer (SP),55.0,Autoclave Curing,210.0,,,270.0
664.0,"Portland cement (CEM I 42,5)",42.5,205.0,83.0,Class C,0.0,0.0,0.0,0.0,0.0,83.0,0.0,not_applicable,0.0,0.0,0.0,0.0,0.0,not_applicable,1041.0,Quartz Sand,3.0,Straight  Steel Fiber,234.0,6.0,0.15,2250.0,,not_applicable,0.0,,,,,151.0,polycarboxylate based superplasticizer (SP),35.0,Autoclave Curing,210.0,,,281.0
581.0,"Portland cement (CEM I 42,5)",42.5,157.0,166.0,Class C,0.0,0.0,0.0,0.0,0.0,83.0,0.0,not_applicable,0.0,0.0,0.0,0.0,0.0,not_applicable,1066.0,Quartz Sand,3.0,Straight  Steel Fiber,234.0,6.0,0.15,2250.0,,not_applicable,0.0,,,,,151.0,polycarboxylate based superplasticizer (SP),34.0,Autoclave Curing,210.0,,,250.0
498.0,"Portland cement (CEM I 42,5)",42.5,110.0,249.0,Class C,0.0,0.0,0.0,0.0,0.0,83.0,0.0,not_applicable,0.0,0.0,0.0,0.0,0.0,not_applicable,1094.0,Quartz Sand,3.0,Straight  Steel Fiber,234.0,6.0,0.15,2250.0,,not_applicable,0.0,,,,,151.0,polycarboxylate based superplasticizer (SP),33.0,Autoclave Curing,210.0,,,224.0
498.0,"Portland cement (CEM I 42,5)",42.5,120.0,166.0,Class C,0.0,0.0,0.0,0.0,0.0,166.0,0.0,not_applicable,0.0,0.0,0.0,0.0,0.0,not_applicable,1102.0,Quartz Sand,3.0,Straight  Steel Fiber,234.0,6.0,0.15,2250.0,,not_applicable,0.0,,,,,151.0,polycarboxylate based superplasticizer (SP),38.0,Autoclave Curing,210.0,,,214.0
664.0,"Portland cement (CEM I 42,5)",42.5,195.0,166.0,Class C,0.0,0.0,0.0,0.0,0.0,0.0,0.0,not_applicable,0.0,0.0,0.0,0.0,0.0,not_applicable,1030.0,Quartz Sand,3.0,Straight  Steel Fiber,234.0,6.0,0.15,2250.0,,not_applicable,0.0,,,,,151.0,polycarboxylate based superplasticizer (SP),38.0,Autoclave Curing,210.0,,,268.0
498.0,"Portland cement (CEM I 42,5)",42.5,141.0,0.0,not_applicable,0.0,0.0,0.0,0.0,0.0,332.0,0.0,not_applicable,0.0,0.0,0.0,0.0,0.0,not_applicable,1119.0,Quartz Sand,3.0,Straight  Steel Fiber,234.0,6.0,0.15,2250.0,,not_applicable,0.0,,,,,151.0,polycarboxylate based superplasticizer (SP),35.0,Autoclave Curing,210.0,,,232.0
940.0,"Portland
cement (CEM I 42,5)",42.5,282.0,0.0,not_applicable,0.0,0.0,0.0,0.0,0.0,0.0,0.0,not_applicable,0.0,0.0,0.0,0.0,0.0,not_applicable,1180.0,Bauxite,3.0,Straight  Steel Fiber,234.0,6.0,0.15,2250.0,,not_applicable,0.0,,,,,125.0,polycarboxylate based superplasticizer (SP),55.0,Standard Curing,20.0,,,200.0
752.0,"Portland
cement (CEM I 42,5)",42.5,282.0,0.0,not_applicable,0.0,0.0,0.0,0.0,0.0,188.0,0.0,not_applicable,0.0,0.0,0.0,0.0,0.0,not_applicable,1158.0,Bauxite,3.0,Straight  Steel Fiber,234.0,6.0,0.15,2250.0,,not_applicable,0.0,,,,,125.0,polycarboxylate based superplasticizer (SP),55.0,Standard Curing,20.0,,,210.0
564.0,"Portland
cement (CEM I 42,5)",42.5,282.0,0.0,not_applicable,0.0,0.0,0.0,0.0,0.0,376.0,0.0,not_applicable,0.0,0.0,0.0,0.0,0.0,not_applicable,1137.0,Bauxite,3.0,Straight  Steel Fiber,234.0,6.0,0.15,2250.0,,not_applicable,0.0,,,,,125.0,polycarboxylate based superplasticizer (SP),55.0,Standard Curing,20.0,,,200.0
376.0,"Portland
cement (CEM I 42,5)",42.5,282.0,0.0,not_applicable,0.0,0.0,0.0,0.0,0.0,564.0,0.0,not_applicable,0.0,0.0,0.0,0.0,0.0,not_applicable,1114.0,Bauxite,3.0,Straight  Steel Fiber,234.0,6.0,0.15,2250.0,,not_applicable,0.0,,,,,125.0,polycarboxylate based superplasticizer (SP),55.0,Standard Curing,20.0,,,190.0
940.0,"Portland
cement (CEM I 42,5)",42.5,282.0,0.0,not_applicable,0.0,0.0,0.0,0.0,0.0,0.0,0.0,not_applicable,0.0,0.0,0.0,0.0,0.0,not_applicable,1000.0,Granite + Quartz Sand,3.0,Straight  Steel Fiber,234.0,6.0,0.15,2250.0,,not_applicable,0.0,,,,,125.0,polycarboxylate based superplasticizer (SP),61.0,Standard Curing,20.0,,,180.0
752.0,"Portland
cement (CEM I 42,5)",42.5,226.0,0.0,not_applicable,0.0,0.0,0.0,0.0,0.0,188.0,0.0,not_applicable,0.0,0.0,0.0,0.0,0.0,not_applicable,1048.0,Granite + Quartz Sand,3.0,Straight  Steel Fiber,234.0,6.0,0.15,2250.0,,not_applicable,0.0,,,,,125.0,polycarboxylate based superplasticizer (SP),52.0,Standard Curing,20.0,,,175.0
564.0,"Portland
cement (CEM I 42,5)",42.5,169.0,0.0,not_applicable,0.0,0.0,0.0,0.0,0.0,376.0,0.0,not_applicable,0.0,0.0,0.0,0.0,0.0,not_applicable,1099.0,Granite + Quartz Sand,3.0,Straight  Steel Fiber,234.0,6.0,0.15,2250.0,,not_applicable,0.0,,,,,125.0,polycarboxylate based superplasticizer (SP),44.0,Standard Curing,20.0,,,165.0
376.0,"Portland
cement (CEM I 42,5)",42.5,113.0,0.0,not_applicable,0.0,0.0,0.0,0.0,0.0,564.0,0.0,not_applicable,0.0,0.0,0.0,0.0,0.0,not_applicable,1149.0,Granite + Quartz Sand,3.0,Straight  Steel Fiber,234.0,6.0,0.15,2250.0,,not_applicable,0.0,,,,,125.0,polycarboxylate based superplasticizer (SP),37.0,Standard Curing,20.0,,,160.0
940.0,"Portland
cement (CEM I 42,5)",42.5,282.0,0.0,not_applicable,0.0,0.0,0.0,0.0,0.0,0.0,0.0,not_applicable,0.0,0.0,0.0,0.0,0.0,not_applicable,1180.0,Bauxite,3.0,Straight  Steel Fiber,234.0,6.0,0.15,2250.0,,not_applicable,0.0,,,,,125.0,polycarboxylate based superplasticizer (SP),55.0,Steam curing,100.0,,,270.0
752.0,"Portland
cement (CEM I 42,5)",42.5,282.0,0.0,not_applicable,0.0,0.0,0.0,0.0,0.0,188.0,0.0,not_applicable,0.0,0.0,0.0,0.0,0.0,not_applicable,1158.0,Bauxite,3.0,Straight  Steel Fiber,234.0,6.0,0.15,2250.0,,not_applicable,0.0,,,,,125.0,polycarboxylate based superplasticizer (SP),55.0,Steam curing,100.0,,,275.0
564.0,"Portland
cement (CEM I 42,5)",42.5,282.0,0.0,not_applicable,0.0,0.0,0.0,0.0,0.0,376.0,0.0,not_applicable,0.0,0.0,0.0,0.0,0.0,not_applicable,1137.0,Bauxite,3.0,Straight  Steel Fiber,234.0,6.0,0.15,2250.0,,not_applicable,0.0,,,,,125.0,polycarboxylate based superplasticizer (SP),55.0,Steam curing,100.0,,,268.0
376.0,"Portland
cement (CEM I 42,5)",42.5,282.0,0.0,not_applicable,0.0,0.0,0.0,0.0,0.0,564.0,0.0,not_applicable,0.0,0.0,0.0,0.0,0.0,not_applicable,1114.0,Bauxite,3.0,Straight  Steel Fiber,234.0,6.0,0.15,2250.0,,not_applicable,0.0,,,,,125.0,polycarboxylate based superplasticizer (SP),55.0,Steam curing,100.0,,,248.0
940.0,"Portland
cement (CEM I 42,5)",42.5,282.0,0.0,not_applicable,0.0,0.0,0.0,0.0,0.0,0.0,0.0,not_applicable,0.0,0.0,0.0,0.0,0.0,not_applicable,1000.0,Granite + Quartz Sand,3.0,Straight  Steel Fiber,234.0,6.0,0.15,2250.0,,not_applicable,0.0,,,,,125.0,polycarboxylate based superplasticizer (SP),61.0,Steam curing,100.0,,,198.0
752.0,"Portland
cement (CEM I 42,5)",42.5,226.0,0.0,not_applicable,0.0,0.0,0.0,0.0,0.0,188.0,0.0,not_applicable,0.0,0.0,0.0,0.0,0.0,not_applicable,1048.0,Granite + Quartz Sand,3.0,Straight  Steel Fiber,234.0,6.0,0.15,2250.0,,not_applicable,0.0,,,,,125.0,polycarboxylate based superplasticizer (SP),52.0,Steam curing,100.0,,,205.0
564.0,"Portland
cement (CEM I 42,5)",42.5,169.0,0.0,not_applicable,0.0,0.0,0.0,0.0,0.0,376.0,0.0,not_applicable,0.0,0.0,0.0,0.0,0.0,not_applicable,1099.0,Granite + Quartz Sand,3.0,Straight  Steel Fiber,234.0,6.0,0.15,2250.0,,not_applicable,0.0,,,,,125.0,polycarboxylate based superplasticizer (SP),44.0,Steam curing,100.0,,,186.0
376.0,"Portland
cement (CEM I 42,5)",42.5,113.0,0.0,not_applicable,0.0,0.0,0.0,0.0,0.0,564.0,0.0,not_applicable,0.0,0.0,0.0,0.0,0.0,not_applicable,1149.0,Granite + Quartz Sand,3.0,Straight  Steel Fiber,234.0,6.0,0.15,2250.0,,not_applicable,0.0,,,,,125.0,polycarboxylate based superplasticizer (SP),37.0,Steam curing,100.0,,,174.0
940.0,"Portland
cement (CEM I 42,5)",42.5,282.0,0.0,not_applicable,0.0,0.0,0.0,0.0,0.0,0.0,0.0,not_applicable,0.0,0.0,0.0,0.0,0.0,not_applicable,1180.0,Bauxite,3.0,Straight  Steel Fiber,234.0,6.0,0.15,2250.0,,not_applicable,0.0,,,,,125.0,polycarboxylate based superplasticizer (SP),55.0,Autoclave curing,210.0,,,285.0
752.0,"Portland
cement (CEM I 42,5)",42.5,282.0,0.0,not_applicable,0.0,0.0,0.0,0.0,0.0,188.0,0.0,not_applicable,0.0,0.0,0.0,0.0,0.0,not_applicable,1158.0,Bauxite,3.0,Straight  Steel Fiber,234.0,6.0,0.15,2250.0,,not_applicable,0.0,,,,,125.0,polycarboxylate based superplasticizer (SP),55.0,Autoclave curing,210.0,,,298.0
564.0,"Portland
cement (CEM I 42,5)",42.5,282.0,0.0,not_applicable,0.0,0.0,0.0,0.0,0.0,376.0,0.0,not_applicable,0.0,0.0,0.0,0.0,0.0,not_applicable,1137.0,Bauxite,3.0,Straight  Steel Fiber,234.0,6.0,0.15,2250.0,,not_applicable,0.0,,,,,125.0,polycarboxylate based superplasticizer (SP),55.0,Autoclave curing,210.0,,,278.0
376.0,"Portland
cement (CEM I 42,5)",42.5,282.0,0.0,not_applicable,0.0,0.0,0.0,0.0,0.0,564.0,0.0,not_applicable,0.0,0.0,0.0,0.0,0.0,not_applicable,1114.0,Bauxite,3.0,Straight  Steel Fiber,234.0,6.0,0.15,2250.0,,not_applicable,0.0,,,,,125.0,polycarboxylate based superplasticizer (SP),55.0,Autoclave curing,210.0,,,250.0
940.0,"Portland
cement (CEM I 42,5)",42.5,282.0,0.0,not_applicable,0.0,0.0,0.0,0.0,0.0,0.0,0.0,not_applicable,0.0,0.0,0.0,0.0,0.0,not_applicable,1000.0,Granite + Quartz Sand,3.0,Straight  Steel Fiber,234.0,6.0,0.15,2250.0,,not_applicable,0.0,,,,,125.0,polycarboxylate based superplasticizer (SP),61.0,Autoclave curing,210.0,,,219.0
752.0,"Portland
cement (CEM I 42,5)",42.5,226.0,0.0,not_applicable,0.0,0.0,0.0,0.0,0.0,188.0,0.0,not_applicable,0.0,0.0,0.0,0.0,0.0,not_applicable,1048.0,Granite + Quartz Sand,3.0,Straight  Steel Fiber,234.0,6.0,0.15,2250.0,,not_applicable,0.0,,,,,125.0,polycarboxylate based superplasticizer (SP),52.0,Autoclave curing,210.0,,,245.0
564.0,"Portland
cement (CEM I 42,5)",42.5,169.0,0.0,not_applicable,0.0,0.0,0.0,0.0,0.0,376.0,0.0,not_applicable,0.0,0.0,0.0,0.0,0.0,not_applicable,1099.0,Granite + Quartz Sand,3.0,Straight  Steel Fiber,234.0,6.0,0.15,2250.0,,not_applicable,0.0,,,,,125.0,polycarboxylate based superplasticizer (SP),44.0,Autoclave curing,210.0,,,228.0
376.0,"Portland
cement (CEM I 42,5)",42.5,113.0,0.0,not_applicable,0.0,0.0,0.0,0.0,0.0,564.0,0.0,not_applicable,0.0,0.0,0.0,0.0,0.0,not_applicable,1149.0,Granite + Quartz Sand,3.0,Straight  Steel Fiber,234.0,6.0,0.15,2250.0,,not_applicable,0.0,,,,,125.0,polycarboxylate based superplasticizer (SP),37.0,Autoclave curing,210.0,,,195.0
851.0638297872339,White cement,,212.76595744680847,0.0,not_applicable,0.0,0.0,212.76595744680847,0.0,0.0,0.0,0.0,not_applicable,0.0,0.0,0.0,0.0,0.0,not_applicable,1123.404255319149,Silica Sand,1.0,Straight  Steel Fiber,117.0,19.0,0.2,1965.0,,not_applicable,0.0,,,,,187.23404255319144,Advacast 575 high range water reducer,12.765957446808509,Standard Curing,20.0,,,195.0
851.0638297872339,White cement,,212.76595744680847,0.0,not_applicable,0.0,0.0,127.6595744680851,0.0,0.0,0.0,0.0,not_applicable,0.0,0.0,0.0,0.0,0.0,not_applicable,1217.0212765957444,Silica Sand,1.0,Straight  Steel Fiber,117.0,19.0,0.2,1965.0,,not_applicable,0.0,,,,,187.23404255319144,Advacast 575 high range water reducer,12.765957446808509,Standard Curing,20.0,,,188.8
851.0638297872339,White cement,,212.76595744680847,0.0,not_applicable,0.0,0.0,0.0,0.0,0.0,0.0,0.0,not_applicable,0.0,0.0,0.0,0.0,0.0,not_applicable,1336.170212765957,Silica Sand,1.0,Straight  Steel Fiber,117.0,19.0,0.2,1965.0,,not_applicable,0.0,,,,,187.23404255319144,Advacast 575 high range water reducer,12.765957446808509,Standard Curing,20.0,,,173.6
851.0638297872339,Portland type V,,212.76595744680847,0.0,not_applicable,0.0,0.0,212.76595744680847,0.0,0.0,0.0,0.0,not_applicable,0.0,0.0,0.0,0.0,0.0,not_applicable,1114.8936170212764,Silica Sand,1.0,Straight  Steel Fiber,117.0,19.0,0.2,1965.0,,not_applicable,0.0,,,,,187.23404255319144,Advacast 575 high range water reducer,12.765957446808509,Standard Curing,20.0,,,174.3
851.0638297872339,Portland type V,,212.76595744680847,0.0,not_applicable,0.0,0.0,127.6595744680851,0.0,0.0,0.0,0.0,not_applicable,0.0,0.0,0.0,0.0,0.0,not_applicable,1208.5106382978722,Silica Sand,1.0,Straight  Steel Fiber,117.0,19.0,0.2,1965.0,,not_applicable,0.0,,,,,187.23404255319144,Advacast 575 high range water reducer,12.765957446808509,Standard Curing,20.0,,,187.4
851.0638297872339,Portland type V,,212.76595744680847,0.0,not_applicable,0.0,0.0,0.0,0.0,0.0,0.0,0.0,not_applicable,0.0,0.0,0.0,0.0,0.0,not_applicable,1336.170212765957,Silica Sand,1.0,Straight  Steel Fiber,117.0,19.0,0.2,1965.0,,not_applicable,0.0,,,,,187.23404255319144,Advacast 575 high range water reducer,12.765957446808509,Standard Curing,20.0,,,177.8
851.0638297872339,Type I/GGBS cement,,212.76595744680847,0.0,not_applicable,0.0,0.0,212.76595744680847,0.0,0.0,0.0,0.0,not_applicable,0.0,0.0,0.0,0.0,0.0,not_applicable,1123.404255319149,Silica Sand,1.0,Straight  Steel Fiber,117.0,19.0,0.2,1965.0,,not_applicable,0.0,,,,,187.23404255319144,Advacast 575 high range water reducer,12.765957446808509,Standard Curing,20.0,,,172.9
851.0638297872339,Type I/GGBS cement,,212.76595744680847,0.0,not_applicable,0.0,0.0,127.6595744680851,0.0,0.0,0.0,0.0,not_applicable,0.0,0.0,0.0,0.0,0.0,not_applicable,1208.5106382978722,Silica Sand,1.0,Straight  Steel Fiber,117.0,19.0,0.2,1965.0,,not_applicable,0.0,,,,,187.23404255319144,Advacast 575 high range water reducer,12.765957446808509,Standard Curing,20.0,,,181.2
851.0638297872339,Type I/GGBS cement,,212.76595744680847,0.0,not_applicable,0.0,0.0,0.0,0.0,0.0,0.0,0.0,not_applicable,0.0,0.0,0.0,0.0,0.0,not_applicable,1336.170212765957,Silica Sand,1.0,Straight  Steel Fiber,117.0,19.0,0.2,1965.0,,not_applicable,0.0,,,,,187.23404255319144,Advacast 575 high range water reducer,12.765957446808509,Standard Curing,20.0,,,190.9
691.0,Cement used is a Portland cement CEM I 52.5 N,52.5,172.0,0.0,not_applicable,0.0,276.0,0.0,0.0,0.0,0.0,0.0,not_applicable,0.0,0.0,0.0,0.0,0.0,not_applicable,759.0,Silica sand,0.3,Steel Fiber,138.0,13.0,0.16,,,not_applicable,0.0,,,,,187.3,High water reducer superplasticizer containing acrylic copolymer,22.0,Standard Curing,20.0,,,155.0
691.0,Cement used is a Portland cement CEM I 52.5 N,52.5,0.0,0.0,not_applicable,0.0,276.0,0.0,0.0,172.0,0.0,0.0,not_applicable,0.0,0.0,0.0,0.0,0.0,not_applicable,759.0,Silica sand,0.3,Steel Fiber,138.0,13.0,0.16,,,not_applicable,0.0,,,,,187.3,High water reducer superplasticizer containing acrylic copolymer,22.0,Standard Curing,20.0,,,146.0
807.0,High sulfate-resistant cement (Type HS cement),,225.0,0.0,not_applicable,0.0,243.0,0.0,0.0,0.0,0.0,0.0,not_applicable,0.0,0.0,0.0,0.0,0.0,not_applicable,972.0,Quartz Sand,,not_applicable,0.0,,,,,not_applicable,0.0,,,,,196.0,polycarboxylate (PCE)-based high range water-reducing admixture (HRWRA),13.0,Standard Curing,20.0,100.0,,165.0
794.0,High sulfate-resistant cement (Type HS cement),,221.0,0.0,not_applicable,0.0,238.0,0.0,0.0,0.0,0.0,0.0,not_applicable,0.0,0.0,0.0,0.0,953.0,Glass Sand,0.0,not_applicable,0.35,not_applicable,0.0,,,,,not_applicable,0.0,,,,,192.0,polycarboxylate (PCE)-based high range water-reducing admixture (HRWRA),13.0,Standard Curing,20.0,100.0,,130.0
794.0,High sulfate-resistant cement (Type HS cement),,221.0,0.0,not_applicable,0.0,238.0,0.0,0.0,0.0,0.0,0.0,not_applicable,0.0,0.0,0.0,0.0,953.0,Glass Sand,0.0,not_applicable,0.275,not_applicable,0.0,,,,,not_applicable,0.0,,,,,192.0,polycarboxylate (PCE)-based high range water-reducing admixture (HRWRA),13.0,Standard Curing,20.0,100.0,,145.0
794.0,High sulfate-resistant cement (Type HS cement),,221.0,0.0,not_applicable,0.0,238.0,0.0,0.0,0.0,0.0,0.0,not_applicable,0.0,0.0,0.0,0.0,953.0,Glass Sand,0.0,not_applicable,0.225,not_applicable,0.0,,,,,not_applicable,0.0,,,,,192.0,polycarboxylate (PCE)-based high range water-reducing admixture (HRWRA),13.0,Standard Curing,20.0,100.0,,135.0
802.0,High sulfate-resistant cement (Type HS cement),,223.0,0.0,not_applicable,0.0,241.0,0.0,0.0,0.0,0.0,0.0,not_applicable,0.0,0.0,0.0,0.0,481.0,glass Sand,481.0,Quartz Sand,,not_applicable,0.0,,,,,not_applicable,0.0,,,,,194.0,polycarboxylate (PCE)-based high range water-reducing admixture (HRWRA),13.0,Standard Curing,20.0,100.0,,150.0
794.0,High sulfate-resistant cement (Type HS cement),,221.0,0.0,not_applicable,0.0,238.0,0.0,0.0,0.0,0.0,0.0,not_applicable,0.0,0.0,0.0,0.0,953.0,Glass Sand,0.0,not_applicable,0.225,not_applicable,0.0,,,,,not_applicable,0.0,,,,,192.0,polycarboxylate (PCE)-based high range water-reducing admixture (HRWRA),13.0,Standard Curing,20.0,100.0,,135.0
807.0,High sulfate-resistant cement (Type HS cement),,225.0,0.0,not_applicable,0.0,243.0,0.0,0.0,0.0,0.0,0.0,not_applicable,0.0,0.0,0.0,0.0,0.0,not_applicable,972.0,Quartz Sand,,not_applicable,0.0,,,,,not_applicable,0.0,,,,,196.0,polycarboxylate (PCE)-based high range water-reducing admixture (HRWRA),13.0,steam hot curing,90.0,100.0,,205.0
794.0,High sulfate-resistant cement (Type HS cement),,221.0,0.0,not_applicable,0.0,238.0,0.0,0.0,0.0,0.0,0.0,not_applicable,0.0,0.0,0.0,0.0,953.0,Glass Sand,0.0,not_applicable,0.35,not_applicable,0.0,,,,,not_applicable,0.0,,,,,192.0,polycarboxylate (PCE)-based high range water-reducing admixture (HRWRA),13.0,steam hot curing,90.0,100.0,,158.0
794.0,High sulfate-resistant cement (Type HS cement),,221.0,0.0,not_applicable,0.0,238.0,0.0,0.0,0.0,0.0,0.0,not_applicable,0.0,0.0,0.0,0.0,953.0,Glass Sand,0.0,not_applicable,0.275,not_applicable,0.0,,,,,not_applicable,0.0,,,,,192.0,polycarboxylate (PCE)-based high range water-reducing admixture (HRWRA),13.0,steam hot curing,90.0,100.0,,185.0
794.0,High sulfate-resistant cement (Type HS cement),,221.0,0.0,not_applicable,0.0,238.0,0.0,0.0,0.0,0.0,0.0,not_applicable,0.0,0.0,0.0,0.0,953.0,Glass Sand,0.0,not_applicable,0.225,not_applicable,0.0,,,,,not_applicable,0.0,,,,,192.0,polycarboxylate (PCE)-based high range water-reducing admixture (HRWRA),13.0,steam hot curing,90.0,100.0,,168.0
802.0,High sulfate-resistant cement (Type HS cement),,223.0,0.0,not_applicable,0.0,241.0,0.0,0.0,0.0,0.0,0.0,not_applicable,0.0,0.0,0.0,0.0,481.0,glass Sand,481.0,Quartz Sand,,not_applicable,0.0,,,,,not_applicable,0.0,,,,,194.0,polycarboxylate (PCE)-based high range water-reducing admixture (HRWRA),13.0,steam hot curing,90.0,100.0,,195.0
794.0,High sulfate-resistant cement (Type HS cement),,221.0,0.0,not_applicable,0.0,238.0,0.0,0.0,0.0,0.0,0.0,not_applicable,0.0,0.0,0.0,0.0,953.0,Glass Sand,0.0,not_applicable,0.225,not_applicable,0.0,,,,,not_applicable,0.0,,,,,192.0,polycarboxylate (PCE)-based high range water-reducing admixture (HRWRA),13.0,steam hot curing,90.0,100.0,,185.0
856.5,Ordinary Portland Cement (OPC) CEM I 42.5,42.5,214.1,0.0,not_applicable,0.0,0.0,0.0,0.0,0.0,0.0,0.0,not_applicable,0.0,0.0,0.0,0.0,0.0,not_applicable,1177.5,quartz sand,0.8,Steel fibres,120.0,13.0,0.2,,,not_applicable,0.0,,,,,184.0,polycsarboxylic-acid-based superplasticizer (SP),19.7,Standard Curing,20.0,,,155.0
695.9,Ordinary Portland Cement (OPC) CEM I 42.5,42.5,214.1,0.0,not_applicable,0.0,0.0,0.0,0.0,0.0,0.0,0.0,not_applicable,0.0,0.0,0.0,0.0,160.6,Balast Powder,1177.5,quartz sand,0.8,Steel fibres,120.0,13.0,0.2,,,not_applicable,0.0,,,,,184.0,polycsarboxylic-acid-based superplasticizer (SP),20.9,Standard Curing,20.0,,,139.0
695.9,Ordinary Portland Cement (OPC) CEM I 42.5,42.5,214.1,0.0,not_applicable,0.0,0.0,0.0,0.0,0.0,0.0,0.0,not_applicable,0.0,0.0,0.0,0.0,160.6,Balast Powder,1177.5,quartz sand,0.8,Steel fibres,120.0,13.0,0.2,,,not_applicable,0.0,,,,,184.0,polycsarboxylic-acid-based superplasticizer (SP),22.2,Standard Curing,20.0,,,149.0
695.9,Ordinary Portland Cement (OPC) CEM I 42.5,42.5,214.1,0.0,not_applicable,0.0,0.0,0.0,0.0,0.0,0.0,0.0,not_applicable,0.0,0.0,0.0,0.0,160.6,Balast Powder,1177.5,quartz sand,0.8,Steel fibres,120.0,13.0,0.2,,,not_applicable,0.0,,,,,184.0,polycsarboxylic-acid-based superplasticizer (SP),23.3,Standard Curing,20.0,,,150.0
535.3,Ordinary Portland Cement (OPC) CEM I 42.5,42.5,214.1,0.0,not_applicable,0.0,0.0,0.0,0.0,0.0,0.0,0.0,not_applicable,0.0,0.0,0.0,0.0,321.2,Balast Powder,1177.5,quartz sand,0.8,Steel fibres,120.0,13.0,0.2,,,not_applicable,0.0,,,,,184.0,polycsarboxylic-acid-based superplasticizer (SP),22.5,Standard Curing,20.0,,,132.0
535.3,Ordinary Portland Cement (OPC) CEM I 42.5,42.5,214.1,0.0,not_applicable,0.0,0.0,0.0,0.0,0.0,0.0,0.0,not_applicable,0.0,0.0,0.0,0.0,321.2,Balast Powder,1177.5,quartz sand,0.8,Steel fibres,120.0,13.0,0.2,,,not_applicable,0.0,,,,,184.0,polycsarboxylic-acid-based superplasticizer (SP),23.9,Standard Curing,20.0,,,134.0
535.3,Ordinary Portland Cement (OPC) CEM I 42.5,42.5,214.1,0.0,not_applicable,0.0,0.0,0.0,0.0,0.0,0.0,0.0,not_applicable,0.0,0.0,0.0,0.0,321.2,Balast Powder,1177.5,quartz sand,0.8,Steel fibres,120.0,13.0,0.2,,,not_applicable,0.0,,,,,184.0,polycsarboxylic-acid-based superplasticizer (SP),24.5,Standard Curing,20.0,,,138.0
374.7,Ordinary Portland Cement (OPC) CEM I 42.5,42.5,214.1,0.0,not_applicable,0.0,0.0,0.0,0.0,0.0,0.0,0.0,not_applicable,0.0,0.0,0.0,0.0,481.8,Balast Powder,1177.5,quartz sand,0.8,Steel fibres,120.0,13.0,0.2,,,not_applicable,0.0,,,,,184.0,polycsarboxylic-acid-based superplasticizer (SP),23.1,Standard Curing,20.0,,,115.0
374.7,Ordinary Portland Cement (OPC) CEM I 42.5,42.5,214.1,0.0,not_applicable,0.0,0.0,0.0,0.0,0.0,0.0,0.0,not_applicable,0.0,0.0,0.0,0.0,481.8,Balast Powder,1177.5,quartz sand,0.8,Steel fibres,120.0,13.0,0.2,,,not_applicable,0.0,,,,,184.0,polycsarboxylic-acid-based superplasticizer (SP),24.3,Standard Curing,20.0,,,121.0
374.7,Ordinary Portland Cement (OPC) CEM I 42.5,42.5,214.1,0.0,not_applicable,0.0,0.0,0.0,0.0,0.0,0.0,0.0,not_applicable,0.0,0.0,0.0,0.0,481.8,Balast Powder,1177.5,quartz sand,0.8,Steel fibres,120.0,13.0,0.2,,,not_applicable,0.0,,,,,184.0,polycsarboxylic-acid-based superplasticizer (SP),25.5,Standard Curing,20.0,,,121.0
856.5,Ordinary Portland Cement (OPC) CEM I 42.5,42.5,214.1,0.0,not_applicable,0.0,0.0,0.0,0.0,0.0,0.0,0.0,not_applicable,0.0,0.0,0.0,0.0,0.0,not_applicable,1177.5,quartz sand,0.8,Steel fibres,120.0,13.0,0.2,,,not_applicable,0.0,,,,,184.0,polycsarboxylic-acid-based superplasticizer (SP),19.7,Steam Curing,80.0,,,166.0
695.9,Ordinary Portland Cement (OPC) CEM I 42.5,42.5,214.1,0.0,not_applicable,0.0,0.0,0.0,0.0,0.0,0.0,0.0,not_applicable,0.0,0.0,0.0,0.0,160.6,Balast Powder,1177.5,quartz sand,0.8,Steel fibres,120.0,13.0,0.2,,,not_applicable,0.0,,,,,184.0,polycsarboxylic-acid-based superplasticizer (SP),20.9,Steam Curing,80.0,,,184.0
695.9,Ordinary Portland Cement (OPC) CEM I 42.5,42.5,214.1,0.0,not_applicable,0.0,0.0,0.0,0.0,0.0,0.0,0.0,not_applicable,0.0,0.0,0.0,0.0,160.6,Balast Powder,1177.5,quartz sand,0.8,Steel fibres,120.0,13.0,0.2,,,not_applicable,0.0,,,,,184.0,polycsarboxylic-acid-based superplasticizer (SP),22.2,Steam Curing,80.0,,,198.0
695.9,Ordinary Portland Cement (OPC) CEM I 42.5,42.5,214.1,0.0,not_applicable,0.0,0.0,0.0,0.0,0.0,0.0,0.0,not_applicable,0.0,0.0,0.0,0.0,160.6,Balast Powder,1177.5,quartz sand,0.8,Steel fibres,120.0,13.0,0.2,,,not_applicable,0.0,,,,,184.0,polycsarboxylic-acid-based superplasticizer (SP),23.3,Steam Curing,80.0,,,199.0
535.3,Ordinary Portland Cement (OPC) CEM I 42.5,42.5,214.1,0.0,not_applicable,0.0,0.0,0.0,0.0,0.0,0.0,0.0,not_applicable,0.0,0.0,0.0,0.0,321.2,Balast Powder,1177.5,quartz sand,0.8,Steel fibres,120.0,13.0,0.2,,,not_applicable,0.0,,,,,184.0,polycsarboxylic-acid-based superplasticizer (SP),22.5,Steam Curing,80.0,,,171.0
535.3,Ordinary Portland Cement (OPC) CEM I 42.5,42.5,214.1,0.0,not_applicable,0.0,0.0,0.0,0.0,0.0,0.0,0.0,not_applicable,0.0,0.0,0.0,0.0,321.2,Balast Powder,1177.5,quartz sand,0.8,Steel fibres,120.0,13.0,0.2,,,not_applicable,0.0,,,,,184.0,polycsarboxylic-acid-based superplasticizer (SP),23.9,Steam Curing,80.0,,,173.0
535.3,Ordinary Portland Cement (OPC) CEM I 42.5,42.5,214.1,0.0,not_applicable,0.0,0.0,0.0,0.0,0.0,0.0,0.0,not_applicable,0.0,0.0,0.0,0.0,321.2,Balast Powder,1177.5,quartz sand,0.8,Steel fibres,120.0,13.0,0.2,,,not_applicable,0.0,,,,,184.0,polycsarboxylic-acid-based superplasticizer (SP),24.5,Steam Curing,80.0,,,177.0
374.7,Ordinary Portland Cement (OPC) CEM I 42.5,42.5,214.1,0.0,not_applicable,0.0,0.0,0.0,0.0,0.0,0.0,0.0,not_applicable,0.0,0.0,0.0,0.0,481.8,Balast Powder,1177.5,quartz sand,0.8,Steel fibres,120.0,13.0,0.2,,,not_applicable,0.0,,,,,184.0,polycsarboxylic-acid-based superplasticizer (SP),23.1,Steam Curing,80.0,,,144.0
374.7,Ordinary Portland Cement (OPC) CEM I 42.5,42.5,214.1,0.0,not_applicable,0.0,0.0,0.0,0.0,0.0,0.0,0.0,not_applicable,0.0,0.0,0.0,0.0,481.8,Balast Powder,1177.5,quartz sand,0.8,Steel fibres,120.0,13.0,0.2,,,not_applicable,0.0,,,,,184.0,polycsarboxylic-acid-based superplasticizer (SP),24.3,Steam Curing,80.0,,,152.0
374.7,Ordinary Portland Cement (OPC) CEM I 42.5,42.5,214.1,0.0,not_applicable,0.0,0.0,0.0,0.0,0.0,0.0,0.0,not_applicable,0.0,0.0,0.0,0.0,481.8,Balast Powder,1177.5,quartz sand,0.8,Steel fibres,120.0,13.0,0.2,,,not_applicable,0.0,,,,,184.0,polycsarboxylic-acid-based superplasticizer (SP),25.5,Steam Curing,80.0,,,152.0
856.5,Ordinary Portland Cement (OPC) CEM I 42.5,42.5,214.1,0.0,not_applicable,0.0,0.0,0.0,0.0,0.0,0.0,0.0,not_applicable,0.0,0.0,0.0,0.0,0.0,not_applicable,1177.5,quartz sand,0.8,Steel fibres,120.0,13.0,0.2,,,not_applicable,0.0,,,,,184.0,polycsarboxylic-acid-based superplasticizer (SP),19.7,Autoclave Curing,180.0,,,191.0
695.9,Ordinary Portland Cement (OPC) CEM I 42.5,42.5,214.1,0.0,not_applicable,0.0,0.0,0.0,0.0,0.0,0.0,0.0,not_applicable,0.0,0.0,0.0,0.0,160.6,Balast Powder,1177.5,quartz sand,0.8,Steel fibres,120.0,13.0,0.2,,,not_applicable,0.0,,,,,184.0,polycsarboxylic-acid-based superplasticizer (SP),20.9,Autoclave Curing,180.0,,,205.0
695.9,Ordinary Portland Cement (OPC) CEM I 42.5,42.5,214.1,0.0,not_applicable,0.0,0.0,0.0,0.0,0.0,0.0,0.0,not_applicable,0.0,0.0,0.0,0.0,160.6,Balast Powder,1177.5,quartz sand,0.8,Steel fibres,120.0,13.0,0.2,,,not_applicable,0.0,,,,,184.0,polycsarboxylic-acid-based superplasticizer (SP),22.2,Autoclave Curing,180.0,,,215.0
695.9,Ordinary Portland Cement (OPC) CEM I 42.5,42.5,214.1,0.0,not_applicable,0.0,0.0,0.0,0.0,0.0,0.0,0.0,not_applicable,0.0,0.0,0.0,0.0,160.6,Balast Powder,1177.5,quartz sand,0.8,Steel fibres,120.0,13.0,0.2,,,not_applicable,0.0,,,,,184.0,polycsarboxylic-acid-based superplasticizer (SP),23.3,Autoclave Curing,180.0,,,220.0
535.3,Ordinary Portland Cement (OPC) CEM I 42.5,42.5,214.1,0.0,not_applicable,0.0,0.0,0.0,0.0,0.0,0.0,0.0,not_applicable,0.0,0.0,0.0,0.0,321.2,Balast Powder,1177.5,quartz sand,0.8,Steel fibres,120.0,13.0,0.2,,,not_applicable,0.0,,,,,184.0,polycsarboxylic-acid-based superplasticizer (SP),22.5,Autoclave Curing,180.0,,,197.0
535.3,Ordinary Portland Cement (OPC) CEM I 42.5,42.5,214.1,0.0,not_applicable,0.0,0.0,0.0,0.0,0.0,0.0,0.0,not_applicable,0.0,0.0,0.0,0.0,321.2,Balast Powder,1177.5,quartz sand,0.8,Steel fibres,120.0,13.0,0.2,,,not_applicable,0.0,,,,,184.0,polycsarboxylic-acid-based superplasticizer (SP),23.9,Autoclave Curing,180.0,,,200.0
535.3,Ordinary Portland Cement (OPC) CEM I 42.5,42.5,214.1,0.0,not_applicable,0.0,0.0,0.0,0.0,0.0,0.0,0.0,not_applicable,0.0,0.0,0.0,0.0,321.2,Balast Powder,1177.5,quartz sand,0.8,Steel fibres,120.0,13.0,0.2,,,not_applicable,0.0,,,,,184.0,polycsarboxylic-acid-based superplasticizer (SP),24.5,Autoclave Curing,180.0,,,205.0
374.7,Ordinary Portland Cement (OPC) CEM I 42.5,42.5,214.1,0.0,not_applicable,0.0,0.0,0.0,0.0,0.0,0.0,0.0,not_applicable,0.0,0.0,0.0,0.0,481.8,Balast Powder,1177.5,quartz sand,0.8,Steel fibres,120.0,13.0,0.2,,,not_applicable,0.0,,,,,184.0,polycsarboxylic-acid-based superplasticizer (SP),23.1,Autoclave Curing,180.0,,,168.0
374.7,Ordinary Portland Cement (OPC) CEM I 42.5,42.5,214.1,0.0,not_applicable,0.0,0.0,0.0,0.0,0.0,0.0,0.0,not_applicable,0.0,0.0,0.0,0.0,481.8,Balast Powder,1177.5,quartz sand,0.8,Steel fibres,120.0,13.0,0.2,,,not_applicable,0.0,,,,,184.0,polycsarboxylic-acid-based superplasticizer (SP),24.3,Autoclave Curing,180.0,,,177.0
374.7,Ordinary Portland Cement (OPC) CEM I 42.5,42.5,214.1,0.0,not_applicable,0.0,0.0,0.0,0.0,0.0,0.0,0.0,not_applicable,0.0,0.0,0.0,0.0,481.8,Balast Powder,1177.5,quartz sand,0.8,Steel fibres,120.0,13.0,0.2,,,not_applicable,0.0,,,,,184.0,polycsarboxylic-acid-based superplasticizer (SP),25.5,Autoclave Curing,180.0,,,177.0
1000.0,Ordinary Portland Cement,,250.0,0.0,not_applicable,0.0,0.0,0.0,0.0,0.0,0.0,0.0,not_applicable,0.0,0.0,0.0,0.0,0.0,not_applicable,1100.0,Silica Sand,0.3,Steel fibres,156.0,13.0,0.22,2300.0,,not_applicable,0.0,,,,,170.0,Superplasticiser-Sika,70.0,Steam Curing,70.0,,,159.3
625.0,Ordinary Portland Cement,,250.0,0.0,not_applicable,0.0,0.0,0.0,0.0,0.0,375.0,0.0,not_applicable,0.0,0.0,0.0,0.0,0.0,not_applicable,1100.0,Silica Sand,0.3,Steel fibres,156.0,13.0,0.22,2300.0,,not_applicable,0.0,,,,,170.0,Superplasticiser-Sika,70.0,Steam Curing,70.0,,,151.3
625.0,Ordinary Portland Cement,,250.0,0.0,not_applicable,0.0,0.0,0.0,187.5,0.0,187.5,0.0,not_applicable,0.0,0.0,0.0,0.0,0.0,not_applicable,1100.0,Silica Sand,0.3,Steel fibres,156.0,13.0,0.22,2300.0,,not_applicable,0.0,,,,,170.0,Superplasticiser-Sika,70.0,Steam Curing,70.0,,,143.5
546.0,cement (P⋅O 52.5),52.5,140.0,0.0,not_applicable,150.0,0.0,0.0,0.0,0.0,0.0,0.0,not_applicable,0.0,0.0,0.0,0.0,755.0,Gold Tailings,500.0,Natural River sand,,not_applicable,0.0,,,,,not_applicable,0.0,,,,,190.0,"polycarboxylate-ether based 
superplasticizer",35.0,Standard Curing,20.0,,,115.0
615.0,cement (P⋅O 52.5),52.5,140.0,0.0,not_applicable,150.0,0.0,0.0,0.0,0.0,0.0,0.0,not_applicable,0.0,0.0,0.0,0.0,556.0,Gold Tailings,629.0,Natural River sand,,not_applicable,0.0,,,,,not_applicable,0.0,,,,,190.0,"polycarboxylate-ether based 
superplasticizer",35.0,Standard Curing,20.0,,,119.0
680.0,cement (P⋅O 52.5),52.5,140.0,0.0,not_applicable,150.0,0.0,0.0,0.0,0.0,0.0,0.0,not_applicable,0.0,0.0,0.0,0.0,370.0,Gold Tailings,750.0,Natural River sand,,not_applicable,0.0,,,,,not_applicable,0.0,,,,,190.0,"polycarboxylate-ether based 
superplasticizer",35.0,Standard Curing,20.0,,,121.0
745.0,cement (P⋅O 52.5),52.5,140.0,0.0,not_applicable,150.0,0.0,0.0,0.0,0.0,0.0,0.0,not_applicable,0.0,0.0,0.0,0.0,184.0,Gold Tailings,871.0,Natural River sand,,not_applicable,0.0,,,,,not_applicable,0.0,,,,,190.0,"polycarboxylate-ether based 
superplasticizer",35.0,Standard Curing,20.0,,,122.0
810.0,cement (P⋅O 52.5),52.5,140.0,0.0,not_applicable,150.0,0.0,0.0,0.0,0.0,0.0,0.0,not_applicable,0.0,0.0,0.0,0.0,0.0,not_applicable,991.0,Natural River sand,,not_applicable,0.0,,,,,not_applicable,0.0,,,,,190.0,"polycarboxylate-ether based 
superplasticizer",35.0,Standard Curing,20.0,,,120.0
810.0,High sulfate-resistant cement (Type HS cement),,225.0,0.0,not_applicable,0.0,243.0,0.0,0.0,0.0,0.0,0.0,not_applicable,0.0,0.0,0.0,0.0,0.0,not_applicable,972.0,Quartz sand,0.6,not_applicable,0.0,,,,,not_applicable,0.0,,,,,196.0,"polycarboxylate (PCE)-based high-range
water-reducing admixture (HRWRA)",13.0,Standard Curing,20.0,100.0,,175.0
823.0,High sulfate-resistant cement (Type HS cement),,0.0,0.0,not_applicable,0.0,247.0,229.0,0.0,0.0,0.0,0.0,not_applicable,0.0,0.0,0.0,0.0,0.0,not_applicable,987.0,Quartz sand,0.6,not_applicable,0.0,,,,,not_applicable,0.0,,,,,199.0,"polycarboxylate (PCE)-based high-range
water-reducing admixture (HRWRA)",13.0,Standard Curing,20.0,100.0,,110.0
823.0,High sulfate-resistant cement (Type HS cement),,0.0,0.0,not_applicable,0.0,247.0,229.0,0.0,0.0,0.0,0.0,not_applicable,0.0,0.0,0.0,0.0,0.0,not_applicable,987.0,Quartz sand,0.6,not_applicable,0.0,,,,,not_applicable,0.0,,,,,199.0,"polycarboxylate (PCE)-based high-range
water-reducing admixture (HRWRA)",13.0,Standard Curing,20.0,100.0,,120.0
823.0,High sulfate-resistant cement (Type HS cement),,0.0,0.0,not_applicable,0.0,247.0,229.0,0.0,0.0,0.0,0.0,not_applicable,0.0,0.0,0.0,0.0,0.0,not_applicable,987.0,Quartz sand,0.6,not_applicable,0.0,,,,,not_applicable,0.0,,,,,199.0,"polycarboxylate (PCE)-based high-range
water-reducing admixture (HRWRA)",13.0,Standard Curing,20.0,100.0,,130.0
823.0,High sulfate-resistant cement (Type HS cement),,0.0,0.0,not_applicable,0.0,247.0,229.0,0.0,0.0,0.0,0.0,not_applicable,0.0,0.0,0.0,0.0,0.0,not_applicable,987.0,Quartz sand,0.6,not_applicable,0.0,,,,,not_applicable,0.0,,,,,199.0,"polycarboxylate (PCE)-based high-range
water-reducing admixture (HRWRA)",13.0,Standard Curing,20.0,100.0,,135.0
813.0,High sulfate-resistant cement (Type HS cement),,163.0,0.0,not_applicable,0.0,244.0,63.0,0.0,0.0,0.0,0.0,not_applicable,0.0,0.0,0.0,0.0,0.0,not_applicable,976.0,Quartz sand,0.6,not_applicable,0.0,,,,,not_applicable,0.0,,,,,198.0,"polycarboxylate (PCE)-based high-range
water-reducing admixture (HRWRA)",13.0,Standard Curing,20.0,100.0,,180.0
816.0,High sulfate-resistant cement (Type HS cement),,113.0,0.0,not_applicable,0.0,245.0,113.0,0.0,0.0,0.0,0.0,not_applicable,0.0,0.0,0.0,0.0,0.0,not_applicable,980.0,Quartz sand,0.6,not_applicable,0.0,,,,,not_applicable,0.0,,,,,197.0,"polycarboxylate (PCE)-based high-range
water-reducing admixture (HRWRA)",13.0,Standard Curing,20.0,100.0,,171.0
