Repository: Jocund96/Data-to-Design-ML

# Data

The datasets required by the S1 Linear Family workflows are included in this
directory.

| Dataset | Path | Purpose |
|---|---|---|
| Raw UCI Concrete | `raw/uci_concrete_data.xlsx` | Exploratory analysis and cleaning |
| UCI Concrete | `processed/uci_concrete_clean_engineered.csv` | Baseline and representation experiments |
| UHPC workbook | `raw/UHPC Dataset  (Version-2).xlsx` | Original UHPC import |
| Target-filtered UHPC | `processed/uhpc_rows_with_28day_target.csv` | Semantic missingness experiments |
| Shared semantic UHPC | `processed/shared_strategies/uhpc_semantic_50/` | Row-mixed, publication, uncertainty, and attribution experiments |

File: S1_Linear/data/processed/uhpc_rows_with_28day_target.csv (part 8 of 21)
Ref. [2],883.9,Portland cements,,0.0,0.0,,0.0,0.0,0.0,0.0,0.0,0.0,0.0,,0.0,0.0,0.0,25.5,0.0,,1318.5,Locally available sand,2,,,,,,,,,,,,,164.4,polycarboxylic ether based superplasticiser,45.5,Standard Curing ,21.0,,,,,,40 X 40 X 160,,,,,,,105.0,,127.0,,,,,,,,,,40 X 40 X 160,,,,20.9,,,,,,,12.7,,,,,,,,,,,,,,,
Ref. [3],896.3,Type II Portland cement,,0.0,0.0,,0.0,0.0,0.0,0.0,0.0,0.0,0.0,,0.0,0.0,0.0,25.8,0.0,,1337.1,Locally available sand,2,,,,,,,,,,,,,152.7,polycarboxylic ether based superplasticiser,46.1,Standard Curing ,21.0,,,,,,40 X 40 X 160,,,,,,,100.0,,125.0,,,,,,,,,,40 X 40 X 160,,,,19.5,,,,,,,12.5,,,,,,,,,,,,,,,
1,594.2, Ordinary Portland Cement (OPC) CEM I 52.5 R,52.5,0.0,0.0,,265.3,0.0,0.0,0.0,0.0,0.0,0.0,,0.0,0.0,0.0,24.8,0.0,,1282.3,Locally available sand,2,,,,,,,,,,,,,176.9,polycarboxylic ether based superplasticizer,44.2,Standard Curing ,21.0,,,,,,40 X 40 X 160,EN 196-1,,,85,,,98.0,,,,,,,,,,,,40 X 40 X 160," EN 12390-5 for the 4-point bending test

ASTM C1018-97  and JSCE SF-4 for Flexural toughness of UHPFRC",,,15.5,,,,,,,,,,,,,,,,,,,Netherlands,"Development of Ultra-High Performance Fibre Reinforced Concrete
(UHPFRC): Towards an efficient utilization of binders and fibres

https://doi.org/10.1016/j.conbuildmat.2015.01.050",2015.0,Ref-60-Research
2,594.2, Ordinary Portland Cement (OPC) CEM I 52.5 R,52.5,0.0,0.0,,265.3,0.0,0.0,0.0,0.0,0.0,0.0,,0.0,0.0,0.0,24.8,0.0,,1282.3,Locally available sand,2,Straight Steel Fiber ,156.0,13.0,0.2,,,,,,,,,176.9,polycarboxylic ether based superplasticizer,44.2,Standard Curing ,21.0,,,EN 1015-3,,286.0,40 X 40 X 160,EN 196-1,,,115,,,145.0,,,,,,,,,,,,40 X 40 X 160," EN 12390-5 for the 4-point bending test

ASTM C1018-97  and JSCE SF-4 for Flexural toughness of UHPFRC",,,28.5,,,,,,,,,,,,,,,,,,,,,,
3,594.2, Ordinary Portland Cement (OPC) CEM I 52.5 R,52.5,0.0,0.0,,265.3,0.0,0.0,0.0,0.0,0.0,0.0,,0.0,0.0,0.0,24.8,0.0,,1282.3,Locally available sand,2,Straight Steel Fibers ,117.0,13.0,0.2,,,Straight Steel Fiber ,39,6,0.16,,,176.9,polycarboxylic ether based superplasticizer,44.2,Standard Curing ,21.0,,,EN 1015-3,,288.0,40 X 40 X 160,EN 196-1,,,118,,,148.0,,,,,,,,,,,,40 X 40 X 160," EN 12390-5 for the 4-point bending test

ASTM C1018-97  and JSCE SF-4 for Flexural toughness of UHPFRC",,,31.0,,,,,,,,,,,,,,,,,,,,,,
4,594.2, Ordinary Portland Cement (OPC) CEM I 52.5 R,52.5,0.0,0.0,,265.3,0.0,0.0,0.0,0.0,0.0,0.0,,0.0,0.0,0.0,24.8,0.0,,1282.3,Locally available sand,2,Straight Steel Fibers ,78.0,13.0,0.2,,,Straight Steel Fiber ,78,6,0.16,,,176.9,polycarboxylic ether based superplasticizer,44.2,Standard Curing ,21.0,,,EN 1015-3,,294.0,40 X 40 X 160,EN 196-1,,,115,,,130.0,,,,,,,,,,,,40 X 40 X 160," EN 12390-5 for the 4-point bending test

ASTM C1018-97  and JSCE SF-4 for Flexural toughness of UHPFRC",,,25.5,,,,,,,,,,,,,,,,,,,,,,
5,594.2, Ordinary Portland Cement (OPC) CEM I 52.5 R,52.5,0.0,0.0,,265.3,0.0,0.0,0.0,0.0,0.0,0.0,,0.0,0.0,0.0,24.8,0.0,,1282.3,Locally available sand,2,Straight Steel Fibers ,39.0,13.0,0.2,,,Straight Steel Fiber ,117,6,0.16,,,176.9,polycarboxylic ether based superplasticizer,44.2,Standard Curing ,21.0,,,EN 1015-3,,300.0,40 X 40 X 160,EN 196-1,,,114,,,125.0,,,,,,,,,,,,40 X 40 X 160," EN 12390-5 for the 4-point bending test

ASTM C1018-97  and JSCE SF-4 for Flexural toughness of UHPFRC",,,24.0,,,,,,,,,,,,,,,,,,,,,,
6,594.2, Ordinary Portland Cement (OPC) CEM I 52.5 R,52.5,0.0,0.0,,265.3,0.0,0.0,0.0,0.0,0.0,0.0,,0.0,0.0,0.0,24.8,0.0,,1282.3,Locally available sand,2,Straight Steel Fiber ,156.0,6.0,0.16,,,,,,,,,176.9,polycarboxylic ether based superplasticizer,44.2,Standard Curing ,21.0,,,EN 1015-3,,282.0,40 X 40 X 160,EN 196-1,,,112,,,122.0,,,,,,,,,,,,40 X 40 X 160," EN 12390-5 for the 4-point bending test

ASTM C1018-97  and JSCE SF-4 for Flexural toughness of UHPFRC",,,21.5,,,,,,,,,,,,,,,,,,,,,,
7,594.2, Ordinary Portland Cement (OPC) CEM I 52.5 R,52.5,0.0,0.0,,265.3,0.0,0.0,0.0,0.0,0.0,0.0,,0.0,0.0,0.0,24.8,0.0,,1282.3,Locally available sand,2,Hooked End Steel Fiber ,156.0,35.0,0.55,,,,,,,,,176.9,polycarboxylic ether based superplasticizer,44.2,Standard Curing ,21.0,,,,,,100 x 100 x 100,EN 12390-3,,,,,,128.0,,,,,,,,,,,,,,,,,,,33.0,,,,,,,,,,,,,,,,,,,
8,594.2, Ordinary Portland Cement (OPC) CEM I 52.5 R,52.5,0.0,0.0,,265.3,0.0,0.0,0.0,0.0,0.0,0.0,,0.0,0.0,0.0,24.8,0.0,,1282.3,Locally available sand,2,Hooked Steel Fiber ,117.0,35.0,0.55,,,Straight Steel Fiber ,29.25,6,0.16,,,176.9,polycarboxylic ether based superplasticizer,44.2,Standard Curing ,21.0,,,,,,100 x 100 x 100,EN 12390-3,,,,,,132.0,,,,,,,,,,,,,,,,,,,26.5,,,,,,,,,,,,,,,,,,,
9,594.2, Ordinary Portland Cement (OPC) CEM I 52.5 R,52.5,0.0,0.0,,265.3,0.0,0.0,0.0,0.0,0.0,0.0,,0.0,0.0,0.0,24.8,0.0,,1282.3,Locally available sand,2,Hooked Steel Fiber ,117.0,35.0,0.55,,,Straight Steel Fiber ,39,13,0.2,,,176.9,polycarboxylic ether based superplasticizer,44.2,Standard Curing ,21.0,,,,,,100 x 100 x 100,EN 12390-3,,,,,,129.0,,,,,,,,,,,,,,,,,,,31.5,,,,,,,,,,,,,,,,,,,
10,594.2, Ordinary Portland Cement (OPC) CEM I 52.5 R,52.5,0.0,0.0,,265.3,0.0,0.0,0.0,0.0,0.0,0.0,,0.0,0.0,0.0,24.8,0.0,,1282.3,Locally available sand,2,Hooked Steel Fiber ,117.0,35.0,0.55,,,Straight Steel Fiber ,39,6,0.16,,,176.9,polycarboxylic ether based superplasticizer,44.2,Standard Curing ,21.0,,,,,,100 x 100 x 100,EN 12390-3,,,,,,135.0,,,,,,,,,,,,,,,,,,,20.5,,,,,,,,,,,,,,,,,,,
CTRL,850.0,"Portland cement (PC 42,5)",42.5,260.0,0.0,,0.0,0.0,0.0,0.0,0.0,0.0,0.0,,0.0,0.0,0.0,0.0,0.0,,1062.0,Quartz + Basalt ,4,,,,,,,,,,,,,170.0,superplasticizer of sulfonated naphthalene formaldehyde based,45.0,Standard Curing ,20.0,,,,,,50 x 50 x 50 ,,,,,,,115.0,,,,,,,,,,,,,,,,,,,,,,,,,,,,,,,,,,,Turkey ,"The effect of curing conditions on compressive strength of ultra high
strength concrete with high volume mineral admixtures

https://doi.org/10.1016/j.buildenv.2006.03.013",2006.0,Ref-61-Research
FA20,680.0,"Portland cement (PC 42,5)",42.5,260.0,170.0,Class C,0.0,0.0,0.0,0.0,0.0,0.0,0.0,,0.0,0.0,0.0,0.0,0.0,,999.0,Quartz + Basalt ,4,,,,,,,,,,,,,170.0,superplasticizer of sulfonated naphthalene formaldehyde based,45.0,Standard Curing ,20.0,,,,,,50 x 50 x 50 ,,,,,,,121.0,,,,,,,,,,,,,,,,,,,,,,,,,,,,,,,,,,,,,,
FA40,510.0,"Portland cement (PC 42,5)",42.5,260.0,340.0,Class C,0.0,0.0,0.0,0.0,0.0,0.0,0.0,,0.0,0.0,0.0,0.0,0.0,,936.0,Quartz + Basalt ,4,,,,,,,,,,,,,170.0,superplasticizer of sulfonated naphthalene formaldehyde based,45.0,Standard Curing ,20.0,,,,,,50 x 50 x 50 ,,,,,,,125.0,,,,,,,,,,,,,,,,,,,,,,,,,,,,,,,,,,,,,,
FA60,340.0,"Portland cement (PC 42,5)",42.5,260.0,510.0,Class C,0.0,0.0,0.0,0.0,0.0,0.0,0.0,,0.0,0.0,0.0,0.0,0.0,,873.0,Quartz + Basalt ,4,,,,,,,,,,,,,170.0,superplasticizer of sulfonated naphthalene formaldehyde based,45.0,Standard Curing ,20.0,,,,,,50 x 50 x 50 ,,,,,,,115.0,,,,,,,,,,,,,,,,,,,,,,,,,,,,,,,,,,,,,,
PS20,680.0,"Portland cement (PC 42,5)",42.5,260.0,0.0,,0.0,0.0,0.0,0.0,0.0,170.0,0.0,,0.0,0.0,0.0,0.0,0.0,,1050.0,Quartz + Basalt ,4,,,,,,,,,,,,,170.0,superplasticizer of sulfonated naphthalene formaldehyde based,45.0,Standard Curing ,20.0,,,,,,50 x 50 x 50 ,,,,,,,118.0,,,,,,,,,,,,,,,,,,,,,,,,,,,,,,,,,,,,,,
PS40,510.0,"Portland cement (PC 42,5)",42.5,260.0,0.0,,0.0,0.0,0.0,0.0,0.0,340.0,0.0,,0.0,0.0,0.0,0.0,0.0,,1038.0,Quartz + Basalt ,4,,,,,,,,,,,,,170.0,superplasticizer of sulfonated naphthalene formaldehyde based,45.0,Standard Curing ,20.0,,,,,,50 x 50 x 50 ,,,,,,,119.0,,,,,,,,,,,,,,,,,,,,,,,,,,,,,,,,,,,,,,
PS60,340.0,"Portland cement (PC 42,5)",42.5,260.0,0.0,,0.0,0.0,0.0,0.0,0.0,510.0,0.0,,0.0,0.0,0.0,0.0,0.0,,1026.0,Quartz + Basalt ,4,,,,,,,,,,,,,170.0,superplasticizer of sulfonated naphthalene formaldehyde based,45.0,Standard Curing ,20.0,,,,,,50 x 50 x 50 ,,,,,,,108.0,,,,,,,,,,,,,,,,,,,,,,,,,,,,,,,,,,,,,,
PS80,170.0,"Portland cement (PC 42,5)",42.5,260.0,0.0,,0.0,0.0,0.0,0.0,0.0,680.0,0.0,,0.0,0.0,0.0,0.0,0.0,,1014.0,Quartz + Basalt ,4,,,,,,,,,,,,,170.0,superplasticizer of sulfonated naphthalene formaldehyde based,45.0,Standard Curing ,20.0,,,,,,50 x 50 x 50 ,,,,,,,82.0,,,,,,,,,,,,,,,,,,,,,,,,,,,,,,,,,,,,,,
CTRL,850.0,"Portland cement (PC 42,5)",42.5,260.0,0.0,,0.0,0.0,0.0,0.0,0.0,0.0,0.0,,0.0,0.0,0.0,0.0,0.0,,1062.0,Quartz + Basalt ,4,,,,,,,,,,,,,170.0,superplasticizer of sulfonated naphthalene formaldehyde based,45.0,steam curing ,90.0,,,,,,50 x 50 x 50 ,,,,,,,155.0,,,,,,,,,,,,,,,,,,,,,,,,,,,,,,,,,,,,,,
FA20,680.0,"Portland cement (PC 42,5)",42.5,260.0,170.0,Class C,0.0,0.0,0.0,0.0,0.0,0.0,0.0,,0.0,0.0,0.0,0.0,0.0,,999.0,Quartz + Basalt ,4,,,,,,,,,,,,,170.0,superplasticizer of sulfonated naphthalene formaldehyde based,45.0,steam curing ,90.0,,,,,,50 x 50 x 50 ,,,,,,,152.0,,,,,,,,,,,,,,,,,,,,,,,,,,,,,,,,,,,,,,
FA40,510.0,"Portland cement (PC 42,5)",42.5,260.0,340.0,Class C,0.0,0.0,0.0,0.0,0.0,0.0,0.0,,0.0,0.0,0.0,0.0,0.0,,936.0,Quartz + Basalt ,4,,,,,,,,,,,,,170.0,superplasticizer of sulfonated naphthalene formaldehyde based,45.0,steam curing ,90.0,,,,,,50 x 50 x 50 ,,,,,,,158.0,,,,,,,,,,,,,,,,,,,,,,,,,,,,,,,,,,,,,,
FA60,340.0,"Portland cement (PC 42,5)",42.5,260.0,510.0,Class C,0.0,0.0,0.0,0.0,0.0,0.0,0.0,,0.0,0.0,0.0,0.0,0.0,,873.0,Quartz + Basalt ,4,,,,,,,,,,,,,170.0,superplasticizer of sulfonated naphthalene formaldehyde based,45.0,steam curing ,90.0,,,,,,50 x 50 x 50 ,,,,,,,155.0,,,,,,,,,,,,,,,,,,,,,,,,,,,,,,,,,,,,,,
FA80,170.0,"Portland cement (PC 42,5)",42.5,260.0,680.0,Class C,0.0,0.0,0.0,0.0,0.0,0.0,0.0,,0.0,0.0,0.0,0.0,0.0,,810.0,Quartz + Basalt ,4,,,,,,,,,,,,,170.0,superplasticizer of sulfonated naphthalene formaldehyde based,45.0,steam curing ,90.0,,,,,,50 x 50 x 50 ,,,,,,,140.0,,,,,,,,,,,,,,,,,,,,,,,,,,,,,,,,,,,,,,
PS20,680.0,"Portland cement (PC 42,5)",42.5,260.0,0.0,,0.0,0.0,0.0,0.0,0.0,170.0,0.0,,0.0,0.0,0.0,0.0,0.0,,1050.0,Quartz + Basalt ,4,,,,,,,,,,,,,170.0,superplasticizer of sulfonated naphthalene formaldehyde based,45.0,steam curing ,90.0,,,,,,50 x 50 x 50 ,,,,,,,151.0,,,,,,,,,,,,,,,,,,,,,,,,,,,,,,,,,,,,,,
PS40,510.0,"Portland cement (PC 42,5)",42.5,260.0,0.0,,0.0,0.0,0.0,0.0,0.0,340.0,0.0,,0.0,0.0,0.0,0.0,0.0,,1038.0,Quartz + Basalt ,4,,,,,,,,,,,,,170.0,superplasticizer of sulfonated naphthalene formaldehyde based,45.0,steam curing ,90.0,,,,,,50 x 50 x 50 ,,,,,,,157.0,,,,,,,,,,,,,,,,,,,,,,,,,,,,,,,,,,,,,,
PS60,340.0,"Portland cement (PC 42,5)",42.5,260.0,0.0,,0.0,0.0,0.0,0.0,0.0,510.0,0.0,,0.0,0.0,0.0,0.0,0.0,,1026.0,Quartz + Basalt ,4,,,,,,,,,,,,,170.0,superplasticizer of sulfonated naphthalene formaldehyde based,45.0,steam curing ,90.0,,,,,,50 x 50 x 50 ,,,,,,,144.0,,,,,,,,,,,,,,,,,,,,,,,,,,,,,,,,,,,,,,
PS80,170.0,"Portland cement (PC 42,5)",42.5,260.0,0.0,,0.0,0.0,0.0,0.0,0.0,680.0,0.0,,0.0,0.0,0.0,0.0,0.0,,1014.0,Quartz + Basalt ,4,,,,,,,,,,,,,170.0,superplasticizer of sulfonated naphthalene formaldehyde based,45.0,steam curing ,90.0,,,,,,50 x 50 x 50 ,,,,,,,138.0,,,,,,,,,,,,,,,,,,,,,,,,,,,,,,,,,,,,,,
CTRL,850.0,"Portland cement (PC 42,5)",42.5,260.0,0.0,,0.0,0.0,0.0,0.0,0.0,0.0,0.0,,0.0,0.0,0.0,0.0,0.0,,1062.0,Quartz + Basalt ,4,,,,,,,,,,,,,170.0,superplasticizer of sulfonated naphthalene formaldehyde based,45.0,Autoclave curing ,210.0,,2 MPa for 8hrs,,,,50 x 50 x 50 ,,,,,,,170.0,,,,,,,,,,,,,,,,,,,,,,,,,,,,,,,,,,,,,,
FA20,680.0,"Portland cement (PC 42,5)",42.5,260.0,170.0,Class C,0.0,0.0,0.0,0.0,0.0,0.0,0.0,,0.0,0.0,0.0,0.0,0.0,,999.0,Quartz + Basalt ,4,,,,,,,,,,,,,170.0,superplasticizer of sulfonated naphthalene formaldehyde based,45.0,Autoclave curing ,210.0,,2 MPa for 8hrs,,,,50 x 50 x 50 ,,,,,,,170.0,,,,,,,,,,,,,,,,,,,,,,,,,,,,,,,,,,,,,,
FA40,510.0,"Portland cement (PC 42,5)",42.5,260.0,340.0,Class C,0.0,0.0,0.0,0.0,0.0,0.0,0.0,,0.0,0.0,0.0,0.0,0.0,,936.0,Quartz + Basalt ,4,,,,,,,,,,,,,170.0,superplasticizer of sulfonated naphthalene formaldehyde based,45.0,Autoclave curing ,210.0,,2 MPa for 8hrs,,,,50 x 50 x 50 ,,,,,,,170.0,,,,,,,,,,,,,,,,,,,,,,,,,,,,,,,,,,,,,,
FA60,340.0,"Portland cement (PC 42,5)",42.5,260.0,510.0,Class C,0.0,0.0,0.0,0.0,0.0,0.0,0.0,,0.0,0.0,0.0,0.0,0.0,,873.0,Quartz + Basalt ,4,,,,,,,,,,,,,170.0,superplasticizer of sulfonated naphthalene formaldehyde based,45.0,Autoclave curing ,210.0,,2 MPa for 8hrs,,,,50 x 50 x 50 ,,,,,,,120.0,,,,,,,,,,,,,,,,,,,,,,,,,,,,,,,,,,,,,,
FA80,170.0,"Portland cement (PC 42,5)",42.5,260.0,680.0,Class C,0.0,0.0,0.0,0.0,0.0,0.0,0.0,,0.0,0.0,0.0,0.0,0.0,,810.0,Quartz + Basalt ,4,,,,,,,,,,,,,170.0,superplasticizer of sulfonated naphthalene formaldehyde based,45.0,Autoclave curing ,210.0,,2 MPa for 8hrs,,,,50 x 50 x 50 ,,,,,,,100.0,,,,,,,,,,,,,,,,,,,,,,,,,,,,,,,,,,,,,,
PS20,680.0,"Portland cement (PC 42,5)",42.5,260.0,0.0,,0.0,0.0,0.0,0.0,0.0,170.0,0.0,,0.0,0.0,0.0,0.0,0.0,,1050.0,Quartz + Basalt ,4,,,,,,,,,,,,,170.0,superplasticizer of sulfonated naphthalene formaldehyde based,45.0,Autoclave curing ,210.0,,2 MPa for 8hrs,,,,50 x 50 x 50 ,,,,,,,178.0,,,,,,,,,,,,,,,,,,,,,,,,,,,,,,,,,,,,,,
PS40,510.0,"Portland cement (PC 42,5)",42.5,260.0,0.0,,0.0,0.0,0.0,0.0,0.0,340.0,0.0,,0.0,0.0,0.0,0.0,0.0,,1038.0,Quartz + Basalt ,4,,,,,,,,,,,,,170.0,superplasticizer of sulfonated naphthalene formaldehyde based,45.0,Autoclave curing ,210.0,,2 MPa for 8hrs,,,,50 x 50 x 50 ,,,,,,,182.0,,,,,,,,,,,,,,,,,,,,,,,,,,,,,,,,,,,,,,
PS60,340.0,"Portland cement (PC 42,5)",42.5,260.0,0.0,,0.0,0.0,0.0,0.0,0.0,510.0,0.0,,0.0,0.0,0.0,0.0,0.0,,1026.0,Quartz + Basalt ,4,,,,,,,,,,,,,170.0,superplasticizer of sulfonated naphthalene formaldehyde based,45.0,Autoclave curing ,210.0,,2 MPa for 8hrs,,,,50 x 50 x 50 ,,,,,,,168.0,,,,,,,,,,,,,,,,,,,,,,,,,,,,,,,,,,,,,,
PS80,170.0,"Portland cement (PC 42,5)",42.5,260.0,0.0,,0.0,0.0,0.0,0.0,0.0,680.0,0.0,,0.0,0.0,0.0,0.0,0.0,,1014.0,Quartz + Basalt ,4,,,,,,,,,,,,,170.0,superplasticizer of sulfonated naphthalene formaldehyde based,45.0,Autoclave curing ,210.0,,2 MPa for 8hrs,,,,50 x 50 x 50 ,,,,,,,125.0,,,,,,,,,,,,,,,,,,,,,,,,,,,,,,,,,,,,,,
T0-N,500.0,"Ordinary Portland cement, with a strength class of 52.5",52.5,150.0,350.0,Class F,0.0,0.0,0.0,0.0,0.0,0.0,0.0,,0.0,0.0,0.0,0.0,0.0,,1200.0,Natural River sand,0.3,,,,,,,,,,,,,160.0, polycarboxylate-based superplasticizer,9.8,Standard Curing ,20.0,95.0,,Chinese Standard GB/T 2419-2005,,190.0,40 X 40 X 160, Chinese Standard GB/T17671-1999,,58,78,,,93.0,,108.0,,,,,,,,,,40 X 40 X 160, Chinese Standard GB/T17671-1999,,,18.5,,,,,,,,,,,,,,,,,,,China  ,"Utilization of iron ore tailings as fine aggregate in ultra-high
performance concrete

https://doi.org/10.1016/j.conbuildmat.2013.10.019",2013.0,Ref-62-Research
T20-N,500.0,"Ordinary Portland cement, with a strength class of 52.5",52.5,150.0,350.0,Class F,0.0,0.0,0.0,0.0,0.0,0.0,0.0,,0.0,0.0,0.0,0.0,240.0,Iron Tailings ,960.0,Natural River sand,0.3,,,,,,,,,,,,,165.0, polycarboxylate-based superplasticizer,9.8,Standard Curing ,20.0,95.0,,Chinese Standard GB/T 2419-2005,,180.0,40 X 40 X 160, Chinese Standard GB/T17671-1999,,55,83,,,91.0,,120.0,,,,,,,,,,40 X 40 X 160, Chinese Standard GB/T17671-1999,,,17.5,,,,,,,,,,,,,,,,,,,,,,
T30-N,500.0,"Ordinary Portland cement, with a strength class of 52.5",52.5,150.0,350.0,Class F,0.0,0.0,0.0,0.0,0.0,0.0,0.0,,0.0,0.0,0.0,0.0,360.0,Iron Tailings ,840.0,Natural River sand,0.3,,,,,,,,,,,,,170.0, polycarboxylate-based superplasticizer,9.8,Standard Curing ,20.0,95.0,,Chinese Standard GB/T 2419-2005,,180.0,40 X 40 X 160, Chinese Standard GB/T17671-1999,,54,74,,,90.0,,117.0,,,,,,,,,,40 X 40 X 160, Chinese Standard GB/T17671-1999,,,17.0,,,,,,,,,,,,,,,,,,,,,,
T40-N,500.0,"Ordinary Portland cement, with a strength class of 52.5",52.5,150.0,350.0,Class F,0.0,0.0,0.0,0.0,0.0,0.0,0.0,,0.0,0.0,0.0,0.0,480.0,Iron Tailings ,720.0,Natural River sand,0.3,,,,,,,,,,,,,175.0, polycarboxylate-based superplasticizer,9.8,Standard Curing ,20.0,95.0,,Chinese Standard GB/T 2419-2005,,195.0,40 X 40 X 160, Chinese Standard GB/T17671-1999,,49.5,82,,,88.0,,111.0,,,,,,,,,,40 X 40 X 160, Chinese Standard GB/T17671-1999,,,16.0,,,,,,,,,,,,,,,,,,,,,,
T50-N,500.0,"Ordinary Portland cement, with a strength class of 52.5",52.5,150.0,350.0,Class F,0.0,0.0,0.0,0.0,0.0,0.0,0.0,,0.0,0.0,0.0,0.0,600.0,Iron Tailings ,600.0,Natural River sand,0.3,,,,,,,,,,,,,180.0, polycarboxylate-based superplasticizer,9.8,Standard Curing ,20.0,95.0,,Chinese Standard GB/T 2419-2005,,195.0,40 X 40 X 160, Chinese Standard GB/T17671-1999,,53,75,,,90.5,,104.0,,,,,,,,,,40 X 40 X 160, Chinese Standard GB/T17671-1999,,,17.45,,,,,,,,,,,,,,,,,,,,,,
T100-N,500.0,"Ordinary Portland cement, with a strength class of 52.5",52.5,150.0,350.0,Class F,0.0,0.0,0.0,0.0,0.0,0.0,0.0,,0.0,0.0,0.0,0.0,1200.0,Iron Tailings ,0.0,,,,,,,,,,,,,,,200.0, polycarboxylate-based superplasticizer,9.8,Standard Curing ,20.0,95.0,,Chinese Standard GB/T 2419-2005,,160.0,40 X 40 X 160, Chinese Standard GB/T17671-1999,,45,73,,,88.0,,102.0,,,,,,,,,,40 X 40 X 160, Chinese Standard GB/T17671-1999,,,17.0,,,,,,,,,,,,,,,,,,,,,,
T0-c,500.0,"Ordinary Portland cement, with a strength class of 52.5",52.5,150.0,350.0,Class F,0.0,0.0,0.0,0.0,0.0,0.0,0.0,,0.0,0.0,0.0,0.0,0.0,,1200.0,Natural River sand,0.3,,,,,,,,,,,,,160.0, polycarboxylate-based superplasticizer,9.8,Steam Curing ,80.0,,,Chinese Standard GB/T 2419-2005,,190.0,40 X 40 X 160, Chinese Standard GB/T17671-1999,,,,,,116.0,,,,,,,,,,,,40 X 40 X 160, Chinese Standard GB/T17671-1999,,,18.5,,,,,,,,,,,,,,,,,,,,,,
T20c,500.0,"Ordinary Portland cement, with a strength class of 52.5",52.5,150.0,350.0,Class F,0.0,0.0,0.0,0.0,0.0,0.0,0.0,,0.0,0.0,0.0,0.0,240.0,Iron Tailings ,960.0,Natural River sand,0.3,,,,,,,,,,,,,165.0, polycarboxylate-based superplasticizer,9.8,Steam Curing ,80.0,,,Chinese Standard GB/T 2419-2005,,180.0,40 X 40 X 160, Chinese Standard GB/T17671-1999,,,,,,108.0,,,,,,,,,,,,40 X 40 X 160, Chinese Standard GB/T17671-1999,,,19.0,,,,,,,,,,,,,,,,,,,,,,
T30-c,500.0,"Ordinary Portland cement, with a strength class of 52.5",52.5,150.0,350.0,Class F,0.0,0.0,0.0,0.0,0.0,0.0,0.0,,0.0,0.0,0.0,0.0,360.0,Iron Tailings ,840.0,Natural River sand,0.3,,,,,,,,,,,,,170.0, polycarboxylate-based superplasticizer,9.8,Steam Curing ,80.0,,,Chinese Standard GB/T 2419-2005,,180.0,40 X 40 X 160, Chinese Standard GB/T17671-1999,,,,,,103.0,,,,,,,,,,,,40 X 40 X 160, Chinese Standard GB/T17671-1999,,,18.2,,,,,,,,,,,,,,,,,,,,,,
T40-c,500.0,"Ordinary Portland cement, with a strength class of 52.5",52.5,150.0,350.0,Class F,0.0,0.0,0.0,0.0,0.0,0.0,0.0,,0.0,0.0,0.0,0.0,480.0,Iron Tailings ,720.0,Natural River sand,0.3,,,,,,,,,,,,,175.0, polycarboxylate-based superplasticizer,9.8,Steam Curing ,80.0,,,Chinese Standard GB/T 2419-2005,,195.0,40 X 40 X 160, Chinese Standard GB/T17671-1999,,,,,,100.0,,,,,,,,,,,,40 X 40 X 160, Chinese Standard GB/T17671-1999,,,17.4,,,,,,,,,,,,,,,,,,,,,,
T50-c,500.0,"Ordinary Portland cement, with a strength class of 52.5",52.5,150.0,350.0,Class F,0.0,0.0,0.0,0.0,0.0,0.0,0.0,,0.0,0.0,0.0,0.0,600.0,Iron Tailings ,600.0,Natural River sand,0.3,,,,,,,,,,,,,180.0, polycarboxylate-based superplasticizer,9.8,Steam Curing ,80.0,,,Chinese Standard GB/T 2419-2005,,195.0,40 X 40 X 160, Chinese Standard GB/T17671-1999,,,,,,104.0,,,,,,,,,,,,40 X 40 X 160, Chinese Standard GB/T17671-1999,,,17.6,,,,,,,,,,,,,,,,,,,,,,
T100-c,500.0,"Ordinary Portland cement, with a strength class of 52.5",52.5,150.0,350.0,Class F,0.0,0.0,0.0,0.0,0.0,0.0,0.0,,0.0,0.0,0.0,0.0,1200.0,Iron Tailings ,0.0,,,,,,,,,,,,,,,200.0, polycarboxylate-based superplasticizer,9.8,Steam Curing ,80.0,,,Chinese Standard GB/T 2419-2005,,160.0,40 X 40 X 160, Chinese Standard GB/T17671-1999,,,,,,94.0,,,,,,,,,,,,40 X 40 X 160, Chinese Standard GB/T17671-1999,,,18.3,,,,,,,,,,,,,,,,,,,,,,
T0-N,500.0,"Ordinary Portland cement, with a strength class of 52.5",52.5,150.0,350.0,Class F,0.0,0.0,0.0,0.0,0.0,0.0,0.0,,0.0,0.0,0.0,0.0,0.0,,1200.0,Natural River sand,0.3,Steel Fiber ,156.0,13.0,0.2,2000.0,,,,,,,,160.0, polycarboxylate-based superplasticizer,9.8,Standard Curing ,20.0,95.0,,Chinese Standard GB/T 2419-2005,,175.0,40 X 40 X 160, Chinese Standard GB/T17671-1999,,85,105,,,138.0,,148.0,,,,,,,,,,40 X 40 X 160, Chinese Standard GB/T17671-1999,,,29.5,,,,,,,,,,,,,,,,,,,,,,
T20-N,500.0,"Ordinary Portland cement, with a strength class of 52.5",52.5,150.0,350.0,Class F,0.0,0.0,0.0,0.0,0.0,0.0,0.0,,0.0,0.0,0.0,0.0,240.0,Iron Tailings ,960.0,Natural River sand,0.3,Steel Fiber ,156.0,13.0,0.2,2000.0,,,,,,,,165.0, polycarboxylate-based superplasticizer,9.8,Standard Curing ,20.0,95.0,,Chinese Standard GB/T 2419-2005,,165.0,40 X 40 X 160, Chinese Standard GB/T17671-1999,,83,108,,,141.0,,146.0,,,,,,,,,,40 X 40 X 160, Chinese Standard GB/T17671-1999,,,29.0,,,,,,,,,,,,,,,,,,,,,,
T30-N,500.0,"Ordinary Portland cement, with a strength class of 52.5",52.5,150.0,350.0,Class F,0.0,0.0,0.0,0.0,0.0,0.0,0.0,,0.0,0.0,0.0,0.0,360.0,Iron Tailings ,840.0,Natural River sand,0.3,Steel Fiber ,156.0,13.0,0.2,2000.0,,,,,,,,170.0, polycarboxylate-based superplasticizer,9.8,Standard Curing ,20.0,95.0,,Chinese Standard GB/T 2419-2005,,160.0,40 X 40 X 160, Chinese Standard GB/T17671-1999,,82,104,,,135.0,,151.0,,,,,,,,,,40 X 40 X 160, Chinese Standard GB/T17671-1999,,,28.0,,,,,,,,,,,,,,,,,,,,,,
T40-N,500.0,"Ordinary Portland cement, with a strength class of 52.5",52.5,150.0,350.0,Class F,0.0,0.0,0.0,0.0,0.0,0.0,0.0,,0.0,0.0,0.0,0.0,480.0,Iron Tailings ,720.0,Natural River sand,0.3,Steel Fiber ,156.0,13.0,0.2,2000.0,,,,,,,,175.0, polycarboxylate-based superplasticizer,9.8,Standard Curing ,20.0,95.0,,Chinese Standard GB/T 2419-2005,,180.0,40 X 40 X 160, Chinese Standard GB/T17671-1999,,79,100,,,131.0,,153.0,,,,,,,,,,40 X 40 X 160, Chinese Standard GB/T17671-1999,,,27.3,,,,,,,,,,,,,,,,,,,,,,
T50-N,500.0,"Ordinary Portland cement, with a strength class of 52.5",52.5,150.0,350.0,Class F,0.0,0.0,0.0,0.0,0.0,0.0,0.0,,0.0,0.0,0.0,0.0,600.0,Iron Tailings ,600.0,Natural River sand,0.3,Steel Fiber ,156.0,13.0,0.2,2000.0,,,,,,,,180.0, polycarboxylate-based superplasticizer,9.8,Standard Curing ,20.0,95.0,,Chinese Standard GB/T 2419-2005,,180.0,40 X 40 X 160, Chinese Standard GB/T17671-1999,,78,99,,,129.0,,145.0,,,,,,,,,,40 X 40 X 160, Chinese Standard GB/T17671-1999,,,27.0,,,,,,,,,,,,,,,,,,,,,,
T100-N,500.0,"Ordinary Portland cement, with a strength class of 52.5",52.5,150.0,350.0,Class F,0.0,0.0,0.0,0.0,0.0,0.0,0.0,,0.0,0.0,0.0,0.0,1200.0,Iron Tailings ,0.0,,,Steel Fiber ,156.0,13.0,0.2,2000.0,,,,,,,,200.0, polycarboxylate-based superplasticizer,9.8,Standard Curing ,20.0,95.0,,Chinese Standard GB/T 2419-2005,,150.0,40 X 40 X 160, Chinese Standard GB/T17671-1999,,68,91,,,111.0,,130.0,,,,,,,,,,40 X 40 X 160, Chinese Standard GB/T17671-1999,,,25.0,,,,,,,,,,,,,,,,,,,,,,
T0-c,500.0,"Ordinary Portland cement, with a strength class of 52.5",52.5,150.0,350.0,Class F,0.0,0.0,0.0,0.0,0.0,0.0,0.0,,0.0,0.0,0.0,0.0,0.0,,1200.0,Natural River sand,0.3,Steel Fiber ,156.0,13.0,0.2,2000.0,,,,,,,,160.0, polycarboxylate-based superplasticizer,9.8,Steam Curing ,80.0,,,Chinese Standard GB/T 2419-2005,,175.0,40 X 40 X 160, Chinese Standard GB/T17671-1999,,,,,,176.0,,,,,,,,,,,,40 X 40 X 160, Chinese Standard GB/T17671-1999,,,30.05,,,,,,,,,,,,,,,,,,,,,,
T20c,500.0,"Ordinary Portland cement, with a strength class of 52.5",52.5,150.0,350.0,Class F,0.0,0.0,0.0,0.0,0.0,0.0,0.0,,0.0,0.0,0.0,0.0,240.0,Iron Tailings ,960.0,Natural River sand,0.3,Steel Fiber ,156.0,13.0,0.2,2000.0,,,,,,,,165.0, polycarboxylate-based superplasticizer,9.8,Steam Curing ,80.0,,,Chinese Standard GB/T 2419-2005,,165.0,40 X 40 X 160, Chinese Standard GB/T17671-1999,,,,,,171.0,,,,,,,,,,,,40 X 40 X 160, Chinese Standard GB/T17671-1999,,,32.0,,,,,,,,,,,,,,,,,,,,,,
T30-c,500.0,"Ordinary Portland cement, with a strength class of 52.5",52.5,150.0,350.0,Class F,0.0,0.0,0.0,0.0,0.0,0.0,0.0,,0.0,0.0,0.0,0.0,360.0,Iron Tailings ,840.0,Natural River sand,0.3,Steel Fiber ,156.0,13.0,0.2,2000.0,,,,,,,,170.0, polycarboxylate-based superplasticizer,9.8,Steam Curing ,80.0,,,Chinese Standard GB/T 2419-2005,,160.0,40 X 40 X 160, Chinese Standard GB/T17671-1999,,,,,,168.0,,,,,,,,,,,,40 X 40 X 160, Chinese Standard GB/T17671-1999,,,32.5,,,,,,,,,,,,,,,,,,,,,,
T40-c,500.0,"Ordinary Portland cement, with a strength class of 52.5",52.5,150.0,350.0,Class F,0.0,0.0,0.0,0.0,0.0,0.0,0.0,,0.0,0.0,0.0,0.0,480.0,Iron Tailings ,720.0,Natural River sand,0.3,Steel Fiber ,156.0,13.0,0.2,2000.0,,,,,,,,175.0, polycarboxylate-based superplasticizer,9.8,Steam Curing ,80.0,,,Chinese Standard GB/T 2419-2005,,180.0,40 X 40 X 160, Chinese Standard GB/T17671-1999,,,,,,159.5,,,,,,,,,,,,40 X 40 X 160, Chinese Standard GB/T17671-1999,,,33.0,,,,,,,,,,,,,,,,,,,,,,
T50-c,500.0,"Ordinary Portland cement, with a strength class of 52.5",52.5,150.0,350.0,Class F,0.0,0.0,0.0,0.0,0.0,0.0,0.0,,0.0,0.0,0.0,0.0,600.0,Iron Tailings ,600.0,Natural River sand,0.3,Steel Fiber ,156.0,13.0,0.2,2000.0,,,,,,,,180.0, polycarboxylate-based superplasticizer,9.8,Steam Curing ,80.0,,,Chinese Standard GB/T 2419-2005,,180.0,40 X 40 X 160, Chinese Standard GB/T17671-1999,,,,,,149.5,,,,,,,,,,,,40 X 40 X 160, Chinese Standard GB/T17671-1999,,,33.5,,,,,,,,,,,,,,,,,,,,,,
T100-c,500.0,"Ordinary Portland cement, with a strength class of 52.5",52.5,150.0,350.0,Class F,0.0,0.0,0.0,0.0,0.0,0.0,0.0,,0.0,0.0,0.0,0.0,1200.0,Iron Tailings ,0.0,,,Steel Fiber ,156.0,13.0,0.2,2000.0,,,,,,,,200.0, polycarboxylate-based superplasticizer,9.8,Steam Curing ,80.0,,,Chinese Standard GB/T 2419-2005,,150.0,40 X 40 X 160, Chinese Standard GB/T17671-1999,,,,,,141.0,,,,,,,,,,,,40 X 40 X 160, Chinese Standard GB/T17671-1999,,,31.5,,,,,,,,,,,,,,,,,,,,,,
UHPC-1,890.0,"Portland
cement (Type I)",,0.0,0.0,,0.0,0.0,0.0,0.0,0.0,0.0,0.0,,0.0,0.0,0.0,0.0,0.0,,890.0,Natural River sand,4.75,,,,,,,,,,,,,178.0,"HRWR admixture
was carboxylate-based",30.2,Standard Curing ,21.0,100.0,, ASTM C1437,,197.5,50 x 50 x 50 , ASTM C109/C109M,59,,95.7,,,106.3,108.8,114.1,,,,,,,,,,,,,,,,,,,,,,,,,,,,,,,,,USA,"Development of ultra-high performance concrete with locally available
materials

https://doi.org/10.1016/j.conbuildmat.2016.12.040",2016.0,Ref-63-Research
UHPC-2,890.0,"Portland
cement (Type I)",,0.0,0.0,,0.0,0.0,0.0,0.0,0.0,0.0,0.0,,0.0,0.0,0.0,0.0,0.0,,890.0,Natural River sand,0.6,,,,,,,,,,,,,178.0,"HRWR admixture
was carboxylate-based",30.2,Standard Curing ,21.0,100.0,, ASTM C1437,,185.0,50 x 50 x 50 , ASTM C109/C109M,70.7,,97.4,,,113.2,113.8,118.1,,,,,,,,,,,,,,,,,,,,,,,,,,,,,,,,,,,,
UHPC-3,845.5,"Portland
cement (Type I)",,44.5,0.0,,0.0,0.0,0.0,0.0,0.0,0.0,0.0,,0.0,0.0,0.0,0.0,0.0,,890.0,Natural River sand,4.75,,,,,,,,,,,,,178.0,"HRWR admixture
was carboxylate-based",30.2,Standard Curing ,21.0,100.0,, ASTM C1437,,195.0,50 x 50 x 50 , ASTM C109/C109M,73.2,,105.7,,,117.2,120.1,125.4,,,,,,,,,,,,,,,,,,,,,,,,,,,,,,,,,,,,
UHPC-4,801.0,"Portland
cement (Type I)",,89.0,0.0,,0.0,0.0,0.0,0.0,0.0,0.0,0.0,,0.0,0.0,0.0,0.0,0.0,,890.0,Natural River sand,4.75,,,,,,,,,,,,,178.0,"HRWR admixture
was carboxylate-based",30.2,Standard Curing ,21.0,100.0,, ASTM C1437,,190.0,50 x 50 x 50 , ASTM C109/C109M,75.7,,102.6,,,118.6,127.4,127.6,,,,,,,,,,,,,,,,,,,,,,,,,,,,,,,,,,,,
UHPC-5,756.5,"Portland
cement (Type I)",,133.5,0.0,,0.0,0.0,0.0,0.0,0.0,0.0,0.0,,0.0,0.0,0.0,0.0,0.0,,890.0,Natural River sand,4.75,,,,,,,,,,,,,178.0,"HRWR admixture
was carboxylate-based",30.2,Standard Curing ,21.0,100.0,, ASTM C1437,,195.0,50 x 50 x 50 , ASTM C109/C109M,70.5,,96.8,,,118.0,120.1,120.9,,,,,,,,,,,,,,,,,,,,,,,,,,,,,,,,,,,,
UHPC-6,712.0,"Portland
cement (Type I)",,178.0,0.0,,0.0,0.0,0.0,0.0,0.0,0.0,0.0,,0.0,0.0,0.0,0.0,0.0,,890.0,Natural River sand,4.75,,,,,,,,,,,,,178.0,"HRWR admixture
was carboxylate-based",30.2,Standard Curing ,21.0,100.0,, ASTM C1437,,182.5,50 x 50 x 50 , ASTM C109/C109M,62.1,,95.9,,,111.0,117.2,118.6,,,,,,,,,,,,,,,,,,,,,,,,,,,,,,,,,,,,
UHPC-7,845.5,"Portland
cement (Type I)",,44.5,0.0,,0.0,0.0,0.0,0.0,0.0,0.0,0.0,,0.0,0.0,0.0,0.0,0.0,,890.0,Natural River sand,0.6,,,,,,,,,,,,,178.0,"HRWR admixture
was carboxylate-based",30.2,Standard Curing ,21.0,100.0,, ASTM C1437,,187.5,50 x 50 x 50 , ASTM C109/C109M,77.8,,106.1,,,116.6,124.1,126.2,,,,,,,,,,,,,,,,,,,,,,,,,,,,,,,,,,,,
UHPC-8,712.0,"Portland
cement (Type I)",,0.0,178.0,Class C,0.0,0.0,0.0,0.0,0.0,0.0,0.0,,0.0,0.0,0.0,0.0,0.0,,890.0,Natural River sand,4.75,,,,,,,,,,,,,178.0,"HRWR admixture
was carboxylate-based",30.2,Standard Curing ,21.0,100.0,, ASTM C1437,,202.5,50 x 50 x 50 , ASTM C109/C109M,53.7,,99.2,,,109.9,110.3,117.5,,,,,,,,,,,,,,,,,,,,,,,,,,,,,,,,,,,,
UHPC-9,623.0,"Portland
cement (Type I)",,0.0,267.0,Class C,0.0,0.0,0.0,0.0,0.0,0.0,0.0,,0.0,0.0,0.0,0.0,0.0,,890.0,Natural River sand,4.75,,,,,,,,,,,,,178.0,"HRWR admixture
was carboxylate-based",30.2,Standard Curing ,21.0,100.0,, ASTM C1437,,200.0,50 x 50 x 50 , ASTM C109/C109M,24.6,,101.2,,,114.8,117.2,119.3,,,,,,,,,,,,,,,,,,,,,,,,,,,,,,,,,,,,
UHPC-10,534.0,"Portland
cement (Type I)",,0.0,356.0,Class C,0.0,0.0,0.0,0.0,0.0,0.0,0.0,,0.0,0.0,0.0,0.0,0.0,,890.0,Natural River sand,4.75,,,,,,,,,,,,,178.0,"HRWR admixture
was carboxylate-based",30.2,Standard Curing ,21.0,100.0,, ASTM C1437,,207.5,50 x 50 x 50 , ASTM C109/C109M,4.1,,75.8,,,102.6,110.9,119.1,,,,,,,,,,,,,,,,,,,,,,,,,,,,,,,,,,,,
UHPC-11,667.5,"Portland
cement (Type I)",,44.5,178.0,Class C,0.0,0.0,0.0,0.0,0.0,0.0,0.0,,0.0,0.0,0.0,0.0,0.0,,890.0,Natural River sand,4.75,,,,,,,,,,,,,178.0,"HRWR admixture
was carboxylate-based",30.2,Standard Curing ,21.0,100.0,, ASTM C1437,,202.5,50 x 50 x 50 , ASTM C109/C109M,52.8,,92.8,,,112.8,113.8,119.7,,,,,,,,,,,,,,,,,,,,,,,,,,,,,,,,,,,,
UHPC-12,1009.0,"Portland
cement (Type I)",,0.0,0.0,,0.0,0.0,0.0,0.0,0.0,0.0,0.0,,0.0,0.0,0.0,0.0,0.0,,1009.0,Natural River sand,4.75,,,,,,,,,,,,,201.8,"HRWR admixture
was carboxylate-based",34.2,Standard Curing ,21.0,100.0,, ASTM C1437,,202.5,50 x 50 x 50 , ASTM C109/C109M,72.8,,102.8,,,113.8,126.2,139.3,,,,,,,,,,,,,,,,,,,,,,,,,,,,,,,,,,,,
UHPC-13,1009.0,"Portland
cement (Type I)",,0.0,0.0,,0.0,0.0,0.0,0.0,0.0,0.0,0.0,,0.0,0.0,0.0,0.0,0.0,,1009.0,Natural River sand,0.6,,,,,,,,,,,,,201.8,"HRWR admixture
was carboxylate-based",34.2,Standard Curing ,21.0,100.0,, ASTM C1437,,195.0,50 x 50 x 50 , ASTM C109/C109M,73.2,,102.3,,,115.2,129.3,149.7,,,,,,,,,,,,,,,,,,,,,,,,,,,,,,,,,,,,
UHPC-14,958.55,"Portland
cement (Type I)",,50.45,0.0,,0.0,0.0,0.0,0.0,0.0,0.0,0.0,,0.0,0.0,0.0,0.0,0.0,,1009.0,Natural River sand,0.6,,,,,,,,,,,,,201.8,"HRWR admixture
was carboxylate-based",34.2,Standard Curing ,21.0,100.0,, ASTM C1437,,190.0,50 x 50 x 50 , ASTM C109/C109M,80.1,,102.8,,,115.4,129.0,155.2,,,,,,,,,,,,,,,,,,,,,,,,,,,,,,,,,,,,
UHPC-15,756.75,"Portland
cement (Type I)",,50.45,201.8,Class C,0.0,0.0,0.0,0.0,0.0,0.0,0.0,,0.0,0.0,0.0,0.0,0.0,,1009.0,Natural River sand,0.6,,,,,,,,,,,,,201.8,"HRWR admixture
was carboxylate-based",34.2,Standard Curing ,21.0,100.0,, ASTM C1437,,205.0,50 x 50 x 50 , ASTM C109/C109M,53.1,,101.5,,,114.5,131.7,152.1,,,,,,,,,,,,,,,,,,,,,,,,,,,,,,,,,,,,
UHPC-16-I,1076.77,"Portland
cement (Type I)",,286.22999999999996,0.0,,0.0,0.0,0.0,0.0,0.0,0.0,0.0,,0.0,0.0,0.0,0.0,0.0,,1363.0,Natural River sand,0.075,,,,,,,,,,,,,272.6,"HRWR admixture
was carboxylate-based",46.2,Standard Curing ,21.0,100.0,, ASTM C1437,,180.0,50 x 50 x 50 , ASTM C109/C109M,,,,,,125.9,,,,,,,,,,,,,,,,,,,,,,,,,,,,,,,,,,,,,,
UHPC-16-II,1076.77,"Portland
cement (Type I)",,286.22999999999996,0.0,,0.0,0.0,0.0,0.0,0.0,0.0,0.0,,0.0,0.0,0.0,0.0,0.0,,1363.0,Natural River sand,0.075,Straight Steel fiber ,234.0,12.7,0.2,,,,,,,,,272.6,"HRWR admixture
was carboxylate-based",46.2,Standard Curing ,21.0,100.0,, ASTM C1437,,175.0,50 x 50 x 50 , ASTM C109/C109M,,,,,,137.0,,,,,,,,,,,,,,,,,,,,,,,,,,,,,,,,,,,,,,
UHPC-16-I,1076.77,"Portland
cement (Type I)",,286.22999999999996,0.0,,0.0,0.0,0.0,0.0,0.0,0.0,0.0,,0.0,0.0,0.0,0.0,0.0,,1363.0,Natural River sand,0.075,,,,,,,,,,,,,272.6,"HRWR admixture
was carboxylate-based",46.2,Heat Curing ,90.0,100.0,,,,,50 x 50 x 50 , ASTM C109/C109M,,,,,,159.7,,,,,,,,,,,,,,,,,,,,,,,,,,,,,,,,,,,,,,
UHPC-16-II,1076.77,"Portland
cement (Type I)",,286.22999999999996,0.0,,0.0,0.0,0.0,0.0,0.0,0.0,0.0,,0.0,0.0,0.0,0.0,0.0,,1363.0,Natural River sand,0.075,Straight Steel fiber ,234.0,12.7,0.2,,,,,,,,,272.6,"HRWR admixture
was carboxylate-based",46.2,Heat Curing ,90.0,100.0,,,,,50 x 50 x 50 , ASTM C109/C109M,,,,,,170.6,,,,,,,,,,,,,,,,,,,,,,,,,,,,,,,,,,,,,,
P0T0,819.0,ordinary Portland cement (P.O 52.5),52.5,109.0,164.0,Class F,0.0,0.0,0.0,0.0,0.0,0.0,0.0,,0.0,0.0,0.0,0.0,0.0,,1092.0,quartz sand ,1.18,Straight  Steel Fiber ,156.0,13.0,0.22,,,,,,,,,196.6,,22.14,Steam Curing ,80.0,,,,,272.0,100 X 100 X 100,GB/T 31387-2015,,,,,,141.0,,,,,GB/T 31387-2015,18.5,,,,,,100 X 100 X 400,ASTM C1609,,,21.38,,,101.73,,,,,,,ASTM C157,475.0,490.0,,,ASTM C1202,97.0,,,China  ,"Properties of Ultra-High Performance Concrete incorporating iron 
tailings powder and iron tailings sand 

https://doi.org/10.1016/j.jobe.2024.108442",2024.0,Ref-64-Research
P1T0,737.1,ordinary Portland cement (P.O 52.5),52.5,109.0,164.0,Class F,0.0,0.0,0.0,0.0,0.0,0.0,0.0,,0.0,0.0,0.0,0.0,81.9,Iron Tailings ,1092.0,quartz sand ,1.18,Straight  Steel Fiber ,156.0,13.0,0.22,,,,,,,,,196.6,,22.14,Steam Curing ,80.0,,,,,264.0,100 X 100 X 100,GB/T 31387-2015,,,,,,148.0,,,,,GB/T 31387-2015,19.2,,,,,,100 X 100 X 400,ASTM C1609,,,22.24,,,104.24,,,,,,,ASTM C157,435.0,455.0,,,ASTM C1202,110.0,,,,,,
P2T0,655.2,ordinary Portland cement (P.O 52.5),52.5,109.0,164.0,Class F,0.0,0.0,0.0,0.0,0.0,0.0,0.0,,0.0,0.0,0.0,0.0,163.8,Iron Tailings ,1092.0,quartz sand ,1.18,Straight  Steel Fiber ,156.0,13.0,0.22,,,,,,,,,196.6,,22.14,Steam Curing ,80.0,,,,,254.0,100 X 100 X 100,GB/T 31387-2015,,,,,,151.0,,,,,GB/T 31387-2015,19.0,,,,,,100 X 100 X 400,ASTM C1609,,,22.79,,,106.15,,,,,,,ASTM C157,420.0,445.0,,,ASTM C1202,120.0,,,,,,
P3T0,573.3,ordinary Portland cement (P.O 52.5),52.5,109.0,164.0,Class F,0.0,0.0,0.0,0.0,0.0,0.0,0.0,,0.0,0.0,0.0,0.0,245.7,Iron Tailings ,1092.0,quartz sand ,1.18,Straight  Steel Fiber ,156.0,13.0,0.22,,,,,,,,,196.6,,22.14,Steam Curing ,80.0,,,,,246.0,100 X 100 X 100,GB/T 31387-2015,,,,,,146.0,,,,,GB/T 31387-2015,16.5,,,,,,100 X 100 X 400,ASTM C1609,,,20.88,,,97.86,,,,,,,ASTM C157,400.0,425.0,,,ASTM C1202,126.0,,,,,,
P2T1,655.2,ordinary Portland cement (P.O 52.5),52.5,109.0,164.0,Class F,0.0,0.0,0.0,0.0,0.0,0.0,0.0,,0.0,0.0,0.0,0.0,436.8,Iron Tailings ,819.0,quartz sand ,1.18,Straight  Steel Fiber ,156.0,13.0,0.22,,,,,,,,,196.6,,22.14,Steam Curing ,80.0,,,,,248.0,100 X 100 X 100,GB/T 31387-2015,,,,,,145.0,,,,,GB/T 31387-2015,18.8,,,,,,100 X 100 X 400,ASTM C1609,,,22.3,,,101.82,,,,,,,ASTM C157,390.0,410.0,,,ASTM C1202,120.0,,,,,,
P2T2,655.2,ordinary Portland cement (P.O 52.5),52.5,109.0,164.0,Class F,0.0,0.0,0.0,0.0,0.0,0.0,0.0,,0.0,0.0,0.0,0.0,709.8,Iron Tailings ,546.0,quartz sand ,1.18,Straight  Steel Fiber ,156.0,13.0,0.22,,,,,,,,,196.6,,22.14,Steam Curing ,80.0,,,,,243.0,100 X 100 X 100,GB/T 31387-2015,,,,,,145.0,,,,,GB/T 31387-2015,19.5,,,,,,100 X 100 X 400,ASTM C1609,,,23.27,,,110.99,,,,,,,ASTM C157,370.0,390.0,,,ASTM C1202,127.0,,,,,,
P2T3,655.2,ordinary Portland cement (P.O 52.5),52.5,109.0,164.0,Class F,0.0,0.0,0.0,0.0,0.0,0.0,0.0,,0.0,0.0,0.0,0.0,982.8,Iron Tailings ,273.0,quartz sand ,1.18,Straight  Steel Fiber ,156.0,13.0,0.22,,,,,,,,,196.6,,22.14,Steam Curing ,80.0,,,,,239.0,100 X 100 X 100,GB/T 31387-2015,,,,,,139.0,,,,,GB/T 31387-2015,18.2,,,,,,100 X 100 X 400,ASTM C1609,,,19.89,,,93.51,,,,,,,ASTM C157,315.0,340.0,,,ASTM C1202,134.0,,,,,,
P2T4,655.2,ordinary Portland cement (P.O 52.5),52.5,109.0,164.0,Class F,0.0,0.0,0.0,0.0,0.0,0.0,0.0,,0.0,0.0,0.0,0.0,1255.8,Iron Tailings ,0.0,,,Straight  Steel Fiber ,156.0,13.0,0.22,,,,,,,,,196.6,,22.14,Steam Curing ,80.0,,,,,236.0,100 X 100 X 100,GB/T 31387-2015,,,,,,139.0,,,,,GB/T 31387-2015,17.8,,,,,,100 X 100 X 400,ASTM C1609,,,18.32,,,87.04,,,,,,,ASTM C157,275.0,290.0,,,ASTM C1202,142.0,,,,,,
CTRL,830.0,"Portland cement (CEM I 42,5)",42.5,291.0,0.0,,0.0,0.0,0.0,0.0,0.0,0.0,0.0,,0.0,0.0,0.0,0.0,0.0,,977.0,Quartz Sand ,3,Straight  Steel Fiber ,234.0,6.0,0.15,2250.0,,,,,,,,151.0,polycarboxylate based superplasticizer (SP),55.0,Autoclave Curing ,210.0,,2 MPa for 8hrs,,,115.0,50 x 50 x50 ,,,,,,,262.0,,,,,,,,,,,,,,,,,,,,,,,,,,,,,,,,,,,Turkey,"Utilization of fly ash and ground granulated blast furnace slag as an alternative silica source in reactive powder concrete

https://doi.org/10.1016/j.fuel.2008.03.005",2008.0,Ref-65-Research
F20,664.0,"Portland cement (CEM I 42,5)",42.5,291.0,166.0,Class C,0.0,0.0,0.0,0.0,0.0,0.0,0.0,,0.0,0.0,0.0,0.0,0.0,,920.0,Quartz Sand ,3,Straight  Steel Fiber ,234.0,6.0,0.15,2250.0,,,,,,,,151.0,polycarboxylate based superplasticizer (SP),58.0,Autoclave Curing ,210.0,,2 MPa for 8hrs,,,114.0,50 x 50 x50 ,,,,,,,248.0,,,,,,,,,,,,,,,,,,,,,,,,,,,,,,,,,,,,,,
F40,498.0,"Portland cement (CEM I 42,5)",42.5,291.0,332.0,Class C,0.0,0.0,0.0,0.0,0.0,0.0,0.0,,0.0,0.0,0.0,0.0,0.0,,861.0,Quartz Sand ,3,Straight  Steel Fiber ,234.0,6.0,0.15,2250.0,,,,,,,,151.0,polycarboxylate based superplasticizer (SP),62.0,Autoclave Curing ,210.0,,2 MPa for 8hrs,,,114.0,50 x 50 x50 ,,,,,,,229.0,,,,,,,,,,,,,,,,,,,,,,,,,,,,,,,,,,,,,,
F60,332.0,"Portland cement (CEM I 42,5)",42.5,291.0,498.0,Class C,0.0,0.0,0.0,0.0,0.0,0.0,0.0,,0.0,0.0,0.0,0.0,0.0,,804.0,Quartz Sand ,3,Straight  Steel Fiber ,234.0,6.0,0.15,2250.0,,,,,,,,151.0,polycarboxylate based superplasticizer (SP),65.0,Autoclave Curing ,210.0,,2 MPa for 8hrs,,,110.0,50 x 50 x50 ,,,,,,,167.0,,,,,,,,,,,,,,,,,,,,,,,,,,,,,,,,,,,,,,
G20,664.0,"Portland cement (CEM I 42,5)",42.5,291.0,0.0,,0.0,0.0,0.0,0.0,0.0,166.0,0.0,,0.0,0.0,0.0,0.0,0.0,,961.0,Quartz Sand ,3,Straight  Steel Fiber ,234.0,6.0,0.15,2250.0,,,,,,,,151.0,polycarboxylate based superplasticizer (SP),55.0,Autoclave Curing ,210.0,,2 MPa for 8hrs,,,115.0,50 x 50 x50 ,,,,,,,254.0,,,,,,,,,,,,,,,,,,,,,,,,,,,,,,,,,,,,,,
G40,498.0,"Portland cement (CEM I 42,5)",42.5,291.0,0.0,,0.0,0.0,0.0,0.0,0.0,332.0,0.0,,0.0,0.0,0.0,0.0,0.0,,945.0,Quartz Sand ,3,Straight  Steel Fiber ,234.0,6.0,0.15,2250.0,,,,,,,,151.0,polycarboxylate based superplasticizer (SP),55.0,Autoclave Curing ,210.0,,2 MPa for 8hrs,,,117.0,50 x 50 x50 ,,,,,,,244.0,,,,,,,,,,,,,,,,,,,,,,,,,,,,,,,,,,,,,,
G60,332.0,"Portland cement (CEM I 42,5)",42.5,291.0,0.0,,0.0,0.0,0.0,0.0,0.0,498.0,0.0,,0.0,0.0,0.0,0.0,0.0,,929.0,Quartz Sand ,3,Straight  Steel Fiber ,234.0,6.0,0.15,2250.0,,,,,,,,151.0,polycarboxylate based superplasticizer (SP),55.0,Autoclave Curing ,210.0,,2 MPa for 8hrs,,,117.0,50 x 50 x50 ,,,,,,,202.0,,,,,,,,,,,,,,,,,,,,,,,,,,,,,,,,,,,,,,
 SF0,830.0,"Portland cement (CEM I 42,5)",42.5,0.0,0.0,,0.0,0.0,0.0,0.0,0.0,0.0,0.0,,0.0,0.0,0.0,0.0,0.0,,1316.0,Quartz Sand ,3,Straight  Steel Fiber ,234.0,6.0,0.15,2250.0,,,,,,,,151.0,polycarboxylate based superplasticizer (SP),32.0,Autoclave Curing ,210.0,,2 MPa for 8hrs,,,110.0,50 x 50 x50 ,,,,,,,171.0,,,,,,,,,,,,,,,,,,,,,,,,,,,,,,,,,,,,,,
SF10,830.0,"Portland cement (CEM I 42,5)",42.5,83.0,0.0,,0.0,0.0,0.0,0.0,0.0,0.0,0.0,,0.0,0.0,0.0,0.0,0.0,,1219.0,Quartz Sand ,3,Straight  Steel Fiber ,234.0,6.0,0.15,2250.0,,,,,,,,151.0,polycarboxylate based superplasticizer (SP),38.0,Autoclave Curing ,210.0,,2 MPa for 8hrs,,,112.0,50 x 50 x50 ,,,,,,,204.0,,,,,,,,,,,,,,,,,,,,,,,,,,,,,,,,,,,,,,
SF20,830.0,"Portland cement (CEM I 42,5)",42.5,166.0,0.0,,0.0,0.0,0.0,0.0,0.0,0.0,0.0,,0.0,0.0,0.0,0.0,0.0,,1122.0,Quartz Sand ,3,Straight  Steel Fiber ,234.0,6.0,0.15,2250.0,,,,,,,,151.0,polycarboxylate based superplasticizer (SP),44.0,Autoclave Curing ,210.0,,2 MPa for 8hrs,,,112.0,50 x 50 x50 ,,,,,,,239.0,,,,,,,,,,,,,,,,,,,,,,,,,,,,,,,,,,,,,,
SF25,830.0,"Portland cement (CEM I 42,5)",42.5,208.0,0.0,,0.0,0.0,0.0,0.0,0.0,0.0,0.0,,0.0,0.0,0.0,0.0,0.0,,1074.0,Quartz Sand ,3,Straight  Steel Fiber ,234.0,6.0,0.15,2250.0,,,,,,,,151.0,polycarboxylate based superplasticizer (SP),50.0,Autoclave Curing ,210.0,,2 MPa for 8hrs,,,115.0,50 x 50 x50 ,,,,,,,249.0,,,,,,,,,,,,,,,,,,,,,,,,,,,,,,,,,,,,,,
SF30,830.0,"Portland cement (CEM I 42,5)",42.5,249.0,0.0,,0.0,0.0,0.0,0.0,0.0,0.0,0.0,,0.0,0.0,0.0,0.0,0.0,,1025.0,Quartz Sand ,3,Straight  Steel Fiber ,234.0,6.0,0.15,2250.0,,,,,,,,151.0,polycarboxylate based superplasticizer (SP),53.0,Autoclave Curing ,210.0,,2 MPa for 8hrs,,,115.0,50 x 50 x50 ,,,,,,,250.0,,,,,,,,,,,,,,,,,,,,,,,,,,,,,,,,,,,,,,
