Repository: Jocund96/Data-to-Design-ML

# Data

The datasets required by the S1 Linear Family workflows are included in this
directory.

| Dataset | Path | Purpose |
|---|---|---|
| Raw UCI Concrete | `raw/uci_concrete_data.xlsx` | Exploratory analysis and cleaning |
| UCI Concrete | `processed/uci_concrete_clean_engineered.csv` | Baseline and representation experiments |
| UHPC workbook | `raw/UHPC Dataset  (Version-2).xlsx` | Original UHPC import |
| Target-filtered UHPC | `processed/uhpc_rows_with_28day_target.csv` | Semantic missingness experiments |
| Shared semantic UHPC | `processed/shared_strategies/uhpc_semantic_50/` | Row-mixed, publication, uncertainty, and attribution experiments |

File: S1_Linear/data/processed/week6_semantic_cleaned.csv (part 8 of 17)
900.0,"Ordinary Portland cement
ASTM C150 type I",,220.0,0.0,not_applicable,0.0,0.0,0.0,0.0,0.0,0.0,94.0,Steel Slag,0.0,0.0,0.0,0.0,0.0,not_applicable,942.0,Fine dune sand,0.6,Straight Steel Fibers,157.0,12.7,0.15,2500.0,,not_applicable,0.0,,,,,162.0,polycarboxylic-based ether hyperplasticiser,40.0,Standard Curing,22.0,,,153.0
900.0,"Ordinary Portland cement
ASTM C150 type I",,220.0,0.0,not_applicable,0.0,0.0,0.0,0.0,0.0,0.0,177.0,Steel Slag,0.0,0.0,0.0,0.0,0.0,not_applicable,886.0,Fine dune sand,0.6,Straight Steel Fibers,157.0,12.7,0.15,2500.0,,not_applicable,0.0,,,,,162.0,polycarboxylic-based ether hyperplasticiser,40.0,Standard Curing,22.0,,,160.0
819.0,High sulfate-resistant cement (Type HS cement),,68.0,0.0,not_applicable,0.0,246.0,159.0,0.0,0.0,0.0,0.0,not_applicable,0.0,0.0,0.0,0.0,0.0,not_applicable,983.0,Quartz sand,0.6,not_applicable,0.0,,,,,not_applicable,0.0,,,,,198.0,"polycarboxylate (PCE)-based high-range
water-reducing admixture (HRWRA)",13.0,Standard Curing,20.0,100.0,,168.0
823.0,High sulfate-resistant cement (Type HS cement),,0.0,0.0,not_applicable,0.0,247.0,229.0,0.0,0.0,0.0,0.0,not_applicable,0.0,0.0,0.0,0.0,0.0,not_applicable,987.0,Quartz sand,0.6,not_applicable,0.0,,,,,not_applicable,0.0,,,,,199.0,"polycarboxylate (PCE)-based high-range
water-reducing admixture (HRWRA)",13.0,Standard Curing,20.0,100.0,,145.0
810.0,High sulfate-resistant cement (Type HS cement),,225.0,0.0,not_applicable,0.0,243.0,0.0,0.0,0.0,0.0,0.0,not_applicable,0.0,0.0,0.0,0.0,0.0,not_applicable,972.0,Quartz sand,0.6,not_applicable,0.0,,,,,not_applicable,0.0,,,,,196.0,"polycarboxylate (PCE)-based high-range
water-reducing admixture (HRWRA)",13.0,steam hot curing,90.0,100.0,,210.0
823.0,High sulfate-resistant cement (Type HS cement),,0.0,0.0,not_applicable,0.0,247.0,229.0,0.0,0.0,0.0,0.0,not_applicable,0.0,0.0,0.0,0.0,0.0,not_applicable,987.0,Quartz sand,0.6,not_applicable,0.0,,,,,not_applicable,0.0,,,,,199.0,"polycarboxylate (PCE)-based high-range
water-reducing admixture (HRWRA)",13.0,steam hot curing,90.0,100.0,,130.0
823.0,High sulfate-resistant cement (Type HS cement),,0.0,0.0,not_applicable,0.0,247.0,229.0,0.0,0.0,0.0,0.0,not_applicable,0.0,0.0,0.0,0.0,0.0,not_applicable,987.0,Quartz sand,0.6,not_applicable,0.0,,,,,not_applicable,0.0,,,,,199.0,"polycarboxylate (PCE)-based high-range
water-reducing admixture (HRWRA)",13.0,steam hot curing,90.0,100.0,,160.0
823.0,High sulfate-resistant cement (Type HS cement),,0.0,0.0,not_applicable,0.0,247.0,229.0,0.0,0.0,0.0,0.0,not_applicable,0.0,0.0,0.0,0.0,0.0,not_applicable,987.0,Quartz sand,0.6,not_applicable,0.0,,,,,not_applicable,0.0,,,,,199.0,"polycarboxylate (PCE)-based high-range
water-reducing admixture (HRWRA)",13.0,steam hot curing,90.0,100.0,,170.0
823.0,High sulfate-resistant cement (Type HS cement),,0.0,0.0,not_applicable,0.0,247.0,229.0,0.0,0.0,0.0,0.0,not_applicable,0.0,0.0,0.0,0.0,0.0,not_applicable,987.0,Quartz sand,0.6,not_applicable,0.0,,,,,not_applicable,0.0,,,,,199.0,"polycarboxylate (PCE)-based high-range
water-reducing admixture (HRWRA)",13.0,steam hot curing,90.0,100.0,,171.0
813.0,High sulfate-resistant cement (Type HS cement),,163.0,0.0,not_applicable,0.0,244.0,63.0,0.0,0.0,0.0,0.0,not_applicable,0.0,0.0,0.0,0.0,0.0,not_applicable,976.0,Quartz sand,0.6,not_applicable,0.0,,,,,not_applicable,0.0,,,,,198.0,"polycarboxylate (PCE)-based high-range
water-reducing admixture (HRWRA)",13.0,steam hot curing,90.0,100.0,,230.0
816.0,High sulfate-resistant cement (Type HS cement),,113.0,0.0,not_applicable,0.0,245.0,113.0,0.0,0.0,0.0,0.0,not_applicable,0.0,0.0,0.0,0.0,0.0,not_applicable,980.0,Quartz sand,0.6,not_applicable,0.0,,,,,not_applicable,0.0,,,,,197.0,"polycarboxylate (PCE)-based high-range
water-reducing admixture (HRWRA)",13.0,steam hot curing,90.0,100.0,,220.0
819.0,High sulfate-resistant cement (Type HS cement),,68.0,0.0,not_applicable,0.0,246.0,159.0,0.0,0.0,0.0,0.0,not_applicable,0.0,0.0,0.0,0.0,0.0,not_applicable,983.0,Quartz sand,0.6,not_applicable,0.0,,,,,not_applicable,0.0,,,,,198.0,"polycarboxylate (PCE)-based high-range
water-reducing admixture (HRWRA)",13.0,steam hot curing,90.0,100.0,,200.0
823.0,High sulfate-resistant cement (Type HS cement),,0.0,0.0,not_applicable,0.0,247.0,229.0,0.0,0.0,0.0,0.0,not_applicable,0.0,0.0,0.0,0.0,0.0,not_applicable,987.0,Quartz sand,0.6,not_applicable,0.0,,,,,not_applicable,0.0,,,,,199.0,"polycarboxylate (PCE)-based high-range
water-reducing admixture (HRWRA)",13.0,steam hot curing,90.0,100.0,,178.0
1080.0,Ordinary Portland cement (P⋅O 52.5,52.5,120.0,0.0,not_applicable,0.0,0.0,0.0,0.0,0.0,0.0,0.0,not_applicable,0.0,0.0,0.0,0.0,0.0,not_applicable,780.0,Locally available sand,,not_applicable,0.0,,,,,not_applicable,0.0,,,,,180.0,polycarboxylate-based superplasticizer,35.0,Standard Curing,20.0,95.0,,90.0
1020.0,Ordinary Portland cement (P⋅O 52.5,52.5,120.0,0.0,not_applicable,0.0,0.0,0.0,0.0,60.0,0.0,0.0,not_applicable,0.0,0.0,0.0,0.0,0.0,not_applicable,780.0,Locally available sand,,not_applicable,0.0,,,,,not_applicable,0.0,,,,,180.0,polycarboxylate-based superplasticizer,37.0,Standard Curing,20.0,95.0,,95.0
960.0,Ordinary Portland cement (P⋅O 52.5,52.5,120.0,0.0,not_applicable,0.0,0.0,0.0,0.0,120.0,0.0,0.0,not_applicable,0.0,0.0,0.0,0.0,0.0,not_applicable,780.0,Locally available sand,,not_applicable,0.0,,,,,not_applicable,0.0,,,,,180.0,polycarboxylate-based superplasticizer,38.0,Standard Curing,20.0,95.0,,114.0
900.0,Ordinary Portland cement (P⋅O 52.5,52.5,120.0,0.0,not_applicable,0.0,0.0,0.0,0.0,180.0,0.0,0.0,not_applicable,0.0,0.0,0.0,0.0,0.0,not_applicable,780.0,Locally available sand,,not_applicable,0.0,,,,,not_applicable,0.0,,,,,180.0,polycarboxylate-based superplasticizer,39.0,Standard Curing,20.0,95.0,,110.0
840.0,Ordinary Portland cement (P⋅O 52.5,52.5,120.0,0.0,not_applicable,0.0,0.0,0.0,0.0,240.0,0.0,0.0,not_applicable,0.0,0.0,0.0,0.0,0.0,not_applicable,780.0,Locally available sand,,not_applicable,0.0,,,,,not_applicable,0.0,,,,,180.0,polycarboxylate-based superplasticizer,41.0,Standard Curing,20.0,95.0,,95.0
1080.0,Ordinary Portland cement (P⋅O 52.5,52.5,120.0,0.0,not_applicable,0.0,0.0,0.0,0.0,0.0,0.0,0.0,not_applicable,0.0,0.0,0.0,0.0,0.0,not_applicable,780.0,Locally available sand,,Steel Fiber,156.0,13.0,0.22,,,not_applicable,0.0,,,,,180.0,polycarboxylate-based superplasticizer,38.0,Standard Curing,20.0,95.0,,122.0
960.0,Ordinary Portland cement (P⋅O 52.5,52.5,120.0,0.0,not_applicable,0.0,0.0,0.0,0.0,120.0,0.0,0.0,not_applicable,0.0,0.0,0.0,0.0,0.0,not_applicable,780.0,Locally available sand,,Steel Fiber,156.0,13.0,0.22,,,not_applicable,0.0,,,,,180.0,polycarboxylate-based superplasticizer,40.0,Standard Curing,20.0,95.0,,146.0
840.0,Ordinary Portland cement (P⋅O 52.5,52.5,120.0,120.0,Class F,0.0,0.0,0.0,0.0,120.0,0.0,0.0,not_applicable,0.0,0.0,0.0,0.0,0.0,not_applicable,780.0,Locally available sand,,Steel Fiber,156.0,13.0,0.22,,,not_applicable,0.0,,,,,180.0,polycarboxylate-based superplasticizer,40.0,Standard Curing,20.0,95.0,,140.0
840.0,Ordinary Portland cement (P⋅O 52.5,52.5,120.0,0.0,not_applicable,0.0,0.0,0.0,0.0,120.0,120.0,0.0,not_applicable,0.0,0.0,0.0,0.0,0.0,not_applicable,780.0,Locally available sand,,Steel Fiber,156.0,13.0,0.22,,,not_applicable,0.0,,,,,180.0,polycarboxylate-based superplasticizer,42.0,Standard Curing,20.0,95.0,,154.0
840.0,Ordinary Portland cement (P⋅O 52.5,52.5,120.0,0.0,not_applicable,0.0,0.0,120.0,0.0,120.0,0.0,0.0,not_applicable,0.0,0.0,0.0,0.0,0.0,not_applicable,780.0,Locally available sand,,Steel Fiber,156.0,13.0,0.22,,,not_applicable,0.0,,,,,180.0,polycarboxylate-based superplasticizer,42.0,Standard Curing,20.0,95.0,,132.0
840.0,Ordinary Portland cement (P⋅O 52.5,52.5,120.0,0.0,not_applicable,0.0,0.0,0.0,0.0,120.0,0.0,120.0,"steel slag 
powder",0.0,0.0,0.0,0.0,0.0,not_applicable,780.0,Locally available sand,,Steel Fiber,156.0,13.0,0.22,,,not_applicable,0.0,,,,,180.0,polycarboxylate-based superplasticizer,45.0,Standard Curing,20.0,95.0,,126.0
490.0,"Ordinary Portland Cement (OPC, P⋅O 52.5)",52.5,187.0,0.0,not_applicable,270.0,0.0,0.0,0.0,0.0,0.0,200.0,unknown_type,0.0,0.0,0.0,0.0,0.0,not_applicable,920.0,Natural River sand,0.6,not_applicable,0.0,,,,,not_applicable,0.0,,,,,204.0,PC-100 polycarboxylic ether superplasticizer (SP),41.8,Standard Curing,20.0,95.0,,130.94
540.0,"Ordinary Portland Cement (OPC, P⋅O 52.5)",52.5,187.0,0.0,not_applicable,270.0,0.0,0.0,0.0,0.0,0.0,150.0,unknown_type,0.0,0.0,0.0,0.0,0.0,not_applicable,920.0,Natural River sand,0.6,not_applicable,0.0,,,,,not_applicable,0.0,,,,,204.0,PC-100 polycarboxylic ether superplasticizer (SP),41.8,Standard Curing,20.0,95.0,,128.35
590.0,"Ordinary Portland Cement (OPC, P⋅O 52.5)",52.5,187.0,0.0,not_applicable,270.0,0.0,0.0,0.0,0.0,0.0,100.0,unknown_type,0.0,0.0,0.0,0.0,0.0,not_applicable,920.0,Natural River sand,0.6,not_applicable,0.0,,,,,not_applicable,0.0,,,,,204.0,PC-100 polycarboxylic ether superplasticizer (SP),41.8,Standard Curing,20.0,95.0,,128.73
640.0,"Ordinary Portland Cement (OPC, P⋅O 52.5)",52.5,187.0,0.0,not_applicable,270.0,0.0,0.0,0.0,0.0,0.0,50.0,unknown_type,0.0,0.0,0.0,0.0,0.0,not_applicable,920.0,Natural River sand,0.6,not_applicable,0.0,,,,,not_applicable,0.0,,,,,204.0,PC-100 polycarboxylic ether superplasticizer (SP),41.8,Standard Curing,20.0,95.0,,130.18
690.0,"Ordinary Portland Cement (OPC, P⋅O 52.5)",52.5,187.0,0.0,not_applicable,270.0,0.0,0.0,0.0,0.0,0.0,0.0,not_applicable,0.0,0.0,0.0,0.0,0.0,not_applicable,920.0,Natural River sand,0.6,not_applicable,0.0,,,,,not_applicable,0.0,,,,,204.0,PC-100 polycarboxylic ether superplasticizer (SP),41.8,Standard Curing,20.0,95.0,,130.9
830.0,Ordinary Portland cement (CEM-I 42.5-R),42.5,291.0,0.0,not_applicable,0.0,0.0,0.0,0.0,0.0,0.0,0.0,not_applicable,0.0,0.0,0.0,0.0,0.0,not_applicable,977.0,Quartz Sand,3.0,Steel Fiber,234.0,6.0,0.15,2250.0,,not_applicable,0.0,,,,,151.0,"polycarboxylate-based
superplasticizer (SP)",55.0,Standard Curing,20.0,,,202.0
664.0,Ordinary Portland cement (CEM-I 42.5-R),42.5,205.0,83.0,Class C,0.0,0.0,0.0,0.0,0.0,83.0,0.0,not_applicable,0.0,0.0,0.0,0.0,0.0,not_applicable,1041.0,Quartz Sand,3.0,Steel Fiber,234.0,6.0,0.15,2250.0,,not_applicable,0.0,,,,,151.0,"polycarboxylate-based
superplasticizer (SP)",35.0,Standard Curing,20.0,,,207.0
581.0,Ordinary Portland cement (CEM-I 42.5-R),42.5,157.0,166.0,Class C,0.0,0.0,0.0,0.0,0.0,83.0,0.0,not_applicable,0.0,0.0,0.0,0.0,0.0,not_applicable,1066.0,Quartz Sand,3.0,Steel Fiber,234.0,6.0,0.15,2250.0,,not_applicable,0.0,,,,,151.0,"polycarboxylate-based
superplasticizer (SP)",34.0,Standard Curing,20.0,,,212.0
498.0,Ordinary Portland cement (CEM-I 42.5-R),42.5,141.0,249.0,Class C,0.0,0.0,0.0,0.0,0.0,83.0,0.0,not_applicable,0.0,0.0,0.0,0.0,0.0,not_applicable,1058.0,Quartz Sand,3.0,Steel Fiber,234.0,6.0,0.15,2250.0,,not_applicable,0.0,,,,,151.0,"polycarboxylate-based
superplasticizer (SP)",33.0,Standard Curing,20.0,,,206.0
664.0,Ordinary Portland cement (CEM-I 42.5-R),42.5,195.0,166.0,Class C,0.0,0.0,0.0,0.0,0.0,0.0,0.0,not_applicable,0.0,0.0,0.0,0.0,0.0,not_applicable,1030.0,Quartz Sand,3.0,Steel Fiber,234.0,6.0,0.15,2250.0,,not_applicable,0.0,,,,,151.0,"polycarboxylate-based
superplasticizer (SP)",38.0,Standard Curing,20.0,,,210.0
498.0,Ordinary Portland cement (CEM-I 42.5-R),42.5,173.0,0.0,not_applicable,0.0,0.0,0.0,0.0,0.0,332.0,0.0,not_applicable,0.0,0.0,0.0,0.0,0.0,not_applicable,1079.0,Quartz Sand,3.0,Steel Fiber,234.0,6.0,0.15,2250.0,,not_applicable,0.0,,,,,151.0,"polycarboxylate-based
superplasticizer (SP)",35.0,Standard Curing,20.0,,,200.0
830.0,Ordinary Portland cement (CEM-I 42.5-R),42.5,291.0,0.0,not_applicable,0.0,0.0,0.0,0.0,0.0,0.0,0.0,not_applicable,0.0,0.0,0.0,0.0,0.0,not_applicable,977.0,Quartz Sand,3.0,Steel Fiber,234.0,6.0,0.15,2250.0,,not_applicable,0.0,,,,,151.0,"polycarboxylate-based
superplasticizer (SP)",55.0,Steam curing,100.0,,,255.0
664.0,Ordinary Portland cement (CEM-I 42.5-R),42.5,205.0,83.0,Class C,0.0,0.0,0.0,0.0,0.0,83.0,0.0,not_applicable,0.0,0.0,0.0,0.0,0.0,not_applicable,1041.0,Quartz Sand,3.0,Steel Fiber,234.0,6.0,0.15,2250.0,,not_applicable,0.0,,,,,151.0,"polycarboxylate-based
superplasticizer (SP)",35.0,Steam curing,100.0,,,261.0
581.0,Ordinary Portland cement (CEM-I 42.5-R),42.5,157.0,166.0,Class C,0.0,0.0,0.0,0.0,0.0,83.0,0.0,not_applicable,0.0,0.0,0.0,0.0,0.0,not_applicable,1066.0,Quartz Sand,3.0,Steel Fiber,234.0,6.0,0.15,2250.0,,not_applicable,0.0,,,,,151.0,"polycarboxylate-based
superplasticizer (SP)",34.0,Steam curing,100.0,,,252.0
498.0,Ordinary Portland cement (CEM-I 42.5-R),42.5,141.0,249.0,Class C,0.0,0.0,0.0,0.0,0.0,83.0,0.0,not_applicable,0.0,0.0,0.0,0.0,0.0,not_applicable,1058.0,Quartz Sand,3.0,Steel Fiber,234.0,6.0,0.15,2250.0,,not_applicable,0.0,,,,,151.0,"polycarboxylate-based
superplasticizer (SP)",33.0,Steam curing,100.0,,,234.0
664.0,Ordinary Portland cement (CEM-I 42.5-R),42.5,195.0,166.0,Class C,0.0,0.0,0.0,0.0,0.0,0.0,0.0,not_applicable,0.0,0.0,0.0,0.0,0.0,not_applicable,1030.0,Quartz Sand,3.0,Steel Fiber,234.0,6.0,0.15,2250.0,,not_applicable,0.0,,,,,151.0,"polycarboxylate-based
superplasticizer (SP)",38.0,Steam curing,100.0,,,261.0
498.0,Ordinary Portland cement (CEM-I 42.5-R),42.5,173.0,0.0,not_applicable,0.0,0.0,0.0,0.0,0.0,332.0,0.0,not_applicable,0.0,0.0,0.0,0.0,0.0,not_applicable,1079.0,Quartz Sand,3.0,Steel Fiber,234.0,6.0,0.15,2250.0,,not_applicable,0.0,,,,,151.0,"polycarboxylate-based
superplasticizer (SP)",35.0,Steam curing,100.0,,,249.0
830.0,Ordinary Portland cement (CEM-I 42.5-R),42.5,291.0,0.0,not_applicable,0.0,0.0,0.0,0.0,0.0,0.0,0.0,not_applicable,0.0,0.0,0.0,0.0,0.0,not_applicable,977.0,Quartz Sand,3.0,Steel Fiber,234.0,6.0,0.15,2250.0,,not_applicable,0.0,,,,,151.0,"polycarboxylate-based
superplasticizer (SP)",55.0,Autoclave curing,210.0,,,273.0
664.0,Ordinary Portland cement (CEM-I 42.5-R),42.5,205.0,83.0,Class C,0.0,0.0,0.0,0.0,0.0,83.0,0.0,not_applicable,0.0,0.0,0.0,0.0,0.0,not_applicable,1041.0,Quartz Sand,3.0,Steel Fiber,234.0,6.0,0.15,2250.0,,not_applicable,0.0,,,,,151.0,"polycarboxylate-based
superplasticizer (SP)",35.0,Autoclave curing,210.0,,,270.0
581.0,Ordinary Portland cement (CEM-I 42.5-R),42.5,157.0,166.0,Class C,0.0,0.0,0.0,0.0,0.0,83.0,0.0,not_applicable,0.0,0.0,0.0,0.0,0.0,not_applicable,1066.0,Quartz Sand,3.0,Steel Fiber,234.0,6.0,0.15,2250.0,,not_applicable,0.0,,,,,151.0,"polycarboxylate-based
superplasticizer (SP)",34.0,Autoclave curing,210.0,,,259.0
498.0,Ordinary Portland cement (CEM-I 42.5-R),42.5,141.0,249.0,Class C,0.0,0.0,0.0,0.0,0.0,83.0,0.0,not_applicable,0.0,0.0,0.0,0.0,0.0,not_applicable,1058.0,Quartz Sand,3.0,Steel Fiber,234.0,6.0,0.15,2250.0,,not_applicable,0.0,,,,,151.0,"polycarboxylate-based
superplasticizer (SP)",33.0,Autoclave curing,210.0,,,250.0
664.0,Ordinary Portland cement (CEM-I 42.5-R),42.5,195.0,166.0,Class C,0.0,0.0,0.0,0.0,0.0,0.0,0.0,not_applicable,0.0,0.0,0.0,0.0,0.0,not_applicable,1030.0,Quartz Sand,3.0,Steel Fiber,234.0,6.0,0.15,2250.0,,not_applicable,0.0,,,,,151.0,"polycarboxylate-based
superplasticizer (SP)",38.0,Autoclave curing,210.0,,,268.0
498.0,Ordinary Portland cement (CEM-I 42.5-R),42.5,173.0,0.0,not_applicable,0.0,0.0,0.0,0.0,0.0,332.0,0.0,not_applicable,0.0,0.0,0.0,0.0,0.0,not_applicable,1079.0,Quartz Sand,3.0,Steel Fiber,234.0,6.0,0.15,2250.0,,not_applicable,0.0,,,,,151.0,"polycarboxylate-based
superplasticizer (SP)",35.0,Autoclave curing,210.0,,,265.0
1034.4827586206895,OPC 52.5,52.5,0.0,0.0,not_applicable,0.0,0.0,0.0,0.0,0.0,0.0,0.0,not_applicable,0.0,0.0,0.0,0.0,0.0,not_applicable,1137.9310344827586,Locally available sand,0.63,not_applicable,0.0,,,,,not_applicable,0.0,,,,,186.2068965517241,polycarboxylate based superpasticizer (SP),41.37931034482759,Standard Curing,20.0,,,97.7
982.7586206896552,OPC 52.5,52.5,51.72413793103448,0.0,not_applicable,0.0,0.0,0.0,0.0,0.0,0.0,0.0,not_applicable,0.0,0.0,0.0,0.0,0.0,not_applicable,1137.9310344827586,Locally available sand,0.63,not_applicable,0.0,,,,,not_applicable,0.0,,,,,186.2068965517241,polycarboxylate based superpasticizer (SP),41.37931034482759,Standard Curing,20.0,,,105.4
929.032258064516,OPC 52.5,52.5,103.2258064516129,0.0,not_applicable,0.0,0.0,0.0,0.0,0.0,0.0,0.0,not_applicable,0.0,0.0,0.0,0.0,0.0,not_applicable,1135.483870967742,Locally available sand,0.63,not_applicable,0.0,,,,,not_applicable,0.0,,,,,185.8064516129032,polycarboxylate based superpasticizer (SP),46.4516129032258,Standard Curing,20.0,,,106.5
877.4193548387095,OPC 52.5,52.5,154.83870967741936,0.0,not_applicable,0.0,0.0,0.0,0.0,0.0,0.0,0.0,not_applicable,0.0,0.0,0.0,0.0,0.0,not_applicable,1135.483870967742,Locally available sand,0.63,not_applicable,0.0,,,,,not_applicable,0.0,,,,,185.8064516129032,polycarboxylate based superpasticizer (SP),46.4516129032258,Standard Curing,20.0,,,113.1
825.8064516129032,OPC 52.5,52.5,206.4516129032258,0.0,not_applicable,0.0,0.0,0.0,0.0,0.0,0.0,0.0,not_applicable,0.0,0.0,0.0,0.0,0.0,not_applicable,1135.483870967742,Locally available sand,0.63,not_applicable,0.0,,,,,not_applicable,0.0,,,,,185.8064516129032,polycarboxylate based superpasticizer (SP),46.4516129032258,Standard Curing,20.0,,,106.0
772.5321888412018,OPC 52.5,52.5,257.51072961373393,0.0,not_applicable,0.0,0.0,0.0,0.0,0.0,0.0,0.0,not_applicable,0.0,0.0,0.0,0.0,0.0,not_applicable,1133.0472103004292,Locally available sand,0.63,not_applicable,0.0,,,,,not_applicable,0.0,,,,,185.4077253218884,polycarboxylate based superpasticizer (SP),51.502145922746784,Standard Curing,20.0,,,108.3
721.0300429184548,OPC 52.5,52.5,309.0128755364807,0.0,not_applicable,0.0,0.0,0.0,0.0,0.0,0.0,0.0,not_applicable,0.0,0.0,0.0,0.0,0.0,not_applicable,1133.0472103004292,Locally available sand,0.63,not_applicable,0.0,,,,,not_applicable,0.0,,,,,185.4077253218884,polycarboxylate based superpasticizer (SP),51.502145922746784,Standard Curing,20.0,,,101.6
881.2095032397407,OPC 52.5,52.5,155.50755939524836,0.0,not_applicable,0.0,0.0,0.0,0.0,0.0,0.0,0.0,not_applicable,0.0,0.0,0.0,0.0,0.0,not_applicable,1140.388768898488,Locally available sand,0.63,not_applicable,0.0,,,,,not_applicable,0.0,,,,,186.60907127429803,polycarboxylate based superpasticizer (SP),36.28509719222462,Standard Curing,20.0,,,113.1
777.5377969762418,OPC 52.5,52.5,155.50755939524836,103.67170626349892,Class F,0.0,0.0,0.0,0.0,0.0,0.0,0.0,not_applicable,0.0,0.0,0.0,0.0,0.0,not_applicable,1140.388768898488,Locally available sand,0.63,not_applicable,0.0,,,,,not_applicable,0.0,,,,,186.60907127429803,polycarboxylate based superpasticizer (SP),36.28509719222462,Standard Curing,20.0,,,97.8
725.7019438444923,OPC 52.5,52.5,155.50755939524836,155.50755939524836,Class F,0.0,0.0,0.0,0.0,0.0,0.0,0.0,not_applicable,0.0,0.0,0.0,0.0,0.0,not_applicable,1140.388768898488,Locally available sand,0.63,not_applicable,0.0,,,,,not_applicable,0.0,,,,,186.60907127429803,polycarboxylate based superpasticizer (SP),36.28509719222462,Standard Curing,20.0,,,92.0
673.8660907127429,OPC 52.5,52.5,155.50755939524836,207.34341252699784,Class F,0.0,0.0,0.0,0.0,0.0,0.0,0.0,not_applicable,0.0,0.0,0.0,0.0,0.0,not_applicable,1140.388768898488,Locally available sand,0.63,not_applicable,0.0,,,,,not_applicable,0.0,,,,,186.60907127429803,polycarboxylate based superpasticizer (SP),36.28509719222462,Standard Curing,20.0,,,91.5
570.194384449244,OPC 52.5,52.5,155.50755939524836,311.01511879049673,Class F,0.0,0.0,0.0,0.0,0.0,0.0,0.0,not_applicable,0.0,0.0,0.0,0.0,0.0,not_applicable,1140.388768898488,Locally available sand,0.63,not_applicable,0.0,,,,,not_applicable,0.0,,,,,186.60907127429803,polycarboxylate based superpasticizer (SP),36.28509719222462,Standard Curing,20.0,,,85.8
466.52267818574506,OPC 52.5,52.5,155.50755939524836,414.6868250539957,Class F,0.0,0.0,0.0,0.0,0.0,0.0,0.0,not_applicable,0.0,0.0,0.0,0.0,0.0,not_applicable,1140.388768898488,Locally available sand,0.63,not_applicable,0.0,,,,,not_applicable,0.0,,,,,186.60907127429803,polycarboxylate based superpasticizer (SP),36.28509719222462,Standard Curing,20.0,,,88.3
777.5377969762418,OPC 52.5,52.5,155.50755939524836,0.0,not_applicable,0.0,0.0,0.0,0.0,0.0,0.0,103.67170626349892,Steel Slag,0.0,0.0,0.0,0.0,0.0,not_applicable,1140.388768898488,Locally available sand,0.63,not_applicable,0.0,,,,,not_applicable,0.0,,,,,186.60907127429803,polycarboxylate based superpasticizer (SP),36.28509719222462,Standard Curing,20.0,,,96.0
725.7019438444923,OPC 52.5,52.5,155.50755939524836,0.0,not_applicable,0.0,0.0,0.0,0.0,0.0,0.0,155.50755939524836,Steel Slag,0.0,0.0,0.0,0.0,0.0,not_applicable,1140.388768898488,Locally available sand,0.63,not_applicable,0.0,,,,,not_applicable,0.0,,,,,186.60907127429803,polycarboxylate based superpasticizer (SP),36.28509719222462,Standard Curing,20.0,,,92.6
673.8660907127429,OPC 52.5,52.5,155.50755939524836,0.0,not_applicable,0.0,0.0,0.0,0.0,0.0,0.0,207.34341252699784,Steel Slag,0.0,0.0,0.0,0.0,0.0,not_applicable,1140.388768898488,Locally available sand,0.63,not_applicable,0.0,,,,,not_applicable,0.0,,,,,186.60907127429803,polycarboxylate based superpasticizer (SP),36.28509719222462,Standard Curing,20.0,,,90.4
570.194384449244,OPC 52.5,52.5,155.50755939524836,0.0,not_applicable,0.0,0.0,0.0,0.0,0.0,0.0,311.01511879049673,Steel Slag,0.0,0.0,0.0,0.0,0.0,not_applicable,1140.388768898488,Locally available sand,0.63,not_applicable,0.0,,,,,not_applicable,0.0,,,,,186.60907127429803,polycarboxylate based superpasticizer (SP),36.28509719222462,Standard Curing,20.0,,,96.3
466.52267818574506,OPC 52.5,52.5,155.50755939524836,0.0,not_applicable,0.0,0.0,0.0,0.0,0.0,0.0,414.6868250539957,Steel Slag,0.0,0.0,0.0,0.0,0.0,not_applicable,1140.388768898488,Locally available sand,0.63,not_applicable,0.0,,,,,not_applicable,0.0,,,,,186.60907127429803,polycarboxylate based superpasticizer (SP),36.28509719222462,Standard Curing,20.0,,,87.8
881.2095032397407,OPC 52.5,52.5,155.50755939524836,0.0,not_applicable,0.0,0.0,0.0,0.0,0.0,0.0,0.0,not_applicable,0.0,0.0,0.0,0.0,0.0,not_applicable,1140.388768898488,Locally available sand,0.63,not_applicable,0.0,,,,,not_applicable,0.0,,,,,186.60907127429803,polycarboxylate based superpasticizer (SP),36.28509719222462,Standard Curing,20.0,,,113.1
777.5377969762418,OPC 52.5,52.5,155.50755939524836,51.83585313174946,Class F,0.0,0.0,0.0,0.0,0.0,0.0,51.83585313174946,Steel Slag,0.0,0.0,0.0,0.0,0.0,not_applicable,1140.388768898488,Locally available sand,0.63,not_applicable,0.0,,,,,not_applicable,0.0,,,,,186.60907127429803,polycarboxylate based superpasticizer (SP),36.28509719222462,Standard Curing,20.0,,,102.4
673.8660907127429,OPC 52.5,52.5,155.50755939524836,103.67170626349892,Class F,0.0,0.0,0.0,0.0,0.0,0.0,103.67170626349892,Steel Slag,0.0,0.0,0.0,0.0,0.0,not_applicable,1140.388768898488,Locally available sand,0.63,not_applicable,0.0,,,,,not_applicable,0.0,,,,,186.60907127429803,polycarboxylate based superpasticizer (SP),36.28509719222462,Standard Curing,20.0,,,100.5
570.194384449244,OPC 52.5,52.5,155.50755939524836,155.50755939524836,Class F,0.0,0.0,0.0,0.0,0.0,0.0,155.50755939524836,Steel Slag,0.0,0.0,0.0,0.0,0.0,not_applicable,1140.388768898488,Locally available sand,0.63,not_applicable,0.0,,,,,not_applicable,0.0,,,,,186.60907127429803,polycarboxylate based superpasticizer (SP),36.28509719222462,Standard Curing,20.0,,,108.1
466.52267818574506,OPC 52.5,52.5,155.50755939524836,207.34341252699784,Class F,0.0,0.0,0.0,0.0,0.0,0.0,207.34341252699784,Steel Slag,0.0,0.0,0.0,0.0,0.0,not_applicable,1140.388768898488,Locally available sand,0.63,not_applicable,0.0,,,,,not_applicable,0.0,,,,,186.60907127429803,polycarboxylate based superpasticizer (SP),36.28509719222462,Standard Curing,20.0,,,92.8
362.8509719222462,OPC 52.5,52.5,155.50755939524836,259.1792656587473,Class F,0.0,0.0,0.0,0.0,0.0,0.0,259.1792656587473,Steel Slag,0.0,0.0,0.0,0.0,0.0,not_applicable,1140.388768898488,Locally available sand,0.63,not_applicable,0.0,,,,,not_applicable,0.0,,,,,186.60907127429803,polycarboxylate based superpasticizer (SP),36.28509719222462,Standard Curing,20.0,,,86.5
881.2095032397407,OPC 52.5,52.5,155.50755939524836,0.0,not_applicable,0.0,0.0,0.0,0.0,0.0,0.0,0.0,not_applicable,0.0,0.0,0.0,0.0,0.0,not_applicable,1140.388768898488,Locally available sand,0.63,Steel Fiber,156.0,13.0,0.2,2800.0,,not_applicable,0.0,,,,,186.60907127429803,polycarboxylate based superpasticizer (SP),36.28509719222462,Hot water  Curing,90.0,,,201.4
570.194384449244,OPC 52.5,52.5,155.50755939524836,124.40604751619868,Class F,0.0,0.0,0.0,0.0,0.0,0.0,186.60907127429803,Steel Slag,0.0,0.0,0.0,0.0,0.0,not_applicable,1140.388768898488,Locally available sand,0.63,Steel Fiber,156.0,13.0,0.2,2800.0,,not_applicable,0.0,,,,,186.60907127429803,polycarboxylate based superpasticizer (SP),36.28509719222462,Hot water  Curing,90.0,,,188.3
600.0,"Portland cement (PC)
52.5R",52.5,150.0,0.0,not_applicable,180.0,0.0,0.0,0.0,0.0,750.0,0.0,not_applicable,0.0,0.0,0.0,0.0,0.0,not_applicable,500.0,Silica Sand,0.181,PE,20.0,18.0,0.024,2400.0,100.0,not_applicable,0.0,,,,,240.0,"high range
water reducer admixture (HRWRA)",15.0,Stnadrad curing,,,,129.0
600.0,"Portland cement (PC)
52.5R",52.5,150.0,0.0,not_applicable,180.0,0.0,0.0,0.0,0.0,750.0,0.0,not_applicable,6.0,0.0,0.0,0.0,0.0,not_applicable,500.0,Silica Sand,0.181,PE,20.0,18.0,0.024,2400.0,100.0,not_applicable,0.0,,,,,240.0,"high range
water reducer admixture (HRWRA)",15.0,Stnadrad curing,,,,132.0
600.0,"Portland cement (PC)
52.5R",52.5,150.0,0.0,not_applicable,180.0,0.0,0.0,0.0,0.0,750.0,0.0,not_applicable,12.0,0.0,0.0,0.0,0.0,not_applicable,500.0,Silica Sand,0.181,PE,20.0,18.0,0.024,2400.0,100.0,not_applicable,0.0,,,,,240.0,"high range
water reducer admixture (HRWRA)",15.0,Stnadrad curing,,,,138.0
600.0,"Portland cement (PC)
52.5R",52.5,150.0,0.0,not_applicable,180.0,0.0,0.0,0.0,0.0,750.0,0.0,not_applicable,18.0,0.0,0.0,0.0,0.0,not_applicable,500.0,Silica Sand,0.181,PE,20.0,18.0,0.024,2400.0,100.0,not_applicable,0.0,,,,,240.0,"high range
water reducer admixture (HRWRA)",15.0,Stnadrad curing,,,,139.0
600.0,"Portland cement (PC)
52.5R",52.5,150.0,0.0,not_applicable,180.0,0.0,0.0,0.0,0.0,750.0,0.0,not_applicable,24.0,0.0,0.0,0.0,0.0,not_applicable,500.0,Silica Sand,0.181,PE,20.0,18.0,0.024,2400.0,100.0,not_applicable,0.0,,,,,240.0,"high range
water reducer admixture (HRWRA)",15.0,Stnadrad curing,,,,132.0
800.0,Ordinary Portland cement (OPC) 52.5R,52.5,150.0,0.0,not_applicable,0.0,0.0,0.0,0.0,0.0,450.0,0.0,not_applicable,0.0,0.0,0.0,0.0,0.0,not_applicable,800.0,Silica Sand,0.18,PE Fibers,19.0,18.0,0.02,3000.0,100.0,not_applicable,0.0,,,,,230.0,High range water reducing Admixtures,25.0,Standard Curing,,,,121.69
800.0,Ordinary Portland cement (OPC) 52.5R,52.5,150.0,0.0,not_applicable,0.0,0.0,0.0,0.0,0.0,450.0,0.0,not_applicable,0.0,0.0,0.0,0.0,0.0,not_applicable,800.0,Silica Sand,0.18,PE Fibers,19.0,18.0,0.02,3000.0,100.0,not_applicable,0.0,,,,,230.0,High range water reducing Admixtures,25.0,Standard Curing,,,,112.69
800.0,"ordinary Portland
cement (OPC) 52.5R",52.5,150.0,0.0,not_applicable,0.0,0.0,0.0,0.0,0.0,750.0,0.0,not_applicable,0.0,0.0,0.0,0.0,0.0,not_applicable,500.0,Silica Sand,0.2,PE Fibre,19.4,18.0,0.024,2400.0,100.0,not_applicable,0.0,,,,,260.0,A polycarboxylate-based high range water reducer (HRWR),25.0,Standard Curing,20.0,,,97.0
700.0,"ordinary Portland
cement (OPC) 52.5R",52.5,150.0,0.0,not_applicable,0.0,0.0,0.0,0.0,0.0,750.0,0.0,not_applicable,0.0,0.0,0.0,0.0,85.0,Recycled Fine Powder,500.0,Silica Sand,0.2,PE Fibre,19.4,18.0,0.024,2400.0,100.0,not_applicable,0.0,,,,,258.0,A polycarboxylate-based high range water reducer (HRWR),25.0,Standard Curing,20.0,,,98.0
600.0,"ordinary Portland
cement (OPC) 52.5R",52.5,150.0,0.0,not_applicable,0.0,0.0,0.0,0.0,0.0,750.0,0.0,not_applicable,0.0,0.0,0.0,0.0,170.0,Recycled Fine Powder,500.0,Silica Sand,0.2,PE Fibre,19.4,18.0,0.024,2400.0,100.0,not_applicable,0.0,,,,,256.0,A polycarboxylate-based high range water reducer (HRWR),25.0,Standard Curing,20.0,,,102.54
400.0,"ordinary Portland
cement (OPC) 52.5R",52.5,150.0,0.0,not_applicable,0.0,0.0,0.0,0.0,0.0,750.0,0.0,not_applicable,0.0,0.0,0.0,0.0,340.0,Recycled Fine Powder,500.0,Silica Sand,0.2,PE Fibre,19.4,18.0,0.024,2400.0,100.0,not_applicable,0.0,,,,,251.0,A polycarboxylate-based high range water reducer (HRWR),25.0,Standard Curing,20.0,,,87.0
692.0,"ordinary 
Portland cement type 1(52.5 R)",52.5,166.1,0.0,not_applicable,0.0,200.1,0.0,0.0,0.0,0.0,0.0,not_applicable,0.0,0.0,0.0,0.0,0.0,not_applicable,899.6,Silica Sand,0.6,Steel Fiber,194.0,60.0,0.15,,,not_applicable,0.0,,,,,190.5,polycarboxylate ether based superplasticizers,36.0,Standard Curing,20.0,,,148.0
692.0,"ordinary 
Portland cement type 1(52.5 R)",52.5,0.0,0.0,not_applicable,0.0,200.1,0.0,0.0,0.0,206.7,0.0,not_applicable,0.0,0.0,0.0,0.0,0.0,not_applicable,899.6,Silica Sand,0.6,Steel Fiber,194.0,60.0,0.15,,,not_applicable,0.0,,,,,190.5,polycarboxylate ether based superplasticizers,36.0,Standard Curing,20.0,,,136.0
692.0,"ordinary 
Portland cement type 1(52.5 R)",52.5,99.7,0.0,not_applicable,0.0,200.1,0.0,0.0,0.0,82.7,0.0,not_applicable,0.0,0.0,0.0,0.0,0.0,not_applicable,899.6,Silica Sand,0.6,Steel Fiber,194.0,60.0,0.15,,,not_applicable,0.0,,,,,190.5,polycarboxylate ether based superplasticizers,36.0,Standard Curing,20.0,,,147.0
692.0,"ordinary 
Portland cement type 1(52.5 R)",52.5,0.0,196.0,class C,0.0,200.1,0.0,0.0,0.0,0.0,0.0,not_applicable,0.0,0.0,0.0,0.0,0.0,not_applicable,899.6,Silica Sand,0.6,Steel Fiber,194.0,60.0,0.15,,,not_applicable,0.0,,,,,190.5,polycarboxylate ether based superplasticizers,36.0,Standard Curing,20.0,,,151.0
692.0,"ordinary 
Portland cement type 1(52.5 R)",52.5,99.7,78.4,class C,0.0,200.1,0.0,0.0,0.0,0.0,0.0,not_applicable,0.0,0.0,0.0,0.0,0.0,not_applicable,899.6,Silica Sand,0.6,Steel Fiber,194.0,60.0,0.15,,,not_applicable,0.0,,,,,190.5,polycarboxylate ether based superplasticizers,36.0,Standard Curing,20.0,,,134.0
692.0,"ordinary 
Portland cement type 1(52.5 R)",52.5,166.1,0.0,not_applicable,0.0,200.1,0.0,0.0,0.0,0.0,0.0,not_applicable,0.0,0.0,0.0,0.0,0.0,not_applicable,899.6,Silica Sand,0.6,Steel Fiber,194.0,60.0,0.15,,,not_applicable,0.0,,,,,190.5,polycarboxylate ether based superplasticizers,36.0,Steam  Curing,90.0,,,181.0
692.0,"ordinary 
Portland cement type 1(52.5 R)",52.5,0.0,0.0,not_applicable,0.0,200.1,0.0,0.0,0.0,206.7,0.0,not_applicable,0.0,0.0,0.0,0.0,0.0,not_applicable,899.6,Silica Sand,0.6,Steel Fiber,194.0,60.0,0.15,,,not_applicable,0.0,,,,,190.5,polycarboxylate ether based superplasticizers,36.0,Steam Curing,90.0,,,152.0
692.0,"ordinary 
Portland cement type 1(52.5 R)",52.5,99.7,0.0,not_applicable,0.0,200.1,0.0,0.0,0.0,82.7,0.0,not_applicable,0.0,0.0,0.0,0.0,0.0,not_applicable,899.6,Silica Sand,0.6,Steel Fiber,194.0,60.0,0.15,,,not_applicable,0.0,,,,,190.5,polycarboxylate ether based superplasticizers,36.0,Steam  Curing,90.0,,,162.0
692.0,"ordinary 
Portland cement type 1(52.5 R)",52.5,0.0,196.0,class C,0.0,200.1,0.0,0.0,0.0,0.0,0.0,not_applicable,0.0,0.0,0.0,0.0,0.0,not_applicable,899.6,Silica Sand,0.6,Steel Fiber,194.0,60.0,0.15,,,not_applicable,0.0,,,,,190.5,polycarboxylate ether based superplasticizers,36.0,Steam Curing,90.0,,,173.0
692.0,"ordinary 
Portland cement type 1(52.5 R)",52.5,99.7,78.4,class C,0.0,200.1,0.0,0.0,0.0,0.0,0.0,not_applicable,0.0,0.0,0.0,0.0,0.0,not_applicable,899.6,Silica Sand,0.6,Steel Fiber,194.0,60.0,0.15,,,not_applicable,0.0,,,,,190.5,polycarboxylate ether based superplasticizers,36.0,Steam  Curing,90.0,,,155.0
480.0,Portland cement (P·II 52.5R),52.5,96.0,384.0,Class F,0.0,0.0,0.0,0.0,0.0,0.0,0.0,not_applicable,0.0,0.0,0.0,0.0,0.0,not_applicable,1152.0,Natural River sand,2.36,Steel Fiber,156.0,13.0,0.2,,,not_applicable,0.0,,,,,153.6,polycarboxylic superplasticiser,33.6,Standard Curing,20.0,65.0,,122.0
480.0,Portland cement (P·II 52.5R),52.5,96.0,384.0,Class F,0.0,0.0,0.0,0.0,0.0,0.0,0.0,not_applicable,0.0,0.0,9.6,0.0,0.0,not_applicable,1152.0,Natural River sand,2.36,Steel Fiber,156.0,13.0,0.2,,,not_applicable,0.0,,,,,153.6,polycarboxylic superplasticiser,33.6,Standard Curing,20.0,65.0,,128.0
920.0,OPC,52.5,276.0,0.0,not_applicable,0.0,0.0,0.0,0.0,0.0,0.0,0.0,not_applicable,0.0,0.0,0.0,0.0,0.0,not_applicable,1012.0,Quartz sand,1.25,not_applicable,0.0,,,,,not_applicable,0.0,,,,,239.2,polycarboxylate-based superplasticizer (SP),19.14,Standard Curing,20.0,95.0,,125.0
920.0,OPC,52.5,230.0,0.0,not_applicable,0.0,0.0,0.0,46.0,0.0,0.0,0.0,not_applicable,0.0,0.0,0.0,0.0,0.0,not_applicable,1012.0,Quartz sand,1.25,not_applicable,0.0,,,,,not_applicable,0.0,,,,,239.2,polycarboxylate-based superplasticizer (SP),19.14,Standard Curing,20.0,95.0,,130.0
920.0,OPC,52.5,184.0,0.0,not_applicable,0.0,0.0,0.0,92.0,0.0,0.0,0.0,not_applicable,0.0,0.0,0.0,0.0,0.0,not_applicable,1012.0,Quartz sand,1.25,not_applicable,0.0,,,,,not_applicable,0.0,,,,,239.2,polycarboxylate-based superplasticizer (SP),19.14,Standard Curing,20.0,95.0,,124.0
920.0,OPC,52.5,138.0,0.0,not_applicable,0.0,0.0,0.0,138.0,0.0,0.0,0.0,not_applicable,0.0,0.0,0.0,0.0,0.0,not_applicable,1012.0,Quartz sand,1.25,not_applicable,0.0,,,,,not_applicable,0.0,,,,,239.2,polycarboxylate-based superplasticizer (SP),19.14,Standard Curing,20.0,95.0,,134.0
920.0,OPC,52.5,92.0,0.0,not_applicable,0.0,0.0,0.0,184.0,0.0,0.0,0.0,not_applicable,0.0,0.0,0.0,0.0,0.0,not_applicable,1012.0,Quartz sand,1.25,not_applicable,0.0,,,,,not_applicable,0.0,,,,,239.2,polycarboxylate-based superplasticizer (SP),19.14,Standard Curing,20.0,95.0,,136.6
920.0,OPC,52.5,46.0,0.0,not_applicable,0.0,0.0,0.0,230.0,0.0,0.0,0.0,not_applicable,0.0,0.0,0.0,0.0,0.0,not_applicable,1012.0,Quartz sand,1.25,not_applicable,0.0,,,,,not_applicable,0.0,,,,,239.2,polycarboxylate-based superplasticizer (SP),19.14,Standard Curing,20.0,95.0,,132.0
960.0,Ordinary Portland cement with strength grade of 42.5,42.5,288.0,0.0,not_applicable,0.0,0.0,0.0,0.0,0.0,0.0,0.0,not_applicable,0.0,0.0,0.0,0.0,0.0,not_applicable,960.0,quartz sand,0.6,not_applicable,0.0,,,,,not_applicable,0.0,,,,,224.64,polycarboxylate-based superplasticizer (SP,17.471999999999998,Standard Curing,22.0,90.0,,160.0
960.0,Ordinary Portland cement with strength grade of 42.5,42.5,288.0,0.0,not_applicable,0.0,0.0,0.0,0.0,0.0,0.0,0.0,not_applicable,0.0,0.0,0.0,0.0,0.0,not_applicable,960.0,quartz sand,0.6,not_applicable,0.0,,,,,not_applicable,0.0,,,,,224.64,polycarboxylate-based superplasticizer (SP,19.968000000000004,Standard Curing,22.0,90.0,,141.0
960.0,Ordinary Portland cement with strength grade of 42.5,42.5,288.0,0.0,not_applicable,0.0,0.0,0.0,0.0,0.0,0.0,0.0,not_applicable,0.0,0.0,0.0,0.0,0.0,not_applicable,960.0,quartz sand,0.6,not_applicable,0.0,,,,,not_applicable,0.0,,,,,224.64,polycarboxylate-based superplasticizer (SP,22.464,Standard Curing,22.0,90.0,,131.0
960.0,Ordinary Portland cement with strength grade of 42.5,42.5,288.0,0.0,not_applicable,0.0,0.0,0.0,0.0,0.0,0.0,0.0,not_applicable,0.0,0.0,0.0,0.0,0.0,not_applicable,960.0,quartz sand,0.6,not_applicable,0.0,,,,,not_applicable,0.0,,,,,224.64,polycarboxylate-based superplasticizer (SP,24.96,Standard Curing,22.0,90.0,,128.0
960.0,Ordinary Portland cement with strength grade of 42.5,42.5,288.0,0.0,not_applicable,0.0,0.0,0.0,0.0,0.0,0.0,0.0,not_applicable,0.0,0.0,0.0,0.0,0.0,not_applicable,960.0,quartz sand,0.6,not_applicable,0.0,,,,,not_applicable,0.0,,,,,249.6,polycarboxylate-based superplasticizer (SP,14.976,Standard Curing,22.0,90.0,,147.0
960.0,Ordinary Portland cement with strength grade of 42.5,42.5,288.0,0.0,not_applicable,0.0,0.0,0.0,0.0,0.0,0.0,0.0,not_applicable,0.0,0.0,0.0,0.0,0.0,not_applicable,960.0,quartz sand,0.6,not_applicable,0.0,,,,,not_applicable,0.0,,,,,249.6,polycarboxylate-based superplasticizer (SP,17.471999999999998,Standard Curing,22.0,90.0,,155.0
960.0,Ordinary Portland cement with strength grade of 42.5,42.5,288.0,0.0,not_applicable,0.0,0.0,0.0,0.0,0.0,0.0,0.0,not_applicable,0.0,0.0,0.0,0.0,0.0,not_applicable,960.0,quartz sand,0.6,not_applicable,0.0,,,,,not_applicable,0.0,,,,,249.6,polycarboxylate-based superplasticizer (SP,19.968000000000004,Standard Curing,22.0,90.0,,134.0
960.0,Ordinary Portland cement with strength grade of 42.5,42.5,288.0,0.0,not_applicable,0.0,0.0,0.0,0.0,0.0,0.0,0.0,not_applicable,0.0,0.0,0.0,0.0,0.0,not_applicable,960.0,quartz sand,0.6,not_applicable,0.0,,,,,not_applicable,0.0,,,,,249.6,polycarboxylate-based superplasticizer (SP,22.464,Standard Curing,22.0,90.0,,123.0
960.0,Ordinary Portland cement with strength grade of 42.5,42.5,288.0,0.0,not_applicable,0.0,0.0,0.0,0.0,0.0,0.0,0.0,not_applicable,0.0,0.0,0.0,0.0,0.0,not_applicable,960.0,quartz sand,0.6,not_applicable,0.0,,,,,not_applicable,0.0,,,,,274.56,polycarboxylate-based superplasticizer (SP,12.48,Standard Curing,22.0,90.0,,129.0
960.0,Ordinary Portland cement with strength grade of 42.5,42.5,288.0,0.0,not_applicable,0.0,0.0,0.0,0.0,0.0,0.0,0.0,not_applicable,0.0,0.0,0.0,0.0,0.0,not_applicable,960.0,quartz sand,0.6,not_applicable,0.0,,,,,not_applicable,0.0,,,,,274.56,polycarboxylate-based superplasticizer (SP,14.976,Standard Curing,22.0,90.0,,128.0
960.0,Ordinary Portland cement with strength grade of 42.5,42.5,288.0,0.0,not_applicable,0.0,0.0,0.0,0.0,0.0,0.0,0.0,not_applicable,0.0,0.0,0.0,0.0,0.0,not_applicable,960.0,quartz sand,0.6,not_applicable,0.0,,,,,not_applicable,0.0,,,,,274.56,polycarboxylate-based superplasticizer (SP,17.471999999999998,Standard Curing,22.0,90.0,,130.0
960.0,Ordinary Portland cement with strength grade of 42.5,42.5,288.0,0.0,not_applicable,0.0,0.0,0.0,0.0,0.0,0.0,0.0,not_applicable,0.0,0.0,0.0,0.0,0.0,not_applicable,960.0,quartz sand,0.6,not_applicable,0.0,,,,,not_applicable,0.0,,,,,274.56,polycarboxylate-based superplasticizer (SP,19.968000000000004,Standard Curing,22.0,90.0,,144.0
960.0,Ordinary Portland cement with strength grade of 42.5,42.5,288.0,0.0,not_applicable,0.0,0.0,0.0,0.0,0.0,0.0,0.0,not_applicable,0.0,0.0,0.0,0.0,0.0,not_applicable,960.0,quartz sand,0.6,not_applicable,0.0,,,,,not_applicable,0.0,,,,,299.52,polycarboxylate-based superplasticizer (SP,9.984000000000002,Standard Curing,22.0,90.0,,119.0
960.0,Ordinary Portland cement with strength grade of 42.5,42.5,288.0,0.0,not_applicable,0.0,0.0,0.0,0.0,0.0,0.0,0.0,not_applicable,0.0,0.0,0.0,0.0,0.0,not_applicable,960.0,quartz sand,0.6,not_applicable,0.0,,,,,not_applicable,0.0,,,,,299.52,polycarboxylate-based superplasticizer (SP,12.48,Standard Curing,22.0,90.0,,112.0
960.0,Ordinary Portland cement with strength grade of 42.5,42.5,288.0,0.0,not_applicable,0.0,0.0,0.0,0.0,0.0,0.0,0.0,not_applicable,0.0,0.0,0.0,0.0,0.0,not_applicable,960.0,quartz sand,0.6,not_applicable,0.0,,,,,not_applicable,0.0,,,,,299.52,polycarboxylate-based superplasticizer (SP,14.976,Standard Curing,22.0,90.0,,141.0
960.0,Ordinary Portland cement with strength grade of 42.5,42.5,288.0,0.0,not_applicable,0.0,0.0,0.0,0.0,0.0,0.0,0.0,not_applicable,0.0,0.0,0.0,0.0,0.0,not_applicable,960.0,quartz sand,0.6,not_applicable,0.0,,,,,not_applicable,0.0,,,,,299.52,polycarboxylate-based superplasticizer (SP,17.471999999999998,Standard Curing,22.0,90.0,,142.0
960.0,Ordinary Portland cement with strength grade of 42.5,42.5,288.0,0.0,not_applicable,0.0,0.0,0.0,0.0,0.0,0.0,0.0,not_applicable,0.0,0.0,0.0,0.0,0.0,not_applicable,960.0,quartz sand,0.6,Steel Fibers,78.0,13.0,0.2,2850.0,,not_applicable,0.0,,,,,224.64,polycarboxylate-based superplasticizer (SP,17.471999999999998,Standard Curing,22.0,90.0,,198.0
960.0,Ordinary Portland cement with strength grade of 42.5,42.5,288.0,0.0,not_applicable,0.0,0.0,0.0,0.0,0.0,0.0,0.0,not_applicable,0.0,0.0,0.0,0.0,0.0,not_applicable,960.0,quartz sand,0.6,Steel Fibers,78.0,13.0,0.2,2850.0,,not_applicable,0.0,,,,,224.64,polycarboxylate-based superplasticizer (SP,19.968000000000004,Standard Curing,22.0,90.0,,191.0
960.0,Ordinary Portland cement with strength grade of 42.5,42.5,288.0,0.0,not_applicable,0.0,0.0,0.0,0.0,0.0,0.0,0.0,not_applicable,0.0,0.0,0.0,0.0,0.0,not_applicable,960.0,quartz sand,0.6,Steel Fibers,78.0,13.0,0.2,2850.0,,not_applicable,0.0,,,,,224.64,polycarboxylate-based superplasticizer (SP,22.464,Standard Curing,22.0,90.0,,187.0
960.0,Ordinary Portland cement with strength grade of 42.5,42.5,288.0,0.0,not_applicable,0.0,0.0,0.0,0.0,0.0,0.0,0.0,not_applicable,0.0,0.0,0.0,0.0,0.0,not_applicable,960.0,quartz sand,0.6,Steel Fibers,78.0,13.0,0.2,2850.0,,not_applicable,0.0,,,,,224.64,polycarboxylate-based superplasticizer (SP,24.96,Standard Curing,22.0,90.0,,178.0
960.0,Ordinary Portland cement with strength grade of 42.5,42.5,288.0,0.0,not_applicable,0.0,0.0,0.0,0.0,0.0,0.0,0.0,not_applicable,0.0,0.0,0.0,0.0,0.0,not_applicable,960.0,quartz sand,0.6,Steel Fibers,78.0,13.0,0.2,2850.0,,not_applicable,0.0,,,,,249.6,polycarboxylate-based superplasticizer (SP,14.976,Standard Curing,22.0,90.0,,170.0
