Repository: Jocund96/Data-to-Design-ML

# Data

The datasets required by the S1 Linear Family workflows are included in this
directory.

| Dataset | Path | Purpose |
|---|---|---|
| Raw UCI Concrete | `raw/uci_concrete_data.xlsx` | Exploratory analysis and cleaning |
| UCI Concrete | `processed/uci_concrete_clean_engineered.csv` | Baseline and representation experiments |
| UHPC workbook | `raw/UHPC Dataset  (Version-2).xlsx` | Original UHPC import |
| Target-filtered UHPC | `processed/uhpc_rows_with_28day_target.csv` | Semantic missingness experiments |
| Shared semantic UHPC | `processed/shared_strategies/uhpc_semantic_50/` | Row-mixed, publication, uncertainty, and attribution experiments |

File: S1_Linear/data/processed/uhpc_rows_with_28day_target.csv (part 9 of 21)
 SF35,830.0,"Portland cement (CEM I 42,5)",42.5,291.0,0.0,,0.0,0.0,0.0,0.0,0.0,0.0,0.0,,0.0,0.0,0.0,0.0,0.0,,977.0,Quartz Sand ,3,Straight  Steel Fiber ,234.0,6.0,0.15,2250.0,,,,,,,,151.0,polycarboxylate based superplasticizer (SP),55.0,Autoclave Curing ,210.0,,2 MPa for 8hrs,,,115.0,50 x 50 x50 ,,,,,,,259.0,,,,,,,,,,,,,,,,,,,,,,,,,,,,,,,,,,,,,,
SF40,830.0,"Portland cement (CEM I 42,5)",42.5,332.0,0.0,,0.0,0.0,0.0,0.0,0.0,0.0,0.0,,0.0,0.0,0.0,0.0,0.0,,928.0,Quartz Sand ,3,Straight  Steel Fiber ,234.0,6.0,0.15,2250.0,,,,,,,,151.0,polycarboxylate based superplasticizer (SP),57.0,Autoclave Curing ,210.0,,2 MPa for 8hrs,,,116.0,50 x 50 x50 ,,,,,,,248.0,,,,,,,,,,,,,,,,,,,,,,,,,,,,,,,,,,,,,,
SF45,830.0,"Portland cement (CEM I 42,5)",42.5,374.0,0.0,,0.0,0.0,0.0,0.0,0.0,0.0,0.0,,0.0,0.0,0.0,0.0,0.0,,877.0,Quartz Sand ,3,Straight  Steel Fiber ,234.0,6.0,0.15,2250.0,,,,,,,,151.0,polycarboxylate based superplasticizer (SP),59.0,Autoclave Curing ,210.0,,2 MPa for 8hrs,,,118.0,50 x 50 x50 ,,,,,,,246.0,,,,,,,,,,,,,,,,,,,,,,,,,,,,,,,,,,,,,,
CTRL,830.0,"Portland cement (CEM I 42,5)",42.5,291.0,0.0,,0.0,0.0,0.0,0.0,0.0,0.0,0.0,,0.0,0.0,0.0,0.0,0.0,,977.0,Quartz Sand ,3,Straight  Steel Fiber ,234.0,6.0,0.15,2250.0,,,,,,,,151.0,polycarboxylate based superplasticizer (SP),55.0,Autoclave Curing ,210.0,,2 MPa for 8hrs,,,115.0,50 x 50 x50 ,,,,,,,262.0,,,,,,,,,,,,,,,,,,,,,,,,,,,,,,,,,,,,,,
C10F10,664.0,"Portland cement (CEM I 42,5)",42.5,291.0,83.0,Class C,0.0,0.0,0.0,0.0,0.0,83.0,0.0,,0.0,0.0,0.0,0.0,0.0,,940.0,Quartz Sand ,3,Straight  Steel Fiber ,234.0,6.0,0.15,2250.0,,,,,,,,151.0,polycarboxylate based superplasticizer (SP),58.0,Autoclave Curing ,210.0,,2 MPa for 8hrs,,,115.0,50 x 50 x50 ,,,,,,,262.0,,,,,,,,,,,,,,,,,,,,,,,,,,,,,,,,,,,,,,
C10F20,581.0,"Portland cement (CEM I 42,5)",42.5,291.0,166.0,Class C,0.0,0.0,0.0,0.0,0.0,83.0,0.0,,0.0,0.0,0.0,0.0,0.0,,912.0,Quartz Sand ,3,Straight  Steel Fiber ,234.0,6.0,0.15,2250.0,,,,,,,,151.0,polycarboxylate based superplasticizer (SP),60.0,Autoclave Curing ,210.0,,2 MPa for 8hrs,,,114.0,50 x 50 x50 ,,,,,,,253.0,,,,,,,,,,,,,,,,,,,,,,,,,,,,,,,,,,,,,,
C10F30,498.0,"Portland cement (CEM I 42,5)",42.5,291.0,249.0,Class C,0.0,0.0,0.0,0.0,0.0,83.0,0.0,,0.0,0.0,0.0,0.0,0.0,,883.0,Quartz Sand ,3,Straight  Steel Fiber ,234.0,6.0,0.15,2250.0,,,,,,,,151.0,polycarboxylate based superplasticizer (SP),62.0,Autoclave Curing ,210.0,,2 MPa for 8hrs,,,114.0,50 x 50 x50 ,,,,,,,234.0,,,,,,,,,,,,,,,,,,,,,,,,,,,,,,,,,,,,,,
C20F10,581.0,"Portland cement (CEM I 42,5)",42.5,291.0,83.0,Class C,0.0,0.0,0.0,0.0,0.0,166.0,0.0,,0.0,0.0,0.0,0.0,0.0,,932.0,Quartz Sand ,3,Straight  Steel Fiber ,234.0,6.0,0.15,2250.0,,,,,,,,151.0,polycarboxylate based superplasticizer (SP),58.0,Autoclave Curing ,210.0,,2 MPa for 8hrs,,,115.0,50 x 50 x50 ,,,,,,,239.0,,,,,,,,,,,,,,,,,,,,,,,,,,,,,,,,,,,,,,
C20F20,498.0,"Portland cement (CEM I 42,5)",42.5,291.0,166.0,Class C,0.0,0.0,0.0,0.0,0.0,166.0,0.0,,0.0,0.0,0.0,0.0,0.0,,904.0,Quartz Sand ,3,Straight  Steel Fiber ,234.0,6.0,0.15,2250.0,,,,,,,,151.0,polycarboxylate based superplasticizer (SP),60.0,Autoclave Curing ,210.0,,2 MPa for 8hrs,,,115.0,50 x 50 x50 ,,,,,,,240.0,,,,,,,,,,,,,,,,,,,,,,,,,,,,,,,,,,,,,,
C30F10,498.0,"Portland cement (CEM I 42,5)",42.5,291.0,83.0,Class C,0.0,0.0,0.0,0.0,0.0,249.0,0.0,,0.0,0.0,0.0,0.0,0.0,,924.0,Quartz Sand ,3,Straight  Steel Fiber ,234.0,6.0,0.15,2250.0,,,,,,,,151.0,polycarboxylate based superplasticizer (SP),58.0,Autoclave Curing ,210.0,,2 MPa for 8hrs,,,114.0,50 x 50 x50 ,,,,,,,230.0,,,,,,,,,,,,,,,,,,,,,,,,,,,,,,,,,,,,,,
C30F30,332.0,"Portland cement (CEM I 42,5)",42.5,291.0,249.0,Class C,0.0,0.0,0.0,0.0,0.0,249.0,0.0,,0.0,0.0,0.0,0.0,0.0,,867.0,Quartz Sand ,3,Straight  Steel Fiber ,234.0,6.0,0.15,2250.0,,,,,,,,151.0,polycarboxylate based superplasticizer (SP),62.0,Autoclave Curing ,210.0,,2 MPa for 8hrs,,,114.0,50 x 50 x50 ,,,,,,,189.0,,,,,,,,,,,,,,,,,,,,,,,,,,,,,,,,,,,,,,
CTRL,830.0,"Portland cement (CEM I 42,5)",42.5,291.0,0.0,,0.0,0.0,0.0,0.0,0.0,0.0,0.0,,0.0,0.0,0.0,0.0,0.0,,977.0,Quartz Sand ,3,Straight  Steel Fiber ,234.0,6.0,0.15,2250.0,,,,,,,,151.0,polycarboxylate based superplasticizer (SP),55.0,Autoclave Curing ,210.0,,2 MPa for 8hrs,,,115.0,50 x 50 x50 ,,,,,,,270.0,,,,,,,,,,,,,,,,,,,,,,,,,,,,,,,,,,,,,,
G10F10,664.0,"Portland cement (CEM I 42,5)",42.5,205.0,83.0,Class C,0.0,0.0,0.0,0.0,0.0,83.0,0.0,,0.0,0.0,0.0,0.0,0.0,,1041.0,Quartz Sand ,3,Straight  Steel Fiber ,234.0,6.0,0.15,2250.0,,,,,,,,151.0,polycarboxylate based superplasticizer (SP),35.0,Autoclave Curing ,210.0,,2 MPa for 8hrs,,,115.0,50 x 50 x50 ,,,,,,,281.0,,,,,,,,,,,,,,,,,,,,,,,,,,,,,,,,,,,,,,
G10F20,581.0,"Portland cement (CEM I 42,5)",42.5,157.0,166.0,Class C,0.0,0.0,0.0,0.0,0.0,83.0,0.0,,0.0,0.0,0.0,0.0,0.0,,1066.0,Quartz Sand ,3,Straight  Steel Fiber ,234.0,6.0,0.15,2250.0,,,,,,,,151.0,polycarboxylate based superplasticizer (SP),34.0,Autoclave Curing ,210.0,,2 MPa for 8hrs,,,113.0,50 x 50 x50 ,,,,,,,250.0,,,,,,,,,,,,,,,,,,,,,,,,,,,,,,,,,,,,,,
G10F30,498.0,"Portland cement (CEM I 42,5)",42.5,110.0,249.0,Class C,0.0,0.0,0.0,0.0,0.0,83.0,0.0,,0.0,0.0,0.0,0.0,0.0,,1094.0,Quartz Sand ,3,Straight  Steel Fiber ,234.0,6.0,0.15,2250.0,,,,,,,,151.0,polycarboxylate based superplasticizer (SP),33.0,Autoclave Curing ,210.0,,2 MPa for 8hrs,,,113.0,50 x 50 x50 ,,,,,,,224.0,,,,,,,,,,,,,,,,,,,,,,,,,,,,,,,,,,,,,,
G20F20,498.0,"Portland cement (CEM I 42,5)",42.5,120.0,166.0,Class C,0.0,0.0,0.0,0.0,0.0,166.0,0.0,,0.0,0.0,0.0,0.0,0.0,,1102.0,Quartz Sand ,3,Straight  Steel Fiber ,234.0,6.0,0.15,2250.0,,,,,,,,151.0,polycarboxylate based superplasticizer (SP),38.0,Autoclave Curing ,210.0,,2 MPa for 8hrs,,,115.0,50 x 50 x50 ,,,,,,,214.0,,,,,,,,,,,,,,,,,,,,,,,,,,,,,,,,,,,,,,
F20,664.0,"Portland cement (CEM I 42,5)",42.5,195.0,166.0,Class C,0.0,0.0,0.0,0.0,0.0,0.0,0.0,,0.0,0.0,0.0,0.0,0.0,,1030.0,Quartz Sand ,3,Straight  Steel Fiber ,234.0,6.0,0.15,2250.0,,,,,,,,151.0,polycarboxylate based superplasticizer (SP),38.0,Autoclave Curing ,210.0,,2 MPa for 8hrs,,,114.0,50 x 50 x50 ,,,,,,,268.0,,,,,,,,,,,,,,,,,,,,,,,,,,,,,,,,,,,,,,
G40,498.0,"Portland cement (CEM I 42,5)",42.5,141.0,0.0,,0.0,0.0,0.0,0.0,0.0,332.0,0.0,,0.0,0.0,0.0,0.0,0.0,,1119.0,Quartz Sand ,3,Straight  Steel Fiber ,234.0,6.0,0.15,2250.0,,,,,,,,151.0,polycarboxylate based superplasticizer (SP),35.0,Autoclave Curing ,210.0,,2 MPa for 8hrs,,,117.0,50 x 50 x50 ,,,,,,,232.0,,,,,,,,,,,,,,,,,,,,,,,,,,,,,,,,,,,,,,
B-S0,940.0,"Portland
cement (CEM I 42,5)",42.5,282.0,0.0,,0.0,0.0,0.0,0.0,0.0,0.0,0.0,,0.0,0.0,0.0,0.0,0.0,,1180.0,Bauxite,3,Straight  Steel Fiber ,234.0,6.0,0.15,2250.0,,,,,,,,125.0,polycarboxylate based superplasticizer (SP),55.0,Standard Curing ,20.0,,,,,,Cylinder 100 x 100,ASTM C 116 and BS1881,,,183,,,200.0,,219.0,,,,,,,,,,75 x 75 x 305,ASTM C 116 and BS1881,,,28.2,,,15.102,,,,,,,,,,,,,,,,Turkey,"Mechanical properties of reactive powder concrete containing high volumes of ground granulated blast furnace slag

https://doi.org/10.1016/j.cemconcomp.2010.07.005",2010.0,Ref-66-Research
B-S20,752.0,"Portland
cement (CEM I 42,5)",42.5,282.0,0.0,,0.0,0.0,0.0,0.0,0.0,188.0,0.0,,0.0,0.0,0.0,0.0,0.0,,1158.0,Bauxite,3,Straight  Steel Fiber ,234.0,6.0,0.15,2250.0,,,,,,,,125.0,polycarboxylate based superplasticizer (SP),55.0,Standard Curing ,20.0,,,,,,Cylinder 100 x 100,ASTM C 116 and BS1881,,,180,,,210.0,,219.0,,,,,,,,,,75 x 75 x 305,ASTM C 116 and BS1881,,,29.8,,,15.96,,,,,,,,,,,,,,,,,,,
B-S40,564.0,"Portland
cement (CEM I 42,5)",42.5,282.0,0.0,,0.0,0.0,0.0,0.0,0.0,376.0,0.0,,0.0,0.0,0.0,0.0,0.0,,1137.0,Bauxite,3,Straight  Steel Fiber ,234.0,6.0,0.15,2250.0,,,,,,,,125.0,polycarboxylate based superplasticizer (SP),55.0,Standard Curing ,20.0,,,,,,Cylinder 100 x 100,ASTM C 116 and BS1881,,,162,,,200.0,,225.0,,,,,,,,,,75 x 75 x 305,ASTM C 116 and BS1881,,,32.1,,,17.271,,,,,,,,,,,,,,,,,,,
B-S60,376.0,"Portland
cement (CEM I 42,5)",42.5,282.0,0.0,,0.0,0.0,0.0,0.0,0.0,564.0,0.0,,0.0,0.0,0.0,0.0,0.0,,1114.0,Bauxite,3,Straight  Steel Fiber ,234.0,6.0,0.15,2250.0,,,,,,,,125.0,polycarboxylate based superplasticizer (SP),55.0,Standard Curing ,20.0,,,,,,Cylinder 100 x 100,ASTM C 116 and BS1881,,,140,,,190.0,,220.0,,,,,,,,,,75 x 75 x 305,ASTM C 116 and BS1881,,,25.1,,,14.735,,,,,,,,,,,,,,,,,,,
G-S0,940.0,"Portland
cement (CEM I 42,5)",42.5,282.0,0.0,,0.0,0.0,0.0,0.0,0.0,0.0,0.0,,0.0,0.0,0.0,0.0,0.0,,1000.0,Granite + Quartz Sand ,3,Straight  Steel Fiber ,234.0,6.0,0.15,2250.0,,,,,,,,125.0,polycarboxylate based superplasticizer (SP),61.0,Standard Curing ,20.0,,,,,,Cylinder 100 x 100,ASTM C 116 and BS1881,,,158,,,180.0,,,,,,,,,,,,75 x 75 x 305,ASTM C 116 and BS1881,,,29.3,,,14.952,,,,,,,,,,,,,,,,,,,
G-S20,752.0,"Portland
cement (CEM I 42,5)",42.5,226.0,0.0,,0.0,0.0,0.0,0.0,0.0,188.0,0.0,,0.0,0.0,0.0,0.0,0.0,,1048.0,Granite + Quartz Sand ,3,Straight  Steel Fiber ,234.0,6.0,0.15,2250.0,,,,,,,,125.0,polycarboxylate based superplasticizer (SP),52.0,Standard Curing ,20.0,,,,,,Cylinder 100 x 100,ASTM C 116 and BS1881,,,162,,,175.0,,,,,,,,,,,,75 x 75 x 305,ASTM C 116 and BS1881,,,30.0,,,15.423,,,,,,,,,,,,,,,,,,,
G-S40,564.0,"Portland
cement (CEM I 42,5)",42.5,169.0,0.0,,0.0,0.0,0.0,0.0,0.0,376.0,0.0,,0.0,0.0,0.0,0.0,0.0,,1099.0,Granite + Quartz Sand ,3,Straight  Steel Fiber ,234.0,6.0,0.15,2250.0,,,,,,,,125.0,polycarboxylate based superplasticizer (SP),44.0,Standard Curing ,20.0,,,,,,Cylinder 100 x 100,ASTM C 116 and BS1881,,,155,,,165.0,,,,,,,,,,,,75 x 75 x 305,ASTM C 116 and BS1881,,,31.3,,,17.194,,,,,,,,,,,,,,,,,,,
G-S60,376.0,"Portland
cement (CEM I 42,5)",42.5,113.0,0.0,,0.0,0.0,0.0,0.0,0.0,564.0,0.0,,0.0,0.0,0.0,0.0,0.0,,1149.0,Granite + Quartz Sand ,3,Straight  Steel Fiber ,234.0,6.0,0.15,2250.0,,,,,,,,125.0,polycarboxylate based superplasticizer (SP),37.0,Standard Curing ,20.0,,,,,,Cylinder 100 x 100,ASTM C 116 and BS1881,,,135,,,160.0,,,,,,,,,,,,75 x 75 x 305,ASTM C 116 and BS1881,,,30.5,,,17.024,,,,,,,,,,,,,,,,,,,
B-S0,940.0,"Portland
cement (CEM I 42,5)",42.5,282.0,0.0,,0.0,0.0,0.0,0.0,0.0,0.0,0.0,,0.0,0.0,0.0,0.0,0.0,,1180.0,Bauxite,3,Straight  Steel Fiber ,234.0,6.0,0.15,2250.0,,,,,,,,125.0,polycarboxylate based superplasticizer (SP),55.0,Steam curing,100.0,,,,,,Cylinder 100 x 100,ASTM C 116 and BS1881,,,,,,270.0,,,,,,,,,,,,75 x 75 x 305,ASTM C 116 and BS1881,,,25.6,,,14.002,,,,,,,,,,,,,,,,,,,
B-S20,752.0,"Portland
cement (CEM I 42,5)",42.5,282.0,0.0,,0.0,0.0,0.0,0.0,0.0,188.0,0.0,,0.0,0.0,0.0,0.0,0.0,,1158.0,Bauxite,3,Straight  Steel Fiber ,234.0,6.0,0.15,2250.0,,,,,,,,125.0,polycarboxylate based superplasticizer (SP),55.0,Steam curing,100.0,,,,,,Cylinder 100 x 100,ASTM C 116 and BS1881,,,,,,275.0,,,,,,,,,,,,75 x 75 x 305,ASTM C 116 and BS1881,,,27.2,,,14.896,,,,,,,,,,,,,,,,,,,
B-S40,564.0,"Portland
cement (CEM I 42,5)",42.5,282.0,0.0,,0.0,0.0,0.0,0.0,0.0,376.0,0.0,,0.0,0.0,0.0,0.0,0.0,,1137.0,Bauxite,3,Straight  Steel Fiber ,234.0,6.0,0.15,2250.0,,,,,,,,125.0,polycarboxylate based superplasticizer (SP),55.0,Steam curing,100.0,,,,,,Cylinder 100 x 100,ASTM C 116 and BS1881,,,,,,268.0,,,,,,,,,,,,75 x 75 x 305,ASTM C 116 and BS1881,,,28.2,,,13.332,,,,,,,,,,,,,,,,,,,
B-S60,376.0,"Portland
cement (CEM I 42,5)",42.5,282.0,0.0,,0.0,0.0,0.0,0.0,0.0,564.0,0.0,,0.0,0.0,0.0,0.0,0.0,,1114.0,Bauxite,3,Straight  Steel Fiber ,234.0,6.0,0.15,2250.0,,,,,,,,125.0,polycarboxylate based superplasticizer (SP),55.0,Steam curing,100.0,,,,,,Cylinder 100 x 100,ASTM C 116 and BS1881,,,,,,248.0,,,,,,,,,,,,75 x 75 x 305,ASTM C 116 and BS1881,,,26.4,,,12.732,,,,,,,,,,,,,,,,,,,
G-S0,940.0,"Portland
cement (CEM I 42,5)",42.5,282.0,0.0,,0.0,0.0,0.0,0.0,0.0,0.0,0.0,,0.0,0.0,0.0,0.0,0.0,,1000.0,Granite + Quartz Sand ,3,Straight  Steel Fiber ,234.0,6.0,0.15,2250.0,,,,,,,,125.0,polycarboxylate based superplasticizer (SP),61.0,Steam curing,100.0,,,,,,Cylinder 100 x 100,ASTM C 116 and BS1881,,,,,,198.0,,,,,,,,,,,,75 x 75 x 305,ASTM C 116 and BS1881,,,26.7,,,14.679,,,,,,,,,,,,,,,,,,,
G-S20,752.0,"Portland
cement (CEM I 42,5)",42.5,226.0,0.0,,0.0,0.0,0.0,0.0,0.0,188.0,0.0,,0.0,0.0,0.0,0.0,0.0,,1048.0,Granite + Quartz Sand ,3,Straight  Steel Fiber ,234.0,6.0,0.15,2250.0,,,,,,,,125.0,polycarboxylate based superplasticizer (SP),52.0,Steam curing,100.0,,,,,,Cylinder 100 x 100,ASTM C 116 and BS1881,,,,,,205.0,,,,,,,,,,,,75 x 75 x 305,ASTM C 116 and BS1881,,,28.0,,,16.532,,,,,,,,,,,,,,,,,,,
G-S40,564.0,"Portland
cement (CEM I 42,5)",42.5,169.0,0.0,,0.0,0.0,0.0,0.0,0.0,376.0,0.0,,0.0,0.0,0.0,0.0,0.0,,1099.0,Granite + Quartz Sand ,3,Straight  Steel Fiber ,234.0,6.0,0.15,2250.0,,,,,,,,125.0,polycarboxylate based superplasticizer (SP),44.0,Steam curing,100.0,,,,,,Cylinder 100 x 100,ASTM C 116 and BS1881,,,,,,186.0,,,,,,,,,,,,75 x 75 x 305,ASTM C 116 and BS1881,,,29.7,,,17.686,,,,,,,,,,,,,,,,,,,
G-S60,376.0,"Portland
cement (CEM I 42,5)",42.5,113.0,0.0,,0.0,0.0,0.0,0.0,0.0,564.0,0.0,,0.0,0.0,0.0,0.0,0.0,,1149.0,Granite + Quartz Sand ,3,Straight  Steel Fiber ,234.0,6.0,0.15,2250.0,,,,,,,,125.0,polycarboxylate based superplasticizer (SP),37.0,Steam curing,100.0,,,,,,Cylinder 100 x 100,ASTM C 116 and BS1881,,,,,,174.0,,,,,,,,,,,,75 x 75 x 305,ASTM C 116 and BS1881,,,27.8,,,17.066,,,,,,,,,,,,,,,,,,,
B-S0,940.0,"Portland
cement (CEM I 42,5)",42.5,282.0,0.0,,0.0,0.0,0.0,0.0,0.0,0.0,0.0,,0.0,0.0,0.0,0.0,0.0,,1180.0,Bauxite,3,Straight  Steel Fiber ,234.0,6.0,0.15,2250.0,,,,,,,,125.0,polycarboxylate based superplasticizer (SP),55.0,Autoclave curing,210.0,,2 MPa for 8hrs,,,,Cylinder 100 x 100,ASTM C 116 and BS1881,,,,,,285.0,,,,,,,,,,,,75 x 75 x 305,ASTM C 116 and BS1881,,,27.5,,,14.601,,,,,,,,,,,,,,,,,,,
B-S20,752.0,"Portland
cement (CEM I 42,5)",42.5,282.0,0.0,,0.0,0.0,0.0,0.0,0.0,188.0,0.0,,0.0,0.0,0.0,0.0,0.0,,1158.0,Bauxite,3,Straight  Steel Fiber ,234.0,6.0,0.15,2250.0,,,,,,,,125.0,polycarboxylate based superplasticizer (SP),55.0,Autoclave curing,210.0,,2 MPa for 8hrs,,,,Cylinder 100 x 100,ASTM C 116 and BS1881,,,,,,298.0,,,,,,,,,,,,75 x 75 x 305,ASTM C 116 and BS1881,,,32.4,,,17.219,,,,,,,,,,,,,,,,,,,
B-S40,564.0,"Portland
cement (CEM I 42,5)",42.5,282.0,0.0,,0.0,0.0,0.0,0.0,0.0,376.0,0.0,,0.0,0.0,0.0,0.0,0.0,,1137.0,Bauxite,3,Straight  Steel Fiber ,234.0,6.0,0.15,2250.0,,,,,,,,125.0,polycarboxylate based superplasticizer (SP),55.0,Autoclave curing,210.0,,2 MPa for 8hrs,,,,Cylinder 100 x 100,ASTM C 116 and BS1881,,,,,,278.0,,,,,,,,,,,,75 x 75 x 305,ASTM C 116 and BS1881,,,33.1,,,17.875,,,,,,,,,,,,,,,,,,,
B-S60,376.0,"Portland
cement (CEM I 42,5)",42.5,282.0,0.0,,0.0,0.0,0.0,0.0,0.0,564.0,0.0,,0.0,0.0,0.0,0.0,0.0,,1114.0,Bauxite,3,Straight  Steel Fiber ,234.0,6.0,0.15,2250.0,,,,,,,,125.0,polycarboxylate based superplasticizer (SP),55.0,Autoclave curing,210.0,,2 MPa for 8hrs,,,,Cylinder 100 x 100,ASTM C 116 and BS1881,,,,,,250.0,,,,,,,,,,,,75 x 75 x 305,ASTM C 116 and BS1881,,,30.7,,,16.57,,,,,,,,,,,,,,,,,,,
G-S0,940.0,"Portland
cement (CEM I 42,5)",42.5,282.0,0.0,,0.0,0.0,0.0,0.0,0.0,0.0,0.0,,0.0,0.0,0.0,0.0,0.0,,1000.0,Granite + Quartz Sand ,3,Straight  Steel Fiber ,234.0,6.0,0.15,2250.0,,,,,,,,125.0,polycarboxylate based superplasticizer (SP),61.0,Autoclave curing,210.0,,2 MPa for 8hrs,,,,Cylinder 100 x 100,ASTM C 116 and BS1881,,,,,,219.0,,,,,,,,,,,,75 x 75 x 305,ASTM C 116 and BS1881,,,29.6,,,15.287,,,,,,,,,,,,,,,,,,,
G-S20,752.0,"Portland
cement (CEM I 42,5)",42.5,226.0,0.0,,0.0,0.0,0.0,0.0,0.0,188.0,0.0,,0.0,0.0,0.0,0.0,0.0,,1048.0,Granite + Quartz Sand ,3,Straight  Steel Fiber ,234.0,6.0,0.15,2250.0,,,,,,,,125.0,polycarboxylate based superplasticizer (SP),52.0,Autoclave curing,210.0,,2 MPa for 8hrs,,,,Cylinder 100 x 100,ASTM C 116 and BS1881,,,,,,245.0,,,,,,,,,,,,75 x 75 x 305,ASTM C 116 and BS1881,,,33.3,,,20.094,,,,,,,,,,,,,,,,,,,
G-S40,564.0,"Portland
cement (CEM I 42,5)",42.5,169.0,0.0,,0.0,0.0,0.0,0.0,0.0,376.0,0.0,,0.0,0.0,0.0,0.0,0.0,,1099.0,Granite + Quartz Sand ,3,Straight  Steel Fiber ,234.0,6.0,0.15,2250.0,,,,,,,,125.0,polycarboxylate based superplasticizer (SP),44.0,Autoclave curing,210.0,,2 MPa for 8hrs,,,,Cylinder 100 x 100,ASTM C 116 and BS1881,,,,,,228.0,,,,,,,,,,,,75 x 75 x 305,ASTM C 116 and BS1881,,,30.8,,,18.804,,,,,,,,,,,,,,,,,,,
G-S60,376.0,"Portland
cement (CEM I 42,5)",42.5,113.0,0.0,,0.0,0.0,0.0,0.0,0.0,564.0,0.0,,0.0,0.0,0.0,0.0,0.0,,1149.0,Granite + Quartz Sand ,3,Straight  Steel Fiber ,234.0,6.0,0.15,2250.0,,,,,,,,125.0,polycarboxylate based superplasticizer (SP),37.0,Autoclave curing,210.0,,2 MPa for 8hrs,,,,Cylinder 100 x 100,ASTM C 116 and BS1881,,,,,,195.0,,,,,,,,,,,,75 x 75 x 305,ASTM C 116 and BS1881,,,28.5,,,16.866,,,,,,,,,,,,,,,,,,,
W-25,851.0638297872339,White cement,,212.76595744680847,0.0,,0.0,0.0,212.76595744680847,0.0,0.0,0.0,0.0,,0.0,0.0,0.0,0.0,0.0,,1123.404255319149,Silica Sand ,1,Straight  Steel Fiber ,117.0,19.0,0.2,1965.0,,,,,,,,187.23404255319144,Advacast 575 high range water reducer,12.765957446808509,Standard Curing ,20.0,,,,,,50x 50 x 50 ,FHWA-HRT-06–103,,,,,,195.0,,,,,,,,,,,,,,,,,,,,ASTM C457,,5.8,,,,,,,RILEM TC 176-IDC,98.8,ASTM C1202-12,89.0,,,USA,"Effects of silica powder and cement type on durability of ultra high
performance concrete (UHPC)

https://doi.org/10.1016/j.cemconcomp.2015.11.005",2015.0,Ref-67-Research
W-15,851.0638297872339,White cement,,212.76595744680847,0.0,,0.0,0.0,127.6595744680851,0.0,0.0,0.0,0.0,,0.0,0.0,0.0,0.0,0.0,,1217.0212765957444,Silica Sand ,1,Straight  Steel Fiber ,117.0,19.0,0.2,1965.0,,,,,,,,187.23404255319144,Advacast 575 high range water reducer,12.765957446808509,Standard Curing ,20.0,,,,,,50 x 50 x 50 ,FHWA-HRT-06–103,,,,,,188.8,,,,,,,,,,,,,,,,,,,,ASTM C457,,7.9,,,,,,,RILEM TC 176-IDC,20.7,ASTM C1202-12,295.0,,,,,,
W-00,851.0638297872339,White cement,,212.76595744680847,0.0,,0.0,0.0,0.0,0.0,0.0,0.0,0.0,,0.0,0.0,0.0,0.0,0.0,,1336.1702127659573,Silica Sand ,1,Straight  Steel Fiber ,117.0,19.0,0.2,1965.0,,,,,,,,187.23404255319144,Advacast 575 high range water reducer,12.765957446808509,Standard Curing ,20.0,,,,,,50 x 50 x 50 ,FHWA-HRT-06–103,,,,,,173.6,,,,,,,,,,,,,,,,,,,,ASTM C457,,6.6,,,,,,,RILEM TC 176-IDC,17.7,ASTM C1202-12,637.0,,,,,,
V-25,851.0638297872339,Portland type V,,212.76595744680847,0.0,,0.0,0.0,212.76595744680847,0.0,0.0,0.0,0.0,,0.0,0.0,0.0,0.0,0.0,,1114.8936170212764,Silica Sand ,1,Straight  Steel Fiber ,117.0,19.0,0.2,1965.0,,,,,,,,187.23404255319144,Advacast 575 high range water reducer,12.765957446808509,Standard Curing ,20.0,,,,,,50 x 50 x 50 ,FHWA-HRT-06–103,,,,,,174.3,,,,,,,,,,,,,,,,,,,,ASTM C457,,6.1,,,,,,,RILEM TC 176-IDC,18.2,ASTM C1202-12,939.5,,,,,,
V-15,851.0638297872339,Portland type V,,212.76595744680847,0.0,,0.0,0.0,127.6595744680851,0.0,0.0,0.0,0.0,,0.0,0.0,0.0,0.0,0.0,,1208.5106382978722,Silica Sand ,1,Straight  Steel Fiber ,117.0,19.0,0.2,1965.0,,,,,,,,187.23404255319144,Advacast 575 high range water reducer,12.765957446808509,Standard Curing ,20.0,,,,,,50 x 50 x 50 ,FHWA-HRT-06–103,,,,,,187.4,,,,,,,,,,,,,,,,,,,,ASTM C457,,6.5,,,,,,,RILEM TC 176-IDC,18.0,ASTM C1202-12,488.5,,,,,,
V-00,851.0638297872339,Portland type V,,212.76595744680847,0.0,,0.0,0.0,0.0,0.0,0.0,0.0,0.0,,0.0,0.0,0.0,0.0,0.0,,1336.1702127659573,Silica Sand ,1,Straight  Steel Fiber ,117.0,19.0,0.2,1965.0,,,,,,,,187.23404255319144,Advacast 575 high range water reducer,12.765957446808509,Standard Curing ,20.0,,,,,,50 x 50 x 50 ,FHWA-HRT-06–103,,,,,,177.8,,,,,,,,,,,,,,,,,,,,ASTM C457,,4.5,,,,,,,RILEM TC 176-IDC,42.2,ASTM C1202-12,57.0,,,,,,
IG-25,851.0638297872339,Type I/GGBS cement,,212.76595744680847,0.0,,0.0,0.0,212.76595744680847,0.0,0.0,0.0,0.0,,0.0,0.0,0.0,0.0,0.0,,1123.404255319149,Silica Sand ,1,Straight  Steel Fiber ,117.0,19.0,0.2,1965.0,,,,,,,,187.23404255319144,Advacast 575 high range water reducer,12.765957446808509,Standard Curing ,20.0,,,,,,50 x 50 x 50 ,FHWA-HRT-06–103,,,,,,172.9,,,,,,,,,,,,,,,,,,,,ASTM C457,,5.7,,,,,,,RILEM TC 176-IDC,20.5,ASTM C1202-12,137.5,,,,,,
IG-15,851.0638297872339,Type I/GGBS cement,,212.76595744680847,0.0,,0.0,0.0,127.6595744680851,0.0,0.0,0.0,0.0,,0.0,0.0,0.0,0.0,0.0,,1208.5106382978722,Silica Sand ,1,Straight  Steel Fiber ,117.0,19.0,0.2,1965.0,,,,,,,,187.23404255319144,Advacast 575 high range water reducer,12.765957446808509,Standard Curing ,20.0,,,,,,50 x 50 x 50 ,FHWA-HRT-06–103,,,,,,181.2,,,,,,,,,,,,,,,,,,,,ASTM C457,,4.8,,,,,,,RILEM TC 176-IDC,24.2,ASTM C1202-12,229.0,,,,,,
IG-00,851.0638297872339,Type I/GGBS cement,,212.76595744680847,0.0,,0.0,0.0,0.0,0.0,0.0,0.0,0.0,,0.0,0.0,0.0,0.0,0.0,,1336.1702127659573,Silica Sand ,1,Straight  Steel Fiber ,117.0,19.0,0.2,1965.0,,,,,,,,187.23404255319144,Advacast 575 high range water reducer,12.765957446808509,Standard Curing ,20.0,,,,,,50 x 50 x 50 ,FHWA-HRT-06–103,,,,,,190.9,,,,,,,,,,,,,,,,,,,,ASTM C457,,5.8,,,,,,,RILEM TC 176-IDC,44.7,ASTM C1202-12,137.5,,,,,,
 UHPC with silica fume,691.0,Cement used is a Portland cement CEM I 52.5 N,52.5,172.0,0.0,,0.0,276.0,0.0,0.0,0.0,0.0,0.0,,0.0,0.0,0.0,0.0,0.0,,759.0,Silica sand,0.3,Steel Fiber ,138.0,13.0,0.16,,,,,,,,,187.3,High water reducer superplasticizer containing acrylic copolymer,22.0,Standard Curing ,20.0,,,,,,Cylinder 110 x 220,,,,,,,155.0,,,,,,,,,,,,40 x 40 x 160,,,,29.0,,,,CEMBUREAU ,,,6.1,,,,,,,,,,,, Algeria,"Durability of the Ultra High Performances Concrete containing
metakaolin

https://doi.org/10.1016/j.conbuildmat.2016.02.169",2016.0,Ref-68-Research
UHPC with metakaolin,691.0,Cement used is a Portland cement CEM I 52.5 N,52.5,0.0,0.0,,0.0,276.0,0.0,0.0,172.0,0.0,0.0,,0.0,0.0,0.0,0.0,0.0,,759.0,Silica sand,0.3,Steel Fiber ,138.0,13.0,0.16,,,,,,,,,187.3,High water reducer superplasticizer containing acrylic copolymer,22.0,Standard Curing ,20.0,,,,,,Cylinder 110 x 220,,,,,,,146.0,,,,,,,,,,,,40 x 40 x 160,,,,30.0,,,,CEMBUREAU ,,,7.1,,,,,,,,,,,,,,,
Reference,807.0,High sulfate-resistant cement (Type HS cement),,225.0,0.0,,0.0,243.0,0.0,0.0,0.0,0.0,0.0,,0.0,0.0,0.0,0.0,0.0,,972.0,Quartz Sand ,,,,,,,,,,,,,,196.0,polycarboxylate (PCE)-based high range water-reducing admixture (HRWRA),13.0,Standard Curing ,20.0,100.0,,ASTM C 1437,,190.0,50 x 50 x 50 ,ASTM C 109,55,,110,,,165.0,170.0,175.0,,,,,,,,,,,,,,,,,,ASTM C 185,,3.8,,,,,,,,,,,,,Canada ,"Using glass sand as an alternative for quartz sand in UHPC

https://doi.org/10.1016/j.conbuildmat.2017.03.187",2016.0,Ref-69-Research
0QS/100GS-350,794.0,High sulfate-resistant cement (Type HS cement),,221.0,0.0,,0.0,238.0,0.0,0.0,0.0,0.0,0.0,,0.0,0.0,0.0,0.0,953.0,Glass Sand ,0.0,,0.35,,,,,,,,,,,,,192.0,polycarboxylate (PCE)-based high range water-reducing admixture (HRWRA),13.0,Standard Curing ,20.0,100.0,,ASTM C 1437,,175.0,50 x 50 x 50 ,ASTM C 109,,,,,,130.0,,140.0,,,,,,,,,,,,,,,,,,ASTM C 185,,5.5,,,,,,,,,,,,,,,,
0QS/100GS-275,794.0,High sulfate-resistant cement (Type HS cement),,221.0,0.0,,0.0,238.0,0.0,0.0,0.0,0.0,0.0,,0.0,0.0,0.0,0.0,953.0,Glass Sand ,0.0,,0.275,,,,,,,,,,,,,192.0,polycarboxylate (PCE)-based high range water-reducing admixture (HRWRA),13.0,Standard Curing ,20.0,100.0,,ASTM C 1437,,210.0,50 x 50 x 50 ,ASTM C 109,,,,,,145.0,,165.0,,,,,,,,,,,,,,,,,,ASTM C 185,,4.6,,,,,,,,,,,,,,,,
0QS/100GS-225,794.0,High sulfate-resistant cement (Type HS cement),,221.0,0.0,,0.0,238.0,0.0,0.0,0.0,0.0,0.0,,0.0,0.0,0.0,0.0,953.0,Glass Sand ,0.0,,0.225,,,,,,,,,,,,,192.0,polycarboxylate (PCE)-based high range water-reducing admixture (HRWRA),13.0,Standard Curing ,20.0,100.0,,ASTM C 1437,,170.0,50 x 50 x 50 ,ASTM C 109,,,,,,135.0,,145.0,,,,,,,,,,,,,,,,,,ASTM C 185,,5.2,,,,,,,,,,,,,,,,
50QS/50GS,802.0,High sulfate-resistant cement (Type HS cement),,223.0,0.0,,0.0,241.0,0.0,0.0,0.0,0.0,0.0,,0.0,0.0,0.0,0.0,481.0,glass Sand ,481.0,Quartz Sand ,,,,,,,,,,,,,,194.0,polycarboxylate (PCE)-based high range water-reducing admixture (HRWRA),13.0,Standard Curing ,20.0,100.0,,ASTM C 1437,,200.0,50 x 50 x 50 ,ASTM C 109,50,,105,,,150.0,165.0,,,,,,,,,,,,,,,,,,,ASTM C 185,,4.3,,,,,,,,,,,,,,,,
0QS/100GS,794.0,High sulfate-resistant cement (Type HS cement),,221.0,0.0,,0.0,238.0,0.0,0.0,0.0,0.0,0.0,,0.0,0.0,0.0,0.0,953.0,Glass Sand ,0.0,,0.225,,,,,,,,,,,,,192.0,polycarboxylate (PCE)-based high range water-reducing admixture (HRWRA),13.0,Standard Curing ,20.0,100.0,,ASTM C 1437,,210.0,50 x 50 x 50 ,ASTM C 109,45,,100,,,135.0,160.0,,,,,,,,,,,,,,,,,,,ASTM C 185,,4.6,,,,,,,,,,,,,,,,
Reference,807.0,High sulfate-resistant cement (Type HS cement),,225.0,0.0,,0.0,243.0,0.0,0.0,0.0,0.0,0.0,,0.0,0.0,0.0,0.0,0.0,,972.0,Quartz Sand ,,,,,,,,,,,,,,196.0,polycarboxylate (PCE)-based high range water-reducing admixture (HRWRA),13.0, steam hot curing,90.0,100.0,,,,,50 x 50 x 50 ,ASTM C 109,,,,,,205.0,,,,,,,,,,,,,,,,,,,,,,,,,,,,,,,,,,,,,,
0QS/100GS-350,794.0,High sulfate-resistant cement (Type HS cement),,221.0,0.0,,0.0,238.0,0.0,0.0,0.0,0.0,0.0,,0.0,0.0,0.0,0.0,953.0,Glass Sand ,0.0,,0.35,,,,,,,,,,,,,192.0,polycarboxylate (PCE)-based high range water-reducing admixture (HRWRA),13.0, steam hot curing,90.0,100.0,,,,,50 x 50 x 50 ,ASTM C 109,,,,,,158.0,,,,,,,,,,,,,,,,,,,,,,,,,,,,,,,,,,,,,,
0QS/100GS-275,794.0,High sulfate-resistant cement (Type HS cement),,221.0,0.0,,0.0,238.0,0.0,0.0,0.0,0.0,0.0,,0.0,0.0,0.0,0.0,953.0,Glass Sand ,0.0,,0.275,,,,,,,,,,,,,192.0,polycarboxylate (PCE)-based high range water-reducing admixture (HRWRA),13.0, steam hot curing,90.0,100.0,,,,,50 x 50 x 50 ,ASTM C 109,,,,,,185.0,,,,,,,,,,,,,,,,,,,,,,,,,,,,,,,,,,,,,,
0QS/100GS-225,794.0,High sulfate-resistant cement (Type HS cement),,221.0,0.0,,0.0,238.0,0.0,0.0,0.0,0.0,0.0,,0.0,0.0,0.0,0.0,953.0,Glass Sand ,0.0,,0.225,,,,,,,,,,,,,192.0,polycarboxylate (PCE)-based high range water-reducing admixture (HRWRA),13.0, steam hot curing,90.0,100.0,,,,,50 x 50 x 50 ,ASTM C 109,,,,,,168.0,,,,,,,,,,,,,,,,,,,,,,,,,,,,,,,,,,,,,,
50QS/50GS,802.0,High sulfate-resistant cement (Type HS cement),,223.0,0.0,,0.0,241.0,0.0,0.0,0.0,0.0,0.0,,0.0,0.0,0.0,0.0,481.0,glass Sand ,481.0,Quartz Sand ,,,,,,,,,,,,,,194.0,polycarboxylate (PCE)-based high range water-reducing admixture (HRWRA),13.0, steam hot curing,90.0,100.0,,,,,50 x 50 x 50 ,ASTM C 109,,,,,,195.0,,,,,,,,,,,,,,,,,,,,,,,,,,,,,,,,,,,,,,
0QS/100GS,794.0,High sulfate-resistant cement (Type HS cement),,221.0,0.0,,0.0,238.0,0.0,0.0,0.0,0.0,0.0,,0.0,0.0,0.0,0.0,953.0,Glass Sand ,0.0,,0.225,,,,,,,,,,,,,192.0,polycarboxylate (PCE)-based high range water-reducing admixture (HRWRA),13.0, steam hot curing,90.0,100.0,,,,,50 x 50 x 50 ,ASTM C 109,,,,,,185.0,,,,,,,,,,,,,,,,,,,,,,,,,,,,,,,,,,,,,,
A0,856.5,Ordinary Portland Cement (OPC) CEM I 42.5,42.5,214.1,0.0,,0.0,0.0,0.0,0.0,0.0,0.0,0.0,,0.0,0.0,0.0,0.0,0.0,,1177.5,quartz sand,0.8,Steel fibres,120.0,13.0,0.2,,,,,,,,,184.0,polycsarboxylic-acid-based superplasticizer (SP) ,19.7,Standard Curing ,20.0,,,GB/T2419-2005 of China standard,,220.0,40 x 40 x 160 ,,,,,,,155.0,,,,,,,,,,,,,,,,,,,,,,,,,,,,,,,,,,,China,"Development of an eco-friendly ultra-high performance concrete based on waste basalt powder for Sichuan-Tibet Railway 

https://doi.org/10.1016/j.jclepro.2021.127775",2021.0,Ref-70-Research
A1-BP1,695.9,Ordinary Portland Cement (OPC) CEM I 42.5,42.5,214.1,0.0,,0.0,0.0,0.0,0.0,0.0,0.0,0.0,,0.0,0.0,0.0,0.0,160.6,Balast Powder ,1177.5,quartz sand,0.8,Steel fibres,120.0,13.0,0.2,,,,,,,,,184.0,polycsarboxylic-acid-based superplasticizer (SP) ,20.9,Standard Curing ,20.0,,,GB/T2419-2005 of China standard,,220.0,40 x 40 x 160 ,,,,,,,139.0,,,,,,,,,,,,,,,,,,,,,,,,,,,,,,,,,,,,,,
A1-BP2,695.9,Ordinary Portland Cement (OPC) CEM I 42.5,42.5,214.1,0.0,,0.0,0.0,0.0,0.0,0.0,0.0,0.0,,0.0,0.0,0.0,0.0,160.6,Balast Powder ,1177.5,quartz sand,0.8,Steel fibres,120.0,13.0,0.2,,,,,,,,,184.0,polycsarboxylic-acid-based superplasticizer (SP) ,22.2,Standard Curing ,20.0,,,GB/T2419-2005 of China standard,,220.0,40 x 40 x 160 ,,,,,,,149.0,,,,,,,,,,,,,,,,,,,,,,,,,,,,,,,,,,,,,,
A1-BP3,695.9,Ordinary Portland Cement (OPC) CEM I 42.5,42.5,214.1,0.0,,0.0,0.0,0.0,0.0,0.0,0.0,0.0,,0.0,0.0,0.0,0.0,160.6,Balast Powder ,1177.5,quartz sand,0.8,Steel fibres,120.0,13.0,0.2,,,,,,,,,184.0,polycsarboxylic-acid-based superplasticizer (SP) ,23.3,Standard Curing ,20.0,,,GB/T2419-2005 of China standard,,220.0,40 x 40 x 160 ,,,,,,,150.0,,,,,,,,,,,,,,,,,,,,,,,,,,,,,,,,,,,,,,
A2-BP1,535.3,Ordinary Portland Cement (OPC) CEM I 42.5,42.5,214.1,0.0,,0.0,0.0,0.0,0.0,0.0,0.0,0.0,,0.0,0.0,0.0,0.0,321.2,Balast Powder ,1177.5,quartz sand,0.8,Steel fibres,120.0,13.0,0.2,,,,,,,,,184.0,polycsarboxylic-acid-based superplasticizer (SP) ,22.5,Standard Curing ,20.0,,,GB/T2419-2005 of China standard,,220.0,40 x 40 x 160 ,,,,,,,132.0,,,,,,,,,,,,,,,,,,,,,,,,,,,,,,,,,,,,,,
A2-BP2,535.3,Ordinary Portland Cement (OPC) CEM I 42.5,42.5,214.1,0.0,,0.0,0.0,0.0,0.0,0.0,0.0,0.0,,0.0,0.0,0.0,0.0,321.2,Balast Powder ,1177.5,quartz sand,0.8,Steel fibres,120.0,13.0,0.2,,,,,,,,,184.0,polycsarboxylic-acid-based superplasticizer (SP) ,23.9,Standard Curing ,20.0,,,GB/T2419-2005 of China standard,,220.0,40 x 40 x 160 ,,,,,,,134.0,,,,,,,,,,,,,,,,,,,,,,,,,,,,,,,,,,,,,,
A2-BP3,535.3,Ordinary Portland Cement (OPC) CEM I 42.5,42.5,214.1,0.0,,0.0,0.0,0.0,0.0,0.0,0.0,0.0,,0.0,0.0,0.0,0.0,321.2,Balast Powder ,1177.5,quartz sand,0.8,Steel fibres,120.0,13.0,0.2,,,,,,,,,184.0,polycsarboxylic-acid-based superplasticizer (SP) ,24.5,Standard Curing ,20.0,,,GB/T2419-2005 of China standard,,220.0,40 x 40 x 160 ,,,,,,,138.0,,,,,,,,,,,,,,,,,,,,,,,,,,,,,,,,,,,,,,
A3-BP1,374.7,Ordinary Portland Cement (OPC) CEM I 42.5,42.5,214.1,0.0,,0.0,0.0,0.0,0.0,0.0,0.0,0.0,,0.0,0.0,0.0,0.0,481.8,Balast Powder ,1177.5,quartz sand,0.8,Steel fibres,120.0,13.0,0.2,,,,,,,,,184.0,polycsarboxylic-acid-based superplasticizer (SP) ,23.1,Standard Curing ,20.0,,,GB/T2419-2005 of China standard,,220.0,40 x 40 x 160 ,,,,,,,115.0,,,,,,,,,,,,,,,,,,,,,,,,,,,,,,,,,,,,,,
A3-BP2,374.7,Ordinary Portland Cement (OPC) CEM I 42.5,42.5,214.1,0.0,,0.0,0.0,0.0,0.0,0.0,0.0,0.0,,0.0,0.0,0.0,0.0,481.8,Balast Powder ,1177.5,quartz sand,0.8,Steel fibres,120.0,13.0,0.2,,,,,,,,,184.0,polycsarboxylic-acid-based superplasticizer (SP) ,24.3,Standard Curing ,20.0,,,GB/T2419-2005 of China standard,,220.0,40 x 40 x 160 ,,,,,,,121.0,,,,,,,,,,,,,,,,,,,,,,,,,,,,,,,,,,,,,,
A3-BP3,374.7,Ordinary Portland Cement (OPC) CEM I 42.5,42.5,214.1,0.0,,0.0,0.0,0.0,0.0,0.0,0.0,0.0,,0.0,0.0,0.0,0.0,481.8,Balast Powder ,1177.5,quartz sand,0.8,Steel fibres,120.0,13.0,0.2,,,,,,,,,184.0,polycsarboxylic-acid-based superplasticizer (SP) ,25.5,Standard Curing ,20.0,,,GB/T2419-2005 of China standard,,220.0,40 x 40 x 160 ,,,,,,,121.0,,,,,,,,,,,,,,,,,,,,,,,,,,,,,,,,,,,,,,
A0,856.5,Ordinary Portland Cement (OPC) CEM I 42.5,42.5,214.1,0.0,,0.0,0.0,0.0,0.0,0.0,0.0,0.0,,0.0,0.0,0.0,0.0,0.0,,1177.5,quartz sand,0.8,Steel fibres,120.0,13.0,0.2,,,,,,,,,184.0,polycsarboxylic-acid-based superplasticizer (SP) ,19.7,Steam Curing ,80.0,,,GB/T2419-2005 of China standard,,220.0,40 x 40 x 160 ,,,,,,,166.0,,,,,,,,,,,,,,,,,,,,,,,,,,,,,,,,,,,,,,
A1-BP1,695.9,Ordinary Portland Cement (OPC) CEM I 42.5,42.5,214.1,0.0,,0.0,0.0,0.0,0.0,0.0,0.0,0.0,,0.0,0.0,0.0,0.0,160.6,Balast Powder ,1177.5,quartz sand,0.8,Steel fibres,120.0,13.0,0.2,,,,,,,,,184.0,polycsarboxylic-acid-based superplasticizer (SP) ,20.9,Steam Curing ,80.0,,,GB/T2419-2005 of China standard,,220.0,40 x 40 x 160 ,,,,,,,184.0,,,,,,,,,,,,,,,,,,,,,,,,,,,,,,,,,,,,,,
A1-BP2,695.9,Ordinary Portland Cement (OPC) CEM I 42.5,42.5,214.1,0.0,,0.0,0.0,0.0,0.0,0.0,0.0,0.0,,0.0,0.0,0.0,0.0,160.6,Balast Powder ,1177.5,quartz sand,0.8,Steel fibres,120.0,13.0,0.2,,,,,,,,,184.0,polycsarboxylic-acid-based superplasticizer (SP) ,22.2,Steam Curing ,80.0,,,GB/T2419-2005 of China standard,,220.0,40 x 40 x 160 ,,,,,,,198.0,,,,,,,,,,,,,,,,,,,,,,,,,,,,,,,,,,,,,,
A1-BP3,695.9,Ordinary Portland Cement (OPC) CEM I 42.5,42.5,214.1,0.0,,0.0,0.0,0.0,0.0,0.0,0.0,0.0,,0.0,0.0,0.0,0.0,160.6,Balast Powder ,1177.5,quartz sand,0.8,Steel fibres,120.0,13.0,0.2,,,,,,,,,184.0,polycsarboxylic-acid-based superplasticizer (SP) ,23.3,Steam Curing ,80.0,,,GB/T2419-2005 of China standard,,220.0,40 x 40 x 160 ,,,,,,,199.0,,,,,,,,,,,,,,,,,,,,,,,,,,,,,,,,,,,,,,
A2-BP1,535.3,Ordinary Portland Cement (OPC) CEM I 42.5,42.5,214.1,0.0,,0.0,0.0,0.0,0.0,0.0,0.0,0.0,,0.0,0.0,0.0,0.0,321.2,Balast Powder ,1177.5,quartz sand,0.8,Steel fibres,120.0,13.0,0.2,,,,,,,,,184.0,polycsarboxylic-acid-based superplasticizer (SP) ,22.5,Steam Curing ,80.0,,,GB/T2419-2005 of China standard,,220.0,40 x 40 x 160 ,,,,,,,171.0,,,,,,,,,,,,,,,,,,,,,,,,,,,,,,,,,,,,,,
A2-BP2,535.3,Ordinary Portland Cement (OPC) CEM I 42.5,42.5,214.1,0.0,,0.0,0.0,0.0,0.0,0.0,0.0,0.0,,0.0,0.0,0.0,0.0,321.2,Balast Powder ,1177.5,quartz sand,0.8,Steel fibres,120.0,13.0,0.2,,,,,,,,,184.0,polycsarboxylic-acid-based superplasticizer (SP) ,23.9,Steam Curing ,80.0,,,GB/T2419-2005 of China standard,,220.0,40 x 40 x 160 ,,,,,,,173.0,,,,,,,,,,,,,,,,,,,,,,,,,,,,,,,,,,,,,,
A2-BP3,535.3,Ordinary Portland Cement (OPC) CEM I 42.5,42.5,214.1,0.0,,0.0,0.0,0.0,0.0,0.0,0.0,0.0,,0.0,0.0,0.0,0.0,321.2,Balast Powder ,1177.5,quartz sand,0.8,Steel fibres,120.0,13.0,0.2,,,,,,,,,184.0,polycsarboxylic-acid-based superplasticizer (SP) ,24.5,Steam Curing ,80.0,,,GB/T2419-2005 of China standard,,220.0,40 x 40 x 160 ,,,,,,,177.0,,,,,,,,,,,,,,,,,,,,,,,,,,,,,,,,,,,,,,
A3-BP1,374.7,Ordinary Portland Cement (OPC) CEM I 42.5,42.5,214.1,0.0,,0.0,0.0,0.0,0.0,0.0,0.0,0.0,,0.0,0.0,0.0,0.0,481.8,Balast Powder ,1177.5,quartz sand,0.8,Steel fibres,120.0,13.0,0.2,,,,,,,,,184.0,polycsarboxylic-acid-based superplasticizer (SP) ,23.1,Steam Curing ,80.0,,,GB/T2419-2005 of China standard,,220.0,40 x 40 x 160 ,,,,,,,144.0,,,,,,,,,,,,,,,,,,,,,,,,,,,,,,,,,,,,,,
A3-BP2,374.7,Ordinary Portland Cement (OPC) CEM I 42.5,42.5,214.1,0.0,,0.0,0.0,0.0,0.0,0.0,0.0,0.0,,0.0,0.0,0.0,0.0,481.8,Balast Powder ,1177.5,quartz sand,0.8,Steel fibres,120.0,13.0,0.2,,,,,,,,,184.0,polycsarboxylic-acid-based superplasticizer (SP) ,24.3,Steam Curing ,80.0,,,GB/T2419-2005 of China standard,,220.0,40 x 40 x 160 ,,,,,,,152.0,,,,,,,,,,,,,,,,,,,,,,,,,,,,,,,,,,,,,,
A3-BP3,374.7,Ordinary Portland Cement (OPC) CEM I 42.5,42.5,214.1,0.0,,0.0,0.0,0.0,0.0,0.0,0.0,0.0,,0.0,0.0,0.0,0.0,481.8,Balast Powder ,1177.5,quartz sand,0.8,Steel fibres,120.0,13.0,0.2,,,,,,,,,184.0,polycsarboxylic-acid-based superplasticizer (SP) ,25.5,Steam Curing ,80.0,,,GB/T2419-2005 of China standard,,220.0,40 x 40 x 160 ,,,,,,,152.0,,,,,,,,,,,,,,,,,,,,,,,,,,,,,,,,,,,,,,
A0,856.5,Ordinary Portland Cement (OPC) CEM I 42.5,42.5,214.1,0.0,,0.0,0.0,0.0,0.0,0.0,0.0,0.0,,0.0,0.0,0.0,0.0,0.0,,1177.5,quartz sand,0.8,Steel fibres,120.0,13.0,0.2,,,,,,,,,184.0,polycsarboxylic-acid-based superplasticizer (SP) ,19.7,Autoclave Curing ,180.0,,,GB/T2419-2005 of China standard,,220.0,40 x 40 x 160 ,,,,,,,191.0,,,,,,,,,,,,,,,,,,,,,,,,,,,,,,,,,,,,,,
A1-BP1,695.9,Ordinary Portland Cement (OPC) CEM I 42.5,42.5,214.1,0.0,,0.0,0.0,0.0,0.0,0.0,0.0,0.0,,0.0,0.0,0.0,0.0,160.6,Balast Powder ,1177.5,quartz sand,0.8,Steel fibres,120.0,13.0,0.2,,,,,,,,,184.0,polycsarboxylic-acid-based superplasticizer (SP) ,20.9,Autoclave Curing ,180.0,,,GB/T2419-2005 of China standard,,220.0,40 x 40 x 160 ,,,,,,,205.0,,,,,,,,,,,,,,,,,,,,,,,,,,,,,,,,,,,,,,
A1-BP2,695.9,Ordinary Portland Cement (OPC) CEM I 42.5,42.5,214.1,0.0,,0.0,0.0,0.0,0.0,0.0,0.0,0.0,,0.0,0.0,0.0,0.0,160.6,Balast Powder ,1177.5,quartz sand,0.8,Steel fibres,120.0,13.0,0.2,,,,,,,,,184.0,polycsarboxylic-acid-based superplasticizer (SP) ,22.2,Autoclave Curing ,180.0,,,GB/T2419-2005 of China standard,,220.0,40 x 40 x 160 ,,,,,,,215.0,,,,,,,,,,,,,,,,,,,,,,,,,,,,,,,,,,,,,,
A1-BP3,695.9,Ordinary Portland Cement (OPC) CEM I 42.5,42.5,214.1,0.0,,0.0,0.0,0.0,0.0,0.0,0.0,0.0,,0.0,0.0,0.0,0.0,160.6,Balast Powder ,1177.5,quartz sand,0.8,Steel fibres,120.0,13.0,0.2,,,,,,,,,184.0,polycsarboxylic-acid-based superplasticizer (SP) ,23.3,Autoclave Curing ,180.0,,,GB/T2419-2005 of China standard,,220.0,40 x 40 x 160 ,,,,,,,220.0,,,,,,,,,,,,,,,,,,,,,,,,,,,,,,,,,,,,,,
A2-BP1,535.3,Ordinary Portland Cement (OPC) CEM I 42.5,42.5,214.1,0.0,,0.0,0.0,0.0,0.0,0.0,0.0,0.0,,0.0,0.0,0.0,0.0,321.2,Balast Powder ,1177.5,quartz sand,0.8,Steel fibres,120.0,13.0,0.2,,,,,,,,,184.0,polycsarboxylic-acid-based superplasticizer (SP) ,22.5,Autoclave Curing ,180.0,,,GB/T2419-2005 of China standard,,220.0,40 x 40 x 160 ,,,,,,,197.0,,,,,,,,,,,,,,,,,,,,,,,,,,,,,,,,,,,,,,
A2-BP2,535.3,Ordinary Portland Cement (OPC) CEM I 42.5,42.5,214.1,0.0,,0.0,0.0,0.0,0.0,0.0,0.0,0.0,,0.0,0.0,0.0,0.0,321.2,Balast Powder ,1177.5,quartz sand,0.8,Steel fibres,120.0,13.0,0.2,,,,,,,,,184.0,polycsarboxylic-acid-based superplasticizer (SP) ,23.9,Autoclave Curing ,180.0,,,GB/T2419-2005 of China standard,,220.0,40 x 40 x 160 ,,,,,,,200.0,,,,,,,,,,,,,,,,,,,,,,,,,,,,,,,,,,,,,,
A2-BP3,535.3,Ordinary Portland Cement (OPC) CEM I 42.5,42.5,214.1,0.0,,0.0,0.0,0.0,0.0,0.0,0.0,0.0,,0.0,0.0,0.0,0.0,321.2,Balast Powder ,1177.5,quartz sand,0.8,Steel fibres,120.0,13.0,0.2,,,,,,,,,184.0,polycsarboxylic-acid-based superplasticizer (SP) ,24.5,Autoclave Curing ,180.0,,,GB/T2419-2005 of China standard,,220.0,40 x 40 x 160 ,,,,,,,205.0,,,,,,,,,,,,,,,,,,,,,,,,,,,,,,,,,,,,,,
A3-BP1,374.7,Ordinary Portland Cement (OPC) CEM I 42.5,42.5,214.1,0.0,,0.0,0.0,0.0,0.0,0.0,0.0,0.0,,0.0,0.0,0.0,0.0,481.8,Balast Powder ,1177.5,quartz sand,0.8,Steel fibres,120.0,13.0,0.2,,,,,,,,,184.0,polycsarboxylic-acid-based superplasticizer (SP) ,23.1,Autoclave Curing ,180.0,,,GB/T2419-2005 of China standard,,220.0,40 x 40 x 160 ,,,,,,,168.0,,,,,,,,,,,,,,,,,,,,,,,,,,,,,,,,,,,,,,
A3-BP2,374.7,Ordinary Portland Cement (OPC) CEM I 42.5,42.5,214.1,0.0,,0.0,0.0,0.0,0.0,0.0,0.0,0.0,,0.0,0.0,0.0,0.0,481.8,Balast Powder ,1177.5,quartz sand,0.8,Steel fibres,120.0,13.0,0.2,,,,,,,,,184.0,polycsarboxylic-acid-based superplasticizer (SP) ,24.3,Autoclave Curing ,180.0,,,GB/T2419-2005 of China standard,,220.0,40 x 40 x 160 ,,,,,,,177.0,,,,,,,,,,,,,,,,,,,,,,,,,,,,,,,,,,,,,,
A3-BP3,374.7,Ordinary Portland Cement (OPC) CEM I 42.5,42.5,214.1,0.0,,0.0,0.0,0.0,0.0,0.0,0.0,0.0,,0.0,0.0,0.0,0.0,481.8,Balast Powder ,1177.5,quartz sand,0.8,Steel fibres,120.0,13.0,0.2,,,,,,,,,184.0,polycsarboxylic-acid-based superplasticizer (SP) ,25.5,Autoclave Curing ,180.0,,,GB/T2419-2005 of China standard,,220.0,40 x 40 x 160 ,,,,,,,177.0,,,,,,,,,,,,,,,,,,,,,,,,,,,,,,,,,,,,,,
UHPC-R1,1000.0,Ordinary Portland Cement ,,250.0,0.0,,0.0,0.0,0.0,0.0,0.0,0.0,0.0,,0.0,0.0,0.0,0.0,0.0,,1100.0,Silica Sand ,0.3,Steel fibres,156.0,13.0,0.22,2300.0,,,,,,,,170.0,Superplasticiser-Sika,70.0,Steam Curing ,70.0,,,,,,Cylinder 100 x 200,AS1012.9 ,,,,,,159.3,,,,,,,,,,,,,,,,,,,,,,,,,,,,,,,,,,,Australia,"Effect of grounded blast furnace slag and rice husk ash on performance of ultra-high-performance concrete (UHPC) subjected to impact loading

https://doi.org/10.1016/j.conbuildmat.2022.127213",2022.0,Ref-71-Research
UHPC-AC1,625.0,Ordinary Portland Cement ,,250.0,0.0,,0.0,0.0,0.0,0.0,0.0,375.0,0.0,,0.0,0.0,0.0,0.0,0.0,,1100.0,Silica Sand ,0.3,Steel fibres,156.0,13.0,0.22,2300.0,,,,,,,,170.0,Superplasticiser-Sika,70.0,Steam Curing ,70.0,,,,,,Cylinder 100 x 200,AS1012.9 ,,,,,,151.3,,,,,,,,,,,,,,,,,,,,,,,,,,,,,,,,,,,,,,
UHPC-AC2,625.0,Ordinary Portland Cement ,,250.0,0.0,,0.0,0.0,0.0,187.5,0.0,187.5,0.0,,0.0,0.0,0.0,0.0,0.0,,1100.0,Silica Sand ,0.3,Steel fibres,156.0,13.0,0.22,2300.0,,,,,,,,170.0,Superplasticiser-Sika,70.0,Steam Curing ,70.0,,,,,,Cylinder 100 x 200,AS1012.9 ,,,,,,143.5,,,,,,,,,,,,,,,,,,,,,,,,,,,,,,,,,,,,,,
T58,546.0,cement (P⋅O 52.5),52.5,140.0,0.0,,150.0,0.0,0.0,0.0,0.0,0.0,0.0,,0.0,0.0,0.0,0.0,755.0,Gold Tailings,500.0,Natural River sand,,,,,,,,,,,,,,190.0,"polycarboxylate-ether based 
superplasticizer ",35.0,Standard Curing ,20.0,,,EN 1015–3,,235.0,40 x 40 x 160 , EN 196-1(2005).,,,,,,115.0,121.8,,,,,,,,,,,,,,,,,,,,,,7.46,,,,,,,,,,,,China,"A novel design of low carbon footprint Ultra-High Performance Concrete 
(UHPC) based on full scale recycling of gold tailings

https://doi.org/10.1016/j.conbuildmat.2021.124664",2021.0,Ref-72-Research
T42,615.0,cement (P⋅O 52.5),52.5,140.0,0.0,,150.0,0.0,0.0,0.0,0.0,0.0,0.0,,0.0,0.0,0.0,0.0,556.0,Gold Tailings,629.0,Natural River sand,,,,,,,,,,,,,,190.0,"polycarboxylate-ether based 
superplasticizer ",35.0,Standard Curing ,20.0,,,EN 1015–3,,235.0,40 x 40 x 160 , EN 196-1(2005).,,,,,,119.0,123.0,,,,,,,,,,,,,,,,,,,,,,,,,,,,,,,,,,,,,
