Repository: Jocund96/Data-to-Design-ML

# Data

The datasets required by the S1 Linear Family workflows are included in this
directory.

| Dataset | Path | Purpose |
|---|---|---|
| Raw UCI Concrete | `raw/uci_concrete_data.xlsx` | Exploratory analysis and cleaning |
| UCI Concrete | `processed/uci_concrete_clean_engineered.csv` | Baseline and representation experiments |
| UHPC workbook | `raw/UHPC Dataset  (Version-2).xlsx` | Original UHPC import |
| Target-filtered UHPC | `processed/uhpc_rows_with_28day_target.csv` | Semantic missingness experiments |
| Shared semantic UHPC | `processed/shared_strategies/uhpc_semantic_50/` | Row-mixed, publication, uncertainty, and attribution experiments |

File: S1_Linear/data/processed/week6_semantic_cleaned.csv (part 9 of 17)
900.0,"Ordinary Portland cement
ASTM C150 type I",,220.0,0.0,not_applicable,0.0,0.0,0.0,0.0,0.0,0.0,94.0,Steel Slag,0.0,0.0,0.0,0.0,0.0,not_applicable,942.0,Fine dune sand,0.6,Straight Steel Fibers,157.0,12.7,0.15,2500.0,,not_applicable,0.0,,,,,162.0,polycarboxylic-based ether hyperplasticiser,40.0,Standard Curing,22.0,,,153.0
900.0,"Ordinary Portland cement
ASTM C150 type I",,220.0,0.0,not_applicable,0.0,0.0,0.0,0.0,0.0,0.0,177.0,Steel Slag,0.0,0.0,0.0,0.0,0.0,not_applicable,886.0,Fine dune sand,0.6,Straight Steel Fibers,157.0,12.7,0.15,2500.0,,not_applicable,0.0,,,,,162.0,polycarboxylic-based ether hyperplasticiser,40.0,Standard Curing,22.0,,,160.0
960.0,Ordinary Portland cement with strength grade of 42.5,42.5,288.0,0.0,not_applicable,0.0,0.0,0.0,0.0,0.0,0.0,0.0,not_applicable,0.0,0.0,0.0,0.0,0.0,not_applicable,960.0,quartz sand,0.6,Steel Fibers,78.0,13.0,0.2,2850.0,,not_applicable,0.0,,,,,249.6,polycarboxylate-based superplasticizer (SP,17.471999999999998,Standard Curing,22.0,90.0,,175.0
960.0,Ordinary Portland cement with strength grade of 42.5,42.5,288.0,0.0,not_applicable,0.0,0.0,0.0,0.0,0.0,0.0,0.0,not_applicable,0.0,0.0,0.0,0.0,0.0,not_applicable,960.0,quartz sand,0.6,Steel Fibers,78.0,13.0,0.2,2850.0,,not_applicable,0.0,,,,,249.6,polycarboxylate-based superplasticizer (SP,19.968000000000004,Standard Curing,22.0,90.0,,179.0
960.0,Ordinary Portland cement with strength grade of 42.5,42.5,288.0,0.0,not_applicable,0.0,0.0,0.0,0.0,0.0,0.0,0.0,not_applicable,0.0,0.0,0.0,0.0,0.0,not_applicable,960.0,quartz sand,0.6,Steel Fibers,78.0,13.0,0.2,2850.0,,not_applicable,0.0,,,,,249.6,polycarboxylate-based superplasticizer (SP,22.464,Standard Curing,22.0,90.0,,168.0
960.0,Ordinary Portland cement with strength grade of 42.5,42.5,288.0,0.0,not_applicable,0.0,0.0,0.0,0.0,0.0,0.0,0.0,not_applicable,0.0,0.0,0.0,0.0,0.0,not_applicable,960.0,quartz sand,0.6,Steel Fibers,78.0,13.0,0.2,2850.0,,not_applicable,0.0,,,,,274.56,polycarboxylate-based superplasticizer (SP,12.48,Standard Curing,22.0,90.0,,149.0
960.0,Ordinary Portland cement with strength grade of 42.5,42.5,288.0,0.0,not_applicable,0.0,0.0,0.0,0.0,0.0,0.0,0.0,not_applicable,0.0,0.0,0.0,0.0,0.0,not_applicable,960.0,quartz sand,0.6,Steel Fibers,78.0,13.0,0.2,2850.0,,not_applicable,0.0,,,,,274.56,polycarboxylate-based superplasticizer (SP,14.976,Standard Curing,22.0,90.0,,147.0
960.0,Ordinary Portland cement with strength grade of 42.5,42.5,288.0,0.0,not_applicable,0.0,0.0,0.0,0.0,0.0,0.0,0.0,not_applicable,0.0,0.0,0.0,0.0,0.0,not_applicable,960.0,quartz sand,0.6,Steel Fibers,78.0,13.0,0.2,2850.0,,not_applicable,0.0,,,,,274.56,polycarboxylate-based superplasticizer (SP,17.471999999999998,Standard Curing,22.0,90.0,,152.0
960.0,Ordinary Portland cement with strength grade of 42.5,42.5,288.0,0.0,not_applicable,0.0,0.0,0.0,0.0,0.0,0.0,0.0,not_applicable,0.0,0.0,0.0,0.0,0.0,not_applicable,960.0,quartz sand,0.6,Steel Fibers,78.0,13.0,0.2,2850.0,,not_applicable,0.0,,,,,274.56,polycarboxylate-based superplasticizer (SP,19.968000000000004,Standard Curing,22.0,90.0,,158.0
960.0,Ordinary Portland cement with strength grade of 42.5,42.5,288.0,0.0,not_applicable,0.0,0.0,0.0,0.0,0.0,0.0,0.0,not_applicable,0.0,0.0,0.0,0.0,0.0,not_applicable,960.0,quartz sand,0.6,Steel Fibers,78.0,13.0,0.2,2850.0,,not_applicable,0.0,,,,,299.52,polycarboxylate-based superplasticizer (SP,9.984000000000002,Standard Curing,22.0,90.0,,146.0
960.0,Ordinary Portland cement with strength grade of 42.5,42.5,288.0,0.0,not_applicable,0.0,0.0,0.0,0.0,0.0,0.0,0.0,not_applicable,0.0,0.0,0.0,0.0,0.0,not_applicable,960.0,quartz sand,0.6,Steel Fibers,78.0,13.0,0.2,2850.0,,not_applicable,0.0,,,,,299.52,polycarboxylate-based superplasticizer (SP,12.48,Standard Curing,22.0,90.0,,142.0
960.0,Ordinary Portland cement with strength grade of 42.5,42.5,288.0,0.0,not_applicable,0.0,0.0,0.0,0.0,0.0,0.0,0.0,not_applicable,0.0,0.0,0.0,0.0,0.0,not_applicable,960.0,quartz sand,0.6,Steel Fibers,78.0,13.0,0.2,2850.0,,not_applicable,0.0,,,,,299.52,polycarboxylate-based superplasticizer (SP,14.976,Standard Curing,22.0,90.0,,156.0
960.0,Ordinary Portland cement with strength grade of 42.5,42.5,288.0,0.0,not_applicable,0.0,0.0,0.0,0.0,0.0,0.0,0.0,not_applicable,0.0,0.0,0.0,0.0,0.0,not_applicable,960.0,quartz sand,0.6,Steel Fibers,78.0,13.0,0.2,2850.0,,not_applicable,0.0,,,,,299.52,polycarboxylate-based superplasticizer (SP,17.471999999999998,Standard Curing,22.0,90.0,,158.0
960.0,Ordinary Portland cement with strength grade of 42.5,42.5,288.0,0.0,not_applicable,0.0,0.0,0.0,0.0,0.0,0.0,0.0,not_applicable,0.0,0.0,0.0,0.0,0.0,not_applicable,960.0,quartz sand,0.6,Steel Fibers,156.0,13.0,0.2,2850.0,,not_applicable,0.0,,,,,224.64,polycarboxylate-based superplasticizer (SP,17.471999999999998,Standard Curing,22.0,90.0,,213.0
960.0,Ordinary Portland cement with strength grade of 42.5,42.5,288.0,0.0,not_applicable,0.0,0.0,0.0,0.0,0.0,0.0,0.0,not_applicable,0.0,0.0,0.0,0.0,0.0,not_applicable,960.0,quartz sand,0.6,Steel Fibers,156.0,13.0,0.2,2850.0,,not_applicable,0.0,,,,,224.64,polycarboxylate-based superplasticizer (SP,19.968000000000004,Standard Curing,22.0,90.0,,210.0
960.0,Ordinary Portland cement with strength grade of 42.5,42.5,288.0,0.0,not_applicable,0.0,0.0,0.0,0.0,0.0,0.0,0.0,not_applicable,0.0,0.0,0.0,0.0,0.0,not_applicable,960.0,quartz sand,0.6,Steel Fibers,156.0,13.0,0.2,2850.0,,not_applicable,0.0,,,,,224.64,polycarboxylate-based superplasticizer (SP,22.464,Standard Curing,22.0,90.0,,205.0
960.0,Ordinary Portland cement with strength grade of 42.5,42.5,288.0,0.0,not_applicable,0.0,0.0,0.0,0.0,0.0,0.0,0.0,not_applicable,0.0,0.0,0.0,0.0,0.0,not_applicable,960.0,quartz sand,0.6,Steel Fibers,156.0,13.0,0.2,2850.0,,not_applicable,0.0,,,,,224.64,polycarboxylate-based superplasticizer (SP,24.96,Standard Curing,22.0,90.0,,196.0
960.0,Ordinary Portland cement with strength grade of 42.5,42.5,288.0,0.0,not_applicable,0.0,0.0,0.0,0.0,0.0,0.0,0.0,not_applicable,0.0,0.0,0.0,0.0,0.0,not_applicable,960.0,quartz sand,0.6,Steel Fibers,156.0,13.0,0.2,2850.0,,not_applicable,0.0,,,,,249.6,polycarboxylate-based superplasticizer (SP,14.976,Standard Curing,22.0,90.0,,207.0
960.0,Ordinary Portland cement with strength grade of 42.5,42.5,288.0,0.0,not_applicable,0.0,0.0,0.0,0.0,0.0,0.0,0.0,not_applicable,0.0,0.0,0.0,0.0,0.0,not_applicable,960.0,quartz sand,0.6,Steel Fibers,156.0,13.0,0.2,2850.0,,not_applicable,0.0,,,,,249.6,polycarboxylate-based superplasticizer (SP,17.471999999999998,Standard Curing,22.0,90.0,,194.0
960.0,Ordinary Portland cement with strength grade of 42.5,42.5,288.0,0.0,not_applicable,0.0,0.0,0.0,0.0,0.0,0.0,0.0,not_applicable,0.0,0.0,0.0,0.0,0.0,not_applicable,960.0,quartz sand,0.6,Steel Fibers,156.0,13.0,0.2,2850.0,,not_applicable,0.0,,,,,249.6,polycarboxylate-based superplasticizer (SP,19.968000000000004,Standard Curing,22.0,90.0,,208.0
960.0,Ordinary Portland cement with strength grade of 42.5,42.5,288.0,0.0,not_applicable,0.0,0.0,0.0,0.0,0.0,0.0,0.0,not_applicable,0.0,0.0,0.0,0.0,0.0,not_applicable,960.0,quartz sand,0.6,Steel Fibers,156.0,13.0,0.2,2850.0,,not_applicable,0.0,,,,,249.6,polycarboxylate-based superplasticizer (SP,22.464,Standard Curing,22.0,90.0,,192.0
960.0,Ordinary Portland cement with strength grade of 42.5,42.5,288.0,0.0,not_applicable,0.0,0.0,0.0,0.0,0.0,0.0,0.0,not_applicable,0.0,0.0,0.0,0.0,0.0,not_applicable,960.0,quartz sand,0.6,Steel Fibers,156.0,13.0,0.2,2850.0,,not_applicable,0.0,,,,,274.56,polycarboxylate-based superplasticizer (SP,12.48,Standard Curing,22.0,90.0,,175.0
960.0,Ordinary Portland cement with strength grade of 42.5,42.5,288.0,0.0,not_applicable,0.0,0.0,0.0,0.0,0.0,0.0,0.0,not_applicable,0.0,0.0,0.0,0.0,0.0,not_applicable,960.0,quartz sand,0.6,Steel Fibers,156.0,13.0,0.2,2850.0,,not_applicable,0.0,,,,,274.56,polycarboxylate-based superplasticizer (SP,14.976,Standard Curing,22.0,90.0,,176.0
960.0,Ordinary Portland cement with strength grade of 42.5,42.5,288.0,0.0,not_applicable,0.0,0.0,0.0,0.0,0.0,0.0,0.0,not_applicable,0.0,0.0,0.0,0.0,0.0,not_applicable,960.0,quartz sand,0.6,Steel Fibers,156.0,13.0,0.2,2850.0,,not_applicable,0.0,,,,,274.56,polycarboxylate-based superplasticizer (SP,17.471999999999998,Standard Curing,22.0,90.0,,186.0
960.0,Ordinary Portland cement with strength grade of 42.5,42.5,288.0,0.0,not_applicable,0.0,0.0,0.0,0.0,0.0,0.0,0.0,not_applicable,0.0,0.0,0.0,0.0,0.0,not_applicable,960.0,quartz sand,0.6,Steel Fibers,156.0,13.0,0.2,2850.0,,not_applicable,0.0,,,,,274.56,polycarboxylate-based superplasticizer (SP,19.968000000000004,Standard Curing,22.0,90.0,,183.0
960.0,Ordinary Portland cement with strength grade of 42.5,42.5,288.0,0.0,not_applicable,0.0,0.0,0.0,0.0,0.0,0.0,0.0,not_applicable,0.0,0.0,0.0,0.0,0.0,not_applicable,960.0,quartz sand,0.6,Steel Fibers,156.0,13.0,0.2,2850.0,,not_applicable,0.0,,,,,299.52,polycarboxylate-based superplasticizer (SP,9.984000000000002,Standard Curing,22.0,90.0,,168.0
960.0,Ordinary Portland cement with strength grade of 42.5,42.5,288.0,0.0,not_applicable,0.0,0.0,0.0,0.0,0.0,0.0,0.0,not_applicable,0.0,0.0,0.0,0.0,0.0,not_applicable,960.0,quartz sand,0.6,Steel Fibers,156.0,13.0,0.2,2850.0,,not_applicable,0.0,,,,,299.52,polycarboxylate-based superplasticizer (SP,12.48,Standard Curing,22.0,90.0,,162.0
960.0,Ordinary Portland cement with strength grade of 42.5,42.5,288.0,0.0,not_applicable,0.0,0.0,0.0,0.0,0.0,0.0,0.0,not_applicable,0.0,0.0,0.0,0.0,0.0,not_applicable,960.0,quartz sand,0.6,Steel Fibers,156.0,13.0,0.2,2850.0,,not_applicable,0.0,,,,,299.52,polycarboxylate-based superplasticizer (SP,14.976,Standard Curing,22.0,90.0,,175.0
960.0,Ordinary Portland cement with strength grade of 42.5,42.5,288.0,0.0,not_applicable,0.0,0.0,0.0,0.0,0.0,0.0,0.0,not_applicable,0.0,0.0,0.0,0.0,0.0,not_applicable,960.0,quartz sand,0.6,Steel Fibers,156.0,13.0,0.2,2850.0,,not_applicable,0.0,,,,,299.52,polycarboxylate-based superplasticizer (SP,17.471999999999998,Standard Curing,22.0,90.0,,170.0
960.0,Ordinary Portland cement with strength grade of 42.5,42.5,288.0,0.0,not_applicable,0.0,0.0,0.0,0.0,0.0,0.0,0.0,not_applicable,0.0,0.0,0.0,0.0,0.0,not_applicable,960.0,quartz sand,0.6,Steel Fibers,234.0,13.0,0.2,2850.0,,not_applicable,0.0,,,,,224.64,polycarboxylate-based superplasticizer (SP,17.471999999999998,Standard Curing,22.0,90.0,,232.0
960.0,Ordinary Portland cement with strength grade of 42.5,42.5,288.0,0.0,not_applicable,0.0,0.0,0.0,0.0,0.0,0.0,0.0,not_applicable,0.0,0.0,0.0,0.0,0.0,not_applicable,960.0,quartz sand,0.6,Steel Fibers,234.0,13.0,0.2,2850.0,,not_applicable,0.0,,,,,224.64,polycarboxylate-based superplasticizer (SP,19.968000000000004,Standard Curing,22.0,90.0,,229.0
960.0,Ordinary Portland cement with strength grade of 42.5,42.5,288.0,0.0,not_applicable,0.0,0.0,0.0,0.0,0.0,0.0,0.0,not_applicable,0.0,0.0,0.0,0.0,0.0,not_applicable,960.0,quartz sand,0.6,Steel Fibers,234.0,13.0,0.2,2850.0,,not_applicable,0.0,,,,,224.64,polycarboxylate-based superplasticizer (SP,22.464,Standard Curing,22.0,90.0,,217.0
960.0,Ordinary Portland cement with strength grade of 42.5,42.5,288.0,0.0,not_applicable,0.0,0.0,0.0,0.0,0.0,0.0,0.0,not_applicable,0.0,0.0,0.0,0.0,0.0,not_applicable,960.0,quartz sand,0.6,Steel Fibers,234.0,13.0,0.2,2850.0,,not_applicable,0.0,,,,,224.64,polycarboxylate-based superplasticizer (SP,24.96,Standard Curing,22.0,90.0,,213.0
960.0,Ordinary Portland cement with strength grade of 42.5,42.5,288.0,0.0,not_applicable,0.0,0.0,0.0,0.0,0.0,0.0,0.0,not_applicable,0.0,0.0,0.0,0.0,0.0,not_applicable,960.0,quartz sand,0.6,Steel Fibers,234.0,13.0,0.2,2850.0,,not_applicable,0.0,,,,,249.6,polycarboxylate-based superplasticizer (SP,14.976,Standard Curing,22.0,90.0,,226.0
960.0,Ordinary Portland cement with strength grade of 42.5,42.5,288.0,0.0,not_applicable,0.0,0.0,0.0,0.0,0.0,0.0,0.0,not_applicable,0.0,0.0,0.0,0.0,0.0,not_applicable,960.0,quartz sand,0.6,Steel Fibers,234.0,13.0,0.2,2850.0,,not_applicable,0.0,,,,,249.6,polycarboxylate-based superplasticizer (SP,17.471999999999998,Standard Curing,22.0,90.0,,220.0
960.0,Ordinary Portland cement with strength grade of 42.5,42.5,288.0,0.0,not_applicable,0.0,0.0,0.0,0.0,0.0,0.0,0.0,not_applicable,0.0,0.0,0.0,0.0,0.0,not_applicable,960.0,quartz sand,0.6,Steel Fibers,234.0,13.0,0.2,2850.0,,not_applicable,0.0,,,,,249.6,polycarboxylate-based superplasticizer (SP,19.968000000000004,Standard Curing,22.0,90.0,,211.0
960.0,Ordinary Portland cement with strength grade of 42.5,42.5,288.0,0.0,not_applicable,0.0,0.0,0.0,0.0,0.0,0.0,0.0,not_applicable,0.0,0.0,0.0,0.0,0.0,not_applicable,960.0,quartz sand,0.6,Steel Fibers,234.0,13.0,0.2,2850.0,,not_applicable,0.0,,,,,249.6,polycarboxylate-based superplasticizer (SP,22.464,Standard Curing,22.0,90.0,,204.0
960.0,Ordinary Portland cement with strength grade of 42.5,42.5,288.0,0.0,not_applicable,0.0,0.0,0.0,0.0,0.0,0.0,0.0,not_applicable,0.0,0.0,0.0,0.0,0.0,not_applicable,960.0,quartz sand,0.6,Steel Fibers,234.0,13.0,0.2,2850.0,,not_applicable,0.0,,,,,274.56,polycarboxylate-based superplasticizer (SP,12.48,Standard Curing,22.0,90.0,,197.0
960.0,Ordinary Portland cement with strength grade of 42.5,42.5,288.0,0.0,not_applicable,0.0,0.0,0.0,0.0,0.0,0.0,0.0,not_applicable,0.0,0.0,0.0,0.0,0.0,not_applicable,960.0,quartz sand,0.6,Steel Fibers,234.0,13.0,0.2,2850.0,,not_applicable,0.0,,,,,274.56,polycarboxylate-based superplasticizer (SP,14.976,Standard Curing,22.0,90.0,,194.0
960.0,Ordinary Portland cement with strength grade of 42.5,42.5,288.0,0.0,not_applicable,0.0,0.0,0.0,0.0,0.0,0.0,0.0,not_applicable,0.0,0.0,0.0,0.0,0.0,not_applicable,960.0,quartz sand,0.6,Steel Fibers,234.0,13.0,0.2,2850.0,,not_applicable,0.0,,,,,274.56,polycarboxylate-based superplasticizer (SP,17.471999999999998,Standard Curing,22.0,90.0,,201.0
960.0,Ordinary Portland cement with strength grade of 42.5,42.5,288.0,0.0,not_applicable,0.0,0.0,0.0,0.0,0.0,0.0,0.0,not_applicable,0.0,0.0,0.0,0.0,0.0,not_applicable,960.0,quartz sand,0.6,Steel Fibers,234.0,13.0,0.2,2850.0,,not_applicable,0.0,,,,,274.56,polycarboxylate-based superplasticizer (SP,19.968000000000004,Standard Curing,22.0,90.0,,198.0
960.0,Ordinary Portland cement with strength grade of 42.5,42.5,288.0,0.0,not_applicable,0.0,0.0,0.0,0.0,0.0,0.0,0.0,not_applicable,0.0,0.0,0.0,0.0,0.0,not_applicable,960.0,quartz sand,0.6,Steel Fibers,234.0,13.0,0.2,2850.0,,not_applicable,0.0,,,,,299.52,polycarboxylate-based superplasticizer (SP,9.984000000000002,Standard Curing,22.0,90.0,,170.0
960.0,Ordinary Portland cement with strength grade of 42.5,42.5,288.0,0.0,not_applicable,0.0,0.0,0.0,0.0,0.0,0.0,0.0,not_applicable,0.0,0.0,0.0,0.0,0.0,not_applicable,960.0,quartz sand,0.6,Steel Fibers,234.0,13.0,0.2,2850.0,,not_applicable,0.0,,,,,299.52,polycarboxylate-based superplasticizer (SP,12.48,Standard Curing,22.0,90.0,,170.0
960.0,Ordinary Portland cement with strength grade of 42.5,42.5,288.0,0.0,not_applicable,0.0,0.0,0.0,0.0,0.0,0.0,0.0,not_applicable,0.0,0.0,0.0,0.0,0.0,not_applicable,960.0,quartz sand,0.6,Steel Fibers,234.0,13.0,0.2,2850.0,,not_applicable,0.0,,,,,299.52,polycarboxylate-based superplasticizer (SP,14.976,Standard Curing,22.0,90.0,,190.0
960.0,Ordinary Portland cement with strength grade of 42.5,42.5,288.0,0.0,not_applicable,0.0,0.0,0.0,0.0,0.0,0.0,0.0,not_applicable,0.0,0.0,0.0,0.0,0.0,not_applicable,960.0,quartz sand,0.6,Steel Fibers,234.0,13.0,0.2,2850.0,,not_applicable,0.0,,,,,299.52,polycarboxylate-based superplasticizer (SP,17.471999999999998,Standard Curing,22.0,90.0,,178.0
1000.0,"Portland cement 
CEM I 52.5N",52.5,0.0,0.0,not_applicable,0.0,0.0,0.0,0.0,0.0,0.0,0.0,not_applicable,0.0,0.0,0.0,0.0,0.0,not_applicable,1000.0,Silica Sand,0.22,not_applicable,0.0,,,,,not_applicable,0.0,,,,,180.0,Polycarboxylate based superplastisizer,9.0,Standard Curing,20.0,95.0,,165.0
800.0,"Portland cement 
CEM I 52.5N",52.5,0.0,0.0,not_applicable,0.0,0.0,0.0,200.0,0.0,0.0,0.0,not_applicable,0.0,0.0,0.0,0.0,0.0,not_applicable,1000.0,Silica Sand,0.22,not_applicable,0.0,,,,,not_applicable,0.0,,,,,180.0,Polycarboxylate based superplastisizer,12.0,Standard Curing,20.0,95.0,,175.0
800.0,"Portland cement 
CEM I 52.5N",52.5,200.0,0.0,not_applicable,0.0,0.0,0.0,0.0,0.0,0.0,0.0,not_applicable,0.0,0.0,0.0,0.0,0.0,not_applicable,1000.0,Silica Sand,0.22,not_applicable,0.0,,,,,not_applicable,0.0,,,,,180.0,Polycarboxylate based superplastisizer,7.6,Standard Curing,20.0,95.0,,170.0
800.0,Ordinary Portland cement (OPC)-type I,,200.0,0.0,not_applicable,0.0,200.0,0.0,0.0,0.0,0.0,0.0,not_applicable,0.0,0.0,0.0,0.0,0.0,not_applicable,880.0,Silica Sand,,not_applicable,0.0,,,,,not_applicable,0.0,,,,,200.0,Polycarboxylate ether type superplastisizer,9.6,Standard Curing,20.0,60.0,,140.0
800.0,Ordinary Portland cement (OPC)-type I,,100.0,0.0,not_applicable,0.0,200.0,0.0,100.0,0.0,0.0,0.0,not_applicable,0.0,0.0,0.0,0.0,0.0,not_applicable,880.0,Silica Sand,,not_applicable,0.0,,,,,not_applicable,0.0,,,,,200.0,Polycarboxylate ether type superplastisizer,9.6,Standard Curing,20.0,60.0,,145.0
800.0,Ordinary Portland cement (OPC)-type I,,200.0,0.0,not_applicable,0.0,100.0,0.0,100.0,0.0,0.0,0.0,not_applicable,0.0,0.0,0.0,0.0,0.0,not_applicable,880.0,Silica Sand,,not_applicable,0.0,,,,,not_applicable,0.0,,,,,200.0,Polycarboxylate ether type superplastisizer,9.6,Standard Curing,20.0,60.0,,145.0
800.0,Ordinary Portland cement (OPC)-type I,,200.0,0.0,not_applicable,0.0,0.0,0.0,200.0,0.0,0.0,0.0,not_applicable,0.0,0.0,0.0,0.0,0.0,not_applicable,880.0,Silica Sand,,not_applicable,0.0,,,,,not_applicable,0.0,,,,,200.0,Polycarboxylate ether type superplastisizer,14.4,Standard Curing,20.0,60.0,,159.0
800.0,Ordinary Portland cement (OPC)-type I,,100.0,0.0,not_applicable,0.0,200.0,0.0,100.0,0.0,0.0,0.0,not_applicable,0.0,0.0,0.0,0.0,0.0,not_applicable,880.0,Silica Sand,,not_applicable,0.0,,,,,not_applicable,0.0,,,,,200.0,Polycarboxylate ether type superplastisizer,9.6,Standard Curing,20.0,60.0,,112.0
800.0,Ordinary Portland cement (OPC)-type I,,200.0,0.0,not_applicable,0.0,100.0,0.0,100.0,0.0,0.0,0.0,not_applicable,0.0,0.0,0.0,0.0,0.0,not_applicable,880.0,Silica Sand,,not_applicable,0.0,,,,,not_applicable,0.0,,,,,200.0,Polycarboxylate ether type superplastisizer,9.6,Standard Curing,20.0,60.0,,108.0
888.0,OPC (1),,222.0,0.0,not_applicable,0.0,0.0,0.0,0.0,0.0,0.0,0.0,not_applicable,0.0,0.0,0.0,0.0,310.8,Silica Flour,976.8,Silica Sand,,Steel fiber,156.0,13.0,0.2,2500.0,,not_applicable,0.0,,,,,190.92,"superplasticizer
(polycarboxylate type",35.52,Air Dry Curing,20.0,60.0,,165.0
888.0,OPC (1),,222.0,0.0,not_applicable,0.0,0.0,0.0,0.0,0.0,0.0,0.0,not_applicable,0.0,0.0,0.0,0.0,310.8,Silica Flour,976.8,Silica Sand,,Steel fiber,156.0,13.0,0.2,2500.0,,not_applicable,0.0,,,,,226.44,"superplasticizer
(polycarboxylate type",35.52,Air Dry Curing,20.0,60.0,,158.0
888.0,OPC (1),,222.0,0.0,not_applicable,0.0,0.0,0.0,0.0,0.0,0.0,0.0,not_applicable,0.0,0.0,0.0,0.0,310.8,Silica Flour,976.8,Silica Sand,,Steel fiber,156.0,13.0,0.2,2500.0,,not_applicable,0.0,,,,,226.44,"superplasticizer
(polycarboxylate type",35.52,Air Dry Curing,20.0,60.0,,165.0
888.0,OPC (1),,222.0,0.0,not_applicable,0.0,0.0,0.0,0.0,0.0,0.0,0.0,not_applicable,0.0,0.0,0.0,0.0,310.8,Silica Flour,976.8,Silica Sand,,Steel fiber,156.0,13.0,0.2,2500.0,,not_applicable,0.0,,,,,244.2,"superplasticizer
(polycarboxylate type",35.52,Air Dry Curing,20.0,60.0,,168.0
888.0,OPC (1),,222.0,0.0,not_applicable,0.0,0.0,0.0,0.0,0.0,0.0,0.0,not_applicable,0.0,0.0,0.0,0.0,310.8,Silica Flour,976.8,Silica Sand,,Steel fiber,156.0,13.0,0.2,2500.0,,not_applicable,0.0,,,,,190.92,"superplasticizer
(polycarboxylate type",35.52,Standard Curing,20.0,,,163.0
888.0,OPC (1),,222.0,0.0,not_applicable,0.0,0.0,0.0,0.0,0.0,0.0,0.0,not_applicable,0.0,0.0,0.0,0.0,310.8,Silica Flour,976.8,Silica Sand,,Steel fiber,156.0,13.0,0.2,2500.0,,not_applicable,0.0,,,,,226.44,"superplasticizer
(polycarboxylate type",35.52,Standard Curing,20.0,,,155.0
888.0,OPC (1),,222.0,0.0,not_applicable,0.0,0.0,0.0,0.0,0.0,0.0,0.0,not_applicable,0.0,0.0,0.0,0.0,310.8,Silica Flour,976.8,Silica Sand,,Steel fiber,156.0,13.0,0.2,2500.0,,not_applicable,0.0,,,,,226.44,"superplasticizer
(polycarboxylate type",35.52,Standard Curing,20.0,,,140.0
888.0,OPC (1),,222.0,0.0,not_applicable,0.0,0.0,0.0,0.0,0.0,0.0,0.0,not_applicable,0.0,0.0,0.0,0.0,310.8,Silica Flour,976.8,Silica Sand,,Steel fiber,156.0,13.0,0.2,2500.0,,not_applicable,0.0,,,,,244.2,"superplasticizer
(polycarboxylate type",35.52,Standard Curing,20.0,,,134.0
1000.0,"Portland cement 
CEM I 52.5N",52.5,0.0,0.0,not_applicable,0.0,0.0,0.0,200.0,0.0,0.0,0.0,not_applicable,0.0,0.0,0.0,0.0,0.0,not_applicable,1000.0,Silica Sand,0.22,not_applicable,0.0,,,,,not_applicable,0.0,,,,,180.0,Polycarboxylate based superplastisizer,12.0,Standard Curing,20.0,95.0,,188.0
1000.0,"Portland cement 
CEM I 52.5N",52.5,200.0,0.0,not_applicable,0.0,0.0,0.0,0.0,0.0,0.0,0.0,not_applicable,0.0,0.0,0.0,0.0,0.0,not_applicable,1000.0,Silica Sand,0.22,not_applicable,0.0,,,,,not_applicable,0.0,,,,,180.0,Polycarboxylate based superplastisizer,7.6,Standard Curing,20.0,95.0,,185.0
780.8,"ordinary Portland
cement (CEM I 52.5 R",52.5,0.0,0.0,not_applicable,0.0,207.8,0.0,155.1,0.0,0.0,0.0,not_applicable,0.0,0.0,0.0,0.0,0.0,not_applicable,1029.6,Quartz sand,,Steel Fiber,78.0,9.0,0.15,,,not_applicable,0.0,,,,,216.5,"Superplasticizer (SP) is polycarboxylate ether
polymer",9.359,Standard Curing,20.0,100.0,,168.0
780.8,"ordinary Portland
cement (CEM I 52.5 R",52.5,162.9,0.0,not_applicable,0.0,207.8,0.0,0.0,0.0,0.0,0.0,not_applicable,0.0,0.0,0.0,0.0,0.0,not_applicable,1029.6,Quartz sand,,Steel Fiber,78.0,9.0,0.15,,,not_applicable,0.0,,,,,216.5,"Superplasticizer (SP) is polycarboxylate ether
polymer",9.438,Standard Curing,20.0,100.0,,172.0
579.3,"ordinary Portland
cement (CEM I 52.5 R",52.5,0.0,0.0,not_applicable,0.0,207.8,0.0,155.1,0.0,183.2,0.0,not_applicable,0.0,0.0,0.0,0.0,0.0,not_applicable,1029.6,Quartz sand,,Steel Fiber,78.0,9.0,0.15,,,not_applicable,0.0,,,,,216.5,"Superplasticizer (SP) is polycarboxylate ether
polymer",7.3408,Standard Curing,20.0,100.0,,184.0
579.3,"ordinary Portland
cement (CEM I 52.5 R",52.5,162.9,0.0,not_applicable,0.0,207.8,0.0,0.0,0.0,183.2,0.0,not_applicable,0.0,0.0,0.0,0.0,0.0,not_applicable,1029.6,Quartz sand,,Steel Fiber,78.0,9.0,0.15,,,not_applicable,0.0,,,,,216.5,"Superplasticizer (SP) is polycarboxylate ether
polymer",7.4032,Standard Curing,20.0,100.0,,175.0
780.8,"ordinary Portland
cement (CEM I 52.5 R",52.5,0.0,0.0,not_applicable,0.0,207.8,0.0,155.1,0.0,0.0,0.0,not_applicable,0.0,0.0,0.0,0.0,0.0,not_applicable,1029.6,Quartz sand,,Steel Fiber,78.0,9.0,0.15,,,not_applicable,0.0,,,,,216.5,"Superplasticizer (SP) is polycarboxylate ether
polymer",9.359,Hot Water Curing,65.0,100.0,,170.0
780.8,"ordinary Portland
cement (CEM I 52.5 R",52.5,162.9,0.0,not_applicable,0.0,207.8,0.0,0.0,0.0,0.0,0.0,not_applicable,0.0,0.0,0.0,0.0,0.0,not_applicable,1029.6,Quartz sand,,Steel Fiber,78.0,9.0,0.15,,,not_applicable,0.0,,,,,216.5,"Superplasticizer (SP) is polycarboxylate ether
polymer",9.438,Hot Water Curing,65.0,100.0,,179.0
579.3,"ordinary Portland
cement (CEM I 52.5 R",52.5,0.0,0.0,not_applicable,0.0,207.8,0.0,155.1,0.0,183.2,0.0,not_applicable,0.0,0.0,0.0,0.0,0.0,not_applicable,1029.6,Quartz sand,,Steel Fiber,78.0,9.0,0.15,,,not_applicable,0.0,,,,,216.5,"Superplasticizer (SP) is polycarboxylate ether
polymer",7.3408,Hot Water Curing,65.0,100.0,,185.0
579.3,"ordinary Portland
cement (CEM I 52.5 R",52.5,162.9,0.0,not_applicable,0.0,207.8,0.0,0.0,0.0,183.2,0.0,not_applicable,0.0,0.0,0.0,0.0,0.0,not_applicable,1029.6,Quartz sand,,Steel Fiber,78.0,9.0,0.15,,,not_applicable,0.0,,,,,216.5,"Superplasticizer (SP) is polycarboxylate ether
polymer",7.4032,Hot Water Curing,65.0,100.0,,183.0
780.8,"ordinary Portland
cement (CEM I 52.5 R",52.5,0.0,0.0,not_applicable,0.0,207.8,0.0,155.1,0.0,0.0,0.0,not_applicable,0.0,0.0,0.0,0.0,0.0,not_applicable,1029.6,Quartz sand,,Steel Fiber,78.0,9.0,0.15,,,not_applicable,0.0,,,,,216.5,"Superplasticizer (SP) is polycarboxylate ether
polymer",9.359,Hot Water Curing,90.0,100.0,,180.0
780.8,"ordinary Portland
cement (CEM I 52.5 R",52.5,162.9,0.0,not_applicable,0.0,207.8,0.0,0.0,0.0,0.0,0.0,not_applicable,0.0,0.0,0.0,0.0,0.0,not_applicable,1029.6,Quartz sand,,Steel Fiber,78.0,9.0,0.15,,,not_applicable,0.0,,,,,216.5,"Superplasticizer (SP) is polycarboxylate ether
polymer",9.438,Hot Water Curing,90.0,100.0,,192.0
579.3,"ordinary Portland
cement (CEM I 52.5 R",52.5,0.0,0.0,not_applicable,0.0,207.8,0.0,155.1,0.0,183.2,0.0,not_applicable,0.0,0.0,0.0,0.0,0.0,not_applicable,1029.6,Quartz sand,,Steel Fiber,78.0,9.0,0.15,,,not_applicable,0.0,,,,,216.5,"Superplasticizer (SP) is polycarboxylate ether
polymer",7.3408,Hot Water Curing,90.0,100.0,,186.5
579.3,"ordinary Portland
cement (CEM I 52.5 R",52.5,162.9,0.0,not_applicable,0.0,207.8,0.0,0.0,0.0,183.2,0.0,not_applicable,0.0,0.0,0.0,0.0,0.0,not_applicable,1029.6,Quartz sand,,Steel Fiber,78.0,9.0,0.15,,,not_applicable,0.0,,,,,216.5,"Superplasticizer (SP) is polycarboxylate ether
polymer",7.4032,Hot Water Curing,90.0,100.0,,187.0
863.2,Portland cement,,215.8,0.0,not_applicable,0.0,0.0,0.0,0.0,0.0,0.0,0.0,not_applicable,0.0,0.0,0.0,0.0,0.0,not_applicable,1079.0,Natural River sand,2.36,not_applicable,0.0,,,,,not_applicable,0.0,,,,,177.0,polycarboxylate-based superplasticizer (SP),21.6,Standard curing,20.0,90.0,,106.0
845.9,Portland cement,,215.8,0.0,not_applicable,0.0,0.0,0.0,0.0,0.0,0.0,0.0,not_applicable,17.3,0.0,0.0,0.0,0.0,not_applicable,1079.0,Natural River sand,2.36,not_applicable,0.0,,,,,not_applicable,0.0,,,,,177.0,polycarboxylate-based superplasticizer (SP),21.6,Standard curing,20.0,90.0,,112.0
828.7,Portland cement,,215.8,0.0,not_applicable,0.0,0.0,0.0,0.0,0.0,0.0,0.0,not_applicable,34.5,0.0,0.0,0.0,0.0,not_applicable,1079.0,Natural River sand,2.36,not_applicable,0.0,,,,,not_applicable,0.0,,,,,177.0,polycarboxylate-based superplasticizer (SP),21.6,Standard curing,20.0,90.0,,114.0
811.4,Portland cement,,215.8,0.0,not_applicable,0.0,0.0,0.0,0.0,0.0,0.0,0.0,not_applicable,51.8,0.0,0.0,0.0,0.0,not_applicable,1079.0,Natural River sand,2.36,not_applicable,0.0,,,,,not_applicable,0.0,,,,,177.0,polycarboxylate-based superplasticizer (SP),21.6,Standard curing,20.0,90.0,,114.0
794.1,Portland cement,,215.8,0.0,not_applicable,0.0,0.0,0.0,0.0,0.0,0.0,0.0,not_applicable,69.1,0.0,0.0,0.0,0.0,not_applicable,1079.0,Natural River sand,2.36,not_applicable,0.0,,,,,not_applicable,0.0,,,,,177.0,polycarboxylate-based superplasticizer (SP),21.6,Standard curing,20.0,90.0,,98.0
857.8,Portland cement,,215.8,0.0,not_applicable,0.0,0.0,0.0,0.0,0.0,0.0,0.0,not_applicable,0.0,0.0,0.0,5.4,0.0,not_applicable,1079.0,Natural River sand,2.36,not_applicable,0.0,,,,,not_applicable,0.0,,,,,177.0,polycarboxylate-based superplasticizer (SP),21.6,Standard curing,20.0,90.0,,110.0
852.4,Portland cement,,215.8,0.0,not_applicable,0.0,0.0,0.0,0.0,0.0,0.0,0.0,not_applicable,0.0,0.0,0.0,10.8,0.0,not_applicable,1079.0,Natural River sand,2.36,not_applicable,0.0,,,,,not_applicable,0.0,,,,,177.0,polycarboxylate-based superplasticizer (SP),21.6,Standard curing,20.0,90.0,,115.0
847.0,Portland cement,,215.8,0.0,not_applicable,0.0,0.0,0.0,0.0,0.0,0.0,0.0,not_applicable,0.0,0.0,0.0,16.2,0.0,not_applicable,1079.0,Natural River sand,2.36,not_applicable,0.0,,,,,not_applicable,0.0,,,,,177.0,polycarboxylate-based superplasticizer (SP),21.6,Standard curing,20.0,90.0,,114.0
841.0,Portland cement,,215.8,0.0,not_applicable,0.0,0.0,0.0,0.0,0.0,0.0,0.0,not_applicable,0.0,0.0,0.0,21.6,0.0,not_applicable,1079.0,Natural River sand,2.36,not_applicable,0.0,,,,,not_applicable,0.0,,,,,177.0,polycarboxylate-based superplasticizer (SP),21.6,Standard curing,20.0,90.0,,112.0
963.855,White portland cement (CEM I 52.5 R),52.5,96.39,0.0,not_applicable,0.0,106.02,0.0,0.0,0.0,0.0,0.0,not_applicable,0.0,0.0,0.0,0.0,0.0,not_applicable,1233.74,Quartz sand,0.9,Steel Fibres,67.47,10.0,0.16,,,not_applicable,0.0,,,,,144.579,commercial polycarboxylate-based superplasticizer,48.193,Standard curing,20.0,,,183.0
963.855,White portland cement (CEM I 52.5 R),52.5,96.39,0.0,not_applicable,0.0,106.02,0.0,0.0,0.0,0.0,0.0,not_applicable,0.0,0.0,0.0,0.0,0.0,not_applicable,1108.439,Quartz sand,0.9,Steel Fibres,67.47,10.0,0.16,,,not_applicable,0.0,,,,,176.386,commercial polycarboxylate-based superplasticizer,48.193,Standard curing,20.0,,,166.0
963.855,White portland cement (CEM I 52.5 R),52.5,96.39,0.0,not_applicable,0.0,106.02,0.0,0.0,0.0,0.0,0.0,not_applicable,0.0,0.0,0.0,0.0,0.0,not_applicable,1185.55,Quartz sand,0.9,Steel Fibres,67.47,10.0,0.16,,,not_applicable,0.0,,,,,192.77,commercial polycarboxylate-based superplasticizer,28.92,Standard curing,20.0,,,149.0
963.855,White portland cement (CEM I 52.5 R),52.5,96.39,0.0,not_applicable,0.0,106.02,0.0,0.0,0.0,0.0,0.0,not_applicable,0.0,0.0,0.0,0.0,0.0,not_applicable,1031.33,Quartz sand,0.9,Steel Fibres,67.47,10.0,0.16,,,not_applicable,0.0,,,,,192.77,commercial polycarboxylate-based superplasticizer,48.193,Standard curing,20.0,,,184.0
850.0,cement with compressive strength of 42.5 Mpa,42.5,195.5,0.0,not_applicable,0.0,331.5,0.0,0.0,0.0,0.0,0.0,not_applicable,0.0,0.0,0.0,0.0,0.0,not_applicable,935.0,Quartz sand,0.6,Steel Fibres,148.75,13.0,0.1857142857142857,2000.0,,not_applicable,0.0,,,,,161.5,"polycarboxylate based high performance water
reduced admixture (HPWRA)",42.5,Standard curing,20.0,95.0,,109.0
850.0,cement with compressive strength of 42.5 Mpa,42.5,195.5,0.0,not_applicable,0.0,331.5,0.0,0.0,0.0,0.0,0.0,not_applicable,0.0,0.0,0.0,0.0,0.0,not_applicable,935.0,Natural River sand,0.6,Steel Fibres,148.75,13.0,0.1857142857142857,2000.0,,not_applicable,0.0,,,,,161.5,"polycarboxylate based high performance water
reduced admixture (HPWRA)",42.5,Standard curing,20.0,95.0,,122.0
850.0,cement with compressive strength of 42.5 Mpa,42.5,195.5,0.0,not_applicable,0.0,331.5,0.0,0.0,0.0,0.0,0.0,not_applicable,0.0,0.0,0.0,0.0,935.0,Glass Sand,0.0,not_applicable,,Steel Fibres,148.75,13.0,0.1857142857142857,2000.0,,not_applicable,0.0,,,,,161.5,"polycarboxylate based high performance water
reduced admixture (HPWRA)",42.5,Standard curing,20.0,95.0,,136.0
850.0,cement with compressive strength of 42.5 Mpa,42.5,195.5,0.0,not_applicable,0.0,331.5,0.0,0.0,0.0,0.0,0.0,not_applicable,0.0,0.0,0.0,0.0,233.75,Glass Sand,701.25,Quartz sand,0.6,Steel Fibres,148.75,13.0,0.1857142857142857,2000.0,,not_applicable,0.0,,,,,161.5,"polycarboxylate based high performance water
reduced admixture (HPWRA)",42.5,Standard curing,20.0,95.0,,116.0
850.0,cement with compressive strength of 42.5 Mpa,42.5,195.5,0.0,not_applicable,0.0,331.5,0.0,0.0,0.0,0.0,0.0,not_applicable,0.0,0.0,0.0,0.0,467.5,Glass Sand,467.5,Quartz sand,0.6,Steel Fibres,148.75,13.0,0.1857142857142857,2000.0,,not_applicable,0.0,,,,,161.5,"polycarboxylate based high performance water
reduced admixture (HPWRA)",42.5,Standard curing,20.0,95.0,,134.0
850.0,cement with compressive strength of 42.5 Mpa,42.5,195.5,0.0,not_applicable,0.0,331.5,0.0,0.0,0.0,0.0,0.0,not_applicable,0.0,0.0,0.0,0.0,701.25,Glass Sand,233.75,Quartz sand,0.6,Steel Fibres,148.75,13.0,0.1857142857142857,2000.0,,not_applicable,0.0,,,,,161.5,"polycarboxylate based high performance water
reduced admixture (HPWRA)",42.5,Standard curing,20.0,95.0,,144.0
850.0,cement with compressive strength of 42.5 Mpa,42.5,195.5,0.0,not_applicable,0.0,331.5,0.0,0.0,0.0,0.0,0.0,not_applicable,0.0,0.0,0.0,0.0,935.0,Glass Sand,0.0,not_applicable,,Steel Fibres,148.75,13.0,0.1857142857142857,2000.0,,not_applicable,0.0,,,,,161.5,"polycarboxylate based high performance water
reduced admixture (HPWRA)",42.5,Standard curing,20.0,95.0,,136.0
850.0,cement with compressive strength of 42.5 Mpa,42.5,195.5,0.0,not_applicable,0.0,331.5,0.0,0.0,0.0,0.0,0.0,not_applicable,0.0,0.0,0.0,0.0,233.75,Glass Sand,701.25,Natural River sand,0.6,Steel Fibres,148.75,13.0,0.1857142857142857,2000.0,,not_applicable,0.0,,,,,161.5,"polycarboxylate based high performance water
reduced admixture (HPWRA)",42.5,Standard curing,20.0,95.0,,124.0
850.0,cement with compressive strength of 42.5 Mpa,42.5,195.5,0.0,not_applicable,0.0,331.5,0.0,0.0,0.0,0.0,0.0,not_applicable,0.0,0.0,0.0,0.0,467.5,Glass Sand,467.5,Natural River sand,0.6,Steel Fibres,148.75,13.0,0.1857142857142857,2000.0,,not_applicable,0.0,,,,,161.5,"polycarboxylate based high performance water
reduced admixture (HPWRA)",42.5,Standard curing,20.0,95.0,,136.0
850.0,cement with compressive strength of 42.5 Mpa,42.5,195.5,0.0,not_applicable,0.0,331.5,0.0,0.0,0.0,0.0,0.0,not_applicable,0.0,0.0,0.0,0.0,701.25,Glass Sand,233.75,Natural River sand,0.6,Steel Fibres,148.75,13.0,0.1857142857142857,2000.0,,not_applicable,0.0,,,,,161.5,"polycarboxylate based high performance water
reduced admixture (HPWRA)",42.5,Standard curing,20.0,95.0,,156.0
854.0,ordinary Portland cement (P.O 42.5R),42.5,213.0,0.0,not_applicable,0.0,0.0,0.0,0.0,0.0,0.0,0.0,not_applicable,0.0,0.0,0.0,0.0,0.0,not_applicable,1067.0,Natural River sand,1.18,Steel Fibers,234.0,13.0,0.22,2850.0,200.0,not_applicable,0.0,,,,,167.74,polycarboxylate-based SP with a water reduction,32.0,Standard curing,20.0,,,182.0
854.0,ordinary Portland cement (P.O 42.5R),42.5,213.0,0.0,not_applicable,0.0,0.0,267.0,0.0,0.0,0.0,0.0,not_applicable,0.0,0.0,0.0,0.0,0.0,not_applicable,800.0,Natural River sand,1.18,Steel Fibers,234.0,13.0,0.22,2850.0,200.0,not_applicable,0.0,,,,,167.74,polycarboxylate-based SP with a water reduction,32.0,Standard curing,20.0,,,176.0
854.0,ordinary Portland cement (P.O 42.5R),42.5,213.0,0.0,not_applicable,0.0,0.0,533.5,0.0,0.0,0.0,0.0,not_applicable,0.0,0.0,0.0,0.0,0.0,not_applicable,533.5,Natural River sand,1.18,Steel Fibers,234.0,13.0,0.22,2850.0,200.0,not_applicable,0.0,,,,,167.74,polycarboxylate-based SP with a water reduction,32.0,Standard curing,20.0,,,170.0
854.0,ordinary Portland cement (P.O 42.5R),42.5,213.0,0.0,not_applicable,0.0,0.0,800.0,0.0,0.0,0.0,0.0,not_applicable,0.0,0.0,0.0,0.0,0.0,not_applicable,267.0,Natural River sand,1.18,Steel Fibers,234.0,13.0,0.22,2850.0,200.0,not_applicable,0.0,,,,,167.74,polycarboxylate-based SP with a water reduction,32.0,Standard curing,20.0,,,154.0
854.0,ordinary Portland cement (P.O 42.5R),42.5,213.0,0.0,not_applicable,0.0,0.0,1067.0,0.0,0.0,0.0,0.0,not_applicable,0.0,0.0,0.0,0.0,0.0,not_applicable,0.0,not_applicable,,Steel Fibers,234.0,13.0,0.22,2850.0,200.0,not_applicable,0.0,,,,,167.74,polycarboxylate-based SP with a water reduction,32.0,Standard curing,20.0,,,148.0
1170.7317073170732,Portland cement (P⋅II 52.5),52.5,292.6829268292683,0.0,not_applicable,0.0,0.0,0.0,0.0,0.0,0.0,0.0,not_applicable,0.0,0.0,0.0,0.0,263.41,Silica Flour,673.1707317073171,Natural River sand,0.6,PE,19.4,12.0,0.024,2800.0,116.0,not_applicable,0.0,,,,,210.73170731707316,"polycarboxylate-based high range 
water reducing admixture (HRWRA)",14.0487804878049,Standard Curing,22.0,95.0,,150.0
1024.390243902439,Portland cement (P⋅II 52.5),52.5,292.6829268292683,0.0,not_applicable,0.0,0.0,146.34146341463415,0.0,0.0,0.0,0.0,not_applicable,0.0,0.0,0.0,0.0,263.41,Silica Flour,673.1707317073171,Natural River sand,0.6,PE,19.4,12.0,0.024,2800.0,116.0,not_applicable,0.0,,,,,210.73170731707316,"polycarboxylate-based high range 
water reducing admixture (HRWRA)",14.0487804878049,Standard Curing,22.0,95.0,,152.0
878.0487804878048,Portland cement (P⋅II 52.5),52.5,292.6829268292683,0.0,not_applicable,0.0,0.0,292.6829268292683,0.0,0.0,0.0,0.0,not_applicable,0.0,0.0,0.0,0.0,263.41,Silica Flour,673.1707317073171,Natural River sand,0.6,PE,19.4,12.0,0.024,2800.0,116.0,not_applicable,0.0,,,,,210.73170731707316,"polycarboxylate-based high range 
water reducing admixture (HRWRA)",14.0487804878049,Standard Curing,22.0,95.0,,142.0
731.7073170731708,Portland cement (P⋅II 52.5),52.5,292.6829268292683,0.0,not_applicable,0.0,0.0,439.0243902439024,0.0,0.0,0.0,0.0,not_applicable,0.0,0.0,0.0,0.0,263.41,Silica Flour,673.1707317073171,Natural River sand,0.6,PE,19.4,12.0,0.024,2800.0,116.0,not_applicable,0.0,,,,,210.73170731707316,"polycarboxylate-based high range 
water reducing admixture (HRWRA)",14.0487804878049,Standard Curing,22.0,95.0,,136.0
926.4705882352944,P∙II 52.5 Portland cement (PC),52.5,154.41176470588238,0.0,not_applicable,463.23529411764713,0.0,0.0,0.0,0.0,0.0,0.0,not_applicable,0.0,0.0,0.0,0.0,0.0,not_applicable,555.8823529411766,Natural River sand,0.5,PE,19.4,12.0,0.024,2800.0,116.0,not_applicable,0.0,,,,,355.1470588235295,polycarboxylate superplasticizer from Sika,30.88235294117648,Steam Curing,85.0,,,92.0
926.4705882352944,P∙II 52.5 Portland cement (PC),52.5,308.82352941176475,0.0,not_applicable,308.82352941176475,0.0,0.0,0.0,0.0,0.0,0.0,not_applicable,0.0,0.0,0.0,0.0,0.0,not_applicable,555.8823529411766,Natural River sand,0.5,PE,19.4,12.0,0.024,2800.0,116.0,not_applicable,0.0,,,,,355.1470588235295,polycarboxylate superplasticizer from Sika,30.88235294117648,Steam Curing,85.0,,,118.0
926.4705882352944,P∙II 52.5 Portland cement (PC),52.5,463.23529411764713,0.0,not_applicable,154.41176470588238,0.0,0.0,0.0,0.0,0.0,0.0,not_applicable,0.0,0.0,0.0,0.0,0.0,not_applicable,555.882352941177,Natural River sand,0.5,PE,19.4,12.0,0.024,2800.0,116.0,not_applicable,0.0,,,,,355.14705882352945,polycarboxylate superplasticizer from Sika,30.882352941176475,Steam Curing,85.0,,,126.0
926.4705882352944,P∙II 52.5 Portland cement (PC),52.5,617.6470588235295,0.0,not_applicable,0.0,0.0,0.0,0.0,0.0,0.0,0.0,not_applicable,0.0,0.0,0.0,0.0,0.0,not_applicable,555.882352941177,Natural River sand,0.5,PE,19.4,12.0,0.024,2800.0,116.0,not_applicable,0.0,,,,,355.1470588235295,polycarboxylate superplasticizer from Sika,30.88235294117648,Steam Curing,85.0,,,152.0
926.4705882352944,P∙II 52.5 Portland cement (PC),52.5,617.6470588235295,0.0,not_applicable,0.0,0.0,0.0,0.0,0.0,0.0,0.0,not_applicable,0.0,0.0,0.0,0.0,0.0,not_applicable,555.882352941177,Natural River sand,0.5,PE,19.4,12.0,0.024,2800.0,116.0,not_applicable,0.0,,,,,324.264705882353,polycarboxylate superplasticizer from Sika,54.04411764705884,Steam Curing,85.0,,,158.0
926.4705882352944,P∙II 52.5 Portland cement (PC),52.5,617.6470588235295,0.0,not_applicable,0.0,0.0,0.0,0.0,0.0,0.0,0.0,not_applicable,0.0,0.0,0.0,0.0,0.0,not_applicable,555.882352941177,Natural River sand,0.5,PE,19.4,12.0,0.024,2800.0,116.0,not_applicable,0.0,,,,,293.3823529411765,polycarboxylate superplasticizer from Sika,77.2058823529412,Steam Curing,85.0,,,162.0
926.4705882352944,P∙II 52.5 Portland cement (PC),52.5,617.6470588235295,0.0,not_applicable,0.0,0.0,0.0,0.0,0.0,0.0,0.0,not_applicable,0.0,0.0,0.0,0.0,0.0,not_applicable,555.882352941177,Natural River sand,0.5,PE,19.4,12.0,0.024,2800.0,116.0,not_applicable,0.0,,,,,262.50000000000006,polycarboxylate superplasticizer from Sika,101.91176470588238,Steam Curing,85.0,,,167.0
926.4705882352944,P∙II 52.5 Portland cement (PC),52.5,617.6470588235295,0.0,not_applicable,0.0,0.0,0.0,0.0,0.0,0.0,0.0,not_applicable,0.0,0.0,0.0,0.0,0.0,not_applicable,555.882352941177,Natural River sand,0.5,PE,19.4,12.0,0.024,2800.0,116.0,not_applicable,0.0,,,,,231.61764705882356,polycarboxylate superplasticizer from Sika,123.52941176470593,Steam Curing,85.0,,,167.0
700.0,Ordinary Portland cement 52.5R (OPC),52.5,150.0,0.0,not_applicable,100.0,0.0,0.0,0.0,0.0,750.0,0.0,not_applicable,0.0,0.0,0.0,0.0,0.0,not_applicable,500.0,Silica sand,0.2,PE,20.0,18.0,0.024,2400.0,100.0,not_applicable,0.0,,,,,230.0,"Polycarboxylate-based high range water reducer
(HRWR)",25.0,Standard Curing,,,,119.6
926.4705882352944,"Portland cement (PC, P⋅II 52.5)",52.5,154.41176470588238,0.0,not_applicable,463.23529411764713,0.0,0.0,0.0,0.0,0.0,0.0,not_applicable,0.0,0.0,0.0,0.0,0.0,not_applicable,555.8823529411766,Natural River sand,0.5,not_applicable,0.0,,,,,not_applicable,0.0,,,,,355.1470588235295,polycarboxylate superplasticizer from Sika,30.88235294117648,Standard Curing,20.0,90.0,,92.0
926.4705882352944,"Portland cement (PC, P⋅II 52.5)",52.5,308.82352941176475,0.0,not_applicable,308.82352941176475,0.0,0.0,0.0,0.0,0.0,0.0,not_applicable,0.0,0.0,0.0,0.0,0.0,not_applicable,555.8823529411766,Natural River sand,0.5,not_applicable,0.0,,,,,not_applicable,0.0,,,,,355.1470588235295,polycarboxylate superplasticizer from Sika,30.88235294117648,Standard Curing,20.0,90.0,,114.0
926.4705882352944,"Portland cement (PC, P⋅II 52.5)",52.5,463.23529411764713,0.0,not_applicable,154.41176470588238,0.0,0.0,0.0,0.0,0.0,0.0,not_applicable,0.0,0.0,0.0,0.0,0.0,not_applicable,555.8823529411766,Natural River sand,0.5,not_applicable,0.0,,,,,not_applicable,0.0,,,,,355.1470588235295,polycarboxylate superplasticizer from Sika,30.88235294117648,Standard Curing,20.0,90.0,,124.0
