Repository: Jocund96/Data-to-Design-ML

# Data

The datasets required by the S1 Linear Family workflows are included in this
directory.

| Dataset | Path | Purpose |
|---|---|---|
| Raw UCI Concrete | `raw/uci_concrete_data.xlsx` | Exploratory analysis and cleaning |
| UCI Concrete | `processed/uci_concrete_clean_engineered.csv` | Baseline and representation experiments |
| UHPC workbook | `raw/UHPC Dataset  (Version-2).xlsx` | Original UHPC import |
| Target-filtered UHPC | `processed/uhpc_rows_with_28day_target.csv` | Semantic missingness experiments |
| Shared semantic UHPC | `processed/shared_strategies/uhpc_semantic_50/` | Row-mixed, publication, uncertainty, and attribution experiments |

File: S1_Linear/data/processed/uhpc_rows_with_28day_target.csv (part 10 of 21)
T28,680.0,cement (P⋅O 52.5),52.5,140.0,0.0,,150.0,0.0,0.0,0.0,0.0,0.0,0.0,,0.0,0.0,0.0,0.0,370.0,Gold Tailings,750.0,Natural River sand,,,,,,,,,,,,,,190.0,"polycarboxylate-ether based 
superplasticizer ",35.0,Standard Curing ,20.0,,,EN 1015–3,,215.0,40 x 40 x 160 , EN 196-1(2005).,,,,,,121.0,134.7,,,,,,,,,,,,,,,,,,,,,,5.91,,,,,,,,,,,,,,,
T14,745.0,cement (P⋅O 52.5),52.5,140.0,0.0,,150.0,0.0,0.0,0.0,0.0,0.0,0.0,,0.0,0.0,0.0,0.0,184.0,Gold Tailings,871.0,Natural River sand,,,,,,,,,,,,,,190.0,"polycarboxylate-ether based 
superplasticizer ",35.0,Standard Curing ,20.0,,,EN 1015–3,,195.0,40 x 40 x 160 , EN 196-1(2005).,,,,,,122.0,127.7,,,,,,,,,,,,,,,,,,,,,,,,,,,,,,,,,,,,,
T0,810.0,cement (P⋅O 52.5),52.5,140.0,0.0,,150.0,0.0,0.0,0.0,0.0,0.0,0.0,,0.0,0.0,0.0,0.0,0.0,,991.0,Natural River sand,,,,,,,,,,,,,,190.0,"polycarboxylate-ether based 
superplasticizer ",35.0,Standard Curing ,20.0,,,EN 1015–3,,185.0,40 x 40 x 160 , EN 196-1(2005).,,,,,,120.0,122.9,,,,,,,,,,,,,,,,,,,,,,6.06,,,,,,,,,,,,,,,
Reference,810.0,High sulfate-resistant cement (Type HS cement),,225.0,0.0,,0.0,243.0,0.0,0.0,0.0,0.0,0.0,,0.0,0.0,0.0,0.0,0.0,,972.0,Quartz sand,0.6,,,,,,,,,,,,,196.0,"polycarboxylate (PCE)-based high-range
water-reducing admixture (HRWRA)",13.0,Standard Curing ,20.0,100.0,,ASTM C1437,,190.0,50 x 50 x 50 ,ASTM C109,52,,,,,175.0,185.0,190.0,,,,,,,,,,,,,,,,,,ASTM C185,,3.8,,,,,,,,,,,,,Canada,"Partial substitution of silica fume with fine glass powder in UHPC: Filling
the micro gap

https://doi.org/10.1016/j.conbuildmat.2017.02.084",2017.0,Ref-73-Research
GP-12,823.0,High sulfate-resistant cement (Type HS cement),,0.0,0.0,,0.0,247.0,229.0,0.0,0.0,0.0,0.0,,0.0,0.0,0.0,0.0,0.0,,987.0,Quartz sand,0.6,,,,,,,,,,,,,199.0,"polycarboxylate (PCE)-based high-range
water-reducing admixture (HRWRA)",13.0,Standard Curing ,20.0,100.0,,ASTM C1437,,160.0,50 x 50 x 50 ,ASTM C109,40,,,,,110.0,115.0,120.0,,,,,,,,,,,,,,,,,,ASTM C185,,6.5,,,,,,,,,,,,,,,,
GP-5,823.0,High sulfate-resistant cement (Type HS cement),,0.0,0.0,,0.0,247.0,229.0,0.0,0.0,0.0,0.0,,0.0,0.0,0.0,0.0,0.0,,987.0,Quartz sand,0.6,,,,,,,,,,,,,199.0,"polycarboxylate (PCE)-based high-range
water-reducing admixture (HRWRA)",13.0,Standard Curing ,20.0,100.0,,ASTM C1437,,185.0,50 x 50 x 50 ,ASTM C109,45,,,,,120.0,145.0,150.0,,,,,,,,,,,,,,,,,,ASTM C185,,5.2,,,,,,,,,,,,,,,,
GP-3.8,823.0,High sulfate-resistant cement (Type HS cement),,0.0,0.0,,0.0,247.0,229.0,0.0,0.0,0.0,0.0,,0.0,0.0,0.0,0.0,0.0,,987.0,Quartz sand,0.6,,,,,,,,,,,,,199.0,"polycarboxylate (PCE)-based high-range
water-reducing admixture (HRWRA)",13.0,Standard Curing ,20.0,100.0,,ASTM C1437,,250.0,50 x 50 x 50 ,ASTM C109,50,,,,,130.0,155.0,160.0,,,,,,,,,,,,,,,,,,ASTM C185,,4.7,,,,,,,,,,,,,,,,
GP-2.8,823.0,High sulfate-resistant cement (Type HS cement),,0.0,0.0,,0.0,247.0,229.0,0.0,0.0,0.0,0.0,,0.0,0.0,0.0,0.0,0.0,,987.0,Quartz sand,0.6,,,,,,,,,,,,,199.0,"polycarboxylate (PCE)-based high-range
water-reducing admixture (HRWRA)",13.0,Standard Curing ,20.0,100.0,,ASTM C1437,,260.0,50 x 50 x 50 ,ASTM C109,55,,,,,135.0,155.0,161.0,,,,,,,,,,,,,,,,,,ASTM C185,,4.3,,,,,,,,,,,,,,,,
70SF/30 FGP,813.0,High sulfate-resistant cement (Type HS cement),,163.0,0.0,,0.0,244.0,63.0,0.0,0.0,0.0,0.0,,0.0,0.0,0.0,0.0,0.0,,976.0,Quartz sand,0.6,,,,,,,,,,,,,198.0,"polycarboxylate (PCE)-based high-range
water-reducing admixture (HRWRA)",13.0,Standard Curing ,20.0,100.0,,ASTM C1437,,220.0,50 x 50 x 50 ,ASTM C109,50,,120,,,180.0,180.0,200.0,,,,,,,,,,,,,,,,,,ASTM C185,,3.3,,,,,,,,,,,,,,,,
50SF/50 FGP,816.0,High sulfate-resistant cement (Type HS cement),,113.0,0.0,,0.0,245.0,113.0,0.0,0.0,0.0,0.0,,0.0,0.0,0.0,0.0,0.0,,980.0,Quartz sand,0.6,,,,,,,,,,,,,197.0,"polycarboxylate (PCE)-based high-range
water-reducing admixture (HRWRA)",13.0,Standard Curing ,20.0,100.0,,ASTM C1437,,230.0,50 x 50 x 50 ,ASTM C109,49,,115,,,171.0,178.0,188.0,,,,,,,,,,,,,,,,,,ASTM C185,,3.8,,,,,,,,,,,,,,,,
30SF/70 FGP,819.0,High sulfate-resistant cement (Type HS cement),,68.0,0.0,,0.0,246.0,159.0,0.0,0.0,0.0,0.0,,0.0,0.0,0.0,0.0,0.0,,983.0,Quartz sand,0.6,,,,,,,,,,,,,198.0,"polycarboxylate (PCE)-based high-range
water-reducing admixture (HRWRA)",13.0,Standard Curing ,20.0,100.0,,ASTM C1437,,270.0,50 x 50 x 50 ,ASTM C109,48,,113,,,168.0,175.0,180.0,,,,,,,,,,,,,,,,,,ASTM C185,,3.9,,,,,,,,,,,,,,,,
0SF/100 FGP,823.0,High sulfate-resistant cement (Type HS cement),,0.0,0.0,,0.0,247.0,229.0,0.0,0.0,0.0,0.0,,0.0,0.0,0.0,0.0,0.0,,987.0,Quartz sand,0.6,,,,,,,,,,,,,199.0,"polycarboxylate (PCE)-based high-range
water-reducing admixture (HRWRA)",13.0,Standard Curing ,20.0,100.0,,ASTM C1437,,255.0,50 x 50 x 50 ,ASTM C109,46,,105,,,145.0,150.0,165.0,,,,,,,,,,,,,,,,,,ASTM C185,,4.8,,,,,,,,,,,,,,,,
Reference,810.0,High sulfate-resistant cement (Type HS cement),,225.0,0.0,,0.0,243.0,0.0,0.0,0.0,0.0,0.0,,0.0,0.0,0.0,0.0,0.0,,972.0,Quartz sand,0.6,,,,,,,,,,,,,196.0,"polycarboxylate (PCE)-based high-range
water-reducing admixture (HRWRA)",13.0,steam hot curing,90.0,100.0,,ASTM C1437,,190.0,50 x 50 x 50 ,ASTM C109,,,,,,210.0,,,,,,,,,,,,,,,,,,,,,,,,,,,,,,,,,,,,,,
GP-12,823.0,High sulfate-resistant cement (Type HS cement),,0.0,0.0,,0.0,247.0,229.0,0.0,0.0,0.0,0.0,,0.0,0.0,0.0,0.0,0.0,,987.0,Quartz sand,0.6,,,,,,,,,,,,,199.0,"polycarboxylate (PCE)-based high-range
water-reducing admixture (HRWRA)",13.0,steam hot curing,90.0,100.0,,ASTM C1437,,160.0,50 x 50 x 50 ,ASTM C109,,,,,,130.0,,,,,,,,,,,,,,,,,,,,,,,,,,,,,,,,,,,,,,
GP-5,823.0,High sulfate-resistant cement (Type HS cement),,0.0,0.0,,0.0,247.0,229.0,0.0,0.0,0.0,0.0,,0.0,0.0,0.0,0.0,0.0,,987.0,Quartz sand,0.6,,,,,,,,,,,,,199.0,"polycarboxylate (PCE)-based high-range
water-reducing admixture (HRWRA)",13.0,steam hot curing,90.0,100.0,,ASTM C1437,,185.0,50 x 50 x 50 ,ASTM C109,,,,,,160.0,,,,,,,,,,,,,,,,,,,,,,,,,,,,,,,,,,,,,,
GP-3.8,823.0,High sulfate-resistant cement (Type HS cement),,0.0,0.0,    ,0.0,247.0,229.0,0.0,0.0,0.0,0.0,,0.0,0.0,0.0,0.0,0.0,,987.0,Quartz sand,0.6,,,,,,,,,,,,,199.0,"polycarboxylate (PCE)-based high-range
water-reducing admixture (HRWRA)",13.0,steam hot curing,90.0,100.0,,ASTM C1437,,250.0,50 x 50 x 50 ,ASTM C109,,,,,,170.0,,,,,,,,,,,,,,,,,,,,,,,,,,,,,,,,,,,,,,
GP-2.8,823.0,High sulfate-resistant cement (Type HS cement),,0.0,0.0,,0.0,247.0,229.0,0.0,0.0,0.0,0.0,,0.0,0.0,0.0,0.0,0.0,,987.0,Quartz sand,0.6,,,,,,,,,,,,,199.0,"polycarboxylate (PCE)-based high-range
water-reducing admixture (HRWRA)",13.0,steam hot curing,90.0,100.0,,ASTM C1437,,260.0,50 x 50 x 50 ,ASTM C109,,,,,,171.0,,,,,,,,,,,,,,,,,,,,,,,,,,,,,,,,,,,,,,
70SF/30 FGP,813.0,High sulfate-resistant cement (Type HS cement),,163.0,0.0,,0.0,244.0,63.0,0.0,0.0,0.0,0.0,,0.0,0.0,0.0,0.0,0.0,,976.0,Quartz sand,0.6,,,,,,,,,,,,,198.0,"polycarboxylate (PCE)-based high-range
water-reducing admixture (HRWRA)",13.0,steam hot curing,90.0,100.0,,ASTM C1437,,220.0,50 x 50 x 50 ,ASTM C109,,,,,,230.0,,,,,,,,,,,,,,,,,,,,,,,,,,,,,,,,,,,,,,
50SF/50 FGP,816.0,High sulfate-resistant cement (Type HS cement),,113.0,0.0,,0.0,245.0,113.0,0.0,0.0,0.0,0.0,,0.0,0.0,0.0,0.0,0.0,,980.0,Quartz sand,0.6,,,,,,,,,,,,,197.0,"polycarboxylate (PCE)-based high-range
water-reducing admixture (HRWRA)",13.0,steam hot curing,90.0,100.0,,ASTM C1437,,230.0,50 x 50 x 50 ,ASTM C109,,,,,,220.0,,,,,,,,,,,,,,,,,,,,,,,,,,,,,,,,,,,,,,
30SF/70 FGP,819.0,High sulfate-resistant cement (Type HS cement),,68.0,0.0,,0.0,246.0,159.0,0.0,0.0,0.0,0.0,,0.0,0.0,0.0,0.0,0.0,,983.0,Quartz sand,0.6,,,,,,,,,,,,,198.0,"polycarboxylate (PCE)-based high-range
water-reducing admixture (HRWRA)",13.0,steam hot curing,90.0,100.0,,ASTM C1437,,270.0,50 x 50 x 50 ,ASTM C109,,,,,,200.0,,,,,,,,,,,,,,,,,,,,,,,,,,,,,,,,,,,,,,
0SF/100 FGP,823.0,High sulfate-resistant cement (Type HS cement),,0.0,0.0,,0.0,247.0,229.0,0.0,0.0,0.0,0.0,,0.0,0.0,0.0,0.0,0.0,,987.0,Quartz sand,0.6,,,,,,,,,,,,,199.0,"polycarboxylate (PCE)-based high-range
water-reducing admixture (HRWRA)",13.0,steam hot curing,90.0,100.0,,ASTM C1437,,255.0,50 x 50 x 50 ,ASTM C109,,,,,,178.0,,,,,,,,,,,,,,,,,,,,,,,,,,,,,,,,,,,,,,
MK0,1080.0,Ordinary Portland cement (P⋅O 52.5,52.5,120.0,0.0,,0.0,0.0,0.0,0.0,0.0,0.0,0.0,,0.0,0.0,0.0,0.0,0.0,,780.0,Locally available sand,,,,,,,,,,,,,,180.0,polycarboxylate-based superplasticizer,35.0,Standard Curing ,20.0,95.0,,,,,100 x 100 x 300,ASTM C 348–14,,,83,,,90.0,,110.0,Chinese Standard GB/T 50081–2019,36.5,,,,,,,,100 x 100 x 300,ASTM C 348–14,,,22.0,,,,,,,,,,,,,,,,,,,China  ,"Multi-scale study on synergistic effect of cement replacement by metakaolin and typical supplementary cementitious materials on properties of ultra-high performance concrete

https://www.sciencedirect.com/science/article/pii/S0950061821028270",2021.0,Ref-74-Research
MK5,1020.0,Ordinary Portland cement (P⋅O 52.5,52.5,120.0,0.0,,0.0,0.0,0.0,0.0,60.0,0.0,0.0,,0.0,0.0,0.0,0.0,0.0,,780.0,Locally available sand,,,,,,,,,,,,,,180.0,polycarboxylate-based superplasticizer,37.0,Standard Curing ,20.0,95.0,,,,,100 x 100 x 300,ASTM C 348–14,,,71,,,95.0,,106.0,Chinese Standard GB/T 50081–2019,37.5,,,,,,,,100 x 100 x 300,ASTM C 348–14,,,21.0,,,,,,,,,,,,,,,,,,,,,,
MK10,960.0,Ordinary Portland cement (P⋅O 52.5,52.5,120.0,0.0,,0.0,0.0,0.0,0.0,120.0,0.0,0.0,,0.0,0.0,0.0,0.0,0.0,,780.0,Locally available sand,,,,,,,,,,,,,,180.0,polycarboxylate-based superplasticizer,38.0,Standard Curing ,20.0,95.0,,,,,100 x 100 x 300,ASTM C 348–14,,,83,,,114.0,,127.0,Chinese Standard GB/T 50081–2019,42.0,,,,,,,,100 x 100 x 300,ASTM C 348–14,,,27.0,,,,,,,,,,,,,,,,,,,,,,
MK15,900.0,Ordinary Portland cement (P⋅O 52.5,52.5,120.0,0.0,,0.0,0.0,0.0,0.0,180.0,0.0,0.0,,0.0,0.0,0.0,0.0,0.0,,780.0,Locally available sand,,,,,,,,,,,,,,180.0,polycarboxylate-based superplasticizer,39.0,Standard Curing ,20.0,95.0,,,,,100 x 100 x 300,ASTM C 348–14,,,78,,,110.0,,120.0,Chinese Standard GB/T 50081–2019,40.5,,,,,,,,100 x 100 x 300,ASTM C 348–14,,,24.5,,,,,,,,,,,,,,,,,,,,,,
MK20,840.0,Ordinary Portland cement (P⋅O 52.5,52.5,120.0,0.0,,0.0,0.0,0.0,0.0,240.0,0.0,0.0,,0.0,0.0,0.0,0.0,0.0,,780.0,Locally available sand,,,,,,,,,,,,,,180.0,polycarboxylate-based superplasticizer,41.0,Standard Curing ,20.0,95.0,,,,,100 x 100 x 300,ASTM C 348–14,,,73,,,95.0,,108.0,Chinese Standard GB/T 50081–2019,38.0,,,,,,,,100 x 100 x 300,ASTM C 348–14,,,24.0,,,,,,,,,,,,,,,,,,,,,,
MK0-S,1080.0,Ordinary Portland cement (P⋅O 52.5,52.5,120.0,0.0,,0.0,0.0,0.0,0.0,0.0,0.0,0.0,,0.0,0.0,0.0,0.0,0.0,,780.0,Locally available sand,,Steel Fiber ,156.0,13.0,0.22,,,,,,,,,180.0,polycarboxylate-based superplasticizer,38.0,Standard Curing ,20.0,95.0,,,,,100 x 100 x 300,ASTM C 348–14,,,95,,,122.0,,132.0,Chinese Standard GB/T 50081–2019,43.0,,,,,,,,100 x 100 x 300,ASTM C 348–14,,,26.0,,,,,,,,,,BS EN 12617–4,339.0,,,,ASTM C1202-12,70.0,,,,,,
MK10-S,960.0,Ordinary Portland cement (P⋅O 52.5,52.5,120.0,0.0,,0.0,0.0,0.0,0.0,120.0,0.0,0.0,,0.0,0.0,0.0,0.0,0.0,,780.0,Locally available sand,,Steel Fiber ,156.0,13.0,0.22,,,,,,,,,180.0,polycarboxylate-based superplasticizer,40.0,Standard Curing ,20.0,95.0,,,,,100 x 100 x 300,ASTM C 348–14,,,101,,,146.0,,152.0,Chinese Standard GB/T 50081–2019,47.0,,,,,,,,100 x 100 x 300,ASTM C 348–14,,,31.5,,,,,,,,,,BS EN 12617–4,290.0,,,,ASTM C1202-12,35.0,,,,,,
MK10-FA10-S,840.0,Ordinary Portland cement (P⋅O 52.5,52.5,120.0,120.0,Class F,0.0,0.0,0.0,0.0,120.0,0.0,0.0,,0.0,0.0,0.0,0.0,0.0,,780.0,Locally available sand,,Steel Fiber ,156.0,13.0,0.22,,,,,,,,,180.0,polycarboxylate-based superplasticizer,40.0,Standard Curing ,20.0,95.0,,,,,100 x 100 x 300,ASTM C 348–14,,,93,,,140.0,,155.0,Chinese Standard GB/T 50081–2019,45.7,,,,,,,,100 x 100 x 300,ASTM C 348–14,,,29.5,,,,,,,,,,BS EN 12617–4,260.0,,,,ASTM C1202-12,29.0,,,,,,
MK10-BS10-S,840.0,Ordinary Portland cement (P⋅O 52.5,52.5,120.0,0.0,,0.0,0.0,0.0,0.0,120.0,120.0,0.0,,0.0,0.0,0.0,0.0,0.0,,780.0,Locally available sand,,Steel Fiber ,156.0,13.0,0.22,,,,,,,,,180.0,polycarboxylate-based superplasticizer,42.0,Standard Curing ,20.0,95.0,,,,,100 x 100 x 300,ASTM C 348–14,,,96,,,154.0,,162.0,Chinese Standard GB/T 50081–2019,47.9,,,,,,,,100 x 100 x 300,ASTM C 348–14,,,33.0,,,,,,,,,,BS EN 12617–4,270.0,,,,ASTM C1202-12,27.0,,,,,,
MK10-GP10-S,840.0,Ordinary Portland cement (P⋅O 52.5,52.5,120.0,0.0,,0.0,0.0,120.0,0.0,120.0,0.0,0.0,,0.0,0.0,0.0,0.0,0.0,,780.0,Locally available sand,,Steel Fiber ,156.0,13.0,0.22,,,,,,,,,180.0,polycarboxylate-based superplasticizer,42.0,Standard Curing ,20.0,95.0,,,,,100 x 100 x 300,ASTM C 348–14,,,90,,,132.0,,150.0,Chinese Standard GB/T 50081–2019,44.5,,,,,,,,100 x 100 x 300,ASTM C 348–14,,,28.0,,,,,,,,,,BS EN 12617–4,300.0,,,,ASTM C1202-12,41.0,,,,,,
MK10-SP10-S,840.0,Ordinary Portland cement (P⋅O 52.5,52.5,120.0,0.0,,0.0,0.0,0.0,0.0,120.0,0.0,120.0,"steel slag 
powder",0.0,0.0,0.0,0.0,0.0,,780.0,Locally available sand,,Steel Fiber ,156.0,13.0,0.22,,,,,,,,,180.0,polycarboxylate-based superplasticizer,45.0,Standard Curing ,20.0,95.0,,,,,100 x 100 x 300,ASTM C 348–14,,,86,,,126.0,,135.0,Chinese Standard GB/T 50081–2019,43.3,,,,,,,,100 x 100 x 300,ASTM C 348–14,,,26.5,,,,,,,,,,BS EN 12617–4,296.0,,,,ASTM C1202-12,50.0,,,,,,
SP200,490.0,"Ordinary Portland Cement (OPC, P⋅O 52.5)",52.5,187.0,0.0,,270.0,0.0,0.0,0.0,0.0,0.0,200.0,,0.0,0.0,0.0,0.0,0.0,,920.0,Natural River sand,0.6,,,,,,,,,,,,,204.0,PC-100 polycarboxylic ether superplasticizer (SP),41.8,Standard Curing ,20.0,95.0,,EFNARC,,218.0,40 x 40 x 160 , EN-196–1 ,,79.78,96.06,,,130.94,,,,,,,,,,,,,,,,,,,,,,,,,,,,,,,,,,,China,"A new development of eco-friendly Ultra-High performance concrete 
(UHPC): Towards efficient steel slag application and 
multi-objective optimization 

https://doi.org/10.1016/j.conbuildmat.2021.124913",2021.0,Ref-75-Research
SSP150,540.0,"Ordinary Portland Cement (OPC, P⋅O 52.5)",52.5,187.0,0.0,,270.0,0.0,0.0,0.0,0.0,0.0,150.0,,0.0,0.0,0.0,0.0,0.0,,920.0,Natural River sand,0.6,,,,,,,,,,,,,204.0,PC-100 polycarboxylic ether superplasticizer (SP),41.8,Standard Curing ,20.0,95.0,,EFNARC,,233.0,40 x 40 x 160 , EN-196–1 ,,75.45,92.24,,,128.35,,,,,,,,,,,,,,,,,,,,,,,,,,,,,,,,,,,,,,
SSP100,590.0,"Ordinary Portland Cement (OPC, P⋅O 52.5)",52.5,187.0,0.0,,270.0,0.0,0.0,0.0,0.0,0.0,100.0,,0.0,0.0,0.0,0.0,0.0,,920.0,Natural River sand,0.6,,,,,,,,,,,,,204.0,PC-100 polycarboxylic ether superplasticizer (SP),41.8,Standard Curing ,20.0,95.0,,EFNARC,,241.0,40 x 40 x 160 , EN-196–1 ,,72.25,91.67,,,128.73,,,,,,,,,,,,,,,,,,,,,,,,,,,,,,,,,,,,,,
SSP50,640.0,"Ordinary Portland Cement (OPC, P⋅O 52.5)",52.5,187.0,0.0,,270.0,0.0,0.0,0.0,0.0,0.0,50.0,,0.0,0.0,0.0,0.0,0.0,,920.0,Natural River sand,0.6,,,,,,,,,,,,,204.0,PC-100 polycarboxylic ether superplasticizer (SP),41.8,Standard Curing ,20.0,95.0,,EFNARC,,247.0,40 x 40 x 160 , EN-196–1 ,,70.09,89.6,,,130.18,,,,,,,,,,,,,,,,,,,,,,,,,,,,,,,,,,,,,,
SSP0,690.0,"Ordinary Portland Cement (OPC, P⋅O 52.5)",52.5,187.0,0.0,,270.0,0.0,0.0,0.0,0.0,0.0,0.0,,0.0,0.0,0.0,0.0,0.0,,920.0,Natural River sand,0.6,,,,,,,,,,,,,204.0,PC-100 polycarboxylic ether superplasticizer (SP),41.8,Standard Curing ,20.0,95.0,,EFNARC,,268.0,40 x 40 x 160 , EN-196–1 ,,63.44,85.1,,,130.9,,,,,,,,,,,,,,,,,,,,,,,,,,,,,,,,,,,,,,
CTRL,830.0,Ordinary Portland cement (CEM-I 42.5-R),42.5,291.0,0.0,,0.0,0.0,0.0,0.0,0.0,0.0,0.0,,0.0,0.0,0.0,0.0,0.0,,977.0,Quartz Sand ,3,Steel Fiber ,234.0,6.0,0.15,2250.0,,,,,,,,151.0,"polycarboxylate-based
superplasticizer (SP)",55.0,Standard Curing ,20.0,,,,,115.0,40 x 40 x 40 ,,,,,,,202.0,,,,,,,,,,,,40 x 40 x 160 ,,,,28.6,,,12.7,,,,,,,,,,,,,,,,Turkey,"Mechanical properties of reactive powder concrete containing mineral
admixtures under different curing regimes

https://doi.org/10.1016/j.conbuildmat.2008.08.003",2008.0,Ref-76-Research
G10F10,664.0,Ordinary Portland cement (CEM-I 42.5-R),42.5,205.0,83.0,Class C,0.0,0.0,0.0,0.0,0.0,83.0,0.0,,0.0,0.0,0.0,0.0,0.0,,1041.0,Quartz Sand ,3,Steel Fiber ,234.0,6.0,0.15,2250.0,,,,,,,,151.0,"polycarboxylate-based
superplasticizer (SP)",35.0,Standard Curing ,20.0,,,,,115.0,40 x 40 x 40 ,,,,,,,207.0,,,,,,,,,,,,40 x 40 x 160 ,,,,30.7,,,15.0,,,,,,,,,,,,,,,,,,,
G10F20,581.0,Ordinary Portland cement (CEM-I 42.5-R),42.5,157.0,166.0,Class C,0.0,0.0,0.0,0.0,0.0,83.0,0.0,,0.0,0.0,0.0,0.0,0.0,,1066.0,Quartz Sand ,3,Steel Fiber ,234.0,6.0,0.15,2250.0,,,,,,,,151.0,"polycarboxylate-based
superplasticizer (SP)",34.0,Standard Curing ,20.0,,,,,113.0,40 x 40 x 40 ,,,,,,,212.0,,,,,,,,,,,,40 x 40 x 160 ,,,,35.5,,,15.7,,,,,,,,,,,,,,,,,,,
G10F30,498.0,Ordinary Portland cement (CEM-I 42.5-R),42.5,141.0,249.0,Class C,0.0,0.0,0.0,0.0,0.0,83.0,0.0,,0.0,0.0,0.0,0.0,0.0,,1058.0,Quartz Sand ,3,Steel Fiber ,234.0,6.0,0.15,2250.0,,,,,,,,151.0,"polycarboxylate-based
superplasticizer (SP)",33.0,Standard Curing ,20.0,,,,,113.0,40 x 40 x 40 ,,,,,,,206.0,,,,,,,,,,,,40 x 40 x 160 ,,,,38.7,,,18.5,,,,,,,,,,,,,,,,,,,
F20,664.0,Ordinary Portland cement (CEM-I 42.5-R),42.5,195.0,166.0,Class C,0.0,0.0,0.0,0.0,0.0,0.0,0.0,,0.0,0.0,0.0,0.0,0.0,,1030.0,Quartz Sand ,3,Steel Fiber ,234.0,6.0,0.15,2250.0,,,,,,,,151.0,"polycarboxylate-based
superplasticizer (SP)",38.0,Standard Curing ,20.0,,,,,114.0,40 x 40 x 40 ,,,,,,,210.0,,,,,,,,,,,,40 x 40 x 160 ,,,,34.6,,,17.9,,,,,,,,,,,,,,,,,,,
G40,498.0,Ordinary Portland cement (CEM-I 42.5-R),42.5,173.0,0.0,,0.0,0.0,0.0,0.0,0.0,332.0,0.0,,0.0,0.0,0.0,0.0,0.0,,1079.0,Quartz Sand ,3,Steel Fiber ,234.0,6.0,0.15,2250.0,,,,,,,,151.0,"polycarboxylate-based
superplasticizer (SP)",35.0,Standard Curing ,20.0,,,,,117.0,40 x 40 x 40 ,,,,,,,200.0,,,,,,,,,,,,40 x 40 x 160 ,,,,34.5,,,16.2,,,,,,,,,,,,,,,,,,,
CTRL,830.0,Ordinary Portland cement (CEM-I 42.5-R),42.5,291.0,0.0,,0.0,0.0,0.0,0.0,0.0,0.0,0.0,,0.0,0.0,0.0,0.0,0.0,,977.0,Quartz Sand ,3,Steel Fiber ,234.0,6.0,0.15,2250.0,,,,,,,,151.0,"polycarboxylate-based
superplasticizer (SP)",55.0,Steam curing,100.0,,,,,115.0,40 x 40 x 40 ,,,,,,,255.0,,,,,,,,,,,,40 x 40 x 160 ,,,,23.4,,,9.5,,,,,,,,,,,,,,,,,,,
G10F10,664.0,Ordinary Portland cement (CEM-I 42.5-R),42.5,205.0,83.0,Class C,0.0,0.0,0.0,0.0,0.0,83.0,0.0,,0.0,0.0,0.0,0.0,0.0,,1041.0,Quartz Sand ,3,Steel Fiber ,234.0,6.0,0.15,2250.0,,,,,,,,151.0,"polycarboxylate-based
superplasticizer (SP)",35.0,Steam curing,100.0,,,,,115.0,40 x 40 x 40 ,,,,,,,261.0,,,,,,,,,,,,40 x 40 x 160 ,,,,31.8,,,13.55,,,,,,,,,,,,,,,,,,,
G10F20,581.0,Ordinary Portland cement (CEM-I 42.5-R),42.5,157.0,166.0,Class C,0.0,0.0,0.0,0.0,0.0,83.0,0.0,,0.0,0.0,0.0,0.0,0.0,,1066.0,Quartz Sand ,3,Steel Fiber ,234.0,6.0,0.15,2250.0,,,,,,,,151.0,"polycarboxylate-based
superplasticizer (SP)",34.0,Steam curing,100.0,,,,,113.0,40 x 40 x 40 ,,,,,,,252.0,,,,,,,,,,,,40 x 40 x 160 ,,,,30.2,,,11.8,,,,,,,,,,,,,,,,,,,
G10F30,498.0,Ordinary Portland cement (CEM-I 42.5-R),42.5,141.0,249.0,Class C,0.0,0.0,0.0,0.0,0.0,83.0,0.0,,0.0,0.0,0.0,0.0,0.0,,1058.0,Quartz Sand ,3,Steel Fiber ,234.0,6.0,0.15,2250.0,,,,,,,,151.0,"polycarboxylate-based
superplasticizer (SP)",33.0,Steam curing,100.0,,,,,113.0,40 x 40 x 40 ,,,,,,,234.0,,,,,,,,,,,,40 x 40 x 160 ,,,,26.7,,,12.1,,,,,,,,,,,,,,,,,,,
F20,664.0,Ordinary Portland cement (CEM-I 42.5-R),42.5,195.0,166.0,Class C,0.0,0.0,0.0,0.0,0.0,0.0,0.0,,0.0,0.0,0.0,0.0,0.0,,1030.0,Quartz Sand ,3,Steel Fiber ,234.0,6.0,0.15,2250.0,,,,,,,,151.0,"polycarboxylate-based
superplasticizer (SP)",38.0,Steam curing,100.0,,,,,114.0,40 x 40 x 40 ,,,,,,,261.0,,,,,,,,,,,,40 x 40 x 160 ,,,,30.7,,,12.7,,,,,,,,,,,,,,,,,,,
G40,498.0,Ordinary Portland cement (CEM-I 42.5-R),42.5,173.0,0.0,,0.0,0.0,0.0,0.0,0.0,332.0,0.0,,0.0,0.0,0.0,0.0,0.0,,1079.0,Quartz Sand ,3,Steel Fiber ,234.0,6.0,0.15,2250.0,,,,,,,,151.0,"polycarboxylate-based
superplasticizer (SP)",35.0,Steam curing,100.0,,,,,117.0,40 x 40 x 40 ,,,,,,,249.0,,,,,,,,,,,,40 x 40 x 160 ,,,,29.5,,,12.3,,,,,,,,,,,,,,,,,,,
CTRL,830.0,Ordinary Portland cement (CEM-I 42.5-R),42.5,291.0,0.0,,0.0,0.0,0.0,0.0,0.0,0.0,0.0,,0.0,0.0,0.0,0.0,0.0,,977.0,Quartz Sand ,3,Steel Fiber ,234.0,6.0,0.15,2250.0,,,,,,,,151.0,"polycarboxylate-based
superplasticizer (SP)",55.0,Autoclave curing,210.0,,2 MPa for 8hrs,,,115.0,40 x 40 x 40 ,,,,,,,273.0,,,,56.0,,,,,,,,40 x 40 x 160 ,,,,28.6,,,11.75,,,,,,,,,,,,,,,,,,,
G10F10,664.0,Ordinary Portland cement (CEM-I 42.5-R),42.5,205.0,83.0,Class C,0.0,0.0,0.0,0.0,0.0,83.0,0.0,,0.0,0.0,0.0,0.0,0.0,,1041.0,Quartz Sand ,3,Steel Fiber ,234.0,6.0,0.15,2250.0,,,,,,,,151.0,"polycarboxylate-based
superplasticizer (SP)",35.0,Autoclave curing,210.0,,2 MPa for 8hrs,,,115.0,40 x 40 x 40 ,,,,,,,270.0,,,,57.0,,,,,,,,40 x 40 x 160 ,,,,31.2,,,14.2,,,,,,,,,,,,,,,,,,,
G10F20,581.0,Ordinary Portland cement (CEM-I 42.5-R),42.5,157.0,166.0,Class C,0.0,0.0,0.0,0.0,0.0,83.0,0.0,,0.0,0.0,0.0,0.0,0.0,,1066.0,Quartz Sand ,3,Steel Fiber ,234.0,6.0,0.15,2250.0,,,,,,,,151.0,"polycarboxylate-based
superplasticizer (SP)",34.0,Autoclave curing,210.0,,2 MPa for 8hrs,,,113.0,40 x 40 x 40 ,,,,,,,259.0,,,,53.0,,,,,,,,40 x 40 x 160 ,,,,33.9,,,15.0,,,,,,,,,,,,,,,,,,,
G10F30,498.0,Ordinary Portland cement (CEM-I 42.5-R),42.5,141.0,249.0,Class C,0.0,0.0,0.0,0.0,0.0,83.0,0.0,,0.0,0.0,0.0,0.0,0.0,,1058.0,Quartz Sand ,3,Steel Fiber ,234.0,6.0,0.15,2250.0,,,,,,,,151.0,"polycarboxylate-based
superplasticizer (SP)",33.0,Autoclave curing,210.0,,2 MPa for 8hrs,,,113.0,40 x 40 x 40 ,,,,,,,250.0,,,,49.0,,,,,,,,40 x 40 x 160 ,,,,32.8,,,15.2,,,,,,,,,,,,,,,,,,,
F20,664.0,Ordinary Portland cement (CEM-I 42.5-R),42.5,195.0,166.0,Class C,0.0,0.0,0.0,0.0,0.0,0.0,0.0,,0.0,0.0,0.0,0.0,0.0,,1030.0,Quartz Sand ,3,Steel Fiber ,234.0,6.0,0.15,2250.0,,,,,,,,151.0,"polycarboxylate-based
superplasticizer (SP)",38.0,Autoclave curing,210.0,,2 MPa for 8hrs,,,114.0,40 x 40 x 40 ,,,,,,,268.0,,,,50.0,,,,,,,,40 x 40 x 160 ,,,,31.8,,,16.2,,,,,,,,,,,,,,,,,,,
G40,498.0,Ordinary Portland cement (CEM-I 42.5-R),42.5,173.0,0.0,,0.0,0.0,0.0,0.0,0.0,332.0,0.0,,0.0,0.0,0.0,0.0,0.0,,1079.0,Quartz Sand ,3,Steel Fiber ,234.0,6.0,0.15,2250.0,,,,,,,,151.0,"polycarboxylate-based
superplasticizer (SP)",35.0,Autoclave curing,210.0,,2 MPa for 8hrs,,,117.0,40 x 40 x 40 ,,,,,,,265.0,,,,46.0,,,,,,,,40 x 40 x 160 ,,,,33.8,,,15.5,,,,,,,,,,,,,,,,,,,
SF0,1034.4827586206895,OPC 52.5,52.5,0.0,0.0,,0.0,0.0,0.0,0.0,0.0,0.0,0.0,,0.0,0.0,0.0,0.0,0.0,,1137.9310344827586,Locally available sand,0.63,,,,,,,,,,,,,186.2068965517241, polycarboxylate based superpasticizer (SP) ,41.37931034482759,Standard Curing ,20.0,,,,,110.0,40 x 40 x 160,GB/T 17671-1999,,,73.9,,,97.7,,,,,,,,,,,,,,,,,,,,,,,,,,,,,,,,,,,China,"Preparation of Reactive Powder Concrete 
Using Fly Ash and Steel Slag Powder

https://link.springer.com/article/10.1007/s11595-010-2349-0",2010.0,Ref-77-Research
SF05,982.7586206896551,OPC 52.5,52.5,51.72413793103448,0.0,,0.0,0.0,0.0,0.0,0.0,0.0,0.0,,0.0,0.0,0.0,0.0,0.0,,1137.9310344827586,Locally available sand,0.63,,,,,,,,,,,,,186.2068965517241, polycarboxylate based superpasticizer (SP) ,41.37931034482759,Standard Curing ,20.0,,,,,112.0,40 x 40 x 160 ,GB/T 17671-1999,,,74.8,,,105.4,,,,,,,,,,,,,,,,,,,,,,,,,,,,,,,,,,,,,,
SF10,929.0322580645161,OPC 52.5,52.5,103.2258064516129,0.0,,0.0,0.0,0.0,0.0,0.0,0.0,0.0,,0.0,0.0,0.0,0.0,0.0,,1135.483870967742,Locally available sand,0.63,,,,,,,,,,,,,185.8064516129032, polycarboxylate based superpasticizer (SP) ,46.4516129032258,Standard Curing ,20.0,,,,,112.0,40 x 40 x 160,GB/T 17671-1999,,,76,,,106.5,,,,,,,,,,,,,,,,,,,,,,,,,,,,,,,,,,,,,,
SF15,877.4193548387095,OPC 52.5,52.5,154.83870967741936,0.0,,0.0,0.0,0.0,0.0,0.0,0.0,0.0,,0.0,0.0,0.0,0.0,0.0,,1135.483870967742,Locally available sand,0.63,,,,,,,,,,,,,185.8064516129032, polycarboxylate based superpasticizer (SP) ,46.4516129032258,Standard Curing ,20.0,,,,,118.0,40 x 40 x 160,GB/T 17671-1999,,,82.1,,,113.1,,,,,,,,,,,,,,,,,,,,,,,,,,,,,,,,,,,,,,
SF20,825.8064516129032,OPC 52.5,52.5,206.4516129032258,0.0,,0.0,0.0,0.0,0.0,0.0,0.0,0.0,,0.0,0.0,0.0,0.0,0.0,,1135.483870967742,Locally available sand,0.63,,,,,,,,,,,,,185.8064516129032, polycarboxylate based superpasticizer (SP) ,46.4516129032258,Standard Curing ,20.0,,,,,116.0,40 x 40 x 160,GB/T 17671-1999,,,79.7,,,106.0,,,,,,,,,,,,,,,,,,,,,,,,,,,,,,,,,,,,,,
SF25,772.5321888412018,OPC 52.5,52.5,257.51072961373393,0.0,,0.0,0.0,0.0,0.0,0.0,0.0,0.0,,0.0,0.0,0.0,0.0,0.0,,1133.0472103004292,Locally available sand,0.63,,,,,,,,,,,,,185.4077253218884, polycarboxylate based superpasticizer (SP) ,51.502145922746784,Standard Curing ,20.0,,,,,116.0,40 x 40 x 160,GB/T 17671-1999,,,78,,,108.3,,,,,,,,,,,,,,,,,,,,,,,,,,,,,,,,,,,,,,
SF30,721.0300429184548,OPC 52.5,52.5,309.0128755364807,0.0,,0.0,0.0,0.0,0.0,0.0,0.0,0.0,,0.0,0.0,0.0,0.0,0.0,,1133.0472103004292,Locally available sand,0.63,,,,,,,,,,,,,185.4077253218884, polycarboxylate based superpasticizer (SP) ,51.502145922746784,Standard Curing ,20.0,,,,,114.0,40 x 40 x 160,GB/T 17671-1999,,,77.4,,,101.6,,,,,,,,,,,,,,,,,,,,,,,,,,,,,,,,,,,,,,
SF15,881.2095032397407,OPC 52.5,52.5,155.50755939524836,0.0,,0.0,0.0,0.0,0.0,0.0,0.0,0.0,,0.0,0.0,0.0,0.0,0.0,,1140.388768898488,Locally available sand,0.63,,,,,,,,,,,,,186.60907127429803, polycarboxylate based superpasticizer (SP) ,36.28509719222462,Standard Curing ,20.0,,,,,,40 x 40 x 160,GB/T 17671-1999,,,80,,,113.1,,,,,,,,,,,,,,,,,,,,,,,,,,,,,,,,,,,,,,
F10,777.5377969762418,OPC 52.5,52.5,155.50755939524836,103.67170626349892,Class F,0.0,0.0,0.0,0.0,0.0,0.0,0.0,,0.0,0.0,0.0,0.0,0.0,,1140.388768898488,Locally available sand,0.63,,,,,,,,,,,,,186.60907127429803, polycarboxylate based superpasticizer (SP) ,36.28509719222462,Standard Curing ,20.0,,,,,,40 x 40 x 160,GB/T 17671-1999,,,73,,,97.8,,,,,,,,,,,,,,,,,,,,,,,,,,,,,,,,,,,,,,
F15,725.7019438444923,OPC 52.5,52.5,155.50755939524836,155.50755939524836,Class F,0.0,0.0,0.0,0.0,0.0,0.0,0.0,,0.0,0.0,0.0,0.0,0.0,,1140.388768898488,Locally available sand,0.63,,,,,,,,,,,,,186.60907127429803, polycarboxylate based superpasticizer (SP) ,36.28509719222462,Standard Curing ,20.0,,,,,,40 x 40 x 160,GB/T 17671-1999,,,67,,,92.0,,,,,,,,,,,,,,,,,,,,,,,,,,,,,,,,,,,,,,
F20,673.8660907127429,OPC 52.5,52.5,155.50755939524836,207.34341252699784,Class F,0.0,0.0,0.0,0.0,0.0,0.0,0.0,,0.0,0.0,0.0,0.0,0.0,,1140.388768898488,Locally available sand,0.63,,,,,,,,,,,,,186.60907127429803, polycarboxylate based superpasticizer (SP) ,36.28509719222462,Standard Curing ,20.0,,,,,,40 x 40 x 160,GB/T 17671-1999,,,64,,,91.5,,,,,,,,,,,,,,,,,,,,,,,,,,,,,,,,,,,,,,
F30,570.194384449244,OPC 52.5,52.5,155.50755939524836,311.01511879049673,Class F,0.0,0.0,0.0,0.0,0.0,0.0,0.0,,0.0,0.0,0.0,0.0,0.0,,1140.388768898488,Locally available sand,0.63,,,,,,,,,,,,,186.60907127429803, polycarboxylate based superpasticizer (SP) ,36.28509719222462,Standard Curing ,20.0,,,,,,40 x 40 x 160,GB/T 17671-1999,,,62,,,85.8,,,,,,,,,,,,,,,,,,,,,,,,,,,,,,,,,,,,,,
F40,466.52267818574506,OPC 52.5,52.5,155.50755939524836,414.6868250539957,Class F,0.0,0.0,0.0,0.0,0.0,0.0,0.0,,0.0,0.0,0.0,0.0,0.0,,1140.388768898488,Locally available sand,0.63,,,,,,,,,,,,,186.60907127429803, polycarboxylate based superpasticizer (SP) ,36.28509719222462,Standard Curing ,20.0,,,,,,40 x 40 x 160,GB/T 17671-1999,,,55,,,88.3,,,,,,,,,,,,,,,,,,,,,,,,,,,,,,,,,,,,,,
SS10,777.5377969762418,OPC 52.5,52.5,155.50755939524836,0.0,,0.0,0.0,0.0,0.0,0.0,0.0,103.67170626349892,Steel Slag ,0.0,0.0,0.0,0.0,0.0,,1140.388768898488,Locally available sand,0.63,,,,,,,,,,,,,186.60907127429803, polycarboxylate based superpasticizer (SP) ,36.28509719222462,Standard Curing ,20.0,,,,,,40 x 40 x 160,GB/T 17671-1999,,,73,,,96.0,,,,,,,,,,,,,,,,,,,,,,,,,,,,,,,,,,,,,,
SS15,725.7019438444923,OPC 52.5,52.5,155.50755939524836,0.0,,0.0,0.0,0.0,0.0,0.0,0.0,155.50755939524836,Steel Slag ,0.0,0.0,0.0,0.0,0.0,,1140.388768898488,Locally available sand,0.63,,,,,,,,,,,,,186.60907127429803, polycarboxylate based superpasticizer (SP) ,36.28509719222462,Standard Curing ,20.0,,,,,,40 x 40 x 160,GB/T 17671-1999,,,69,,,92.6,,,,,,,,,,,,,,,,,,,,,,,,,,,,,,,,,,,,,,
SS20,673.8660907127429,OPC 52.5,52.5,155.50755939524836,0.0,,0.0,0.0,0.0,0.0,0.0,0.0,207.34341252699784,Steel Slag ,0.0,0.0,0.0,0.0,0.0,,1140.388768898488,Locally available sand,0.63,,,,,,,,,,,,,186.60907127429803, polycarboxylate based superpasticizer (SP) ,36.28509719222462,Standard Curing ,20.0,,,,,,40 x 40 x 160,GB/T 17671-1999,,,67,,,90.4,,,,,,,,,,,,,,,,,,,,,,,,,,,,,,,,,,,,,,
SS30,570.194384449244,OPC 52.5,52.5,155.50755939524836,0.0,,0.0,0.0,0.0,0.0,0.0,0.0,311.01511879049673,Steel Slag ,0.0,0.0,0.0,0.0,0.0,,1140.388768898488,Locally available sand,0.63,,,,,,,,,,,,,186.60907127429803, polycarboxylate based superpasticizer (SP) ,36.28509719222462,Standard Curing ,20.0,,,,,,40 x 40 x 160,GB/T 17671-1999,,,73,,,96.3,,,,,,,,,,,,,,,,,,,,,,,,,,,,,,,,,,,,,,
SS40,466.52267818574506,OPC 52.5,52.5,155.50755939524836,0.0,,0.0,0.0,0.0,0.0,0.0,0.0,414.6868250539957,Steel Slag ,0.0,0.0,0.0,0.0,0.0,,1140.388768898488,Locally available sand,0.63,,,,,,,,,,,,,186.60907127429803, polycarboxylate based superpasticizer (SP) ,36.28509719222462,Standard Curing ,20.0,,,,,,40 x 40 x 160,GB/T 17671-1999,,,62,,,87.8,,,,,,,,,,,,,,,,,,,,,,,,,,,,,,,,,,,,,,
SF15,881.2095032397407,OPC 52.5,52.5,155.50755939524836,0.0,,0.0,0.0,0.0,0.0,0.0,0.0,0.0,,0.0,0.0,0.0,0.0,0.0,,1140.388768898488,Locally available sand,0.63,,,,,,,,,,,,,186.60907127429803, polycarboxylate based superpasticizer (SP) ,36.28509719222462,Standard Curing ,20.0,,,,,,40 x 40 x 160,GB/T 17671-1999,,,80,,,113.1,,,,,,,,,,,,,,,,,,,,,,,,,,,,,,,,,,,,,,
F05S05,777.5377969762418,OPC 52.5,52.5,155.50755939524836,51.83585313174946,Class F,0.0,0.0,0.0,0.0,0.0,0.0,51.83585313174946,Steel Slag ,0.0,0.0,0.0,0.0,0.0,,1140.388768898488,Locally available sand,0.63,,,,,,,,,,,,,186.60907127429803, polycarboxylate based superpasticizer (SP) ,36.28509719222462,Standard Curing ,20.0,,,,,,40 x 40 x 160,GB/T 17671-1999,,,75,,,102.4,,,,,,,,,,,,,,,,,,,,,,,,,,,,,,,,,,,,,,
F10S10,673.8660907127429,OPC 52.5,52.5,155.50755939524836,103.67170626349892,Class F,0.0,0.0,0.0,0.0,0.0,0.0,103.67170626349892,Steel Slag ,0.0,0.0,0.0,0.0,0.0,,1140.388768898488,Locally available sand,0.63,,,,,,,,,,,,,186.60907127429803, polycarboxylate based superpasticizer (SP) ,36.28509719222462,Standard Curing ,20.0,,,,,,40 x 40 x 160,GB/T 17671-1999,,,70,,,100.5,,,,,,,,,,,,,,,,,,,,,,,,,,,,,,,,,,,,,,
F15S15,570.194384449244,OPC 52.5,52.5,155.50755939524836,155.50755939524836,Class F,0.0,0.0,0.0,0.0,0.0,0.0,155.50755939524836,Steel Slag ,0.0,0.0,0.0,0.0,0.0,,1140.388768898488,Locally available sand,0.63,,,,,,,,,,,,,186.60907127429803, polycarboxylate based superpasticizer (SP) ,36.28509719222462,Standard Curing ,20.0,,,,,,40 x 40 x 160,GB/T 17671-1999,,,80,,,108.1,,,,,,,,,,,,,,,,,,,,,,,,,,,,,,,,,,,,,,
F20S20,466.52267818574506,OPC 52.5,52.5,155.50755939524836,207.34341252699784,Class F,0.0,0.0,0.0,0.0,0.0,0.0,207.34341252699784,Steel Slag ,0.0,0.0,0.0,0.0,0.0,,1140.388768898488,Locally available sand,0.63,,,,,,,,,,,,,186.60907127429803, polycarboxylate based superpasticizer (SP) ,36.28509719222462,Standard Curing ,20.0,,,,,,40 x 40 x 160,GB/T 17671-1999,,,65,,,92.8,,,,,,,,,,,,,,,,,,,,,,,,,,,,,,,,,,,,,,
F25S25,362.8509719222462,OPC 52.5,52.5,155.50755939524836,259.1792656587473,Class F,0.0,0.0,0.0,0.0,0.0,0.0,259.1792656587473,Steel Slag ,0.0,0.0,0.0,0.0,0.0,,1140.388768898488,Locally available sand,0.63,,,,,,,,,,,,,186.60907127429803, polycarboxylate based superpasticizer (SP) ,36.28509719222462,Standard Curing ,20.0,,,,,,40 x 40 x 160,GB/T 17671-1999,,,55,,,86.5,,,,,,,,,,,,,,,,,,,,,,,,,,,,,,,,,,,,,,
SF15,881.2095032397407,OPC 52.5,52.5,155.50755939524836,0.0,,0.0,0.0,0.0,0.0,0.0,0.0,0.0,,0.0,0.0,0.0,0.0,0.0,,1140.388768898488,Locally available sand,0.63,Steel Fiber ,156.0,13.0,0.2,2800.0,,,,,,,,186.60907127429803, polycarboxylate based superpasticizer (SP) ,36.28509719222462,Hot water  Curing ,90.0,,,,,,40 x 40 x 160,GB/T 17671-1999,,,,,,201.4,,,,,,,,,,,,40 x 40 x 160,GB/T 17671-1999,,,34.7,,,,,,,,,,,,,,,,,,,,,,
F12S18 ,570.194384449244,OPC 52.5,52.5,155.50755939524836,124.40604751619868,Class F,0.0,0.0,0.0,0.0,0.0,0.0,186.60907127429803,Steel Slag ,0.0,0.0,0.0,0.0,0.0,,1140.388768898488,Locally available sand,0.63,Steel Fiber ,156.0,13.0,0.2,2800.0,,,,,,,,186.60907127429803, polycarboxylate based superpasticizer (SP) ,36.28509719222462,Hot water  Curing ,90.0,,,,,,40 x 40 x 160,GB/T 17671-1999,,,,,,188.3,,,,,,,,,,,,40 x 40 x 160,GB/T 17671-1999,,,32.8,,,,,,,,,,,,,,,,,,,,,,
NC0,600.0,"Portland cement (PC)
52.5R",52.5,150.0,0.0,,180.0,0.0,0.0,0.0,0.0,750.0,0.0,,0.0,0.0,0.0,0.0,0.0,,500.0,Silica Sand ,0.181,PE ,20.0,18.0,0.024,2400.0,100.0,,,,,,,240.0,"high range
water reducer admixture (HRWRA)",15.0,Stnadrad curing ,,,,,,,50 x 50 x 50 ,ASTM C1856/C1856M-17.,,,,,,129.0,,,,,,,,10.2,,,8.3,40 x 40 x 160 ,ASTM C1856/C1856M-17.,,,22.0,,,,,,,5.0,,,,,,,,,,,,China  ,"Linkage of multi-scale performances of nano-CaCO3 modified ultra-high
performance engineered cementitious composites (UHP-ECC)

https://doi.org/10.1016/j.conbuildmat.2019.117418",2019.0,Ref-78-Research
NC1,600.0,"Portland cement (PC)
52.5R",52.5,150.0,0.0,,180.0,0.0,0.0,0.0,0.0,750.0,0.0,,6.0,0.0,0.0,0.0,0.0,,500.0,Silica Sand ,0.181,PE ,20.0,18.0,0.024,2400.0,100.0,,,,,,,240.0,"high range
water reducer admixture (HRWRA)",15.0,Stnadrad curing ,,,,,,,50 x 50 x 50 ,ASTM C1856/C1856M-17.,,,,,,132.0,,,,,,,,12.4,,,7.4,40 x 40 x 160 ,ASTM C1856/C1856M-17.,,,25.0,,,,,,,,,,,,,,,,,,,,,,
NC2,600.0,"Portland cement (PC)
52.5R",52.5,150.0,0.0,,180.0,0.0,0.0,0.0,0.0,750.0,0.0,,12.0,0.0,0.0,0.0,0.0,,500.0,Silica Sand ,0.181,PE ,20.0,18.0,0.024,2400.0,100.0,,,,,,,240.0,"high range
water reducer admixture (HRWRA)",15.0,Stnadrad curing ,,,,,,,50 x 50 x 50 ,ASTM C1856/C1856M-17.,,,,,,138.0,,,,,,,,12.7,,,8.2,40 x 40 x 160 ,ASTM C1856/C1856M-17.,,,25.0,,,,,,,,,,,,,,,,,,,,,,
NC3,600.0,"Portland cement (PC)
52.5R",52.5,150.0,0.0,,180.0,0.0,0.0,0.0,0.0,750.0,0.0,,18.0,0.0,0.0,0.0,0.0,,500.0,Silica Sand ,0.181,PE ,20.0,18.0,0.024,2400.0,100.0,,,,,,,240.0,"high range
water reducer admixture (HRWRA)",15.0,Stnadrad curing ,,,,,,,50 x 50 x 50 ,ASTM C1856/C1856M-17.,,,,,,139.0,,,,,,,,14.1,,,9.0,40 x 40 x 160 ,ASTM C1856/C1856M-17.,,,28.0,,,,,,,3.2,,,,,,,,,,,,,,,
NC4,600.0,"Portland cement (PC)
52.5R",52.5,150.0,0.0,,180.0,0.0,0.0,0.0,0.0,750.0,0.0,,24.0,0.0,0.0,0.0,0.0,,500.0,Silica Sand ,0.181,PE ,20.0,18.0,0.024,2400.0,100.0,,,,,,,240.0,"high range
water reducer admixture (HRWRA)",15.0,Stnadrad curing ,,,,,,,50 x 50 x 50 ,ASTM C1856/C1856M-17.,,,,,,132.0,,,,,,,,12.1,,,9.2,40 x 40 x 160 ,ASTM C1856/C1856M-17.,,,22.0,,,,,,,4.4,,,,,,,,,,,,,,,
UHP ECC,800.0,Ordinary Portland cement (OPC) 52.5R ,52.5,150.0,0.0,,0.0,0.0,0.0,0.0,0.0,450.0,0.0,,0.0,0.0,0.0,0.0,0.0,,800.0,Silica Sand,0.18,PE Fibers ,19.0,18.0,0.02,3000.0,100.0,,,,,,,230.0,High range water reducing Admixtures,25.0,Standard Curing ,,,,CECS (2009),,220.0,70.7 x 70.7 x 70.7 ,,,,,,,121.69,,,,44.26,JSCE (2008),,,17.42,8.2,,,100 x 100 x 500, (CECS 2009),,27.68,28.0,,,,,,,,,,,,,,,,,,,ChinA,"Development of ultra-high performance engineered cementitious
composites using polyethylene (PE) fibers

https://doi.org/10.1016/j.conbuildmat.2017.10.040",2017.0,Ref-80-Research
UHP ECC,800.0,Ordinary Portland cement (OPC) 52.5R ,52.5,150.0,0.0,,0.0,0.0,0.0,0.0,0.0,450.0,0.0,,0.0,0.0,0.0,0.0,0.0,,800.0,Silica Sand,0.18,PE Fibers ,19.0,18.0,0.02,3000.0,100.0,,,,,,,230.0,High range water reducing Admixtures,25.0,Standard Curing ,,,,CECS (2009),,220.0,100 x 100 x 100 ,,,,,,,112.69,,,,,,,,,,,,,,,,,,,,,,,,,,,,,,,,,,,,,,
 UHP-ECC-REFERENCE,800.0,"ordinary Portland
cement (OPC) 52.5R",52.5,150.0,0.0,,0.0,0.0,0.0,0.0,0.0,750.0,0.0,,0.0,0.0,0.0,0.0,0.0,,500.0,Silica Sand,0.2,PE Fibre,19.4,18.0,0.024,2400.0,100.0,,,,,,,260.0,A polycarboxylate-based high range water reducer (HRWR),25.0,Standard Curing ,20.0,,,,,200.0,50 x 50 x 50 ,,,50,80,,,97.0,,,,, JSCE ,,,13.86,8.1,,,,,,,,,,,,,,,,,,2100.0,2300.0,,,,,,,China,"Micro-structural and mechanical properties of ultra-high performance
engineered cementitious composites (UHP-ECC) incorporation of recycled
fine powder (RFP)

https://doi.org/10.1016/j.cemconres.2019.105813",2019.0,Ref-81-Research
UHP-ECC-RFP-12.5%,700.0,"ordinary Portland
cement (OPC) 52.5R",52.5,150.0,0.0,,0.0,0.0,0.0,0.0,0.0,750.0,0.0,,0.0,0.0,0.0,0.0,85.0,Recycled Fine Powder ,500.0,Silica Sand,0.2,PE Fibre,19.4,18.0,0.024,2400.0,100.0,,,,,,,258.0,A polycarboxylate-based high range water reducer (HRWR),25.0,Standard Curing ,20.0,,,,,,50 x 50 x 50 ,,,58,90,,,98.0,,,,, JSCE ,,,14.19,7.8,,,,,,,,,,,,,,,,,,,,,,,,,,,,,
UHP-ECC-RFP-25%,600.0,"ordinary Portland
cement (OPC) 52.5R",52.5,150.0,0.0,,0.0,0.0,0.0,0.0,0.0,750.0,0.0,,0.0,0.0,0.0,0.0,170.0,Recycled Fine Powder ,500.0,Silica Sand,0.2,PE Fibre,19.4,18.0,0.024,2400.0,100.0,,,,,,,256.0,A polycarboxylate-based high range water reducer (HRWR),25.0,Standard Curing ,20.0,,,,,175.0,50 x 50 x 50 ,,,60,92,,,102.54,,,,, JSCE ,,,15.86,8.0,,,,,,,,,,,,,,,,,,1700.0,1780.0,,,,,,,,,,
UHP-ECC-RFP-50%,400.0,"ordinary Portland
cement (OPC) 52.5R",52.5,150.0,0.0,,0.0,0.0,0.0,0.0,0.0,750.0,0.0,,0.0,0.0,0.0,0.0,340.0,Recycled Fine Powder ,500.0,Silica Sand,0.2,PE Fibre,19.4,18.0,0.024,2400.0,100.0,,,,,,,251.0,A polycarboxylate-based high range water reducer (HRWR),25.0,Standard Curing ,20.0,,,,,150.0,50 x 50 x 50 ,,,54,84,,,87.0,,,,, JSCE ,,,14.0,7.6,,,,,,,,,,,,,,,,,,950.0,1100.0,,,,,,,,,,
SQ,692.0,"ordinary 
Portland cement type 1(52.5 R)",52.5,166.1,0.0,,0.0,200.1,0.0,0.0,0.0,0.0,0.0,,0.0,0.0,0.0,0.0,0.0,,899.6,Silica Sand,0.6,Steel Fiber ,194.0,60.0,0.15,,,,,,,,,190.5,polycarboxylate ether based superplasticizers,36.0,Standard Curing ,20.0,,,,,,40 x 40 x 40 ,,,,,,,148.0,,,,,,,,,,,,40 x 40 x 160 ,,,,33.0,,,,ASTM C-642,,,2.67, ASTM C-642 ,1.1,,459.0,,,,,,,,Portugal,"ENHANCED DURABILITY OF ULTRA HIGH PERFORMANCE 
CONCRETE BY INCORPORATING SUPPLEMENTARY 
CEMENTITIOUS MATERIALS

https://www.researchgate.net/publication/268803370_Enhanced_Durability_of_Ultra_High_Performance_Concrete_by_Incorporating_Supplementary_Cementitious_Materials",2012.0,Ref-82-Research
GQ,692.0,"ordinary 
Portland cement type 1(52.5 R)",52.5,0.0,0.0,,0.0,200.1,0.0,0.0,0.0,206.7,0.0,,0.0,0.0,0.0,0.0,0.0,,899.6,Silica Sand,0.6,Steel Fiber ,194.0,60.0,0.15,,,,,,,,,190.5,polycarboxylate ether based superplasticizers,36.0,Standard Curing ,20.0,,,,,,40 x 40 x 40 ,,,,,,,136.0,,,,,,,,,,,,40 x 40 x 160 ,,,,31.0,,,,ASTM C-642,,,3.58, ASTM C-642 ,1.42,,370.0,,,,,,,,,,,
GSQ,692.0,"ordinary 
Portland cement type 1(52.5 R)",52.5,99.7,0.0,,0.0,200.1,0.0,0.0,0.0,82.7,0.0,,0.0,0.0,0.0,0.0,0.0,,899.6,Silica Sand,0.6,Steel Fiber ,194.0,60.0,0.15,,,,,,,,,190.5,polycarboxylate ether based superplasticizers,36.0,Standard Curing ,20.0,,,,,,40 x 40 x 40 ,,,,,,,147.0,,,,,,,,,,,,40 x 40 x 160 ,,,,35.0,,,,ASTM C-642,,,4.15, ASTM C-642,1.72,,400.0,,,,,,,,,,,
FQ,692.0,"ordinary 
Portland cement type 1(52.5 R)",52.5,0.0,196.0,class C,0.0,200.1,0.0,0.0,0.0,0.0,0.0,,0.0,0.0,0.0,0.0,0.0,,899.6,Silica Sand,0.6,Steel Fiber ,194.0,60.0,0.15,,,,,,,,,190.5,polycarboxylate ether based superplasticizers,36.0,Standard Curing ,20.0,,,,,,40 x 40 x 40 ,,,,,,,151.0,,,,,,,,,,,,40 x 40 x 160 ,,,,34.0,,,,ASTM C-642,,,2.5, ASTM C-642,0.96,,405.0,,,,,,,,,,,
FSQ,692.0,"ordinary 
Portland cement type 1(52.5 R)",52.5,99.7,78.4,class C,0.0,200.1,0.0,0.0,0.0,0.0,0.0,,0.0,0.0,0.0,0.0,0.0,,899.6,Silica Sand,0.6,Steel Fiber ,194.0,60.0,0.15,,,,,,,,,190.5,polycarboxylate ether based superplasticizers,36.0,Standard Curing ,20.0,,,,,,40 x 40 x 40 ,,,,,,,134.0,,,,,,,,,,,,40 x 40 x 160 ,,,,33.0,,,,ASTM C-642,,,3.72, ASTM C-642,1.46,,435.0,,,,,,,,,,,
SQ,692.0,"ordinary 
Portland cement type 1(52.5 R)",52.5,166.1,0.0,,0.0,200.1,0.0,0.0,0.0,0.0,0.0,,0.0,0.0,0.0,0.0,0.0,,899.6,Silica Sand,0.6,Steel Fiber ,194.0,60.0,0.15,,,,,,,,,190.5,polycarboxylate ether based superplasticizers,36.0,Steam  Curing ,90.0,,,,,,40 x 40 x 40 ,,,,,,,181.0,,,,,,,,,,,,40 x 40 x 160 ,,,,32.0,,,,ASTM C-642,,,2.01, ASTM C-642,0.75,,,,,,,,,,,,,
GQ,692.0,"ordinary 
Portland cement type 1(52.5 R)",52.5,0.0,0.0,,0.0,200.1,0.0,0.0,0.0,206.7,0.0,,0.0,0.0,0.0,0.0,0.0,,899.6,Silica Sand,0.6,Steel Fiber ,194.0,60.0,0.15,,,,,,,,,190.5,polycarboxylate ether based superplasticizers,36.0,Steam Curing ,90.0,,,,,,40 x 40 x 40 ,,,,,,,152.0,,,,,,,,,,,,40 x 40 x 160 ,,,,35.0,,,,ASTM C-642,,,2.15, ASTM C-642,0.76,,,,,,,,,,,,,
GSQ,692.0,"ordinary
