Repository: Jocund96/Data-to-Design-ML

# Data

The datasets required by the S1 Linear Family workflows are included in this
directory.

| Dataset | Path | Purpose |
|---|---|---|
| Raw UCI Concrete | `raw/uci_concrete_data.xlsx` | Exploratory analysis and cleaning |
| UCI Concrete | `processed/uci_concrete_clean_engineered.csv` | Baseline and representation experiments |
| UHPC workbook | `raw/UHPC Dataset  (Version-2).xlsx` | Original UHPC import |
| Target-filtered UHPC | `processed/uhpc_rows_with_28day_target.csv` | Semantic missingness experiments |
| Shared semantic UHPC | `processed/shared_strategies/uhpc_semantic_50/` | Row-mixed, publication, uncertainty, and attribution experiments |

File: S1_Linear/data/processed/week6_semantic_cleaned.csv (part 10 of 17)
900.0,"Ordinary Portland cement
ASTM C150 type I",,220.0,0.0,not_applicable,0.0,0.0,0.0,0.0,0.0,0.0,94.0,Steel Slag,0.0,0.0,0.0,0.0,0.0,not_applicable,942.0,Fine dune sand,0.6,Straight Steel Fibers,157.0,12.7,0.15,2500.0,,not_applicable,0.0,,,,,162.0,polycarboxylic-based ether hyperplasticiser,40.0,Standard Curing,22.0,,,153.0
900.0,"Ordinary Portland cement
ASTM C150 type I",,220.0,0.0,not_applicable,0.0,0.0,0.0,0.0,0.0,0.0,177.0,Steel Slag,0.0,0.0,0.0,0.0,0.0,not_applicable,886.0,Fine dune sand,0.6,Straight Steel Fibers,157.0,12.7,0.15,2500.0,,not_applicable,0.0,,,,,162.0,polycarboxylic-based ether hyperplasticiser,40.0,Standard Curing,22.0,,,160.0
926.4705882352944,"Portland cement (PC, P⋅II 52.5)",52.5,617.6470588235295,0.0,not_applicable,0.0,0.0,0.0,0.0,0.0,0.0,0.0,not_applicable,0.0,0.0,0.0,0.0,0.0,not_applicable,555.8823529411766,Natural River sand,0.5,not_applicable,0.0,,,,,not_applicable,0.0,,,,,355.1470588235295,polycarboxylate superplasticizer from Sika,30.88235294117648,Standard Curing,20.0,90.0,,140.0
926.4705882352944,"Portland cement (PC, P⋅II 52.5)",52.5,617.6470588235295,0.0,not_applicable,0.0,0.0,0.0,0.0,0.0,0.0,0.0,not_applicable,0.0,0.0,0.0,0.0,0.0,not_applicable,555.8823529411766,Natural River sand,0.5,not_applicable,0.0,,,,,not_applicable,0.0,,,,,324.264705882353,polycarboxylate superplasticizer from Sika,54.04411764705884,Standard Curing,20.0,90.0,,145.0
926.4705882352944,"Portland cement (PC, P⋅II 52.5)",52.5,617.6470588235295,0.0,not_applicable,0.0,0.0,0.0,0.0,0.0,0.0,0.0,not_applicable,0.0,0.0,0.0,0.0,0.0,not_applicable,555.8823529411766,Natural River sand,0.5,not_applicable,0.0,,,,,not_applicable,0.0,,,,,293.3823529411765,polycarboxylate superplasticizer from Sika,77.2058823529412,Standard Curing,20.0,90.0,,154.0
926.4705882352944,"Portland cement (PC, P⋅II 52.5)",52.5,617.6470588235295,0.0,not_applicable,0.0,0.0,0.0,0.0,0.0,0.0,0.0,not_applicable,0.0,0.0,0.0,0.0,0.0,not_applicable,555.8823529411766,Natural River sand,0.5,not_applicable,0.0,,,,,not_applicable,0.0,,,,,262.50000000000006,polycarboxylate superplasticizer from Sika,101.91176470588238,Standard Curing,20.0,90.0,,160.0
926.4705882352944,"Portland cement (PC, P⋅II 52.5)",52.5,617.6470588235295,0.0,not_applicable,0.0,0.0,0.0,0.0,0.0,0.0,0.0,not_applicable,0.0,0.0,0.0,0.0,0.0,not_applicable,555.8823529411766,Natural River sand,0.5,not_applicable,0.0,,,,,not_applicable,0.0,,,,,231.61764705882356,polycarboxylate superplasticizer from Sika,123.52941176470593,Standard Curing,20.0,90.0,,171.0
926.4705882352944,"Portland cement (PC, P⋅II 52.5)",52.5,154.41176470588238,0.0,not_applicable,463.23529411764713,0.0,0.0,0.0,0.0,0.0,0.0,not_applicable,0.0,0.0,0.0,0.0,0.0,not_applicable,555.8823529411766,Natural River sand,0.5,PE,19.4,12.0,0.024,2900.0,116.0,not_applicable,0.0,,,,,355.1470588235295,polycarboxylate superplasticizer from Sika,30.88235294117648,Standard Curing,20.0,90.0,,95.0
926.4705882352944,"Portland cement (PC, P⋅II 52.5)",52.5,308.82352941176475,0.0,not_applicable,308.82352941176475,0.0,0.0,0.0,0.0,0.0,0.0,not_applicable,0.0,0.0,0.0,0.0,0.0,not_applicable,555.8823529411766,Natural River sand,0.5,PE,19.4,12.0,0.024,2900.0,116.0,not_applicable,0.0,,,,,355.1470588235295,polycarboxylate superplasticizer from Sika,30.88235294117648,Standard Curing,20.0,90.0,,120.0
926.4705882352944,"Portland cement (PC, P⋅II 52.5)",52.5,463.23529411764713,0.0,not_applicable,154.41176470588238,0.0,0.0,0.0,0.0,0.0,0.0,not_applicable,0.0,0.0,0.0,0.0,0.0,not_applicable,555.8823529411766,Natural River sand,0.5,PE,19.4,12.0,0.024,2900.0,116.0,not_applicable,0.0,,,,,355.1470588235295,polycarboxylate superplasticizer from Sika,30.88235294117648,Standard Curing,20.0,90.0,,129.0
926.4705882352944,"Portland cement (PC, P⋅II 52.5)",52.5,617.6470588235295,0.0,not_applicable,0.0,0.0,0.0,0.0,0.0,0.0,0.0,not_applicable,0.0,0.0,0.0,0.0,0.0,not_applicable,555.8823529411766,Natural River sand,0.5,PE,19.4,12.0,0.024,2900.0,116.0,not_applicable,0.0,,,,,355.1470588235295,polycarboxylate superplasticizer from Sika,30.88235294117648,Standard Curing,20.0,90.0,,148.0
926.4705882352944,"Portland cement (PC, P⋅II 52.5)",52.5,617.6470588235295,0.0,not_applicable,0.0,0.0,0.0,0.0,0.0,0.0,0.0,not_applicable,0.0,0.0,0.0,0.0,0.0,not_applicable,555.8823529411766,Natural River sand,0.5,PE,19.4,12.0,0.024,2900.0,116.0,not_applicable,0.0,,,,,324.264705882353,polycarboxylate superplasticizer from Sika,54.04411764705884,Standard Curing,20.0,90.0,,156.0
926.4705882352944,"Portland cement (PC, P⋅II 52.5)",52.5,617.6470588235295,0.0,not_applicable,0.0,0.0,0.0,0.0,0.0,0.0,0.0,not_applicable,0.0,0.0,0.0,0.0,0.0,not_applicable,555.8823529411766,Natural River sand,0.5,PE,19.4,12.0,0.024,2900.0,116.0,not_applicable,0.0,,,,,293.3823529411765,polycarboxylate superplasticizer from Sika,77.2058823529412,Standard Curing,20.0,90.0,,163.0
926.4705882352944,"Portland cement (PC, P⋅II 52.5)",52.5,617.6470588235295,0.0,not_applicable,0.0,0.0,0.0,0.0,0.0,0.0,0.0,not_applicable,0.0,0.0,0.0,0.0,0.0,not_applicable,555.8823529411766,Natural River sand,0.5,PE,19.4,12.0,0.024,2900.0,116.0,not_applicable,0.0,,,,,262.50000000000006,polycarboxylate superplasticizer from Sika,101.91176470588238,Standard Curing,20.0,90.0,,169.0
926.4705882352944,"Portland cement (PC, P⋅II 52.5)",52.5,617.6470588235295,0.0,not_applicable,0.0,0.0,0.0,0.0,0.0,0.0,0.0,not_applicable,0.0,0.0,0.0,0.0,0.0,not_applicable,555.8823529411766,Natural River sand,0.5,PE,19.4,12.0,0.024,2900.0,116.0,not_applicable,0.0,,,,,231.61764705882356,polycarboxylate superplasticizer from Sika,123.52941176470593,Standard Curing,20.0,90.0,,169.0
759.0,Ordinary Portland cement grade of 42.5 Mpa,42.5,227.0,0.0,not_applicable,0.0,266.0,0.0,0.0,0.0,0.0,0.0,not_applicable,0.0,0.0,0.0,0.0,0.0,not_applicable,888.0,Natural River sand,,Steel Fibers,156.0,13.0,0.2,,,not_applicable,0.0,,,,,178.0,polycarboxylate based superplasticizer with a water-reducing,19.0,Standard Curing,20.0,95.0,,125.0
759.0,Ordinary Portland cement grade of 42.5 Mpa,42.5,227.0,0.0,not_applicable,0.0,266.0,0.0,0.0,0.0,0.0,0.0,not_applicable,0.0,0.0,0.0,0.0,222.0,Recycled Fine Aggregate,666.0,Natural River sand,,Steel Fibers,156.0,13.0,0.2,,,not_applicable,0.0,,,,,178.0,polycarboxylate based superplasticizer with a water-reducing,19.0,Standard Curing,20.0,95.0,,123.0
759.0,Ordinary Portland cement grade of 42.5 Mpa,42.5,227.0,0.0,not_applicable,0.0,266.0,0.0,0.0,0.0,0.0,0.0,not_applicable,0.0,0.0,0.0,0.0,444.0,Recycled Fine Aggregate,444.0,Natural River sand,,Steel Fibers,156.0,13.0,0.2,,,not_applicable,0.0,,,,,178.0,polycarboxylate based superplasticizer with a water-reducing,19.0,Standard Curing,20.0,95.0,,119.0
759.0,Ordinary Portland cement grade of 42.5 Mpa,42.5,227.0,0.0,not_applicable,0.0,266.0,0.0,0.0,0.0,0.0,0.0,not_applicable,0.0,0.0,0.0,0.0,666.0,Recycled Fine Aggregate,222.0,Natural River sand,,Steel Fibers,156.0,13.0,0.2,,,not_applicable,0.0,,,,,178.0,polycarboxylate based superplasticizer with a water-reducing,19.0,Standard Curing,20.0,95.0,,115.0
759.0,Ordinary Portland cement grade of 42.5 Mpa,42.5,227.0,0.0,not_applicable,0.0,266.0,0.0,0.0,0.0,0.0,0.0,not_applicable,0.0,0.0,0.0,0.0,888.0,Recycled Fine Aggregate,0.0,not_applicable,,Steel Fibers,156.0,13.0,0.2,,,not_applicable,0.0,,,,,178.0,polycarboxylate based superplasticizer with a water-reducing,19.0,Standard Curing,20.0,95.0,,113.0
759.0,Ordinary Portland cement grade of 42.5 Mpa,42.5,227.0,0.0,not_applicable,0.0,266.0,0.0,0.0,0.0,0.0,0.0,not_applicable,0.0,0.0,0.0,0.0,0.0,not_applicable,888.0,Natural River sand,,Steel Fibers,156.0,13.0,0.2,,,not_applicable,0.0,,,,,178.0,polycarboxylate based superplasticizer with a water-reducing,19.0,Autoclave Curing,200.0,,,165.0
759.0,Ordinary Portland cement grade of 42.5 Mpa,42.5,227.0,0.0,not_applicable,0.0,266.0,0.0,0.0,0.0,0.0,0.0,not_applicable,0.0,0.0,0.0,0.0,222.0,Recycled Fine Aggregate,666.0,Natural River sand,,Steel Fibers,156.0,13.0,0.2,,,not_applicable,0.0,,,,,178.0,polycarboxylate based superplasticizer with a water-reducing,19.0,Autoclave Curing,200.0,,,162.0
759.0,Ordinary Portland cement grade of 42.5 Mpa,42.5,227.0,0.0,not_applicable,0.0,266.0,0.0,0.0,0.0,0.0,0.0,not_applicable,0.0,0.0,0.0,0.0,444.0,Recycled Fine Aggregate,444.0,Natural River sand,,Steel Fibers,156.0,13.0,0.2,,,not_applicable,0.0,,,,,178.0,polycarboxylate based superplasticizer with a water-reducing,19.0,Autoclave Curing,200.0,,,154.0
759.0,Ordinary Portland cement grade of 42.5 Mpa,42.5,227.0,0.0,not_applicable,0.0,266.0,0.0,0.0,0.0,0.0,0.0,not_applicable,0.0,0.0,0.0,0.0,666.0,Recycled Fine Aggregate,222.0,Natural River sand,,Steel Fibers,156.0,13.0,0.2,,,not_applicable,0.0,,,,,178.0,polycarboxylate based superplasticizer with a water-reducing,19.0,Autoclave Curing,200.0,,,150.0
759.0,Ordinary Portland cement grade of 42.5 Mpa,42.5,227.0,0.0,not_applicable,0.0,266.0,0.0,0.0,0.0,0.0,0.0,not_applicable,0.0,0.0,0.0,0.0,888.0,Recycled Fine Aggregate,0.0,not_applicable,,Steel Fibers,156.0,13.0,0.2,,,not_applicable,0.0,,,,,178.0,polycarboxylate based superplasticizer with a water-reducing,19.0,Autoclave Curing,200.0,,,150.0
700.0,P.O 42.5 grade cement,42.5,100.0,0.0,not_applicable,0.0,0.0,0.0,0.0,0.0,200.0,0.0,not_applicable,0.0,0.0,0.0,0.0,0.0,not_applicable,1000.0,Locally available sand,,Steel Fibers,156.0,13.0,0.16,,,not_applicable,0.0,,,,,160.0,Polycarboxylate superplasticizer (PCE),15.0,Standard Curing,20.0,90.0,,106.5
700.0,P.O 42.5 grade cement,42.5,80.0,0.0,not_applicable,0.0,0.0,20.0,0.0,0.0,200.0,0.0,not_applicable,0.0,0.0,0.0,0.0,0.0,not_applicable,1000.0,Locally available sand,,Steel Fibers,156.0,13.0,0.16,,,not_applicable,0.0,,,,,160.0,Polycarboxylate superplasticizer (PCE),15.0,Standard Curing,20.0,90.0,,118.9
700.0,P.O 42.5 grade cement,42.5,60.0,0.0,not_applicable,0.0,0.0,40.0,0.0,0.0,200.0,0.0,not_applicable,0.0,0.0,0.0,0.0,0.0,not_applicable,1000.0,Locally available sand,,Steel Fibers,156.0,13.0,0.16,,,not_applicable,0.0,,,,,160.0,Polycarboxylate superplasticizer (PCE),15.0,Standard Curing,20.0,90.0,,120.8
700.0,P.O 42.5 grade cement,42.5,40.0,0.0,not_applicable,0.0,0.0,60.0,0.0,0.0,200.0,0.0,not_applicable,0.0,0.0,0.0,0.0,0.0,not_applicable,1000.0,Locally available sand,,Steel Fibers,156.0,13.0,0.16,,,not_applicable,0.0,,,,,160.0,Polycarboxylate superplasticizer (PCE),15.0,Standard Curing,20.0,90.0,,124.9
700.0,P.O 42.5 grade cement,42.5,20.0,0.0,not_applicable,0.0,0.0,80.0,0.0,0.0,200.0,0.0,not_applicable,0.0,0.0,0.0,0.0,0.0,not_applicable,1000.0,Locally available sand,,Steel Fibers,156.0,13.0,0.16,,,not_applicable,0.0,,,,,160.0,Polycarboxylate superplasticizer (PCE),15.0,Standard Curing,20.0,90.0,,115.7
700.0,P.O 42.5 grade cement,42.5,100.0,0.0,not_applicable,0.0,0.0,100.0,0.0,0.0,100.0,0.0,not_applicable,0.0,0.0,0.0,0.0,0.0,not_applicable,1000.0,Locally available sand,,Steel Fibers,156.0,13.0,0.16,,,not_applicable,0.0,,,,,160.0,Polycarboxylate superplasticizer (PCE),15.0,Standard Curing,20.0,90.0,,120.5
700.0,P.O 42.5 grade cement,42.5,100.0,0.0,not_applicable,0.0,0.0,200.0,0.0,0.0,0.0,0.0,not_applicable,0.0,0.0,0.0,0.0,0.0,not_applicable,1000.0,Locally available sand,,Steel Fibers,156.0,13.0,0.16,,,not_applicable,0.0,,,,,160.0,Polycarboxylate superplasticizer (PCE),15.0,Standard Curing,20.0,90.0,,107.4
600.0,P.O 42.5 grade cement,42.5,100.0,0.0,not_applicable,0.0,0.0,300.0,0.0,0.0,0.0,0.0,not_applicable,0.0,0.0,0.0,0.0,0.0,not_applicable,1000.0,Locally available sand,,Steel Fibers,156.0,13.0,0.16,,,not_applicable,0.0,,,,,160.0,Polycarboxylate superplasticizer (PCE),15.0,Standard Curing,20.0,90.0,,105.6
1006.0,High sulfate-resistant cement (Type HS cement),,151.0,0.0,not_applicable,0.0,302.0,0.0,0.0,0.0,0.0,0.0,not_applicable,0.0,0.0,0.0,0.0,0.0,not_applicable,704.0,Quartz Sand,0.6,not_applicable,0.0,,,,,not_applicable,0.0,,,,,231.0,polycarboxylate (PCE)-based HRWRA,22.0,Standard Curing,23.0,90.0,,133.6
972.0,High sulfate-resistant cement (Type HS cement),,195.0,0.0,not_applicable,0.0,0.0,0.0,0.0,0.0,0.0,0.0,not_applicable,0.0,0.0,0.0,0.0,0.0,not_applicable,975.0,Quartz Sand,0.6,not_applicable,0.0,,,,,not_applicable,0.0,,,,,233.0,polycarboxylate (PCE)-based HRWRA,21.0,Standard Curing,23.0,90.0,,122.4
792.0,High sulfate-resistant cement (Type HS cement),,220.0,0.0,not_applicable,0.0,238.0,0.0,0.0,0.0,0.0,0.0,not_applicable,0.0,0.0,0.0,0.0,0.0,not_applicable,951.0,Quartz Sand,0.6,not_applicable,0.0,,,,,not_applicable,0.0,,,,,202.0,polycarboxylate (PCE)-based HRWRA,17.0,Standard Curing,23.0,90.0,,150.1
687.0,High sulfate-resistant cement (Type HS cement),,240.0,0.0,not_applicable,0.0,275.0,0.0,0.0,0.0,0.0,0.0,not_applicable,0.0,0.0,0.0,0.0,0.0,not_applicable,1030.0,Quartz Sand,0.6,not_applicable,0.0,,,,,not_applicable,0.0,,,,,185.0,polycarboxylate (PCE)-based HRWRA,15.0,Standard Curing,23.0,90.0,,169.0
840.0,High sulfate-resistant cement (Type HS cement),,233.0,0.0,not_applicable,0.0,252.0,0.0,0.0,0.0,0.0,0.0,not_applicable,0.0,0.0,0.0,0.0,0.0,not_applicable,1008.0,Quartz Sand,0.6,not_applicable,0.0,,,,,not_applicable,0.0,,,,,161.0,polycarboxylate (PCE)-based HRWRA,9.0,Standard Curing,23.0,90.0,,179.0
828.0,High sulfate-resistant cement (Type HS cement),,230.0,0.0,not_applicable,0.0,248.0,0.0,0.0,0.0,0.0,0.0,not_applicable,0.0,0.0,0.0,0.0,0.0,not_applicable,994.0,Quartz Sand,0.6,not_applicable,0.0,,,,,not_applicable,0.0,,,,,159.0,polycarboxylate (PCE)-based HRWRA,27.0,Standard Curing,23.0,90.0,,170.0
758.0,High sulfate-resistant cement (Type HS cement),,211.0,0.0,not_applicable,0.0,228.0,0.0,0.0,0.0,0.0,0.0,not_applicable,0.0,0.0,0.0,0.0,0.0,not_applicable,911.0,Quartz Sand,0.6,not_applicable,0.0,,,,,not_applicable,0.0,,,,,242.0,polycarboxylate (PCE)-based HRWRA,8.0,Standard Curing,23.0,90.0,,131.0
749.0,High sulfate-resistant cement (Type HS cement),,211.0,0.0,not_applicable,0.0,225.0,0.0,0.0,0.0,0.0,0.0,not_applicable,0.0,0.0,0.0,0.0,0.0,not_applicable,899.0,Quartz Sand,0.6,not_applicable,0.0,,,,,not_applicable,0.0,,,,,239.0,polycarboxylate (PCE)-based HRWRA,24.0,Standard Curing,23.0,90.0,,123.0
792.0,High sulfate-resistant cement (Type HS cement),,220.0,0.0,not_applicable,0.0,237.0,0.0,0.0,0.0,0.0,0.0,not_applicable,0.0,0.0,0.0,0.0,0.0,not_applicable,951.0,Quartz Sand,0.6,not_applicable,0.0,,,,,not_applicable,0.0,,,,,202.0,polycarboxylate (PCE)-based HRWRA,17.0,Standard Curing,23.0,90.0,,152.0
810.0,High sulfate-resistant cement (Type HS cement),,225.0,0.0,not_applicable,0.0,243.0,0.0,0.0,0.0,0.0,0.0,not_applicable,0.0,0.0,0.0,0.0,0.0,not_applicable,972.0,Quartz Sand,0.6,not_applicable,0.0,,,,,not_applicable,0.0,,,,,181.0,polycarboxylate (PCE)-based HRWRA,22.0,Standard Curing,23.0,90.0,,167.0
820.0,High sulfate-resistant cement (Type HS cement),,228.0,0.0,not_applicable,0.0,246.0,0.0,0.0,0.0,0.0,0.0,not_applicable,0.0,0.0,0.0,0.0,0.0,not_applicable,984.0,Quartz Sand,0.6,not_applicable,0.0,,,,,not_applicable,0.0,,,,,168.0,polycarboxylate (PCE)-based HRWRA,26.0,Standard Curing,23.0,90.0,,169.0
810.0,High sulfate-resistant cement (Type HS cement),,225.0,0.0,not_applicable,0.0,243.0,0.0,0.0,0.0,0.0,0.0,not_applicable,0.0,0.0,0.0,0.0,0.0,not_applicable,972.0,Quartz Sand,0.6,not_applicable,0.0,,,,,not_applicable,0.0,,,,,191.0,polycarboxylate (PCE)-based HRWRA,9.0,Standard Curing,23.0,90.0,,168.0
813.0,High sulfate-resistant cement (Type HS cement),,226.0,0.0,not_applicable,0.0,244.0,0.0,0.0,0.0,0.0,0.0,not_applicable,0.0,0.0,0.0,0.0,0.0,not_applicable,975.0,Quartz Sand,0.6,not_applicable,0.0,,,,,not_applicable,0.0,,,,,187.0,polycarboxylate (PCE)-based HRWRA,11.0,Standard Curing,23.0,90.0,,160.0
775.0,High sulfate-resistant cement (Type HS cement),,223.0,0.0,not_applicable,0.0,233.0,0.0,0.0,0.0,0.0,0.0,not_applicable,0.0,0.0,0.0,0.0,0.0,not_applicable,930.0,Quartz Sand,0.6,not_applicable,0.0,,,,,not_applicable,0.0,,,,,215.0,polycarboxylate (PCE)-based HRWRA,13.0,Standard Curing,23.0,90.0,,142.0
1006.0,High sulfate-resistant cement (Type HS cement),,151.0,0.0,not_applicable,0.0,302.0,0.0,0.0,0.0,0.0,0.0,not_applicable,0.0,0.0,0.0,0.0,0.0,not_applicable,704.0,Quartz Sand,0.6,not_applicable,0.0,,,,,not_applicable,0.0,,,,,231.0,polycarboxylate (PCE)-based HRWRA,22.0,Heat curing,90.0,100.0,,161.0
972.0,High sulfate-resistant cement (Type HS cement),,195.0,0.0,not_applicable,0.0,0.0,0.0,0.0,0.0,0.0,0.0,not_applicable,0.0,0.0,0.0,0.0,0.0,not_applicable,975.0,Quartz Sand,0.6,not_applicable,0.0,,,,,not_applicable,0.0,,,,,233.0,polycarboxylate (PCE)-based HRWRA,21.0,Heat curing,90.0,100.0,,158.0
792.0,High sulfate-resistant cement (Type HS cement),,220.0,0.0,not_applicable,0.0,238.0,0.0,0.0,0.0,0.0,0.0,not_applicable,0.0,0.0,0.0,0.0,0.0,not_applicable,951.0,Quartz Sand,0.6,not_applicable,0.0,,,,,not_applicable,0.0,,,,,202.0,polycarboxylate (PCE)-based HRWRA,17.0,Heat curing,90.0,100.0,,196.5
687.0,High sulfate-resistant cement (Type HS cement),,240.0,0.0,not_applicable,0.0,275.0,0.0,0.0,0.0,0.0,0.0,not_applicable,0.0,0.0,0.0,0.0,0.0,not_applicable,1030.0,Quartz Sand,0.6,not_applicable,0.0,,,,,not_applicable,0.0,,,,,185.0,polycarboxylate (PCE)-based HRWRA,15.0,Heat curing,90.0,100.0,,217.0
840.0,High sulfate-resistant cement (Type HS cement),,233.0,0.0,not_applicable,0.0,252.0,0.0,0.0,0.0,0.0,0.0,not_applicable,0.0,0.0,0.0,0.0,0.0,not_applicable,1008.0,Quartz Sand,0.6,not_applicable,0.0,,,,,not_applicable,0.0,,,,,161.0,polycarboxylate (PCE)-based HRWRA,9.0,Heat curing,90.0,100.0,,226.0
828.0,High sulfate-resistant cement (Type HS cement),,230.0,0.0,not_applicable,0.0,248.0,0.0,0.0,0.0,0.0,0.0,not_applicable,0.0,0.0,0.0,0.0,0.0,not_applicable,994.0,Quartz Sand,0.6,not_applicable,0.0,,,,,not_applicable,0.0,,,,,159.0,polycarboxylate (PCE)-based HRWRA,27.0,Heat curing,90.0,100.0,,221.0
758.0,High sulfate-resistant cement (Type HS cement),,211.0,0.0,not_applicable,0.0,228.0,0.0,0.0,0.0,0.0,0.0,not_applicable,0.0,0.0,0.0,0.0,0.0,not_applicable,911.0,Quartz Sand,0.6,not_applicable,0.0,,,,,not_applicable,0.0,,,,,242.0,polycarboxylate (PCE)-based HRWRA,8.0,Heat curing,90.0,100.0,,169.0
749.0,High sulfate-resistant cement (Type HS cement),,211.0,0.0,not_applicable,0.0,225.0,0.0,0.0,0.0,0.0,0.0,not_applicable,0.0,0.0,0.0,0.0,0.0,not_applicable,899.0,Quartz Sand,0.6,not_applicable,0.0,,,,,not_applicable,0.0,,,,,239.0,polycarboxylate (PCE)-based HRWRA,24.0,Heat curing,90.0,100.0,,164.0
792.0,High sulfate-resistant cement (Type HS cement),,220.0,0.0,not_applicable,0.0,237.0,0.0,0.0,0.0,0.0,0.0,not_applicable,0.0,0.0,0.0,0.0,0.0,not_applicable,951.0,Quartz Sand,0.6,not_applicable,0.0,,,,,not_applicable,0.0,,,,,202.0,polycarboxylate (PCE)-based HRWRA,17.0,Heat curing,90.0,100.0,,186.4
810.0,High sulfate-resistant cement (Type HS cement),,225.0,0.0,not_applicable,0.0,243.0,0.0,0.0,0.0,0.0,0.0,not_applicable,0.0,0.0,0.0,0.0,0.0,not_applicable,972.0,Quartz Sand,0.6,not_applicable,0.0,,,,,not_applicable,0.0,,,,,181.0,polycarboxylate (PCE)-based HRWRA,22.0,Heat curing,90.0,100.0,,209.0
820.0,High sulfate-resistant cement (Type HS cement),,228.0,0.0,not_applicable,0.0,246.0,0.0,0.0,0.0,0.0,0.0,not_applicable,0.0,0.0,0.0,0.0,0.0,not_applicable,984.0,Quartz Sand,0.6,not_applicable,0.0,,,,,not_applicable,0.0,,,,,168.0,polycarboxylate (PCE)-based HRWRA,26.0,Heat curing,90.0,100.0,,213.0
810.0,High sulfate-resistant cement (Type HS cement),,225.0,0.0,not_applicable,0.0,243.0,0.0,0.0,0.0,0.0,0.0,not_applicable,0.0,0.0,0.0,0.0,0.0,not_applicable,972.0,Quartz Sand,0.6,not_applicable,0.0,,,,,not_applicable,0.0,,,,,191.0,polycarboxylate (PCE)-based HRWRA,9.0,Heat curing,90.0,100.0,,205.0
813.0,High sulfate-resistant cement (Type HS cement),,226.0,0.0,not_applicable,0.0,244.0,0.0,0.0,0.0,0.0,0.0,not_applicable,0.0,0.0,0.0,0.0,0.0,not_applicable,975.0,Quartz Sand,0.6,not_applicable,0.0,,,,,not_applicable,0.0,,,,,187.0,polycarboxylate (PCE)-based HRWRA,11.0,Heat curing,90.0,100.0,,197.0
775.0,High sulfate-resistant cement (Type HS cement),,223.0,0.0,not_applicable,0.0,233.0,0.0,0.0,0.0,0.0,0.0,not_applicable,0.0,0.0,0.0,0.0,0.0,not_applicable,930.0,Quartz Sand,0.6,not_applicable,0.0,,,,,not_applicable,0.0,,,,,215.0,polycarboxylate (PCE)-based HRWRA,13.0,Heat curing,90.0,100.0,,182.0
1062.0,Portland cement (CEM 1),,118.0,0.0,not_applicable,0.0,0.0,0.0,0.0,0.0,0.0,0.0,not_applicable,0.0,0.0,0.0,0.0,0.0,not_applicable,1094.0,Silica Sand,,Straight Steel Fiber,156.0,13.0,0.2,2000.0,,not_applicable,0.0,,,,,177.0,polycarboxylate based,12.39,Standard Curing,25.0,,,145.0
903.0,Portland cement (CEM 1),,118.0,0.0,not_applicable,0.0,0.0,159.0,0.0,0.0,0.0,0.0,not_applicable,0.0,0.0,0.0,0.0,0.0,not_applicable,1058.0,Silica Sand,,Straight Steel Fiber,156.0,13.0,0.2,2000.0,,not_applicable,0.0,,,,,177.0,polycarboxylate based,12.39,Standard Curing,25.0,,,151.0
743.0,Portland cement (CEM 1),,118.0,0.0,not_applicable,0.0,0.0,319.0,0.0,0.0,0.0,0.0,not_applicable,0.0,0.0,0.0,0.0,0.0,not_applicable,1021.0,Silica Sand,,Straight Steel Fiber,156.0,13.0,0.2,2000.0,,not_applicable,0.0,,,,,177.0,polycarboxylate based,12.39,Standard Curing,25.0,,,146.0
1062.0,Portland cement (CEM 1),,118.0,0.0,not_applicable,0.0,0.0,0.0,0.0,0.0,0.0,0.0,not_applicable,0.0,0.0,0.0,0.0,171.0,r-FA,887.0,Silica Sand,,Straight Steel Fiber,156.0,13.0,0.2,2000.0,,not_applicable,0.0,,,,,177.0,polycarboxylate based,12.39,Standard Curing,25.0,,,148.0
1062.0,Portland cement (CEM 1),,118.0,0.0,not_applicable,0.0,0.0,0.0,0.0,0.0,0.0,0.0,not_applicable,0.0,0.0,0.0,0.0,328.0,r-FA,697.0,Silica Sand,,Straight Steel Fiber,156.0,13.0,0.2,2000.0,,not_applicable,0.0,,,,,177.0,polycarboxylate based,12.39,Standard Curing,25.0,,,160.0
1062.0,Portland cement (CEM 1),,118.0,0.0,not_applicable,0.0,0.0,0.0,0.0,0.0,0.0,0.0,not_applicable,0.0,0.0,0.0,0.0,547.0,r-FA,432.0,Silica Sand,,Straight Steel Fiber,156.0,13.0,0.2,2000.0,,not_applicable,0.0,,,,,177.0,polycarboxylate based,12.39,Standard Curing,25.0,,,165.0
903.0,Portland cement (CEM 1),,118.0,0.0,not_applicable,0.0,0.0,159.0,0.0,0.0,0.0,0.0,not_applicable,0.0,0.0,0.0,0.0,171.0,r-FA,851.0,Silica Sand,,Straight Steel Fiber,156.0,13.0,0.2,2000.0,,not_applicable,0.0,,,,,177.0,polycarboxylate based,12.39,Standard Curing,25.0,,,152.0
903.0,Portland cement (CEM 1),,118.0,0.0,not_applicable,0.0,0.0,159.0,0.0,0.0,0.0,0.0,not_applicable,0.0,0.0,0.0,0.0,328.0,r-FA,661.0,Silica Sand,,Straight Steel Fiber,156.0,13.0,0.2,2000.0,,not_applicable,0.0,,,,,177.0,polycarboxylate based,12.39,Standard Curing,25.0,,,165.0
1062.0,Portland cement (CEM 1),,118.0,0.0,not_applicable,0.0,0.0,0.0,0.0,0.0,0.0,0.0,not_applicable,0.0,0.0,0.0,0.0,0.0,not_applicable,1094.0,Silica Sand,,Straight Steel Fiber,156.0,13.0,0.2,2000.0,,not_applicable,0.0,,,,,177.0,polycarboxylate based,12.39,Steam Curing,90.0,,,175.0
903.0,Portland cement (CEM 1),,118.0,0.0,not_applicable,0.0,0.0,159.0,0.0,0.0,0.0,0.0,not_applicable,0.0,0.0,0.0,0.0,0.0,not_applicable,1058.0,Silica Sand,,Straight Steel Fiber,156.0,13.0,0.2,2000.0,,not_applicable,0.0,,,,,177.0,polycarboxylate based,12.39,Steam Curing,90.0,,,178.0
743.0,Portland cement (CEM 1),,118.0,0.0,not_applicable,0.0,0.0,319.0,0.0,0.0,0.0,0.0,not_applicable,0.0,0.0,0.0,0.0,0.0,not_applicable,1021.0,Silica Sand,,Straight Steel Fiber,156.0,13.0,0.2,2000.0,,not_applicable,0.0,,,,,177.0,polycarboxylate based,12.39,Steam Curing,90.0,,,172.0
1062.0,Portland cement (CEM 1),,118.0,0.0,not_applicable,0.0,0.0,0.0,0.0,0.0,0.0,0.0,not_applicable,0.0,0.0,0.0,0.0,171.0,r-FA,887.0,Silica Sand,,Straight Steel Fiber,156.0,13.0,0.2,2000.0,,not_applicable,0.0,,,,,177.0,polycarboxylate based,12.39,Steam Curing,90.0,,,177.0
1062.0,Portland cement (CEM 1),,118.0,0.0,not_applicable,0.0,0.0,0.0,0.0,0.0,0.0,0.0,not_applicable,0.0,0.0,0.0,0.0,328.0,r-FA,697.0,Silica Sand,,Straight Steel Fiber,156.0,13.0,0.2,2000.0,,not_applicable,0.0,,,,,177.0,polycarboxylate based,12.39,Steam Curing,90.0,,,190.0
1062.0,Portland cement (CEM 1),,118.0,0.0,not_applicable,0.0,0.0,0.0,0.0,0.0,0.0,0.0,not_applicable,0.0,0.0,0.0,0.0,547.0,r-FA,432.0,Silica Sand,,Straight Steel Fiber,156.0,13.0,0.2,2000.0,,not_applicable,0.0,,,,,177.0,polycarboxylate based,12.39,Steam Curing,90.0,,,198.0
903.0,Portland cement (CEM 1),,118.0,0.0,not_applicable,0.0,0.0,159.0,0.0,0.0,0.0,0.0,not_applicable,0.0,0.0,0.0,0.0,171.0,r-FA,851.0,Silica Sand,,Straight Steel Fiber,156.0,13.0,0.2,2000.0,,not_applicable,0.0,,,,,177.0,polycarboxylate based,12.39,Steam Curing,90.0,,,185.0
903.0,Portland cement (CEM 1),,118.0,0.0,not_applicable,0.0,0.0,159.0,0.0,0.0,0.0,0.0,not_applicable,0.0,0.0,0.0,0.0,328.0,r-FA,661.0,Silica Sand,,Straight Steel Fiber,156.0,13.0,0.2,2000.0,,not_applicable,0.0,,,,,177.0,polycarboxylate based,12.39,Steam Curing,90.0,,,205.0
857.1428571428571,"Portland cement, 42.5N",42.5,257.14285714285717,0.0,not_applicable,0.0,0.0,0.0,0.0,0.0,0.0,0.0,not_applicable,0.0,0.0,0.0,0.0,0.0,not_applicable,1285.7142857142858,Crushed limestone,,Straight Steel Fiber,78.0,13.0,0.55,1345.0,210.0,not_applicable,0.0,,,,,222.8571428571429,"polycarboxylic ether based, high
range water reducing",66.85714285714285,Normal Curing,,99.0,,124.0
857.1428571428571,"Portland cement, 42.5N",42.5,257.14285714285717,0.0,not_applicable,0.0,0.0,171.42857142857144,0.0,0.0,0.0,0.0,not_applicable,0.0,0.0,0.0,0.0,0.0,not_applicable,1285.7142857142858,Crushed limestone,,Straight Steel Fiber,78.0,13.0,0.55,1345.0,210.0,not_applicable,0.0,,,,,222.8571428571429,"polycarboxylic ether based, high
range water reducing",66.85714285714285,Normal Curing,,99.0,,131.0
857.1428571428571,"Portland cement, 42.5N",42.5,257.14285714285717,0.0,not_applicable,0.0,0.0,0.0,0.0,0.0,0.0,0.0,not_applicable,0.0,0.0,0.0,42.85714285714286,0.0,not_applicable,1285.7142857142858,Crushed limestone,,Straight Steel Fiber,78.0,13.0,0.55,1345.0,210.0,not_applicable,0.0,,,,,222.8571428571429,"polycarboxylic ether based, high
range water reducing",66.85714285714285,Normal Curing,,99.0,,136.0
857.1428571428571,"Portland cement, 42.5N",42.5,257.14285714285717,0.0,not_applicable,0.0,0.0,171.42857142857144,0.0,0.0,0.0,0.0,not_applicable,0.0,0.0,0.0,42.85714285714286,0.0,not_applicable,1285.7142857142858,Crushed limestone,,Straight Steel Fiber,78.0,13.0,0.55,1345.0,210.0,not_applicable,0.0,,,,,222.8571428571429,"polycarboxylic ether based, high
range water reducing",66.85714285714285,Normal Curing,,99.0,,149.0
857.1428571428571,"Portland cement, 42.5N",42.5,257.14285714285717,0.0,not_applicable,0.0,0.0,0.0,0.0,0.0,0.0,0.0,not_applicable,0.0,0.0,0.0,21.42857142857143,0.0,not_applicable,1285.7142857142858,Crushed limestone,,Straight Steel Fiber,78.0,13.0,0.55,1345.0,210.0,not_applicable,0.0,,,,,222.8571428571429,"polycarboxylic ether based, high
range water reducing",66.85714285714285,Normal Curing,,99.0,,130.0
857.1428571428571,"Portland cement, 42.5N",42.5,257.14285714285717,0.0,not_applicable,0.0,0.0,171.42857142857144,0.0,0.0,0.0,0.0,not_applicable,0.0,0.0,0.0,21.42857142857143,0.0,not_applicable,1285.7142857142858,Crushed limestone,,Straight Steel Fiber,78.0,13.0,0.55,1345.0,210.0,not_applicable,0.0,,,,,222.8571428571429,"polycarboxylic ether based, high
range water reducing",66.85714285714285,Normal Curing,,99.0,,142.0
857.1428571428571,"Portland cement, 42.5N",42.5,257.14285714285717,0.0,not_applicable,0.0,0.0,85.71428571428572,0.0,0.0,0.0,0.0,not_applicable,0.0,0.0,0.0,0.0,0.0,not_applicable,1285.7142857142858,Crushed limestone,,Straight Steel Fiber,78.0,13.0,0.55,1345.0,210.0,not_applicable,0.0,,,,,222.8571428571429,"polycarboxylic ether based, high
range water reducing",66.85714285714285,Normal Curing,,99.0,,136.0
857.1428571428571,"Portland cement, 42.5N",42.5,257.14285714285717,0.0,not_applicable,0.0,0.0,85.71428571428572,0.0,0.0,0.0,0.0,not_applicable,0.0,0.0,0.0,42.8571428571429,0.0,not_applicable,1285.7142857142858,Crushed limestone,,Straight Steel Fiber,78.0,13.0,0.55,1345.0,210.0,not_applicable,0.0,,,,,222.8571428571429,"polycarboxylic ether based, high
range water reducing",66.85714285714285,Normal Curing,,99.0,,147.0
857.1428571428571,"Portland cement, 42.5N",42.5,257.14285714285717,0.0,not_applicable,0.0,0.0,0.0,0.0,0.0,0.0,0.0,not_applicable,0.0,0.0,0.0,21.42857142857143,0.0,not_applicable,1285.7142857142858,Crushed limestone,,Straight Steel Fiber,78.0,13.0,0.55,1345.0,210.0,not_applicable,0.0,,,,,222.8571428571429,"polycarboxylic ether based, high
range water reducing",66.85714285714285,Normal Curing,,99.0,,142.0
857.1428571428571,"Portland cement, 42.5N",42.5,257.14285714285717,0.0,not_applicable,0.0,0.0,171.42857142857144,0.0,0.0,0.0,0.0,not_applicable,0.0,0.0,0.0,21.42857142857143,0.0,not_applicable,1285.7142857142858,Crushed limestone,,Straight Steel Fiber,78.0,13.0,0.55,1345.0,210.0,not_applicable,0.0,,,,,222.8571428571429,"polycarboxylic ether based, high
range water reducing",66.85714285714285,Normal Curing,,99.0,,144.0
1056.0,unknown_type,,144.0,0.0,not_applicable,0.0,0.0,0.0,0.0,0.0,0.0,0.0,not_applicable,0.0,0.0,0.0,0.0,0.0,not_applicable,1200.0,Locally available sand,,not_applicable,0.0,,,,,not_applicable,0.0,,,,,168.00000000000003,polycarboxylate based superplasticizers,,Autoclave curing,85.0,,,234.0
936.0,unknown_type,,144.0,0.0,not_applicable,0.0,0.0,120.0,0.0,0.0,0.0,0.0,not_applicable,0.0,0.0,0.0,0.0,0.0,not_applicable,1200.0,Locally available sand,,not_applicable,0.0,,,,,not_applicable,0.0,,,,,168.00000000000003,polycarboxylate based superplasticizers,,Autoclave curing,85.0,,,237.0
816.0000000000001,unknown_type,,144.0,0.0,not_applicable,0.0,0.0,240.0,0.0,0.0,0.0,0.0,not_applicable,0.0,0.0,0.0,0.0,0.0,not_applicable,1199.9999999999998,Locally available sand,,not_applicable,0.0,,,,,not_applicable,0.0,,,,,167.99999999999997,polycarboxylate based superplasticizers,,Autoclave curing,85.0,,,248.0
696.0,unknown_type,,144.0,0.0,not_applicable,0.0,0.0,360.0,0.0,0.0,0.0,0.0,not_applicable,0.0,0.0,0.0,0.0,0.0,not_applicable,1200.0,Locally available sand,,not_applicable,0.0,,,,,not_applicable,0.0,,,,,168.00000000000003,polycarboxylate based superplasticizers,,Autoclave curing,85.0,,,241.0
1056.0,unknown_type,,144.0,0.0,not_applicable,0.0,0.0,0.0,0.0,0.0,0.0,0.0,not_applicable,0.0,0.0,0.0,0.0,0.0,not_applicable,1200.0,Locally available sand,,not_applicable,0.0,,,,,not_applicable,0.0,,,,,240.0,polycarboxylate based superplasticizers,,Autoclave curing,85.0,,,129.0
936.0,unknown_type,,144.0,0.0,not_applicable,0.0,0.0,120.0,0.0,0.0,0.0,0.0,not_applicable,0.0,0.0,0.0,0.0,0.0,not_applicable,1200.0,Locally available sand,,not_applicable,0.0,,,,,not_applicable,0.0,,,,,240.0,polycarboxylate based superplasticizers,,Autoclave curing,85.0,,,134.0
816.0000000000001,unknown_type,,144.0,0.0,not_applicable,0.0,0.0,240.0,0.0,0.0,0.0,0.0,not_applicable,0.0,0.0,0.0,0.0,0.0,not_applicable,1199.9999999999998,Locally available sand,,not_applicable,0.0,,,,,not_applicable,0.0,,,,,239.99999999999997,polycarboxylate based superplasticizers,,Autoclave curing,85.0,,,146.0
696.0,unknown_type,,144.0,0.0,not_applicable,0.0,0.0,360.0,0.0,0.0,0.0,0.0,not_applicable,0.0,0.0,0.0,0.0,0.0,not_applicable,1200.0,Locally available sand,,not_applicable,0.0,,,,,not_applicable,0.0,,,,,240.0,polycarboxylate based superplasticizers,,Autoclave curing,85.0,,,139.0
880.0,Standard Portland pozzolan cement,52.5,220.0,0.0,not_applicable,0.0,0.0,0.0,0.0,0.0,0.0,0.0,not_applicable,0.0,0.0,0.0,0.0,0.0,not_applicable,833.0,Calcareous sand,0.5,Straight Steel Fibers,117.0,6.0,0.16,,,Straight Steel Fiber,39.0,13.0,0.16,,,172.0,unknown_type,67.0,Heat curing,90.0,,,118.3
880.0,Standard Portland pozzolan cement,52.5,220.0,0.0,not_applicable,0.0,0.0,0.0,0.0,0.0,0.0,0.0,not_applicable,0.0,0.0,0.0,0.0,0.0,not_applicable,833.0,Calcareous sand,0.5,Straight Steel Fibers,234.0,6.0,0.16,,,Straight Steel Fiber,78.0,13.0,0.16,,,172.0,unknown_type,67.0,Heat curing,90.0,,,119.6
880.0,Standard Portland pozzolan cement,52.5,220.0,0.0,not_applicable,0.0,0.0,0.0,0.0,0.0,0.0,0.0,not_applicable,0.0,0.0,0.0,0.0,0.0,not_applicable,833.0,Calcareous sand,0.5,Straight Steel Fibers,351.0,6.0,0.16,,,Straight Steel Fiber,117.0,13.0,0.16,,,172.0,unknown_type,67.0,Heat curing,90.0,,,166.2
880.0,Standard Portland pozzolan cement,52.5,220.0,0.0,not_applicable,0.0,0.0,0.0,0.0,0.0,0.0,0.0,not_applicable,0.0,0.0,0.0,0.0,0.0,not_applicable,833.0,Calcareous sand,0.5,Straight Steel Fibers,468.0,6.0,0.16,,,Straight Steel Fiber,156.0,13.0,0.16,,,172.0,unknown_type,67.0,Heat curing,90.0,,,171.8
880.0,Standard Portland pozzolan cement,52.5,220.0,0.0,not_applicable,0.0,0.0,0.0,0.0,0.0,0.0,0.0,not_applicable,0.0,0.0,0.0,0.0,0.0,not_applicable,833.0,Calcareous sand,0.5,Straight Steel Fibers,585.0,6.0,0.16,,,Straight Steel Fiber,195.0,13.0,0.16,,,172.0,unknown_type,67.0,Heat curing,90.0,,,198.4
880.0,Standard Portland pozzolan cement,52.5,220.0,0.0,not_applicable,0.0,0.0,0.0,0.0,0.0,0.0,0.0,not_applicable,0.0,0.0,0.0,0.0,0.0,not_applicable,833.0,Calcareous sand,0.5,Straight Steel Fibers,401.0,6.0,0.16,,,Straight Steel Fiber,80.0,13.0,0.16,,,172.0,unknown_type,67.0,Standard Curing,20.0,,,135.9
880.0,Standard Portland pozzolan cement,52.5,220.0,0.0,not_applicable,0.0,0.0,0.0,0.0,0.0,0.0,0.0,not_applicable,0.0,0.0,0.0,0.0,0.0,not_applicable,833.0,Calcareous sand,0.5,Straight Steel Fibers,401.0,6.0,0.16,,,Straight Steel Fiber,80.0,13.0,0.16,,,172.0,unknown_type,67.0,Heat curing,90.0,,,162.3
874.0,CEM I 52.5 N,52.5,46.0,0.0,not_applicable,0.0,0.0,0.0,0.0,0.0,0.0,0.0,not_applicable,0.0,0.0,0.0,0.0,1055.0,Dolomite,220.0,Quartz Sand,1.0,not_applicable,0.0,,,,,not_applicable,0.0,,,,,202.4,unknown_type,27.6,Standard Curing,20.0,95.0,,131.0
598.0,CEM I 52.5 N,52.5,0.0,0.0,not_applicable,276.0,0.0,0.0,0.0,46.0,0.0,0.0,not_applicable,0.0,0.0,0.0,0.0,1055.0,Dolomite,220.0,Quartz Sand,1.0,not_applicable,0.0,,,,,not_applicable,0.0,,,,,202.4,unknown_type,27.6,Standard Curing,20.0,95.0,,97.0
598.0,CEM I 52.5 N,52.5,0.0,0.0,not_applicable,276.0,0.0,0.0,0.0,46.0,0.0,0.0,not_applicable,0.0,0.0,0.0,0.0,1055.0,Dolomite,220.0,Quartz Sand,1.0,recycled tyre steel fibres,78.4,15.0,0.18,2000.0,,not_applicable,0.0,,,,,202.4,unknown_type,27.6,Standard Curing,20.0,95.0,,112.0
598.0,CEM I 52.5 N,52.5,0.0,0.0,not_applicable,276.0,0.0,0.0,0.0,46.0,0.0,0.0,not_applicable,0.0,0.0,0.0,0.0,1055.0,Dolomite,220.0,Quartz Sand,1.0,recycled tyre steel fibres,117.5,15.0,0.18,2000.0,,not_applicable,0.0,,,,,202.4,unknown_type,27.6,Standard Curing,20.0,95.0,,108.0
598.0,CEM I 52.5 N,52.5,0.0,0.0,not_applicable,276.0,0.0,0.0,0.0,46.0,0.0,0.0,not_applicable,0.0,0.0,0.0,0.0,1055.0,Dolomite,220.0,Quartz Sand,1.0,carbon fibres (CF),8.9,1.0,0.007,4300.0,250.0,not_applicable,0.0,,,,,202.4,unknown_type,32.2,Standard Curing,20.0,95.0,,104.0
598.0,CEM I 52.5 N,52.5,0.0,0.0,not_applicable,276.0,0.0,0.0,0.0,46.0,0.0,0.0,not_applicable,0.0,0.0,0.0,0.0,1055.0,Dolomite,220.0,Quartz Sand,1.0,carbon fibres (CF),17.8,1.0,0.007,4300.0,250.0,not_applicable,0.0,,,,,202.4,unknown_type,36.8,Standard Curing,20.0,95.0,,102.0
598.0,CEM I 52.5 N,52.5,0.0,0.0,not_applicable,276.0,0.0,0.0,0.0,46.0,0.0,0.0,not_applicable,0.0,0.0,0.0,0.0,1055.0,Dolomite,220.0,Quartz Sand,1.0,recycled tyre steel fibres,78.4,15.0,0.18,2000.0,,carbon fibres (CF),8.9,1.0,0.007,4300.0,250.0,202.4,unknown_type,33.12,Standard Curing,20.0,95.0,,114.0
598.0,CEM I 52.5 N,52.5,0.0,0.0,not_applicable,276.0,0.0,0.0,0.0,46.0,0.0,0.0,not_applicable,0.0,0.0,0.0,0.0,1055.0,Dolomite,220.0,Quartz Sand,1.0,recycled tyre steel fibres,117.5,15.0,0.18,2000.0,,carbon fibres (CF),8.9,1.0,0.007,4300.0,250.0,202.4,unknown_type,30.36,Standard Curing,20.0,95.0,,116.0
800.0,Portland cement,,200.0,0.0,not_applicable,0.0,0.0,0.0,0.0,0.0,700.0,0.0,not_applicable,0.0,0.0,0.0,0.0,0.0,not_applicable,500.0,Silica Sand,0.6,PE,19.4,18.0,0.025,3100.0,42.8,not_applicable,0.0,,,,,300.0,unknown_type,10.8,Standard Curing,20.0,,,113.0
700.0,Portland cement,,200.0,0.0,not_applicable,0.0,0.0,100.0,0.0,0.0,700.0,0.0,not_applicable,0.0,0.0,0.0,0.0,0.0,not_applicable,500.0,Silica Sand,0.6,PE,19.4,18.0,0.025,3100.0,42.8,not_applicable,0.0,,,,,300.0,unknown_type,10.8,Standard Curing,20.0,,,111.0
600.0,Portland cement,,200.0,0.0,not_applicable,0.0,0.0,200.0,0.0,0.0,700.0,0.0,not_applicable,0.0,0.0,0.0,0.0,0.0,not_applicable,500.0,Silica Sand,0.6,PE,19.4,18.0,0.025,3100.0,42.8,not_applicable,0.0,,,,,300.0,unknown_type,10.8,Standard Curing,20.0,,,110.0
400.0,Portland cement,,200.0,0.0,not_applicable,0.0,0.0,400.0,0.0,0.0,700.0,0.0,not_applicable,0.0,0.0,0.0,0.0,0.0,not_applicable,500.0,Silica Sand,0.6,PE,19.4,18.0,0.025,3100.0,42.8,not_applicable,0.0,,,,,300.0,unknown_type,10.8,Standard Curing,20.0,,,106.0
200.0,Portland cement,,200.0,0.0,not_applicable,0.0,0.0,600.0,0.0,0.0,700.0,0.0,not_applicable,0.0,0.0,0.0,0.0,0.0,not_applicable,500.0,Silica Sand,0.6,PE,19.4,18.0,0.025,3100.0,42.8,not_applicable,0.0,,,,,300.0,unknown_type,10.8,Standard Curing,20.0,,,94.0
800.0,Portland cement,,200.0,0.0,not_applicable,0.0,0.0,125.0,0.0,0.0,700.0,0.0,not_applicable,0.0,0.0,0.0,0.0,0.0,not_applicable,375.0,Silica Sand,0.6,PE,19.4,18.0,0.025,3100.0,42.8,not_applicable,0.0,,,,,300.0,unknown_type,10.8,Standard Curing,20.0,,,113.5
800.0,Portland cement,,200.0,0.0,not_applicable,0.0,0.0,250.0,0.0,0.0,700.0,0.0,not_applicable,0.0,0.0,0.0,0.0,0.0,not_applicable,250.0,Silica Sand,0.6,PE,19.4,18.0,0.025,3100.0,42.8,not_applicable,0.0,,,,,300.0,unknown_type,10.8,Standard Curing,20.0,,,114.5
800.0,Portland cement,,200.0,0.0,not_applicable,0.0,0.0,375.0,0.0,0.0,700.0,0.0,not_applicable,0.0,0.0,0.0,0.0,0.0,not_applicable,125.0,Silica Sand,0.6,PE,19.4,18.0,0.025,3100.0,42.8,not_applicable,0.0,,,,,300.0,unknown_type,10.8,Standard Curing,20.0,,,117.0
800.0,Portland cement,,200.0,0.0,not_applicable,0.0,0.0,500.0,0.0,0.0,700.0,0.0,not_applicable,0.0,0.0,0.0,0.0,0.0,not_applicable,0.0,not_applicable,0.6,PE,19.4,18.0,0.025,3100.0,42.8,not_applicable,0.0,,,,,300.0,unknown_type,10.8,Standard Curing,20.0,,,118.0
700.0,Portland cement,,200.0,0.0,not_applicable,0.0,0.0,350.0,0.0,0.0,700.0,0.0,not_applicable,0.0,0.0,0.0,0.0,0.0,not_applicable,250.0,Silica Sand,0.6,PE,19.4,18.0,0.025,3100.0,42.8,not_applicable,0.0,,,,,300.0,unknown_type,10.8,Standard Curing,20.0,,,119.0
600.0,Portland cement,,200.0,0.0,not_applicable,0.0,0.0,450.0,0.0,0.0,700.0,0.0,not_applicable,0.0,0.0,0.0,0.0,0.0,not_applicable,250.0,Silica Sand,0.6,PE,19.4,18.0,0.025,3100.0,42.8,not_applicable,0.0,,,,,300.0,unknown_type,10.8,Standard Curing,20.0,,,112.0
400.0,Portland cement,,200.0,0.0,not_applicable,0.0,0.0,650.0,0.0,0.0,700.0,0.0,not_applicable,0.0,0.0,0.0,0.0,0.0,not_applicable,250.0,Silica Sand,0.6,PE,19.4,18.0,0.025,3100.0,42.8,not_applicable,0.0,,,,,300.0,unknown_type,10.8,Standard Curing,20.0,,,97.5
200.0,Portland cement,,200.0,0.0,not_applicable,0.0,0.0,850.0,0.0,0.0,700.0,0.0,not_applicable,0.0,0.0,0.0,0.0,0.0,not_applicable,250.0,Silica Sand,0.6,PE,19.4,18.0,0.025,3100.0,42.8,not_applicable,0.0,,,,,300.0,unknown_type,10.8,Standard Curing,20.0,,,83.0
700.0,Portland cement,,200.0,0.0,not_applicable,0.0,0.0,600.0,0.0,0.0,700.0,0.0,not_applicable,0.0,0.0,0.0,0.0,0.0,not_applicable,0.0,not_applicable,,PE,19.4,18.0,0.025,3100.0,42.8,not_applicable,0.0,,,,,300.0,unknown_type,10.8,Standard Curing,20.0,,,119.0
600.0,Portland cement,,200.0,0.0,not_applicable,0.0,0.0,700.0,0.0,0.0,700.0,0.0,not_applicable,0.0,0.0,0.0,0.0,0.0,not_applicable,0.0,not_applicable,,PE,19.4,18.0,0.025,3100.0,42.8,not_applicable,0.0,,,,,300.0,unknown_type,10.8,Standard Curing,20.0,,,118.0
400.0,Portland cement,,200.0,0.0,not_applicable,0.0,0.0,900.0,0.0,0.0,700.0,0.0,not_applicable,0.0,0.0,0.0,0.0,0.0,not_applicable,0.0,not_applicable,,PE,19.4,18.0,0.025,3100.0,42.8,not_applicable,0.0,,,,,300.0,unknown_type,10.8,Standard Curing,20.0,,,99.0
998.0,42.5 grade ordinary Portland cement,42.5,299.4,0.0,not_applicable,0.0,0.0,0.0,0.0,0.0,0.0,0.0,not_applicable,0.0,0.0,0.0,0.0,0.0,not_applicable,1197.6,Quartz sand,,Steel fiber,156.0,,0.2,,,not_applicable,0.0,,,,,229.54,"high Range Water Reducer
(HRWR)",19.96,Standard Curing,,,,138.0
998.0,42.5 grade ordinary Portland cement,42.5,249.5,0.0,not_applicable,0.0,0.0,0.0,0.0,0.0,0.0,0.0,not_applicable,0.0,0.0,0.0,0.0,0.0,not_applicable,1397.1999999999998,Quartz sand,,Steel fiber,156.0,,0.2,,,not_applicable,0.0,,,,,249.5,"high Range Water Reducer
(HRWR)",49.900000000000006,Standard Curing,,,,122.0
998.0,42.5 grade ordinary Portland cement,42.5,149.7,89.82,Class F,0.0,0.0,0.0,0.0,0.0,0.0,0.0,not_applicable,0.0,0.0,0.0,0.0,0.0,not_applicable,1756.48,Quartz sand,,Steel fiber,156.0,,0.2,,,not_applicable,0.0,,,,,249.5,"high Range Water Reducer
(HRWR)",49.900000000000006,Standard Curing,,,,105.0
878.7989747345296,unknown_type,,219.6997436836324,0.0,not_applicable,0.0,0.0,219.6997436836324,0.0,0.0,0.0,0.0,not_applicable,0.0,0.0,0.0,0.0,0.0,not_applicable,905.1629439765654,Locally available sand,0.8,not_applicable,0.0,,,,,not_applicable,0.0,,,,,166.9718051995606,unknown_type,9.666788722079824,Standard Curing,20.0,,,230.0
