Repository: Jocund96/Data-to-Design-ML

# Data

The datasets required by the S1 Linear Family workflows are included in this
directory.

| Dataset | Path | Purpose |
|---|---|---|
| Raw UCI Concrete | `raw/uci_concrete_data.xlsx` | Exploratory analysis and cleaning |
| UCI Concrete | `processed/uci_concrete_clean_engineered.csv` | Baseline and representation experiments |
| UHPC workbook | `raw/UHPC Dataset  (Version-2).xlsx` | Original UHPC import |
| Target-filtered UHPC | `processed/uhpc_rows_with_28day_target.csv` | Semantic missingness experiments |
| Shared semantic UHPC | `processed/shared_strategies/uhpc_semantic_50/` | Row-mixed, publication, uncertainty, and attribution experiments |

File: S1_Linear/data/processed/uhpc_rows_with_28day_target.csv (part 11 of 21)
Portland cement type 1(52.5 R)",52.5,99.7,0.0,,0.0,200.1,0.0,0.0,0.0,82.7,0.0,,0.0,0.0,0.0,0.0,0.0,,899.6,Silica Sand,0.6,Steel Fiber ,194.0,60.0,0.15,,,,,,,,,190.5,polycarboxylate ether based superplasticizers,36.0,Steam  Curing ,90.0,,,,,,40 x 40 x 40 ,,,,,,,162.0,,,,,,,,,,,,40 x 40 x 160 ,,,,41.0,,,,ASTM C-642,,,2.3, ASTM C-642,0.82,,,,,,,,,,,,,
FQ,692.0,"ordinary 
Portland cement type 1(52.5 R)",52.5,0.0,196.0,class C,0.0,200.1,0.0,0.0,0.0,0.0,0.0,,0.0,0.0,0.0,0.0,0.0,,899.6,Silica Sand,0.6,Steel Fiber ,194.0,60.0,0.15,,,,,,,,,190.5,polycarboxylate ether based superplasticizers,36.0,Steam Curing ,90.0,,,,,,40 x 40 x 40 ,,,,,,,173.0,,,,,,,,,,,,40 x 40 x 160 ,,,,40.0,,,,ASTM C-642,,,2.17, ASTM C-642,0.9,,,,,,,,,,,,,
FSQ,692.0,"ordinary 
Portland cement type 1(52.5 R)",52.5,99.7,78.4,class C,0.0,200.1,0.0,0.0,0.0,0.0,0.0,,0.0,0.0,0.0,0.0,0.0,,899.6,Silica Sand,0.6,Steel Fiber ,194.0,60.0,0.15,,,,,,,,,190.5,polycarboxylate ether based superplasticizers,36.0,Steam  Curing ,90.0,,,,,,40 x 40 x 40 ,,,,,,,155.0,,,,,,,,,,,,40 x 40 x 160 ,,,,28.0,,,,ASTM C-642,,,2.5, ASTM C-642,1.2,,,,,,,,,,,,,
UHPC-T0,480.0,Portland cement (P·II 52.5R),52.5,96.0,384.0,Class F ,0.0,0.0,0.0,0.0,0.0,0.0,0.0,,0.0,0.0,0.0,0.0,0.0,,1152.0,Natural River sand,2.36,Steel Fiber ,156.0,13.0,0.2,,,,,,,,,153.6,polycarboxylic superplasticiser,33.6,Standard Curing ,20.0,65.0,,,,,40 x 40 x 160 , GB/T17671-1999,,68,103,,,122.0,,155.0,,,,,,,,,,40 x 40 x 160 , GB/T17671-1999,,,35.0,,,,,,,,,,,,,,,,,,, China,"THE EFFECT OF NANO-TIO2 ON THE DURABILITY OF
ULTRA-HIGH PERFORMANCE CONCRETE WITH AND
WITHOUT A FLEXURAL LOAD

https://doi.org/10.13168/cs.2018.0033",2018.0,Ref-83-Research
UHPC-T1,480.0,Portland cement (P·II 52.5R),52.5,96.0,384.0,Class F ,0.0,0.0,0.0,0.0,0.0,0.0,0.0,,0.0,0.0,9.6,0.0,0.0,,1152.0,Natural River sand,2.36,Steel Fiber ,156.0,13.0,0.2,,,,,,,,,153.6,polycarboxylic superplasticiser,33.6,Standard Curing ,20.0,65.0,,,,,40 x 40 x 160 , GB/T17671-1999,,78,111,,,128.0,,162.0,,,,,,,,,,40 x 40 x 160 , GB/T17671-1999,,,40.0,,,,,,,,,,,,,,,,,,,,,,
0,920.0,OPC,52.5,276.0,0.0,,0.0,0.0,0.0,0.0,0.0,0.0,0.0,,0.0,0.0,0.0,0.0,0.0,,1012.0,Quartz sand,1.25,,,,,,,,,,,,,239.2,polycarboxylate-based superplasticizer (SP),19.14,Standard Curing ,20.0,95.0,,,,212.0,Cylinder 50 x 100,,,88,118,,,125.0,,,,,,,,,,,,40 x 40 x 160 ,,,,21.0,,,,,,,3.75,,,,,,,,,,,,China,"Influence of rice husk ash on strength and permeability of ultra-high
performance concrete

https://doi.org/10.1016/j.conbuildmat.2017.05.155",2017.0,Ref-84-Research
R-1,920.0,OPC,52.5,230.0,0.0,,0.0,0.0,0.0,46.0,0.0,0.0,0.0,,0.0,0.0,0.0,0.0,0.0,,1012.0,Quartz sand,1.25,,,,,,,,,,,,,239.2,polycarboxylate-based superplasticizer (SP),19.14,Standard Curing ,20.0,95.0,,,,208.0,Cylinder 50 x 100,,,95,122,,,130.0,,,,,,,,,,,,40 x 40 x 160 ,,,,21.5,,,,,,,,,,,,,,,,,,,,,,
R-2,920.0,OPC,52.5,184.0,0.0,,0.0,0.0,0.0,92.0,0.0,0.0,0.0,,0.0,0.0,0.0,0.0,0.0,,1012.0,Quartz sand,1.25,,,,,,,,,,,,,239.2,polycarboxylate-based superplasticizer (SP),19.14,Standard Curing ,20.0,95.0,,,,200.0,Cylinder 50 x 100,,,96,124,,,124.0,,,,,,,,,,,,40 x 40 x 160 ,,,,20.5,,,,,,,3.55,,,,,,,,,,,,,,,
R-3,920.0,OPC,52.5,138.0,0.0,,0.0,0.0,0.0,138.0,0.0,0.0,0.0,,0.0,0.0,0.0,0.0,0.0,,1012.0,Quartz sand,1.25,,,,,,,,,,,,,239.2,polycarboxylate-based superplasticizer (SP),19.14,Standard Curing ,20.0,95.0,,,,192.0,Cylinder 50 x 100,,,97,130,,,134.0,,,,,,,,,,,,40 x 40 x 160 ,,,,21.3,,,,,,,,,,,,,,,,,,,,,,
R-4,920.0,OPC,52.5,92.0,0.0,,0.0,0.0,0.0,184.0,0.0,0.0,0.0,,0.0,0.0,0.0,0.0,0.0,,1012.0,Quartz sand,1.25,,,,,,,,,,,,,239.2,polycarboxylate-based superplasticizer (SP),19.14,Standard Curing ,20.0,95.0,,,,180.0,Cylinder 50 x 100,,,95,132,,,136.6,,,,,,,,,,,,40 x 40 x 160 ,,,,20.0,,,,,,,3.41,,,,,,,,,,,,,,,
R-5,920.0,OPC,52.5,46.0,0.0,,0.0,0.0,0.0,230.0,0.0,0.0,0.0,,0.0,0.0,0.0,0.0,0.0,,1012.0,Quartz sand,1.25,,,,,,,,,,,,,239.2,polycarboxylate-based superplasticizer (SP),19.14,Standard Curing ,20.0,95.0,,,,165.0,Cylinder 50 x 100,,,98,128,,,132.0,,,,,,,,,,,,40 x 40 x 160 ,,,,20.4,,,,,,,3.61,,,,,,,,,,,,,,,
,960.0,Ordinary Portland cement with strength grade of 42.5,42.5,288.0,0.0,,0.0,0.0,0.0,0.0,0.0,0.0,0.0,,0.0,0.0,0.0,0.0,0.0,,960.0,quartz sand,0.6,,,,,,,,,,,,,224.64,polycarboxylate-based superplasticizer (SP,17.471999999999998,Standard Curing ,22.0,90.0,,Chinese National Standard GB/T 2419-2005,,145.0,40 x 40 x 160 ,GB/T 17671-1999,,,,,,160.0,,,,,,,,,,,,40 x 40 x 160 ,GB/T 17671-1999,,,24.5,,,,,,,,,,,,,,,,,,,China ,"Relationship between Flowability, Entrapped Air
Content and Strength of UHPC Mixtures Containing
Different Dosage of Steel Fiber

https://doi.org/10.3390/app6080216",2016.0,Ref-85-Research
,960.0,Ordinary Portland cement with strength grade of 42.5,42.5,288.0,0.0,,0.0,0.0,0.0,0.0,0.0,0.0,0.0,,0.0,0.0,0.0,0.0,0.0,,960.0,quartz sand,0.6,,,,,,,,,,,,,224.64,polycarboxylate-based superplasticizer (SP,19.968000000000004,Standard Curing ,22.0,90.0,,Chinese National Standard GB/T 2419-2005,,167.0,40 x 40 x 160 ,GB/T 17671-1999,,,,,,141.0,,,,,,,,,,,,40 x 40 x 160 ,GB/T 17671-1999,,,24.5,,,,,,,,,,,,,,,,,,,,,,
,960.0,Ordinary Portland cement with strength grade of 42.5,42.5,288.0,0.0,,0.0,0.0,0.0,0.0,0.0,0.0,0.0,,0.0,0.0,0.0,0.0,0.0,,960.0,quartz sand,0.6,,,,,,,,,,,,,224.64,polycarboxylate-based superplasticizer (SP,22.464000000000002,Standard Curing ,22.0,90.0,,Chinese National Standard GB/T 2419-2005,,171.0,40 x 40 x 160 ,GB/T 17671-1999,,,,,,131.0,,,,,,,,,,,,40 x 40 x 160 ,GB/T 17671-1999,,,23.0,,,,,,,,,,,,,,,,,,,,,,
,960.0,Ordinary Portland cement with strength grade of 42.5,42.5,288.0,0.0,,0.0,0.0,0.0,0.0,0.0,0.0,0.0,,0.0,0.0,0.0,0.0,0.0,,960.0,quartz sand,0.6,,,,,,,,,,,,,224.64,polycarboxylate-based superplasticizer (SP,24.96,Standard Curing ,22.0,90.0,,Chinese National Standard GB/T 2419-2005,,173.0,40 x 40 x 160 ,GB/T 17671-1999,,,,,,128.0,,,,,,,,,,,,40 x 40 x 160 ,GB/T 17671-1999,,,22.5,,,,,,,,,,,,,,,,,,,,,,
,960.0,Ordinary Portland cement with strength grade of 42.5,42.5,288.0,0.0,,0.0,0.0,0.0,0.0,0.0,0.0,0.0,,0.0,0.0,0.0,0.0,0.0,,960.0,quartz sand,0.6,,,,,,,,,,,,,249.60000000000002,polycarboxylate-based superplasticizer (SP,14.975999999999999,Standard Curing ,22.0,90.0,,Chinese National Standard GB/T 2419-2005,,170.0,40 x 40 x 160 ,GB/T 17671-1999,,,,,,147.0,,,,,,,,,,,,40 x 40 x 160 ,GB/T 17671-1999,,,22.0,,,,,,,,,,,,,,,,,,,,,,
,960.0,Ordinary Portland cement with strength grade of 42.5,42.5,288.0,0.0,,0.0,0.0,0.0,0.0,0.0,0.0,0.0,,0.0,0.0,0.0,0.0,0.0,,960.0,quartz sand,0.6,,,,,,,,,,,,,249.60000000000002,polycarboxylate-based superplasticizer (SP,17.471999999999998,Standard Curing ,22.0,90.0,,Chinese National Standard GB/T 2419-2005,,195.0,40 x 40 x 160 ,GB/T 17671-1999,,,,,,155.0,,,,,,,,,,,,40 x 40 x 160 ,GB/T 17671-1999,,,22.5,,,,,,,,,,,,,,,,,,,,,,
,960.0,Ordinary Portland cement with strength grade of 42.5,42.5,288.0,0.0,,0.0,0.0,0.0,0.0,0.0,0.0,0.0,,0.0,0.0,0.0,0.0,0.0,,960.0,quartz sand,0.6,,,,,,,,,,,,,249.60000000000002,polycarboxylate-based superplasticizer (SP,19.968000000000004,Standard Curing ,22.0,90.0,,Chinese National Standard GB/T 2419-2005,,220.0,40 x 40 x 160 ,GB/T 17671-1999,,,,,,134.0,,,,,,,,,,,,40 x 40 x 160 ,GB/T 17671-1999,,,22.0,,,,,,,,,,,,,,,,,,,,,,
,960.0,Ordinary Portland cement with strength grade of 42.5,42.5,288.0,0.0,,0.0,0.0,0.0,0.0,0.0,0.0,0.0,,0.0,0.0,0.0,0.0,0.0,,960.0,quartz sand,0.6,,,,,,,,,,,,,249.60000000000002,polycarboxylate-based superplasticizer (SP,22.464000000000002,Standard Curing ,22.0,90.0,,Chinese National Standard GB/T 2419-2005,,230.0,40 x 40 x 160 ,GB/T 17671-1999,,,,,,123.0,,,,,,,,,,,,40 x 40 x 160 ,GB/T 17671-1999,,,22.0,,,,,,,,,,,,,,,,,,,,,,
,960.0,Ordinary Portland cement with strength grade of 42.5,42.5,288.0,0.0,,0.0,0.0,0.0,0.0,0.0,0.0,0.0,,0.0,0.0,0.0,0.0,0.0,,960.0,quartz sand,0.6,,,,,,,,,,,,,274.56,polycarboxylate-based superplasticizer (SP,12.48,Standard Curing ,22.0,90.0,,Chinese National Standard GB/T 2419-2005,,170.0,40 x 40 x 160 ,GB/T 17671-1999,,,,,,129.0,,,,,,,,,,,,40 x 40 x 160 ,GB/T 17671-1999,,,22.3,,,,,,,,,,,,,,,,,,,,,,
,960.0,Ordinary Portland cement with strength grade of 42.5,42.5,288.0,0.0,,0.0,0.0,0.0,0.0,0.0,0.0,0.0,,0.0,0.0,0.0,0.0,0.0,,960.0,quartz sand,0.6,,,,,,,,,,,,,274.56,polycarboxylate-based superplasticizer (SP,14.975999999999999,Standard Curing ,22.0,90.0,,Chinese National Standard GB/T 2419-2005,,217.0,40 x 40 x 160 ,GB/T 17671-1999,,,,,,128.0,,,,,,,,,,,,40 x 40 x 160 ,GB/T 17671-1999,,,21.5,,,,,,,,,,,,,,,,,,,,,,
,960.0,Ordinary Portland cement with strength grade of 42.5,42.5,288.0,0.0,,0.0,0.0,0.0,0.0,0.0,0.0,0.0,,0.0,0.0,0.0,0.0,0.0,,960.0,quartz sand,0.6,,,,,,,,,,,,,274.56,polycarboxylate-based superplasticizer (SP,17.471999999999998,Standard Curing ,22.0,90.0,,Chinese National Standard GB/T 2419-2005,,240.0,40 x 40 x 160 ,GB/T 17671-1999,,,,,,130.0,,,,,,,,,,,,40 x 40 x 160 ,GB/T 17671-1999,,,22.5,,,,,,,,,,,,,,,,,,,,,,
,960.0,Ordinary Portland cement with strength grade of 42.5,42.5,288.0,0.0,,0.0,0.0,0.0,0.0,0.0,0.0,0.0,,0.0,0.0,0.0,0.0,0.0,,960.0,quartz sand,0.6,,,,,,,,,,,,,274.56,polycarboxylate-based superplasticizer (SP,19.968000000000004,Standard Curing ,22.0,90.0,,Chinese National Standard GB/T 2419-2005,,258.0,40 x 40 x 160 ,GB/T 17671-1999,,,,,,144.0,,,,,,,,,,,,40 x 40 x 160 ,GB/T 17671-1999,,,22.8,,,,,,,,,,,,,,,,,,,,,,
,960.0,Ordinary Portland cement with strength grade of 42.5,42.5,288.0,0.0,,0.0,0.0,0.0,0.0,0.0,0.0,0.0,,0.0,0.0,0.0,0.0,0.0,,960.0,quartz sand,0.6,,,,,,,,,,,,,299.52,polycarboxylate-based superplasticizer (SP,9.984000000000002,Standard Curing ,22.0,90.0,,Chinese National Standard GB/T 2419-2005,,168.0,40 x 40 x 160 ,GB/T 17671-1999,,,,,,119.0,,,,,,,,,,,,40 x 40 x 160 ,GB/T 17671-1999,,,20.5,,,,,,,,,,,,,,,,,,,,,,
,960.0,Ordinary Portland cement with strength grade of 42.5,42.5,288.0,0.0,,0.0,0.0,0.0,0.0,0.0,0.0,0.0,,0.0,0.0,0.0,0.0,0.0,,960.0,quartz sand,0.6,,,,,,,,,,,,,299.52,polycarboxylate-based superplasticizer (SP,12.48,Standard Curing ,22.0,90.0,,Chinese National Standard GB/T 2419-2005,,225.0,40 x 40 x 160 ,GB/T 17671-1999,,,,,,112.0,,,,,,,,,,,,40 x 40 x 160 ,GB/T 17671-1999,,,20.1,,,,,,,,,,,,,,,,,,,,,,
,960.0,Ordinary Portland cement with strength grade of 42.5,42.5,288.0,0.0,,0.0,0.0,0.0,0.0,0.0,0.0,0.0,,0.0,0.0,0.0,0.0,0.0,,960.0,quartz sand,0.6,,,,,,,,,,,,,299.52,polycarboxylate-based superplasticizer (SP,14.975999999999999,Standard Curing ,22.0,90.0,,Chinese National Standard GB/T 2419-2005,,283.0,40 x 40 x 160 ,GB/T 17671-1999,,,,,,141.0,,,,,,,,,,,,40 x 40 x 160 ,GB/T 17671-1999,,,21.0,,,,,,,,,,,,,,,,,,,,,,
,960.0,Ordinary Portland cement with strength grade of 42.5,42.5,288.0,0.0,,0.0,0.0,0.0,0.0,0.0,0.0,0.0,,0.0,0.0,0.0,0.0,0.0,,960.0,quartz sand,0.6,,,,,,,,,,,,,299.52,polycarboxylate-based superplasticizer (SP,17.471999999999998,Standard Curing ,22.0,90.0,,Chinese National Standard GB/T 2419-2005,,295.0,40 x 40 x 160 ,GB/T 17671-1999,,,,,,142.0,,,,,,,,,,,,40 x 40 x 160 ,GB/T 17671-1999,,,22.2,,,,,,,,,,,,,,,,,,,,,,
,960.0,Ordinary Portland cement with strength grade of 42.5,42.5,288.0,0.0,,0.0,0.0,0.0,0.0,0.0,0.0,0.0,,0.0,0.0,0.0,0.0,0.0,,960.0,quartz sand,0.6,Steel Fibers ,78.0,13.0,0.2,2850.0,,,,,,,,224.64,polycarboxylate-based superplasticizer (SP,17.471999999999998,Standard Curing ,22.0,90.0,,Chinese National Standard GB/T 2419-2005,,121.0,40 x 40 x 160 ,GB/T 17671-1999,,,,,,198.0,,,,,,,,,,,,40 x 40 x 160 ,GB/T 17671-1999,,,28.5,,,,,,,,,,,,,,,,,,,,,,
,960.0,Ordinary Portland cement with strength grade of 42.5,42.5,288.0,0.0,,0.0,0.0,0.0,0.0,0.0,0.0,0.0,,0.0,0.0,0.0,0.0,0.0,,960.0,quartz sand,0.6,Steel Fibers ,78.0,13.0,0.2,2850.0,,,,,,,,224.64,polycarboxylate-based superplasticizer (SP,19.968000000000004,Standard Curing ,22.0,90.0,,Chinese National Standard GB/T 2419-2005,,132.0,40 x 40 x 160 ,GB/T 17671-1999,,,,,,191.0,,,,,,,,,,,,40 x 40 x 160 ,GB/T 17671-1999,,,26.5,,,,,,,,,,,,,,,,,,,,,,
,960.0,Ordinary Portland cement with strength grade of 42.5,42.5,288.0,0.0,,0.0,0.0,0.0,0.0,0.0,0.0,0.0,,0.0,0.0,0.0,0.0,0.0,,960.0,quartz sand,0.6,Steel Fibers ,78.0,13.0,0.2,2850.0,,,,,,,,224.64,polycarboxylate-based superplasticizer (SP,22.464000000000002,Standard Curing ,22.0,90.0,,Chinese National Standard GB/T 2419-2005,,149.0,40 x 40 x 160 ,GB/T 17671-1999,,,,,,187.0,,,,,,,,,,,,40 x 40 x 160 ,GB/T 17671-1999,,,25.5,,,,,,,,,,,,,,,,,,,,,,
,960.0,Ordinary Portland cement with strength grade of 42.5,42.5,288.0,0.0,,0.0,0.0,0.0,0.0,0.0,0.0,0.0,,0.0,0.0,0.0,0.0,0.0,,960.0,quartz sand,0.6,Steel Fibers ,78.0,13.0,0.2,2850.0,,,,,,,,224.64,polycarboxylate-based superplasticizer (SP,24.96,Standard Curing ,22.0,90.0,,Chinese National Standard GB/T 2419-2005,,158.0,40 x 40 x 160 ,GB/T 17671-1999,,,,,,178.0,,,,,,,,,,,,40 x 40 x 160 ,GB/T 17671-1999,,,25.0,,,,,,,,,,,,,,,,,,,,,,
,960.0,Ordinary Portland cement with strength grade of 42.5,42.5,288.0,0.0,,0.0,0.0,0.0,0.0,0.0,0.0,0.0,,0.0,0.0,0.0,0.0,0.0,,960.0,quartz sand,0.6,Steel Fibers ,78.0,13.0,0.2,2850.0,,,,,,,,249.60000000000002,polycarboxylate-based superplasticizer (SP,14.975999999999999,Standard Curing ,22.0,90.0,,Chinese National Standard GB/T 2419-2005,,128.0,40 x 40 x 160 ,GB/T 17671-1999,,,,,,170.0,,,,,,,,,,,,40 x 40 x 160 ,GB/T 17671-1999,,,22.5,,,,,,,,,,,,,,,,,,,,,,
,960.0,Ordinary Portland cement with strength grade of 42.5,42.5,288.0,0.0,,0.0,0.0,0.0,0.0,0.0,0.0,0.0,,0.0,0.0,0.0,0.0,0.0,,960.0,quartz sand,0.6,Steel Fibers ,78.0,13.0,0.2,2850.0,,,,,,,,249.60000000000002,polycarboxylate-based superplasticizer (SP,17.471999999999998,Standard Curing ,22.0,90.0,,Chinese National Standard GB/T 2419-2005,,151.0,40 x 40 x 160 ,GB/T 17671-1999,,,,,,175.0,,,,,,,,,,,,40 x 40 x 160 ,GB/T 17671-1999,,,24.0,,,,,,,,,,,,,,,,,,,,,,
,960.0,Ordinary Portland cement with strength grade of 42.5,42.5,288.0,0.0,,0.0,0.0,0.0,0.0,0.0,0.0,0.0,,0.0,0.0,0.0,0.0,0.0,,960.0,quartz sand,0.6,Steel Fibers ,78.0,13.0,0.2,2850.0,,,,,,,,249.60000000000002,polycarboxylate-based superplasticizer (SP,19.968000000000004,Standard Curing ,22.0,90.0,,Chinese National Standard GB/T 2419-2005,,175.0,40 x 40 x 160 ,GB/T 17671-1999,,,,,,179.0,,,,,,,,,,,,40 x 40 x 160 ,GB/T 17671-1999,,,24.5,,,,,,,,,,,,,,,,,,,,,,
,960.0,Ordinary Portland cement with strength grade of 42.5,42.5,288.0,0.0,,0.0,0.0,0.0,0.0,0.0,0.0,0.0,,0.0,0.0,0.0,0.0,0.0,,960.0,quartz sand,0.6,Steel Fibers ,78.0,13.0,0.2,2850.0,,,,,,,,249.60000000000002,polycarboxylate-based superplasticizer (SP,22.464000000000002,Standard Curing ,22.0,90.0,,Chinese National Standard GB/T 2419-2005,,181.0,40 x 40 x 160 ,GB/T 17671-1999,,,,,,168.0,,,,,,,,,,,,40 x 40 x 160 ,GB/T 17671-1999,,,21.0,,,,,,,,,,,,,,,,,,,,,,
,960.0,Ordinary Portland cement with strength grade of 42.5,42.5,288.0,0.0,,0.0,0.0,0.0,0.0,0.0,0.0,0.0,,0.0,0.0,0.0,0.0,0.0,,960.0,quartz sand,0.6,Steel Fibers ,78.0,13.0,0.2,2850.0,,,,,,,,274.56,polycarboxylate-based superplasticizer (SP,12.48,Standard Curing ,22.0,90.0,,Chinese National Standard GB/T 2419-2005,,145.0,40 x 40 x 160 ,GB/T 17671-1999,,,,,,149.0,,,,,,,,,,,,40 x 40 x 160 ,GB/T 17671-1999,,,22.8,,,,,,,,,,,,,,,,,,,,,,
,960.0,Ordinary Portland cement with strength grade of 42.5,42.5,288.0,0.0,,0.0,0.0,0.0,0.0,0.0,0.0,0.0,,0.0,0.0,0.0,0.0,0.0,,960.0,quartz sand,0.6,Steel Fibers ,78.0,13.0,0.2,2850.0,,,,,,,,274.56,polycarboxylate-based superplasticizer (SP,14.975999999999999,Standard Curing ,22.0,90.0,,Chinese National Standard GB/T 2419-2005,,167.0,40 x 40 x 160 ,GB/T 17671-1999,,,,,,147.0,,,,,,,,,,,,40 x 40 x 160 ,GB/T 17671-1999,,,22.0,,,,,,,,,,,,,,,,,,,,,,
,960.0,Ordinary Portland cement with strength grade of 42.5,42.5,288.0,0.0,,0.0,0.0,0.0,0.0,0.0,0.0,0.0,,0.0,0.0,0.0,0.0,0.0,,960.0,quartz sand,0.6,Steel Fibers ,78.0,13.0,0.2,2850.0,,,,,,,,274.56,polycarboxylate-based superplasticizer (SP,17.471999999999998,Standard Curing ,22.0,90.0,,Chinese National Standard GB/T 2419-2005,,211.0,40 x 40 x 160 ,GB/T 17671-1999,,,,,,152.0,,,,,,,,,,,,40 x 40 x 160 ,GB/T 17671-1999,,,22.5,,,,,,,,,,,,,,,,,,,,,,
,960.0,Ordinary Portland cement with strength grade of 42.5,42.5,288.0,0.0,,0.0,0.0,0.0,0.0,0.0,0.0,0.0,,0.0,0.0,0.0,0.0,0.0,,960.0,quartz sand,0.6,Steel Fibers ,78.0,13.0,0.2,2850.0,,,,,,,,274.56,polycarboxylate-based superplasticizer (SP,19.968000000000004,Standard Curing ,22.0,90.0,,Chinese National Standard GB/T 2419-2005,,227.0,40 x 40 x 160 ,GB/T 17671-1999,,,,,,158.0,,,,,,,,,,,,40 x 40 x 160 ,GB/T 17671-1999,,,22.8,,,,,,,,,,,,,,,,,,,,,,
,960.0,Ordinary Portland cement with strength grade of 42.5,42.5,288.0,0.0,,0.0,0.0,0.0,0.0,0.0,0.0,0.0,,0.0,0.0,0.0,0.0,0.0,,960.0,quartz sand,0.6,Steel Fibers ,78.0,13.0,0.2,2850.0,,,,,,,,299.52,polycarboxylate-based superplasticizer (SP,9.984000000000002,Standard Curing ,22.0,90.0,,Chinese National Standard GB/T 2419-2005,,148.0,40 x 40 x 160 ,GB/T 17671-1999,,,,,,146.0,,,,,,,,,,,,40 x 40 x 160 ,GB/T 17671-1999,,,20.7,,,,,,,,,,,,,,,,,,,,,,
,960.0,Ordinary Portland cement with strength grade of 42.5,42.5,288.0,0.0,,0.0,0.0,0.0,0.0,0.0,0.0,0.0,,0.0,0.0,0.0,0.0,0.0,,960.0,quartz sand,0.6,Steel Fibers ,78.0,13.0,0.2,2850.0,,,,,,,,299.52,polycarboxylate-based superplasticizer (SP,12.48,Standard Curing ,22.0,90.0,,Chinese National Standard GB/T 2419-2005,,178.0,40 x 40 x 160 ,GB/T 17671-1999,,,,,,142.0,,,,,,,,,,,,40 x 40 x 160 ,GB/T 17671-1999,,,20.2,,,,,,,,,,,,,,,,,,,,,,
,960.0,Ordinary Portland cement with strength grade of 42.5,42.5,288.0,0.0,,0.0,0.0,0.0,0.0,0.0,0.0,0.0,,0.0,0.0,0.0,0.0,0.0,,960.0,quartz sand,0.6,Steel Fibers ,78.0,13.0,0.2,2850.0,,,,,,,,299.52,polycarboxylate-based superplasticizer (SP,14.975999999999999,Standard Curing ,22.0,90.0,,Chinese National Standard GB/T 2419-2005,,149.0,40 x 40 x 160 ,GB/T 17671-1999,,,,,,156.0,,,,,,,,,,,,40 x 40 x 160 ,GB/T 17671-1999,,,21.5,,,,,,,,,,,,,,,,,,,,,,
,960.0,Ordinary Portland cement with strength grade of 42.5,42.5,288.0,0.0,,0.0,0.0,0.0,0.0,0.0,0.0,0.0,,0.0,0.0,0.0,0.0,0.0,,960.0,quartz sand,0.6,Steel Fibers ,78.0,13.0,0.2,2850.0,,,,,,,,299.52,polycarboxylate-based superplasticizer (SP,17.471999999999998,Standard Curing ,22.0,90.0,,Chinese National Standard GB/T 2419-2005,,167.0,40 x 40 x 160 ,GB/T 17671-1999,,,,,,158.0,,,,,,,,,,,,40 x 40 x 160 ,GB/T 17671-1999,,,21.3,,,,,,,,,,,,,,,,,,,,,,
,960.0,Ordinary Portland cement with strength grade of 42.5,42.5,288.0,0.0,,0.0,0.0,0.0,0.0,0.0,0.0,0.0,,0.0,0.0,0.0,0.0,0.0,,960.0,quartz sand,0.6,Steel Fibers ,156.0,13.0,0.2,2850.0,,,,,,,,224.64,polycarboxylate-based superplasticizer (SP,17.471999999999998,Standard Curing ,22.0,90.0,,Chinese National Standard GB/T 2419-2005,,118.0,40 x 40 x 160 ,GB/T 17671-1999,,,,,,213.0,,,,,,,,,,,,40 x 40 x 160 ,GB/T 17671-1999,,,37.5,,,,,,,,,,,,,,,,,,,,,,
,960.0,Ordinary Portland cement with strength grade of 42.5,42.5,288.0,0.0,,0.0,0.0,0.0,0.0,0.0,0.0,0.0,,0.0,0.0,0.0,0.0,0.0,,960.0,quartz sand,0.6,Steel Fibers ,156.0,13.0,0.2,2850.0,,,,,,,,224.64,polycarboxylate-based superplasticizer (SP,19.968000000000004,Standard Curing ,22.0,90.0,,Chinese National Standard GB/T 2419-2005,,123.0,40 x 40 x 160 ,GB/T 17671-1999,,,,,,210.0,,,,,,,,,,,,40 x 40 x 160 ,GB/T 17671-1999,,,35.5,,,,,,,,,,,,,,,,,,,,,,
,960.0,Ordinary Portland cement with strength grade of 42.5,42.5,288.0,0.0,,0.0,0.0,0.0,0.0,0.0,0.0,0.0,,0.0,0.0,0.0,0.0,0.0,,960.0,quartz sand,0.6,Steel Fibers ,156.0,13.0,0.2,2850.0,,,,,,,,224.64,polycarboxylate-based superplasticizer (SP,22.464000000000002,Standard Curing ,22.0,90.0,,Chinese National Standard GB/T 2419-2005,,143.0,40 x 40 x 160 ,GB/T 17671-1999,,,,,,205.0,,,,,,,,,,,,40 x 40 x 160 ,GB/T 17671-1999,,,35.0,,,,,,,,,,,,,,,,,,,,,,
,960.0,Ordinary Portland cement with strength grade of 42.5,42.5,288.0,0.0,,0.0,0.0,0.0,0.0,0.0,0.0,0.0,,0.0,0.0,0.0,0.0,0.0,,960.0,quartz sand,0.6,Steel Fibers ,156.0,13.0,0.2,2850.0,,,,,,,,224.64,polycarboxylate-based superplasticizer (SP,24.96,Standard Curing ,22.0,90.0,,Chinese National Standard GB/T 2419-2005,,152.0,40 x 40 x 160 ,GB/T 17671-1999,,,,,,196.0,,,,,,,,,,,,40 x 40 x 160 ,GB/T 17671-1999,,,34.0,,,,,,,,,,,,,,,,,,,,,,
,960.0,Ordinary Portland cement with strength grade of 42.5,42.5,288.0,0.0,,0.0,0.0,0.0,0.0,0.0,0.0,0.0,,0.0,0.0,0.0,0.0,0.0,,960.0,quartz sand,0.6,Steel Fibers ,156.0,13.0,0.2,2850.0,,,,,,,,249.60000000000002,polycarboxylate-based superplasticizer (SP,14.975999999999999,Standard Curing ,22.0,90.0,,Chinese National Standard GB/T 2419-2005,,124.0,40 x 40 x 160 ,GB/T 17671-1999,,,,,,207.0,,,,,,,,,,,,40 x 40 x 160 ,GB/T 17671-1999,,,32.5,,,,,,,,,,,,,,,,,,,,,,
,960.0,Ordinary Portland cement with strength grade of 42.5,42.5,288.0,0.0,,0.0,0.0,0.0,0.0,0.0,0.0,0.0,,0.0,0.0,0.0,0.0,0.0,,960.0,quartz sand,0.6,Steel Fibers ,156.0,13.0,0.2,2850.0,,,,,,,,249.60000000000002,polycarboxylate-based superplasticizer (SP,17.471999999999998,Standard Curing ,22.0,90.0,,Chinese National Standard GB/T 2419-2005,,141.0,40 x 40 x 160 ,GB/T 17671-1999,,,,,,194.0,,,,,,,,,,,,40 x 40 x 160 ,GB/T 17671-1999,,,31.5,,,,,,,,,,,,,,,,,,,,,,
,960.0,Ordinary Portland cement with strength grade of 42.5,42.5,288.0,0.0,,0.0,0.0,0.0,0.0,0.0,0.0,0.0,,0.0,0.0,0.0,0.0,0.0,,960.0,quartz sand,0.6,Steel Fibers ,156.0,13.0,0.2,2850.0,,,,,,,,249.60000000000002,polycarboxylate-based superplasticizer (SP,19.968000000000004,Standard Curing ,22.0,90.0,,Chinese National Standard GB/T 2419-2005,,169.0,40 x 40 x 160 ,GB/T 17671-1999,,,,,,208.0,,,,,,,,,,,,40 x 40 x 160 ,GB/T 17671-1999,,,32.0,,,,,,,,,,,,,,,,,,,,,,
,960.0,Ordinary Portland cement with strength grade of 42.5,42.5,288.0,0.0,,0.0,0.0,0.0,0.0,0.0,0.0,0.0,,0.0,0.0,0.0,0.0,0.0,,960.0,quartz sand,0.6,Steel Fibers ,156.0,13.0,0.2,2850.0,,,,,,,,249.60000000000002,polycarboxylate-based superplasticizer (SP,22.464000000000002,Standard Curing ,22.0,90.0,,Chinese National Standard GB/T 2419-2005,,176.0,40 x 40 x 160 ,GB/T 17671-1999,,,,,,192.0,,,,,,,,,,,,40 x 40 x 160 ,GB/T 17671-1999,,,27.5,,,,,,,,,,,,,,,,,,,,,,
,960.0,Ordinary Portland cement with strength grade of 42.5,42.5,288.0,0.0,,0.0,0.0,0.0,0.0,0.0,0.0,0.0,,0.0,0.0,0.0,0.0,0.0,,960.0,quartz sand,0.6,Steel Fibers ,156.0,13.0,0.2,2850.0,,,,,,,,274.56,polycarboxylate-based superplasticizer (SP,12.48,Standard Curing ,22.0,90.0,,Chinese National Standard GB/T 2419-2005,,138.0,40 x 40 x 160 ,GB/T 17671-1999,,,,,,175.0,,,,,,,,,,,,40 x 40 x 160 ,GB/T 17671-1999,,,26.0,,,,,,,,,,,,,,,,,,,,,,
,960.0,Ordinary Portland cement with strength grade of 42.5,42.5,288.0,0.0,,0.0,0.0,0.0,0.0,0.0,0.0,0.0,,0.0,0.0,0.0,0.0,0.0,,960.0,quartz sand,0.6,Steel Fibers ,156.0,13.0,0.2,2850.0,,,,,,,,274.56,polycarboxylate-based superplasticizer (SP,14.975999999999999,Standard Curing ,22.0,90.0,,Chinese National Standard GB/T 2419-2005,,146.0,40 x 40 x 160 ,GB/T 17671-1999,,,,,,176.0,,,,,,,,,,,,40 x 40 x 160 ,GB/T 17671-1999,,,27.5,,,,,,,,,,,,,,,,,,,,,,
,960.0,Ordinary Portland cement with strength grade of 42.5,42.5,288.0,0.0,,0.0,0.0,0.0,0.0,0.0,0.0,0.0,,0.0,0.0,0.0,0.0,0.0,,960.0,quartz sand,0.6,Steel Fibers ,156.0,13.0,0.2,2850.0,,,,,,,,274.56,polycarboxylate-based superplasticizer (SP,17.471999999999998,Standard Curing ,22.0,90.0,,Chinese National Standard GB/T 2419-2005,,201.0,40 x 40 x 160 ,GB/T 17671-1999,,,,,,186.0,,,,,,,,,,,,40 x 40 x 160 ,GB/T 17671-1999,,,30.0,,,,,,,,,,,,,,,,,,,,,,
,960.0,Ordinary Portland cement with strength grade of 42.5,42.5,288.0,0.0,,0.0,0.0,0.0,0.0,0.0,0.0,0.0,,0.0,0.0,0.0,0.0,0.0,,960.0,quartz sand,0.6,Steel Fibers ,156.0,13.0,0.2,2850.0,,,,,,,,274.56,polycarboxylate-based superplasticizer (SP,19.968000000000004,Standard Curing ,22.0,90.0,,Chinese National Standard GB/T 2419-2005,,222.0,40 x 40 x 160 ,GB/T 17671-1999,,,,,,183.0,,,,,,,,,,,,40 x 40 x 160 ,GB/T 17671-1999,,,28.0,,,,,,,,,,,,,,,,,,,,,,
,960.0,Ordinary Portland cement with strength grade of 42.5,42.5,288.0,0.0,,0.0,0.0,0.0,0.0,0.0,0.0,0.0,,0.0,0.0,0.0,0.0,0.0,,960.0,quartz sand,0.6,Steel Fibers ,156.0,13.0,0.2,2850.0,,,,,,,,299.52,polycarboxylate-based superplasticizer (SP,9.984000000000002,Standard Curing ,22.0,90.0,,Chinese National Standard GB/T 2419-2005,,147.0,40 x 40 x 160 ,GB/T 17671-1999,,,,,,168.0,,,,,,,,,,,,40 x 40 x 160 ,GB/T 17671-1999,,,26.5,,,,,,,,,,,,,,,,,,,,,,
,960.0,Ordinary Portland cement with strength grade of 42.5,42.5,288.0,0.0,,0.0,0.0,0.0,0.0,0.0,0.0,0.0,,0.0,0.0,0.0,0.0,0.0,,960.0,quartz sand,0.6,Steel Fibers ,156.0,13.0,0.2,2850.0,,,,,,,,299.52,polycarboxylate-based superplasticizer (SP,12.48,Standard Curing ,22.0,90.0,,Chinese National Standard GB/T 2419-2005,,168.0,40 x 40 x 160 ,GB/T 17671-1999,,,,,,162.0,,,,,,,,,,,,40 x 40 x 160 ,GB/T 17671-1999,,,24.0,,,,,,,,,,,,,,,,,,,,,,
,960.0,Ordinary Portland cement with strength grade of 42.5,42.5,288.0,0.0,,0.0,0.0,0.0,0.0,0.0,0.0,0.0,,0.0,0.0,0.0,0.0,0.0,,960.0,quartz sand,0.6,Steel Fibers ,156.0,13.0,0.2,2850.0,,,,,,,,299.52,polycarboxylate-based superplasticizer (SP,14.975999999999999,Standard Curing ,22.0,90.0,,Chinese National Standard GB/T 2419-2005,,244.0,40 x 40 x 160 ,GB/T 17671-1999,,,,,,175.0,,,,,,,,,,,,40 x 40 x 160 ,GB/T 17671-1999,,,28.0,,,,,,,,,,,,,,,,,,,,,,
,960.0,Ordinary Portland cement with strength grade of 42.5,42.5,288.0,0.0,,0.0,0.0,0.0,0.0,0.0,0.0,0.0,,0.0,0.0,0.0,0.0,0.0,,960.0,quartz sand,0.6,Steel Fibers ,156.0,13.0,0.2,2850.0,,,,,,,,299.52,polycarboxylate-based superplasticizer (SP,17.471999999999998,Standard Curing ,22.0,90.0,,Chinese National Standard GB/T 2419-2005,,261.0,40 x 40 x 160 ,GB/T 17671-1999,,,,,,170.0,,,,,,,,,,,,40 x 40 x 160 ,GB/T 17671-1999,,,27.0,,,,,,,,,,,,,,,,,,,,,,
,960.0,Ordinary Portland cement with strength grade of 42.5,42.5,288.0,0.0,,0.0,0.0,0.0,0.0,0.0,0.0,0.0,,0.0,0.0,0.0,0.0,0.0,,960.0,quartz sand,0.6,Steel Fibers ,234.0,13.0,0.2,2850.0,,,,,,,,224.64,polycarboxylate-based superplasticizer (SP,17.471999999999998,Standard Curing ,22.0,90.0,,Chinese National Standard GB/T 2419-2005,,121.0,40 x 40 x 160 ,GB/T 17671-1999,,,,,,232.0,,,,,,,,,,,,40 x 40 x 160 ,GB/T 17671-1999,,,45.0,,,,,,,,,,,,,,,,,,,,,,
,960.0,Ordinary Portland cement with strength grade of 42.5,42.5,288.0,0.0,,0.0,0.0,0.0,0.0,0.0,0.0,0.0,,0.0,0.0,0.0,0.0,0.0,,960.0,quartz sand,0.6,Steel Fibers ,234.0,13.0,0.2,2850.0,,,,,,,,224.64,polycarboxylate-based superplasticizer (SP,19.968000000000004,Standard Curing ,22.0,90.0,,Chinese National Standard GB/T 2419-2005,,122.0,40 x 40 x 160 ,GB/T 17671-1999,,,,,,229.0,,,,,,,,,,,,40 x 40 x 160 ,GB/T 17671-1999,,,42.5,,,,,,,,,,,,,,,,,,,,,,
,960.0,Ordinary Portland cement with strength grade of 42.5,42.5,288.0,0.0,,0.0,0.0,0.0,0.0,0.0,0.0,0.0,,0.0,0.0,0.0,0.0,0.0,,960.0,quartz sand,0.6,Steel Fibers ,234.0,13.0,0.2,2850.0,,,,,,,,224.64,polycarboxylate-based superplasticizer (SP,22.464000000000002,Standard Curing ,22.0,90.0,,Chinese National Standard GB/T 2419-2005,,139.0,40 x 40 x 160 ,GB/T 17671-1999,,,,,,217.0,,,,,,,,,,,,40 x 40 x 160 ,GB/T 17671-1999,,,44.0,,,,,,,,,,,,,,,,,,,,,,
,960.0,Ordinary Portland cement with strength grade of 42.5,42.5,288.0,0.0,,0.0,0.0,0.0,0.0,0.0,0.0,0.0,,0.0,0.0,0.0,0.0,0.0,,960.0,quartz sand,0.6,Steel Fibers ,234.0,13.0,0.2,2850.0,,,,,,,,224.64,polycarboxylate-based superplasticizer (SP,24.96,Standard Curing ,22.0,90.0,,Chinese National Standard GB/T 2419-2005,,148.0,40 x 40 x 160 ,GB/T 17671-1999,,,,,,213.0,,,,,,,,,,,,40 x 40 x 160 ,GB/T 17671-1999,,,36.5,,,,,,,,,,,,,,,,,,,,,,
,960.0,Ordinary Portland cement with strength grade of 42.5,42.5,288.0,0.0,,0.0,0.0,0.0,0.0,0.0,0.0,0.0,,0.0,0.0,0.0,0.0,0.0,,960.0,quartz sand,0.6,Steel Fibers ,234.0,13.0,0.2,2850.0,,,,,,,,249.60000000000002,polycarboxylate-based superplasticizer (SP,14.975999999999999,Standard Curing ,22.0,90.0,,Chinese National Standard GB/T 2419-2005,,121.0,40 x 40 x 160 ,GB/T 17671-1999,,,,,,226.0,,,,,,,,,,,,40 x 40 x 160 ,GB/T 17671-1999,,,38.5,,,,,,,,,,,,,,,,,,,,,,
,960.0,Ordinary Portland cement with strength grade of 42.5,42.5,288.0,0.0,,0.0,0.0,0.0,0.0,0.0,0.0,0.0,,0.0,0.0,0.0,0.0,0.0,,960.0,quartz sand,0.6,Steel Fibers ,234.0,13.0,0.2,2850.0,,,,,,,,249.60000000000002,polycarboxylate-based superplasticizer (SP,17.471999999999998,Standard Curing ,22.0,90.0,,Chinese National Standard GB/T 2419-2005,,132.0,40 x 40 x 160 ,GB/T 17671-1999,,,,,,220.0,,,,,,,,,,,,40 x 40 x 160 ,GB/T 17671-1999,,,40.5,,,,,,,,,,,,,,,,,,,,,,
,960.0,Ordinary Portland cement with strength grade of 42.5,42.5,288.0,0.0,,0.0,0.0,0.0,0.0,0.0,0.0,0.0,,0.0,0.0,0.0,0.0,0.0,,960.0,quartz sand,0.6,Steel Fibers ,234.0,13.0,0.2,2850.0,,,,,,,,249.60000000000002,polycarboxylate-based superplasticizer (SP,19.968000000000004,Standard Curing ,22.0,90.0,,Chinese National Standard GB/T 2419-2005,,165.0,40 x 40 x 160 ,GB/T 17671-1999,,,,,,211.0,,,,,,,,,,,,40 x 40 x 160 ,GB/T 17671-1999,,,34.5,,,,,,,,,,,,,,,,,,,,,,
,960.0,Ordinary Portland cement with strength grade of 42.5,42.5,288.0,0.0,,0.0,0.0,0.0,0.0,0.0,0.0,0.0,,0.0,0.0,0.0,0.0,0.0,,960.0,quartz sand,0.6,Steel Fibers ,234.0,13.0,0.2,2850.0,,,,,,,,249.60000000000002,polycarboxylate-based superplasticizer (SP,22.464000000000002,Standard Curing ,22.0,90.0,,Chinese National Standard GB/T 2419-2005,,172.0,40 x 40 x 160 ,GB/T 17671-1999,,,,,,204.0,,,,,,,,,,,,40 x 40 x 160 ,GB/T 17671-1999,,,34.0,,,,,,,,,,,,,,,,,,,,,,
,960.0,Ordinary Portland cement with strength grade of 42.5,42.5,288.0,0.0,,0.0,0.0,0.0,0.0,0.0,0.0,0.0,,0.0,0.0,0.0,0.0,0.0,,960.0,quartz sand,0.6,Steel Fibers ,234.0,13.0,0.2,2850.0,,,,,,,,274.56,polycarboxylate-based superplasticizer (SP,12.48,Standard Curing ,22.0,90.0,,Chinese National Standard GB/T 2419-2005,,135.0,40 x 40 x 160 ,GB/T 17671-1999,,,,,,197.0,,,,,,,,,,,,40 x 40 x 160 ,GB/T 17671-1999,,,32.5,,,,,,,,,,,,,,,,,,,,,,
,960.0,Ordinary Portland cement with strength grade of 42.5,42.5,288.0,0.0,,0.0,0.0,0.0,0.0,0.0,0.0,0.0,,0.0,0.0,0.0,0.0,0.0,,960.0,quartz sand,0.6,Steel Fibers ,234.0,13.0,0.2,2850.0,,,,,,,,274.56,polycarboxylate-based superplasticizer (SP,14.975999999999999,Standard Curing ,22.0,90.0,,Chinese National Standard GB/T 2419-2005,,142.0,40 x 40 x 160 ,GB/T 17671-1999,,,,,,194.0,,,,,,,,,,,,40 x 40 x 160 ,GB/T 17671-1999,,,32.0,,,,,,,,,,,,,,,,,,,,,,
,960.0,Ordinary Portland cement with strength grade of 42.5,42.5,288.0,0.0,,0.0,0.0,0.0,0.0,0.0,0.0,0.0,,0.0,0.0,0.0,0.0,0.0,,960.0,quartz sand,0.6,Steel Fibers ,234.0,13.0,0.2,2850.0,,,,,,,,274.56,polycarboxylate-based superplasticizer (SP,17.471999999999998,Standard Curing ,22.0,90.0,,Chinese National Standard GB/T 2419-2005,,192.0,40 x 40 x 160 ,GB/T 17671-1999,,,,,,201.0,,,,,,,,,,,,40 x 40 x 160 ,GB/T 17671-1999,,,34.0,,,,,,,,,,,,,,,,,,,,,,
,960.0,Ordinary Portland cement with strength grade of 42.5,42.5,288.0,0.0,,0.0,0.0,0.0,0.0,0.0,0.0,0.0,,0.0,0.0,0.0,0.0,0.0,,960.0,quartz sand,0.6,Steel Fibers ,234.0,13.0,0.2,2850.0,,,,,,,,274.56,polycarboxylate-based superplasticizer (SP,19.968000000000004,Standard Curing ,22.0,90.0,,Chinese National Standard GB/T 2419-2005,,224.0,40 x 40 x 160 ,GB/T 17671-1999,,,,,,198.0,,,,,,,,,,,,40 x 40 x 160 ,GB/T 17671-1999,,,34.5,,,,,,,,,,,,,,,,,,,,,,
,960.0,Ordinary Portland cement with strength grade of 42.5,42.5,288.0,0.0,,0.0,0.0,0.0,0.0,0.0,0.0,0.0,,0.0,0.0,0.0,0.0,0.0,,960.0,quartz sand,0.6,Steel Fibers ,234.0,13.0,0.2,2850.0,,,,,,,,299.52,polycarboxylate-based superplasticizer (SP,9.984000000000002,Standard Curing ,22.0,90.0,,Chinese National Standard GB/T 2419-2005,,137.0,40 x 40 x 160 ,GB/T 17671-1999,,,,,,170.0,,,,,,,,,,,,40 x 40 x 160 ,GB/T 17671-1999,,,30.8,,,,,,,,,,,,,,,,,,,,,,
,960.0,Ordinary Portland cement with strength grade of 42.5,42.5,288.0,0.0,,0.0,0.0,0.0,0.0,0.0,0.0,0.0,,0.0,0.0,0.0,0.0,0.0,,960.0,quartz sand,0.6,Steel Fibers ,234.0,13.0,0.2,2850.0,,,,,,,,299.52,polycarboxylate-based superplasticizer (SP,12.48,Standard Curing ,22.0,90.0,,Chinese National Standard GB/T 2419-2005,,151.0,40 x 40 x 160 ,GB/T 17671-1999,,,,,,170.0,,,,,,,,,,,,40 x 40 x 160 ,GB/T 17671-1999,,,30.5,,,,,,,,,,,,,,,,,,,,,,
,960.0,Ordinary Portland cement with strength grade of 42.5,42.5,288.0,0.0,,0.0,0.0,0.0,0.0,0.0,0.0,0.0,,0.0,0.0,0.0,0.0,0.0,,960.0,quartz sand,0.6,Steel Fibers ,234.0,13.0,0.2,2850.0,,,,,,,,299.52,polycarboxylate-based superplasticizer (SP,14.975999999999999,Standard Curing ,22.0,90.0,,Chinese National Standard GB/T 2419-2005,,136.0,40 x 40 x 160 ,GB/T 17671-1999,,,,,,190.0,,,,,,,,,,,,40 x 40 x 160 ,GB/T 17671-1999,,,34.0,,,,,,,,,,,,,,,,,,,,,,
,960.0,Ordinary Portland cement with strength grade of 42.5,42.5,288.0,0.0,,0.0,0.0,0.0,0.0,0.0,0.0,0.0,,0.0,0.0,0.0,0.0,0.0,,960.0,quartz sand,0.6,Steel Fibers ,234.0,13.0,0.2,2850.0,,,,,,,,299.52,polycarboxylate-based superplasticizer (SP,17.471999999999998,Standard Curing ,22.0,90.0,,Chinese National Standard GB/T 2419-2005,,252.0,40 x 40 x 160 ,GB/T 17671-1999,,,,,,178.0,,,,,,,,,,,,40 x 40 x 160 ,GB/T 17671-1999,,,31.0,,,,,,,,,,,,,,,,,,,,,,
REF,1000.0,"Portland cement 
CEM I 52.5N",52.5,0.0,0.0,,0.0,0.0,0.0,0.0,0.0,0.0,0.0,,0.0,0.0,0.0,0.0,0.0,,1000.0,Silica Sand,0.22,,,,,,,,,,,,,180.0,Polycarboxylate based superplastisizer,9.0,Standard Curing ,20.0,95.0,,,,220.0,40 x 40 x 40 ,,,,125,135,,165.0,176.0,,,,,,,,,,,,,,,,,,,,,,,,,ASTM C1698-09,1995.15738498789,,,,,,,,Netherlands,"Effect of rice husk ash on autogenous shrinkage of ultra high performance concrete

https://www.researchgate.net/publication/273674606_Effect_of_rice_husk_ash_on_autogenous_shrinkage_of_ultra_high_performance_concrete",2010.0,Ref-86-Research
RHA20(5.6),800.0,"Portland cement 
CEM I 52.5N",52.5,0.0,0.0,,0.0,0.0,0.0,200.0,0.0,0.0,0.0,,0.0,0.0,0.0,0.0,0.0,,1000.0,Silica Sand,0.22,,,,,,,,,,,,,180.0,Polycarboxylate based superplastisizer,12.0,Standard Curing ,20.0,95.0,,,,220.0,40 x 40 x 40 ,,,,120,140,,175.0,186.0,,,,,,,,,,,,,,,,,,,,,,,,,ASTM C1698-09,82.32445520581109,,,,,,,,,,,
SF20,800.0,"Portland cement 
CEM I 52.5N",52.5,200.0,0.0,,0.0,0.0,0.0,0.0,0.0,0.0,0.0,,0.0,0.0,0.0,0.0,0.0,,1000.0,Silica Sand,0.22,,,,,,,,,,,,,180.0,Polycarboxylate based superplastisizer,7.6,Standard Curing ,20.0,95.0,,,,220.0,40 x 40 x 40 ,,,,112,137,,170.0,180.0,,,,,,,,,,,,,,,,,,,,,,,,,ASTM C1698-09,1762.71186440677,,,,,,,,,,,
REF,800.0,Ordinary Portland cement (OPC)-type I,,200.0,0.0,,0.0,200.0,0.0,0.0,0.0,0.0,0.0,,0.0,0.0,0.0,0.0,0.0,,880.0,Silica Sand,,,,,,,,,,,,,,200.0,Polycarboxylate ether type superplastisizer,9.6,Standard Curing ,20.0,60.0,,ASTM C230/C230M-14,,255.0,50 x 50 x 50 ,ASTM C109,,,103,111,,140.0,152.0,162.0,,,,,,,,,,,,,,,,,,,,,9.66,,,,,,,,,,,,Korea,"The use of rice husk ash as reactive filler in ultra-high performance concrete

https://doi.org/10.1016/j.cemconres.2018.09.004",2019.0,Ref-87-Research
SF(W-50%),800.0,Ordinary Portland cement (OPC)-type I,,100.0,0.0,,0.0,200.0,0.0,100.0,0.0,0.0,0.0,,0.0,0.0,0.0,0.0,0.0,,880.0,Silica Sand,,,,,,,,,,,,,,200.0,Polycarboxylate ether type superplastisizer,9.6,Standard Curing ,20.0,60.0,,ASTM C230/C230M-14,,225.0,50 x 50 x 50 ,ASTM C109,,,111,119,,145.0,155.0,164.0,,,,,,,,,,,,,,,,,,,,,10.3,,,,,,,,,,,,,,,
QP(W-50%),800.0,Ordinary Portland cement (OPC)-type I,,200.0,0.0,,0.0,100.0,0.0,100.0,0.0,0.0,0.0,,0.0,0.0,0.0,0.0,0.0,,880.0,Silica Sand,,,,,,,,,,,,,,200.0,Polycarboxylate ether type superplastisizer,9.6,Standard Curing ,20.0,60.0,,ASTM C230/C230M-14,,230.0,50 x 50 x 50 ,ASTM C109,,,109,118,,145.0,159.0,170.0,,,,,,,,,,,,,,,,,,,,,8.17,,,,,,,,,,,,,,,
QP(W-100%),800.0,Ordinary Portland cement (OPC)-type I,,200.0,0.0,,0.0,0.0,0.0,200.0,0.0,0.0,0.0,,0.0,0.0,0.0,0.0,0.0,,880.0,Silica Sand,,,,,,,,,,,,,,200.0,Polycarboxylate ether type superplastisizer,14.4,Standard Curing ,20.0,60.0,,ASTM C230/C230M-14,,200.0,50 x 50 x 50 ,ASTM C109,,,112,126,,159.0,174.0,193.0,,,,,,,,,,,,,,,,,,,,,9.9,,,,,,,,,,,,,,,
SF(B-50%),800.0,Ordinary Portland cement (OPC)-type I,,100.0,0.0,,0.0,200.0,0.0,100.0,0.0,0.0,0.0,,0.0,0.0,0.0,0.0,0.0,,880.0,Silica Sand,,,,,,,,,,,,,,200.0,Polycarboxylate ether type superplastisizer,9.6,Standard Curing ,20.0,60.0,,ASTM C230/C230M-14,,160.0,50 x 50 x 50 ,ASTM C109,,,88,91,,112.0,127.0,140.0,,,,,,,,,,,,,,,,,,,,,11.06,,,,,,,,,,,,,,,
QP(B-50%),800.0,Ordinary Portland cement (OPC)-type I,,200.0,0.0,,0.0,100.0,0.0,100.0,0.0,0.0,0.0,,0.0,0.0,0.0,0.0,0.0,,880.0,Silica Sand,,,,,,,,,,,,,,200.0,Polycarboxylate ether type superplastisizer,9.6,Standard Curing ,20.0,60.0,,ASTM C230/C230M-14,,180.0,50 x 50 x 50 ,ASTM C109,,,82,89,,108.0,117.0,125.0,,,,,,,,,,,,,,,,,,,,,16.42,,,,,,,,,,,,,,,
Ref_0.215,888.0, OPC (1),,222.0,0.0,,0.0,0.0,0.0,0.0,0.0,0.0,0.0,,0.0,0.0,0.0,0.0,310.8,Silica Flour ,976.8,Silica Sand,,Steel fiber,156.0,13.0,0.2,2500.0,,,,,,,,190.92,"superplasticizer
(polycarboxylate type",35.52,Air Dry Curing ,20.0,60.0,,,,,50 x 50 x 50 ,ASTM C109/C109M-16a,,87,120,,,165.0,,,,,,,,,,,,,,,,,,,,,,,,,,,990.0,,,,,,,,Singapore,"Importance of drying to control internal curing effects on field casting ultra-high performance concrete

https://doi.org/10.1016/j.cemconres.2018.03.008",2018.0,Ref-88-Research
Ref_0.255,888.0, OPC (1),,222.0,0.0,,0.0,0.0,0.0,0.0,0.0,0.0,0.0,,0.0,0.0,0.0,0.0,310.8,Silica Flour ,976.8,Silica Sand,,Steel fiber,156.0,13.0,0.2,2500.0,,,,,,,,226.44,"superplasticizer
(polycarboxylate type",35.52,Air Dry Curing ,20.0,60.0,,,,,50 x 50 x 50 ,ASTM C109/C109M-16a,,78,110,,,158.0,,,,,,,,,,,,,,,,,,,,,,,,,,,1149.0,,,,,,,,,,,
AA_0.255,888.0, OPC (1),,222.0,0.0,,0.0,0.0,0.0,0.0,0.0,0.0,0.0,,0.0,0.0,0.0,0.0,310.8,Silica Flour ,976.8,Silica Sand,,Steel fiber,156.0,13.0,0.2,2500.0,,,,,,,,226.44,"superplasticizer
(polycarboxylate type",35.52,Air Dry Curing ,20.0,60.0,,,,,50 x 50 x 50 ,ASTM C109/C109M-16a,,80,115,,,165.0,,,,,,,,,,,,,,,,,,,,,,,,,,,563.0,,,,,,,,,,,
AM_0.275,888.0, OPC (1),,222.0,0.0,,0.0,0.0,0.0,0.0,0.0,0.0,0.0,,0.0,0.0,0.0,0.0,310.8,Silica Flour ,976.8,Silica Sand,,Steel fiber,156.0,13.0,0.2,2500.0,,,,,,,,244.2,"superplasticizer
(polycarboxylate type",35.52,Air Dry Curing ,20.0,60.0,,,,,50 x 50 x 50 ,ASTM C109/C109M-16a,,78,100,,,168.0,,,,,,,,,,,,,,,,,,,,,,,,,,,6.0,,,,,,,,,,,
Ref_0.215,888.0, OPC (1),,222.0,0.0,,0.0,0.0,0.0,0.0,0.0,0.0,0.0,,0.0,0.0,0.0,0.0,310.8,Silica Flour ,976.8,Silica Sand,,Steel fiber,156.0,13.0,0.2,2500.0,,,,,,,,190.92,"superplasticizer
(polycarboxylate type",35.52,Standard Curing ,20.0,,,,,,50 x 50 x 50 ,ASTM C109/C109M-16a,,95,120,,,163.0,,,,,,,,,,,,,,,,,,,,,,,,,,,,,,,,,,,,,,
Ref_0.255,888.0, OPC (1),,222.0,0.0,,0.0,0.0,0.0,0.0,0.0,0.0,0.0,,0.0,0.0,0.0,0.0,310.8,Silica Flour ,976.8,Silica Sand,,Steel fiber,156.0,13.0,0.2,2500.0,,,,,,,,226.44,"superplasticizer
(polycarboxylate type",35.52,Standard Curing ,20.0,,,,,,50 x 50 x 50 ,ASTM C109/C109M-16a,,80,115,,,155.0,,,,,,,,,,,,,,,,,,,,,,,,,,,,,,,,,,,,,,
AA_0.255,888.0, OPC (1),,222.0,0.0,,0.0,0.0,0.0,0.0,0.0,0.0,0.0,,0.0,0.0,0.0,0.0,310.8,Silica Flour ,976.8,Silica Sand,,Steel fiber,156.0,13.0,0.2,2500.0,,,,,,,,226.44,"superplasticizer
(polycarboxylate type",35.52,Standard Curing ,20.0,,,,,,50 x 50 x 50 ,ASTM C109/C109M-16a,,78,105,,,140.0,,,,,,,,,,,,,,,,,,,,,,,,,,,,,,,,,,,,,,
AM_0.275,888.0, OPC (1),,222.0,0.0,,0.0,0.0,0.0,0.0,0.0,0.0,0.0,,0.0,0.0,0.0,0.0,310.8,Silica Flour ,976.8,Silica Sand,,Steel fiber,156.0,13.0,0.2,2500.0,,,,,,,,244.2,"superplasticizer
(polycarboxylate type",35.52,Standard Curing ,20.0,,,,,,50 x 50 x 50 ,ASTM C109/C109M-16a,,74,98,,,134.0,,,,,,,,,,,,,,,,,,,,,,,,,,,,,,,,,,,,,,
RHA 20,1000.0,"Portland cement 
CEM I 52.5N",52.5,0.0,0.0,,0.0,0.0,0.0,200.0,0.0,0.0,0.0,,0.0,0.0,0.0,0.0,0.0,,1000.0,Silica Sand,0.22,,,,,,,,,,,,,180.0,Polycarboxylate based superplastisizer,12.0,Standard Curing ,20.0,95.0,,,,220.0,40 x 40 x 40 ,,,119,145,172,,188.0,,,,,,,,,,,,,,,,,,,,,,,,,,ASTM C1698-09,1100.0,,,,,,,,,,,
SF 20,1000.0,"Portland cement 
CEM I 52.5N",52.5,200.0,0.0,,0.0,0.0,0.0,0.0,0.0,0.0,0.0,,0.0,0.0,0.0,0.0,0.0,,1000.0,Silica Sand,0.22,,,,,,,,,,,,,180.0,Polycarboxylate based superplastisizer,7.6,Standard Curing ,20.0,95.0,,,,220.0,40 x 40 x 40 ,,,109,138,168,,185.0,,,,,,,,,,,,,,,,,,,,,,,,,,ASTM C1698-09,1800.0,,,,,,,,,,,
U1-RHA,780.8,"ordinary Portland
cement (CEM I 52.5 R",52.5,0.0,0.0,,0.0,207.8,0.0,155.1,0.0,0.0,0.0,,0.0,0.0,0.0,0.0,0.0,,1029.6,Quartz sand,,Steel Fiber ,78.0,9.0,0.15,,,,,,,,,216.5,"Superplasticizer (SP) is polycarboxylate ether
polymer",9.359,Standard Curing ,20.0,100.0,,,,270.0,40 x 40 x 160 ,DIN EN 196-1,,,137,,,168.0,,190.0,,,,,,,,,,,,,,,,,,,,,,,, DIN 52450,78.0,125.0,,,,,,,,,,
U1-SF,780.8,"ordinary Portland
