Repository: Jocund96/Data-to-Design-ML

# Data

The datasets required by the S1 Linear Family workflows are included in this
directory.

| Dataset | Path | Purpose |
|---|---|---|
| Raw UCI Concrete | `raw/uci_concrete_data.xlsx` | Exploratory analysis and cleaning |
| UCI Concrete | `processed/uci_concrete_clean_engineered.csv` | Baseline and representation experiments |
| UHPC workbook | `raw/UHPC Dataset  (Version-2).xlsx` | Original UHPC import |
| Target-filtered UHPC | `processed/uhpc_rows_with_28day_target.csv` | Semantic missingness experiments |
| Shared semantic UHPC | `processed/shared_strategies/uhpc_semantic_50/` | Row-mixed, publication, uncertainty, and attribution experiments |

File: S1_Linear/data/processed/week6_semantic_cleaned.csv (part 11 of 17)
900.0,"Ordinary Portland cement
ASTM C150 type I",,220.0,0.0,not_applicable,0.0,0.0,0.0,0.0,0.0,0.0,94.0,Steel Slag,0.0,0.0,0.0,0.0,0.0,not_applicable,942.0,Fine dune sand,0.6,Straight Steel Fibers,157.0,12.7,0.15,2500.0,,not_applicable,0.0,,,,,162.0,polycarboxylic-based ether hyperplasticiser,40.0,Standard Curing,22.0,,,153.0
900.0,"Ordinary Portland cement
ASTM C150 type I",,220.0,0.0,not_applicable,0.0,0.0,0.0,0.0,0.0,0.0,177.0,Steel Slag,0.0,0.0,0.0,0.0,0.0,not_applicable,886.0,Fine dune sand,0.6,Straight Steel Fibers,157.0,12.7,0.15,2500.0,,not_applicable,0.0,,,,,162.0,polycarboxylic-based ether hyperplasticiser,40.0,Standard Curing,22.0,,,160.0
878.7989747345296,unknown_type,,219.6997436836324,0.0,not_applicable,0.0,0.0,219.6997436836324,0.0,0.0,0.0,0.0,not_applicable,0.0,0.0,0.0,0.0,0.0,not_applicable,808.4950567557671,Locally available sand,0.8,Straight steel fiber,237.27572317832295,13.0,0.2,2600.0,,not_applicable,0.0,,,,,166.9718051995606,unknown_type,9.666788722079824,Standard Curing,20.0,,,250.0
500.0,"Portland cement (PC)  with 28 days of compressive strength of
68.9 Mpa",,0.0,250.0,Class F,0.0,0.0,0.0,0.0,0.0,250.0,0.0,not_applicable,0.0,0.0,0.0,0.0,0.0,not_applicable,1200.0,quartz sand,3.0,not_applicable,0.0,,,,,not_applicable,0.0,,,,,150.0,superplasticizer with the water reducing,17.0,Standard Curing,20.0,,,120.0
500.0,"Portland cement (PC)  with 28 days of compressive strength of
68.9 Mpa",,100.0,0.0,not_applicable,0.0,0.0,0.0,0.0,0.0,400.0,0.0,not_applicable,0.0,0.0,0.0,0.0,0.0,not_applicable,1200.0,quartz sand,3.0,not_applicable,0.0,,,,,not_applicable,0.0,,,,,150.0,superplasticizer with the water reducing,17.0,Standard Curing,20.0,,,132.0
400.0,"Portland cement (PC)  with 28 days of compressive strength of
68.9 Mpa",,100.0,250.0,Class F,0.0,0.0,0.0,0.0,0.0,250.0,0.0,not_applicable,0.0,0.0,0.0,0.0,0.0,not_applicable,1200.0,quartz sand,3.0,not_applicable,0.0,,,,,not_applicable,0.0,,,,,150.0,superplasticizer with the water reducing,17.0,Standard Curing,20.0,,,144.0
500.0,"Portland cement (PC)  with 28 days of compressive strength of
68.9 Mpa",,0.0,250.0,Class F,0.0,0.0,0.0,0.0,0.0,250.0,0.0,not_applicable,0.0,0.0,0.0,0.0,0.0,not_applicable,1200.0,quartz sand,3.0,not_applicable,0.0,,,,,not_applicable,0.0,,,,,150.0,superplasticizer with the water reducing,17.0,Steam curing,90.0,,,135.0
500.0,"Portland cement (PC)  with 28 days of compressive strength of
68.9 Mpa",,100.0,0.0,not_applicable,0.0,0.0,0.0,0.0,0.0,400.0,0.0,not_applicable,0.0,0.0,0.0,0.0,0.0,not_applicable,1200.0,quartz sand,3.0,not_applicable,0.0,,,,,not_applicable,0.0,,,,,150.0,superplasticizer with the water reducing,17.0,Steam curing,90.0,,,140.0
400.0,"Portland cement (PC)  with 28 days of compressive strength of
68.9 Mpa",,100.0,250.0,Class F,0.0,0.0,0.0,0.0,0.0,250.0,0.0,not_applicable,0.0,0.0,0.0,0.0,0.0,not_applicable,1200.0,quartz sand,3.0,not_applicable,0.0,,,,,not_applicable,0.0,,,,,150.0,superplasticizer with the water reducing,17.0,Steam curing,90.0,,,158.0
500.0,"Portland cement (PC)  with 28 days of compressive strength of
68.9 Mpa",,0.0,250.0,Class F,0.0,0.0,0.0,0.0,0.0,250.0,0.0,not_applicable,0.0,0.0,0.0,0.0,0.0,not_applicable,1200.0,quartz sand,3.0,not_applicable,0.0,,,,,not_applicable,0.0,,,,,150.0,superplasticizer with the water reducing,17.0,Autoclave Curing,200.0,,,149.0
500.0,"Portland cement (PC)  with 28 days of compressive strength of
68.9 Mpa",,100.0,0.0,not_applicable,0.0,0.0,0.0,0.0,0.0,400.0,0.0,not_applicable,0.0,0.0,0.0,0.0,0.0,not_applicable,1200.0,quartz sand,3.0,not_applicable,0.0,,,,,not_applicable,0.0,,,,,150.0,superplasticizer with the water reducing,17.0,Autoclave Curing,200.0,,,158.0
400.0,"Portland cement (PC)  with 28 days of compressive strength of
68.9 Mpa",,100.0,250.0,Class F,0.0,0.0,0.0,0.0,0.0,250.0,0.0,not_applicable,0.0,0.0,0.0,0.0,0.0,not_applicable,1200.0,quartz sand,3.0,not_applicable,0.0,,,,,not_applicable,0.0,,,,,150.0,superplasticizer with the water reducing,17.0,Autoclave Curing,200.0,,,161.0
400.0,"Portland cement (PC)  with 28 days of compressive strength of
68.9 Mpa",,100.0,250.0,Class F,0.0,0.0,0.0,0.0,0.0,250.0,0.0,not_applicable,0.0,0.0,0.0,0.0,0.0,not_applicable,1200.0,quartz sand,3.0,Steel fiber,312.0,13.0,0.175,2000.0,,not_applicable,0.0,,,,,150.0,superplasticizer with the water reducing,17.0,Standard Curing,20.0,,,160.0
400.0,"Portland cement (PC)  with 28 days of compressive strength of
68.9 Mpa",,100.0,250.0,Class F,0.0,0.0,0.0,0.0,0.0,250.0,0.0,not_applicable,0.0,0.0,0.0,0.0,0.0,not_applicable,1200.0,quartz sand,3.0,Steel fiber,468.0,13.0,0.175,2000.0,,not_applicable,0.0,,,,,150.0,superplasticizer with the water reducing,17.0,Standard Curing,20.0,,,175.0
400.0,"Portland cement (PC)  with 28 days of compressive strength of
68.9 Mpa",,100.0,250.0,Class F,0.0,0.0,0.0,0.0,0.0,250.0,0.0,not_applicable,0.0,0.0,0.0,0.0,0.0,not_applicable,1200.0,quartz sand,3.0,Steel fiber,624.0,13.0,0.175,2000.0,,not_applicable,0.0,,,,,150.0,superplasticizer with the water reducing,17.0,Standard Curing,20.0,,,184.0
400.0,"Portland cement (PC)  with 28 days of compressive strength of
68.9 Mpa",,100.0,250.0,Class F,0.0,0.0,0.0,0.0,0.0,250.0,0.0,not_applicable,0.0,0.0,0.0,0.0,0.0,not_applicable,1200.0,quartz sand,3.0,Steel fiber,312.0,13.0,0.175,2000.0,,not_applicable,0.0,,,,,150.0,superplasticizer with the water reducing,17.0,Steam curing,90.0,,,185.0
400.0,"Portland cement (PC)  with 28 days of compressive strength of
68.9 Mpa",,100.0,250.0,Class F,0.0,0.0,0.0,0.0,0.0,250.0,0.0,not_applicable,0.0,0.0,0.0,0.0,0.0,not_applicable,1200.0,quartz sand,3.0,Steel fiber,468.0,13.0,0.175,2000.0,,not_applicable,0.0,,,,,150.0,superplasticizer with the water reducing,17.0,Steam curing,90.0,,,196.0
400.0,"Portland cement (PC)  with 28 days of compressive strength of
68.9 Mpa",,100.0,250.0,Class F,0.0,0.0,0.0,0.0,0.0,250.0,0.0,not_applicable,0.0,0.0,0.0,0.0,0.0,not_applicable,1200.0,quartz sand,3.0,Steel fiber,624.0,13.0,0.175,2000.0,,not_applicable,0.0,,,,,150.0,superplasticizer with the water reducing,17.0,Steam curing,90.0,,,215.0
400.0,"Portland cement (PC)  with 28 days of compressive strength of
68.9 Mpa",,100.0,250.0,Class F,0.0,0.0,0.0,0.0,0.0,250.0,0.0,not_applicable,0.0,0.0,0.0,0.0,0.0,not_applicable,1200.0,quartz sand,3.0,Steel fiber,312.0,13.0,0.175,2000.0,,not_applicable,0.0,,,,,150.0,superplasticizer with the water reducing,17.0,Autoclave Curing,200.0,,,198.0
400.0,"Portland cement (PC)  with 28 days of compressive strength of
68.9 Mpa",,100.0,250.0,Class F,0.0,0.0,0.0,0.0,0.0,250.0,0.0,not_applicable,0.0,0.0,0.0,0.0,0.0,not_applicable,1200.0,quartz sand,3.0,Steel fiber,468.0,13.0,0.175,2000.0,,not_applicable,0.0,,,,,150.0,superplasticizer with the water reducing,17.0,Autoclave Curing,200.0,,,217.0
400.0,"Portland cement (PC)  with 28 days of compressive strength of
68.9 Mpa",,100.0,250.0,Class F,0.0,0.0,0.0,0.0,0.0,250.0,0.0,not_applicable,0.0,0.0,0.0,0.0,0.0,not_applicable,1200.0,quartz sand,3.0,Steel fiber,624.0,13.0,0.175,2000.0,,not_applicable,0.0,,,,,150.0,superplasticizer with the water reducing,17.0,Autoclave Curing,200.0,,,225.0
833.0,Cement PC Type I,,208.25,0.0,not_applicable,0.0,0.0,208.25,0.0,0.0,0.0,0.0,not_applicable,0.0,0.0,0.0,0.0,0.0,not_applicable,1149.54,Locally available sand,0.8,not_applicable,0.0,,,,,not_applicable,0.0,,,,,183.26,"polycarboxylate
ether",4.498200000000001,Standard Curing,20.0,,,192.0
833.0,Cement PC Type I,,208.25,0.0,not_applicable,0.0,0.0,208.25,0.0,0.0,0.0,0.0,not_applicable,0.0,0.0,0.0,0.0,0.0,not_applicable,1074.57,Locally available sand,0.8,Straight Seel fiber,195.0,13.0,0.2,2600.0,,not_applicable,0.0,,,,,183.26,"polycarboxylate
ether",4.498200000000001,Standard Curing,20.0,,,201.0
788.0,Portland Cement of Grade 53,53.0,197.0,0.0,not_applicable,0.0,315.0,0.0,0.0,0.0,0.0,0.0,not_applicable,0.0,0.0,0.0,0.0,0.0,not_applicable,866.8,Locally available sand,2.36,Steel fiber,195.0,13.0,0.16,,,not_applicable,0.0,,,,,173.0,Poly-Acrylic Ester based type SP,14.77,hot air curing,200.0,,,180.28
788.0,Portland Cement of Grade 53,53.0,197.0,0.0,not_applicable,0.0,315.0,0.0,0.0,0.0,0.0,0.0,not_applicable,0.0,0.0,0.0,0.0,0.0,not_applicable,866.8,Locally available sand,2.36,Steel fiber,156.0,13.0,0.16,,,not_applicable,0.0,,,,,173.0,Poly-Acrylic Ester based type SP,14.77,hot air curing,200.0,,,170.29
788.0,Portland Cement of Grade 53,53.0,197.0,0.0,not_applicable,0.0,315.0,0.0,0.0,0.0,0.0,0.0,not_applicable,0.0,0.0,0.0,0.0,0.0,not_applicable,866.8,Locally available sand,2.36,Steel fiber,195.0,6.0,0.16,,,not_applicable,0.0,,,,,173.0,Poly-Acrylic Ester based type SP,14.77,hot air curing,200.0,,,178.7083
788.0,Portland Cement of Grade 53,53.0,197.0,0.0,not_applicable,0.0,315.0,0.0,0.0,0.0,0.0,0.0,not_applicable,0.0,0.0,0.0,0.0,0.0,not_applicable,866.8,Locally available sand,2.36,Steel fiber,156.0,6.0,0.16,,,not_applicable,0.0,,,,,173.0,Poly-Acrylic Ester based type SP,14.77,hot air curing,200.0,,,164.0
788.0,Portland Cement of Grade 53,53.0,197.0,0.0,not_applicable,0.0,315.0,0.0,0.0,0.0,0.0,0.0,not_applicable,0.0,0.0,0.0,0.0,0.0,not_applicable,866.8,Locally available sand,2.36,not_applicable,0.0,,,,,not_applicable,0.0,,,,,173.0,Poly-Acrylic Ester based type SP,14.77,hot air curing,200.0,,,132.0
795.4,CEM I 52.5 R HS-NA,52.5,168.6,0.0,not_applicable,0.0,198.4,0.0,0.0,0.0,0.0,0.0,not_applicable,0.0,0.0,0.0,0.0,0.0,not_applicable,971.0,Quartz sand,0.5,not_applicable,0.0,,,,,not_applicable,0.0,,,,,187.98,Superplasticizer Sika Viscorete 2810,24.1,Heat treated,90.0,,,216.66
783.47,CEM I 52.5 R HS-NA,52.5,166.07,0.0,not_applicable,0.0,195.42,0.0,0.0,0.0,0.0,0.0,not_applicable,0.0,0.0,0.0,0.0,0.0,not_applicable,956.44,Quartz sand,0.5,Straight Steel fiber,117.78,13.0,0.175,2500.0,200.0,not_applicable,0.0,,,,,185.16,Superplasticizer Sika Viscorete 2810,23.74,Heat treated,90.0,,,211.69
771.53,CEM I 52.5 R HS-NA,52.5,163.54,0.0,not_applicable,0.0,192.45,0.0,0.0,0.0,0.0,0.0,not_applicable,0.0,0.0,0.0,0.0,0.0,not_applicable,941.86,Quartz sand,0.5,Straight Steel fiber,235.61,13.0,0.175,2500.0,200.0,not_applicable,0.0,,,,,182.34,Superplasticizer Sika Viscorete 2810,23.38,Heat treated,90.0,,,205.19
783.47,CEM I 52.5 R HS-NA,52.5,166.07,0.0,not_applicable,0.0,195.42,0.0,0.0,0.0,0.0,0.0,not_applicable,0.0,0.0,0.0,0.0,0.0,not_applicable,956.44,Quartz sand,0.5,Straight Steel fiber,117.78,20.0,0.25,2500.0,200.0,not_applicable,0.0,,,,,185.16,Superplasticizer Sika Viscorete 2810,23.74,Heat treated,90.0,,,202.86
771.53,CEM I 52.5 R HS-NA,52.5,163.54,0.0,not_applicable,0.0,192.45,0.0,0.0,0.0,0.0,0.0,not_applicable,0.0,0.0,0.0,0.0,0.0,not_applicable,941.86,Quartz sand,0.5,Straight Steel fiber,235.61,20.0,0.25,2500.0,200.0,not_applicable,0.0,,,,,182.34,Superplasticizer Sika Viscorete 2810,23.38,Heat treated,90.0,,,207.62
788.0,Portland Cement of Grade 53,53.0,197.0,0.0,not_applicable,0.0,315.0,0.0,0.0,0.0,0.0,0.0,not_applicable,0.0,0.0,0.0,0.0,0.0,not_applicable,866.8,Locally available sand,2.36,Steel fiber,195.0,13.0,0.16,,,not_applicable,0.0,,,,,173.0,Poly-Acrylic Ester based type SP,14.77,steam curing,100.0,95.0,,180.28
788.0,Portland Cement of Grade 53,53.0,197.0,0.0,not_applicable,0.0,315.0,0.0,0.0,0.0,0.0,0.0,not_applicable,0.0,0.0,0.0,0.0,0.0,not_applicable,866.8,Locally available sand,2.36,Steel fiber,156.0,13.0,0.16,,,not_applicable,0.0,,,,,173.0,Poly-Acrylic Ester based type SP,14.77,steam curing,100.0,95.0,,170.29
788.0,Portland Cement of Grade 53,53.0,197.0,0.0,not_applicable,0.0,315.0,0.0,0.0,0.0,0.0,0.0,not_applicable,0.0,0.0,0.0,0.0,0.0,not_applicable,866.8,Locally available sand,2.36,Steel fiber,195.0,6.0,0.16,,,not_applicable,0.0,,,,,173.0,Poly-Acrylic Ester based type SP,14.77,steam curing,100.0,95.0,,178.7
788.0,Portland Cement of Grade 53,53.0,197.0,0.0,not_applicable,0.0,315.0,0.0,0.0,0.0,0.0,0.0,not_applicable,0.0,0.0,0.0,0.0,0.0,not_applicable,866.8,Locally available sand,2.36,Steel fiber,156.0,6.0,0.16,,,not_applicable,0.0,,,,,173.0,Poly-Acrylic Ester based type SP,14.77,steam curing,100.0,95.0,,164.0
788.0,Portland Cement of Grade 53,53.0,197.0,0.0,not_applicable,0.0,315.0,0.0,0.0,0.0,0.0,0.0,not_applicable,0.0,0.0,0.0,0.0,0.0,not_applicable,866.8,Locally available sand,2.36,not_applicable,0.0,,,,,not_applicable,0.0,,,,,173.0,Poly-Acrylic Ester based type SP,14.77,steam curing,100.0,95.0,,132.0
972.0,"P.I 52.5 Portland 
cement",52.5,271.5,0.0,not_applicable,0.0,87.48,0.0,0.0,0.0,0.0,0.0,not_applicable,0.0,0.0,0.0,0.0,0.0,not_applicable,1049.76,Quartz sand,2.0,not_applicable,0.0,,,,,not_applicable,0.0,,,,,223.83,CX-8 superplasticizer (SP) with water-reducing,24.3,Steam curing,90.0,,,135.2
972.0,"P.I 52.5 Portland 
cement",52.5,271.5,0.0,not_applicable,0.0,87.48,0.0,0.0,0.0,0.0,0.0,not_applicable,0.0,0.0,0.0,0.0,0.0,not_applicable,1049.76,Quartz sand,2.0,Steel fiber,19.5,6.0,0.2,2850.0,200.0,not_applicable,0.0,,,,,223.83,CX-8 superplasticizer (SP) with water-reducing,24.3,Steam curing,90.0,,,135.5
972.0,"P.I 52.5 Portland 
cement",52.5,271.5,0.0,not_applicable,0.0,87.48,0.0,0.0,0.0,0.0,0.0,not_applicable,0.0,0.0,0.0,0.0,0.0,not_applicable,1049.76,Quartz sand,2.0,Steel fiber,39.0,6.0,0.2,2850.0,200.0,not_applicable,0.0,,,,,223.83,CX-8 superplasticizer (SP) with water-reducing,24.3,Steam curing,90.0,,,134.2
972.0,"P.I 52.5 Portland 
cement",52.5,271.5,0.0,not_applicable,0.0,87.48,0.0,0.0,0.0,0.0,0.0,not_applicable,0.0,0.0,0.0,0.0,0.0,not_applicable,1049.76,Quartz sand,2.0,Steel fiber,78.0,6.0,0.2,2850.0,200.0,not_applicable,0.0,,,,,223.83,CX-8 superplasticizer (SP) with water-reducing,24.3,Steam curing,90.0,,,137.2
972.0,"P.I 52.5 Portland 
cement",52.5,271.5,0.0,not_applicable,0.0,87.48,0.0,0.0,0.0,0.0,0.0,not_applicable,0.0,0.0,0.0,0.0,0.0,not_applicable,1049.76,Quartz sand,2.0,Steel fiber,117.0,6.0,0.2,2850.0,200.0,not_applicable,0.0,,,,,223.83,CX-8 superplasticizer (SP) with water-reducing,24.3,Steam curing,90.0,,,143.4
972.0,"P.I 52.5 Portland 
cement",52.5,271.5,0.0,not_applicable,0.0,87.48,0.0,0.0,0.0,0.0,0.0,not_applicable,0.0,0.0,0.0,0.0,0.0,not_applicable,1049.76,Quartz sand,2.0,Steel fiber,156.0,6.0,0.2,2850.0,200.0,not_applicable,0.0,,,,,223.83,CX-8 superplasticizer (SP) with water-reducing,24.3,Steam curing,90.0,,,152.4
972.0,"P.I 52.5 Portland 
cement",52.5,271.5,0.0,not_applicable,0.0,87.48,0.0,0.0,0.0,0.0,0.0,not_applicable,0.0,0.0,0.0,0.0,0.0,not_applicable,1049.76,Quartz sand,2.0,Steel fiber,195.0,6.0,0.2,2850.0,200.0,not_applicable,0.0,,,,,223.83,CX-8 superplasticizer (SP) with water-reducing,24.3,Steam curing,90.0,,,155.7
972.0,"P.I 52.5 Portland 
cement",52.5,271.5,0.0,not_applicable,0.0,87.48,0.0,0.0,0.0,0.0,0.0,not_applicable,0.0,0.0,0.0,0.0,0.0,not_applicable,1049.76,Quartz sand,2.0,Steel fiber,234.0,6.0,0.2,2850.0,200.0,not_applicable,0.0,,,,,223.83,CX-8 superplasticizer (SP) with water-reducing,24.3,Steam curing,90.0,,,156.5
972.0,"P.I 52.5 Portland 
cement",52.5,271.5,0.0,not_applicable,0.0,87.48,0.0,0.0,0.0,0.0,0.0,not_applicable,0.0,0.0,0.0,0.0,0.0,not_applicable,1049.76,Quartz sand,2.0,Steel fiber,19.5,13.0,0.3,2850.0,200.0,not_applicable,0.0,,,,,223.83,CX-8 superplasticizer (SP) with water-reducing,24.3,Steam curing,90.0,,,135.0
972.0,"P.I 52.5 Portland 
cement",52.5,271.5,0.0,not_applicable,0.0,87.48,0.0,0.0,0.0,0.0,0.0,not_applicable,0.0,0.0,0.0,0.0,0.0,not_applicable,1049.76,Quartz sand,2.0,Steel fiber,39.0,13.0,0.3,2850.0,200.0,not_applicable,0.0,,,,,223.83,CX-8 superplasticizer (SP) with water-reducing,24.3,Steam curing,90.0,,,137.4
972.0,"P.I 52.5 Portland 
cement",52.5,271.5,0.0,not_applicable,0.0,87.48,0.0,0.0,0.0,0.0,0.0,not_applicable,0.0,0.0,0.0,0.0,0.0,not_applicable,1049.76,Quartz sand,2.0,Steel fiber,78.0,13.0,0.3,2850.0,200.0,not_applicable,0.0,,,,,223.83,CX-8 superplasticizer (SP) with water-reducing,24.3,Steam curing,90.0,,,139.7
972.0,"P.I 52.5 Portland 
cement",52.5,271.5,0.0,not_applicable,0.0,87.48,0.0,0.0,0.0,0.0,0.0,not_applicable,0.0,0.0,0.0,0.0,0.0,not_applicable,1049.76,Quartz sand,2.0,Steel fiber,117.0,13.0,0.3,2850.0,200.0,not_applicable,0.0,,,,,223.83,CX-8 superplasticizer (SP) with water-reducing,24.3,Steam curing,90.0,,,149.2
972.0,"P.I 52.5 Portland 
cement",52.5,271.5,0.0,not_applicable,0.0,87.48,0.0,0.0,0.0,0.0,0.0,not_applicable,0.0,0.0,0.0,0.0,0.0,not_applicable,1049.76,Quartz sand,2.0,Steel fiber,156.0,13.0,0.3,2850.0,200.0,not_applicable,0.0,,,,,223.83,CX-8 superplasticizer (SP) with water-reducing,24.3,Steam curing,90.0,,,157.3
972.0,"P.I 52.5 Portland 
cement",52.5,271.5,0.0,not_applicable,0.0,87.48,0.0,0.0,0.0,0.0,0.0,not_applicable,0.0,0.0,0.0,0.0,0.0,not_applicable,1049.76,Quartz sand,2.0,Steel fiber,195.0,13.0,0.3,2850.0,200.0,not_applicable,0.0,,,,,223.83,CX-8 superplasticizer (SP) with water-reducing,24.3,Steam curing,90.0,,,156.0
972.0,"P.I 52.5 Portland 
cement",52.5,271.5,0.0,not_applicable,0.0,87.48,0.0,0.0,0.0,0.0,0.0,not_applicable,0.0,0.0,0.0,0.0,0.0,not_applicable,1049.76,Quartz sand,2.0,Steel fiber,234.0,13.0,0.3,2850.0,200.0,not_applicable,0.0,,,,,223.83,CX-8 superplasticizer (SP) with water-reducing,24.3,Steam curing,90.0,,,158.1
972.0,"P.I 52.5 Portland 
cement",52.5,271.5,0.0,not_applicable,0.0,87.48,0.0,0.0,0.0,0.0,0.0,not_applicable,0.0,0.0,0.0,0.0,0.0,not_applicable,1049.76,Quartz sand,2.0,Steel fiber,19.5,13.0,0.2,2850.0,200.0,not_applicable,0.0,,,,,223.83,CX-8 superplasticizer (SP) with water-reducing,24.3,Steam curing,90.0,,,137.6
972.0,"P.I 52.5 Portland 
cement",52.5,271.5,0.0,not_applicable,0.0,87.48,0.0,0.0,0.0,0.0,0.0,not_applicable,0.0,0.0,0.0,0.0,0.0,not_applicable,1049.76,Quartz sand,2.0,Steel fiber,39.0,13.0,0.2,2850.0,200.0,not_applicable,0.0,,,,,223.83,CX-8 superplasticizer (SP) with water-reducing,24.3,Steam curing,90.0,,,138.3
972.0,"P.I 52.5 Portland 
cement",52.5,271.5,0.0,not_applicable,0.0,87.48,0.0,0.0,0.0,0.0,0.0,not_applicable,0.0,0.0,0.0,0.0,0.0,not_applicable,1049.76,Quartz sand,2.0,Steel fiber,78.0,13.0,0.2,2850.0,200.0,not_applicable,0.0,,,,,223.83,CX-8 superplasticizer (SP) with water-reducing,24.3,Steam curing,90.0,,,145.0
972.0,"P.I 52.5 Portland 
cement",52.5,271.5,0.0,not_applicable,0.0,87.48,0.0,0.0,0.0,0.0,0.0,not_applicable,0.0,0.0,0.0,0.0,0.0,not_applicable,1049.76,Quartz sand,2.0,Steel fiber,117.0,13.0,0.2,2850.0,200.0,not_applicable,0.0,,,,,223.83,CX-8 superplasticizer (SP) with water-reducing,24.3,Steam curing,90.0,,,152.8
972.0,"P.I 52.5 Portland 
cement",52.5,271.5,0.0,not_applicable,0.0,87.48,0.0,0.0,0.0,0.0,0.0,not_applicable,0.0,0.0,0.0,0.0,0.0,not_applicable,1049.76,Quartz sand,2.0,Steel fiber,156.0,13.0,0.2,2850.0,200.0,not_applicable,0.0,,,,,223.83,CX-8 superplasticizer (SP) with water-reducing,24.3,Steam curing,90.0,,,162.6
972.0,"P.I 52.5 Portland 
cement",52.5,271.5,0.0,not_applicable,0.0,87.48,0.0,0.0,0.0,0.0,0.0,not_applicable,0.0,0.0,0.0,0.0,0.0,not_applicable,1049.76,Quartz sand,2.0,Steel fiber,195.0,13.0,0.2,2850.0,200.0,not_applicable,0.0,,,,,223.83,CX-8 superplasticizer (SP) with water-reducing,24.3,Steam curing,90.0,,,164.5
972.0,"P.I 52.5 Portland 
cement",52.5,271.5,0.0,not_applicable,0.0,87.48,0.0,0.0,0.0,0.0,0.0,not_applicable,0.0,0.0,0.0,0.0,0.0,not_applicable,1049.76,Quartz sand,2.0,Steel fiber,234.0,13.0,0.2,2850.0,200.0,not_applicable,0.0,,,,,223.83,CX-8 superplasticizer (SP) with water-reducing,24.3,Steam curing,90.0,,,168.7
972.0,"P.I 52.5 Portland 
cement",52.5,271.5,0.0,not_applicable,0.0,87.48,0.0,0.0,0.0,0.0,0.0,not_applicable,0.0,0.0,0.0,0.0,0.0,not_applicable,1049.76,Quartz sand,2.0,Steel fiber,19.5,10.0,0.12,2850.0,200.0,not_applicable,0.0,,,,,223.83,CX-8 superplasticizer (SP) with water-reducing,24.3,Steam curing,90.0,,,136.3
972.0,"P.I 52.5 Portland 
cement",52.5,271.5,0.0,not_applicable,0.0,87.48,0.0,0.0,0.0,0.0,0.0,not_applicable,0.0,0.0,0.0,0.0,0.0,not_applicable,1049.76,Quartz sand,2.0,Steel fiber,39.0,10.0,0.12,2850.0,200.0,not_applicable,0.0,,,,,223.83,CX-8 superplasticizer (SP) with water-reducing,24.3,Steam curing,90.0,,,138.0
972.0,"P.I 52.5 Portland 
cement",52.5,271.5,0.0,not_applicable,0.0,87.48,0.0,0.0,0.0,0.0,0.0,not_applicable,0.0,0.0,0.0,0.0,0.0,not_applicable,1049.76,Quartz sand,2.0,Steel fiber,78.0,10.0,0.12,2850.0,200.0,not_applicable,0.0,,,,,223.83,CX-8 superplasticizer (SP) with water-reducing,24.3,Steam curing,90.0,,,147.9
972.0,"P.I 52.5 Portland 
cement",52.5,271.5,0.0,not_applicable,0.0,87.48,0.0,0.0,0.0,0.0,0.0,not_applicable,0.0,0.0,0.0,0.0,0.0,not_applicable,1049.76,Quartz sand,2.0,Steel fiber,117.0,10.0,0.12,2850.0,200.0,not_applicable,0.0,,,,,223.83,CX-8 superplasticizer (SP) with water-reducing,24.3,Steam curing,90.0,,,156.0
972.0,"P.I 52.5 Portland 
cement",52.5,271.5,0.0,not_applicable,0.0,87.48,0.0,0.0,0.0,0.0,0.0,not_applicable,0.0,0.0,0.0,0.0,0.0,not_applicable,1049.76,Quartz sand,2.0,Steel fiber,156.0,10.0,0.12,2850.0,200.0,not_applicable,0.0,,,,,223.83,CX-8 superplasticizer (SP) with water-reducing,24.3,Steam curing,90.0,,,168.2
972.0,"P.I 52.5 Portland 
cement",52.5,271.5,0.0,not_applicable,0.0,87.48,0.0,0.0,0.0,0.0,0.0,not_applicable,0.0,0.0,0.0,0.0,0.0,not_applicable,1049.76,Quartz sand,2.0,Steel fiber,195.0,10.0,0.12,2850.0,200.0,not_applicable,0.0,,,,,223.83,CX-8 superplasticizer (SP) with water-reducing,24.3,Steam curing,90.0,,,174.0
972.0,"P.I 52.5 Portland 
cement",52.5,271.5,0.0,not_applicable,0.0,87.48,0.0,0.0,0.0,0.0,0.0,not_applicable,0.0,0.0,0.0,0.0,0.0,not_applicable,1049.76,Quartz sand,2.0,Steel fiber,234.0,10.0,0.12,2850.0,200.0,not_applicable,0.0,,,,,223.83,CX-8 superplasticizer (SP) with water-reducing,24.3,Steam curing,90.0,,,179.2
972.0,"P.I 52.5 Portland 
cement",52.5,271.5,0.0,not_applicable,0.0,87.48,0.0,0.0,0.0,0.0,0.0,not_applicable,0.0,0.0,0.0,0.0,0.0,not_applicable,1049.76,Quartz sand,2.0,Steel fiber,19.5,20.0,0.2,2850.0,200.0,not_applicable,0.0,,,,,223.83,CX-8 superplasticizer (SP) with water-reducing,24.3,Steam curing,90.0,,,140.1
972.0,"P.I 52.5 Portland 
cement",52.5,271.5,0.0,not_applicable,0.0,87.48,0.0,0.0,0.0,0.0,0.0,not_applicable,0.0,0.0,0.0,0.0,0.0,not_applicable,1049.76,Quartz sand,2.0,Steel fiber,39.0,20.0,0.2,2850.0,200.0,not_applicable,0.0,,,,,223.83,CX-8 superplasticizer (SP) with water-reducing,24.3,Steam curing,90.0,,,145.3
972.0,"P.I 52.5 Portland 
cement",52.5,271.5,0.0,not_applicable,0.0,87.48,0.0,0.0,0.0,0.0,0.0,not_applicable,0.0,0.0,0.0,0.0,0.0,not_applicable,1049.76,Quartz sand,2.0,Steel fiber,78.0,20.0,0.2,2850.0,200.0,not_applicable,0.0,,,,,223.83,CX-8 superplasticizer (SP) with water-reducing,24.3,Steam curing,90.0,,,157.8
972.0,"P.I 52.5 Portland 
cement",52.5,271.5,0.0,not_applicable,0.0,87.48,0.0,0.0,0.0,0.0,0.0,not_applicable,0.0,0.0,0.0,0.0,0.0,not_applicable,1049.76,Quartz sand,2.0,Steel fiber,117.0,20.0,0.2,2850.0,200.0,not_applicable,0.0,,,,,223.83,CX-8 superplasticizer (SP) with water-reducing,24.3,Steam curing,90.0,,,165.2
972.0,"P.I 52.5 Portland 
cement",52.5,271.5,0.0,not_applicable,0.0,87.48,0.0,0.0,0.0,0.0,0.0,not_applicable,0.0,0.0,0.0,0.0,0.0,not_applicable,1049.76,Quartz sand,2.0,Steel fiber,156.0,20.0,0.2,2850.0,200.0,not_applicable,0.0,,,,,223.83,CX-8 superplasticizer (SP) with water-reducing,24.3,Steam curing,90.0,,,172.3
972.0,"P.I 52.5 Portland 
cement",52.5,271.5,0.0,not_applicable,0.0,87.48,0.0,0.0,0.0,0.0,0.0,not_applicable,0.0,0.0,0.0,0.0,0.0,not_applicable,1049.76,Quartz sand,2.0,Steel fiber,195.0,20.0,0.2,2850.0,200.0,not_applicable,0.0,,,,,223.83,CX-8 superplasticizer (SP) with water-reducing,24.3,Steam curing,90.0,,,179.8
972.0,"P.I 52.5 Portland 
cement",52.5,271.5,0.0,not_applicable,0.0,87.48,0.0,0.0,0.0,0.0,0.0,not_applicable,0.0,0.0,0.0,0.0,0.0,not_applicable,1049.76,Quartz sand,2.0,Steel fiber,234.0,20.0,0.2,2850.0,200.0,not_applicable,0.0,,,,,223.83,CX-8 superplasticizer (SP) with water-reducing,24.3,Steam curing,90.0,,,182.2
1530.0,Portland cement (P.O 52.5),52.5,170.0,0.0,not_applicable,0.0,0.0,0.0,0.0,0.0,0.0,0.0,not_applicable,0.0,0.0,0.0,0.0,0.0,not_applicable,612.0,Quartz Sand,,PE,20.0,12.0,0.024,2900.0,116.0,not_applicable,0.0,,,,,306.0,Polycarboxylate-based superplasticizer (SP) with a water reduction,51.0,Standard Curing,20.0,95.0,,107.0
765.0,Portland cement (P.O 52.5),52.5,170.0,0.0,not_applicable,255.0,0.0,0.0,0.0,510.0,0.0,0.0,not_applicable,0.0,0.0,0.0,0.0,0.0,not_applicable,612.0,Quartz Sand,,PE,20.0,12.0,0.024,2900.0,116.0,not_applicable,0.0,,,,,306.0,Polycarboxylate-based superplasticizer (SP) with a water reduction,51.0,Standard Curing,20.0,95.0,,113.0
1530.0,Portland cement (P.O 52.5),52.5,170.0,0.0,not_applicable,0.0,0.0,0.0,0.0,0.0,0.0,0.0,not_applicable,0.0,0.0,0.0,0.0,0.0,not_applicable,612.0,Sea Sand,,PE,20.0,12.0,0.024,2900.0,116.0,not_applicable,0.0,,,,,306.0,Polycarboxylate-based superplasticizer (SP) with a water reduction,51.0,Standard Curing,20.0,95.0,,109.0
1020.0,Portland cement (P.O 52.5),52.5,170.0,0.0,not_applicable,255.0,0.0,0.0,0.0,255.0,0.0,0.0,not_applicable,0.0,0.0,0.0,0.0,0.0,not_applicable,612.0,Sea Sand,,PE,20.0,12.0,0.024,2900.0,116.0,not_applicable,0.0,,,,,306.0,Polycarboxylate-based superplasticizer (SP) with a water reduction,51.0,Standard Curing,20.0,95.0,,116.0
765.0,Portland cement (P.O 52.5),52.5,170.0,0.0,not_applicable,255.0,0.0,0.0,0.0,510.0,0.0,0.0,not_applicable,0.0,0.0,0.0,0.0,0.0,not_applicable,612.0,Sea Sand,,PE,20.0,12.0,0.024,2900.0,116.0,not_applicable,0.0,,,,,306.0,Polycarboxylate-based superplasticizer (SP) with a water reduction,51.0,Standard Curing,20.0,95.0,,120.0
900.0,Ordinary Portland cement Type I,,230.4,0.0,not_applicable,0.0,0.0,0.0,0.0,0.0,0.0,0.0,not_applicable,0.0,0.0,0.0,0.0,0.0,not_applicable,974.7,quartz sand,,Steel fiber,156.6,12.7,0.15,2500.0,,not_applicable,0.0,,,,,198.0,"Plasticizer
Glenium® 51",39.599999999999994,Standard Curing,,,,154.0
900.0,Ordinary Portland cement Type I,,230.4,0.0,not_applicable,0.0,0.0,0.0,0.0,0.0,0.0,0.0,not_applicable,0.0,0.0,0.0,0.0,0.0,not_applicable,974.7,quartz sand,,Steel fiber,156.6,12.7,0.15,2500.0,,not_applicable,0.0,,,,,198.0,"Plasticizer
Glenium® 51",16.2,Standard Curing,,,,158.0
900.0,Ordinary Portland cement Type I,,264.59999999999997,0.0,not_applicable,0.0,0.0,0.0,0.0,0.0,0.0,0.0,not_applicable,0.0,0.0,0.0,0.0,0.0,not_applicable,1215.9,quartz sand,,Steel fiber,166.5,12.7,0.15,2500.0,,not_applicable,0.0,,,,,190.8,"Plasticizer
Glenium® 51",31.500000000000004,Standard Curing,,,,176.0
900.0,Ordinary Portland cement Type I,,230.4,0.0,not_applicable,0.0,0.0,0.0,0.0,0.0,0.0,0.0,not_applicable,0.0,0.0,0.0,0.0,0.0,not_applicable,974.7,quartz sand,,Steel fiber,185.4,12.7,0.15,2500.0,,not_applicable,0.0,,,,,170.1,"Plasticizer
Glenium® 51",29.700000000000003,Standard Curing,,,,174.0
900.0,Ordinary Portland cement Type I,,219.6,0.0,not_applicable,0.0,0.0,0.0,0.0,0.0,0.0,0.0,not_applicable,0.0,0.0,0.0,0.0,0.0,not_applicable,1005.3,quartz sand,,Steel fiber,156.6,12.7,0.15,2500.0,,not_applicable,0.0,,,,,162.0,"Plasticizer
Glenium® 51",39.599999999999994,Standard Curing,,,,166.0
1011.0,Blast furnace slag cement III/40,,58.0,0.0,not_applicable,0.0,0.0,0.0,0.0,0.0,0.0,0.0,not_applicable,0.0,0.0,0.0,0.0,79.0,Silica Flour,883.0,Quartz Sand,0.6,Straight Steel Fibers,158.0,12.0,0.18,,,micro mineral wollastonita fibers,76.0,0.05,0.00333,,,162.0,polycarboxylate,50.0,Standard Curing,23.0,100.0,,162.1
540.0,Portland cement (P·II 52.5R),52.5,108.0,432.0,Class F,0.0,0.0,0.0,0.0,0.0,0.0,0.0,not_applicable,0.0,0.0,0.0,0.0,0.0,not_applicable,1296.0,Natural River sand,2.36,not_applicable,0.0,,,,,not_applicable,0.0,,,,,172.8,polycarboxylic superplasticiser,37.8,Standard Curing,20.0,95.0,,108.0
540.0,Portland cement (P·II 52.5R),52.5,108.0,432.0,Class F,0.0,0.0,0.0,0.0,0.0,0.0,0.0,not_applicable,0.0,0.0,0.0,0.0,0.0,not_applicable,1296.0,Natural River sand,2.36,Steel Fiber,78.0,13.0,0.2,,,not_applicable,0.0,,,,,172.8,polycarboxylic superplasticiser,37.8,Standard Curing,20.0,95.0,,126.0
540.0,Portland cement (P·II 52.5R),52.5,108.0,432.0,Class F,0.0,0.0,0.0,0.0,0.0,0.0,0.0,not_applicable,0.0,0.0,0.0,0.0,0.0,not_applicable,1296.0,Natural River sand,2.36,Steel Fiber,156.0,13.0,0.2,,,not_applicable,0.0,,,,,172.8,polycarboxylic superplasticiser,37.8,Standard Curing,20.0,95.0,,156.0
540.0,Portland cement (P·II 52.5R),52.5,108.0,432.0,Class F,0.0,0.0,0.0,0.0,0.0,0.0,0.0,not_applicable,0.0,0.0,0.0,0.0,0.0,not_applicable,1296.0,Natural River sand,2.36,Steel Fiber,234.0,13.0,0.2,,,not_applicable,0.0,,,,,172.8,polycarboxylic superplasticiser,37.8,Standard Curing,20.0,95.0,,184.0
786.0,High sulfate-resistant cement (Type HS cement),,218.0,0.0,not_applicable,0.0,236.0,472.0,0.0,0.0,0.0,0.0,not_applicable,0.0,0.0,0.0,0.0,0.0,not_applicable,472.0,quartz sand,0.6,Steel Fiber,158.0,13.0,0.2,,,not_applicable,0.0,,,,,155.0,PCE-based SP,51.4,Standard Normal Curing,23.0,100.0,,159.0
801.0,High sulfate-resistant cement (Type HS cement),,111.0,0.0,not_applicable,0.0,240.0,111.0,0.0,0.0,0.0,0.0,not_applicable,0.0,0.0,0.0,0.0,0.0,not_applicable,961.0,quartz sand,0.6,Steel Fiber,158.0,13.0,0.2,,,not_applicable,0.0,,,,,163.0,PCE-based SP,43.6,Standard Normal Curing,23.0,100.0,,173.0
788.0,High sulfate-resistant cement (Type HS cement),,219.0,0.0,not_applicable,0.0,0.0,236.0,0.0,0.0,0.0,0.0,not_applicable,0.0,0.0,0.0,0.0,0.0,not_applicable,946.0,quartz sand,0.6,Steel Fiber,158.0,13.0,0.2,,,not_applicable,0.0,,,,,155.0,PCE-based SP,51.6,Standard Normal Curing,23.0,100.0,,159.0
788.0,High sulfate-resistant cement (Type HS cement),,109.0,0.0,not_applicable,0.0,0.0,818.0,0.0,0.0,0.0,0.0,not_applicable,0.0,0.0,0.0,0.0,0.0,not_applicable,473.0,quartz sand,0.6,Steel Fiber,158.0,13.0,0.2,,,not_applicable,0.0,,,,,155.0,PCE-based SP,56.2,Standard Normal Curing,23.0,100.0,,150.0
464.0,High sulfate-resistant cement (Type HS cement),,215.0,0.0,not_applicable,0.0,232.0,309.0,0.0,0.0,0.0,0.0,not_applicable,0.0,0.0,0.0,0.0,0.0,not_applicable,928.0,quartz sand,0.6,Steel Fiber,158.0,13.0,0.2,,,not_applicable,0.0,,,,,158.0,PCE-based SP,42.2,Standard Normal Curing,23.0,100.0,,134.0
464.0,High sulfate-resistant cement (Type HS cement),,107.0,0.0,not_applicable,0.0,232.0,881.0,0.0,0.0,0.0,0.0,not_applicable,0.0,0.0,0.0,0.0,0.0,not_applicable,464.0,quartz sand,0.6,Steel Fiber,158.0,13.0,0.2,,,not_applicable,0.0,,,,,158.0,PCE-based SP,42.2,Standard Normal Curing,23.0,100.0,,139.0
458.0,High sulfate-resistant cement (Type HS cement),,212.0,0.0,not_applicable,0.0,0.0,993.0,0.0,0.0,0.0,0.0,not_applicable,0.0,0.0,0.0,0.0,0.0,not_applicable,458.0,quartz sand,0.6,Steel Fiber,158.0,13.0,0.2,,,not_applicable,0.0,,,,,156.0,PCE-based SP,41.6,Standard Normal Curing,23.0,100.0,,132.0
465.0,High sulfate-resistant cement (Type HS cement),,108.0,0.0,not_applicable,0.0,0.0,651.0,0.0,0.0,0.0,0.0,not_applicable,0.0,0.0,0.0,0.0,0.0,not_applicable,931.0,quartz sand,0.6,Steel Fiber,158.0,13.0,0.2,,,not_applicable,0.0,,,,,158.0,PCE-based SP,42.3,Standard Normal Curing,23.0,100.0,,132.0
748.0,High sulfate-resistant cement (Type HS cement),,208.0,0.0,not_applicable,0.0,224.0,0.0,0.0,0.0,0.0,0.0,not_applicable,0.0,0.0,0.0,0.0,0.0,not_applicable,897.0,quartz sand,0.6,Steel Fiber,158.0,13.0,0.2,,,not_applicable,0.0,,,,,224.0,PCE-based SP,25.5,Standard Normal Curing,23.0,100.0,,141.0
752.0,High sulfate-resistant cement (Type HS cement),,104.0,0.0,not_applicable,0.0,226.0,555.0,0.0,0.0,0.0,0.0,not_applicable,0.0,0.0,0.0,0.0,0.0,not_applicable,451.0,quartz sand,0.6,Steel Fiber,158.0,13.0,0.2,,,not_applicable,0.0,,,,,235.0,PCE-based SP,16.4,Standard Normal Curing,23.0,100.0,,133.0
740.0,High sulfate-resistant cement (Type HS cement),,206.0,0.0,not_applicable,0.0,0.0,666.0,0.0,0.0,0.0,0.0,not_applicable,0.0,0.0,0.0,0.0,0.0,not_applicable,444.0,quartz sand,0.6,Steel Fiber,158.0,13.0,0.2,,,not_applicable,0.0,,,,,224.0,PCE-based SP,20.2,Standard Normal Curing,23.0,100.0,,149.0
754.0,High sulfate-resistant cement (Type HS cement),,105.0,0.0,not_applicable,0.0,0.0,331.0,0.0,0.0,0.0,0.0,not_applicable,0.0,0.0,0.0,0.0,0.0,not_applicable,905.0,quartz sand,0.6,Steel Fiber,158.0,13.0,0.2,,,not_applicable,0.0,,,,,236.0,PCE-based SP,8.2,Standard Normal Curing,23.0,100.0,,142.0
436.0,High sulfate-resistant cement (Type HS cement),,202.0,0.0,not_applicable,0.0,218.0,727.0,0.0,0.0,0.0,0.0,not_applicable,0.0,0.0,0.0,0.0,0.0,not_applicable,436.0,quartz sand,0.6,Steel Fiber,158.0,13.0,0.2,,,not_applicable,0.0,,,,,223.0,PCE-based SP,15.8,Standard Normal Curing,23.0,100.0,,123.0
442.0,High sulfate-resistant cement (Type HS cement),,102.0,0.0,not_applicable,0.0,221.0,396.0,0.0,0.0,0.0,0.0,not_applicable,0.0,0.0,0.0,0.0,0.0,not_applicable,883.0,quartz sand,0.6,Steel Fiber,158.0,13.0,0.2,,,not_applicable,0.0,,,,,223.0,PCE-based SP,20.1,Standard Normal Curing,23.0,100.0,,116.0
437.0,High sulfate-resistant cement (Type HS cement),,202.0,0.0,not_applicable,0.0,0.0,509.0,0.0,0.0,0.0,0.0,not_applicable,0.0,0.0,0.0,0.0,0.0,not_applicable,874.0,quartz sand,0.6,Steel Fiber,158.0,13.0,0.2,,,not_applicable,0.0,,,,,223.0,PCE-based SP,15.9,Standard Normal Curing,23.0,100.0,,131.0
439.0,High sulfate-resistant cement (Type HS cement),,102.0,0.0,not_applicable,0.0,110.0,944.0,0.0,0.0,0.0,0.0,not_applicable,0.0,0.0,0.0,0.0,0.0,not_applicable,439.0,quartz sand,0.6,Steel Fiber,158.0,13.0,0.2,,,not_applicable,0.0,,,,,229.0,PCE-based SP,8.0,Standard Normal Curing,23.0,100.0,,110.0
608.0,High sulfate-resistant cement (Type HS cement),,158.0,0.0,not_applicable,0.0,114.0,547.0,0.0,0.0,0.0,0.0,not_applicable,0.0,0.0,0.0,0.0,0.0,not_applicable,684.0,quartz sand,0.6,Steel Fiber,158.0,13.0,0.2,,,not_applicable,0.0,,,,,194.0,PCE-based SP,31.6,Standard Normal Curing,23.0,100.0,,149.0
608.0,High sulfate-resistant cement (Type HS cement),,158.0,0.0,not_applicable,0.0,114.0,547.0,0.0,0.0,0.0,0.0,not_applicable,0.0,0.0,0.0,0.0,0.0,not_applicable,684.0,quartz sand,0.6,Steel Fiber,158.0,13.0,0.2,,,not_applicable,0.0,,,,,194.0,PCE-based SP,31.6,Standard Normal Curing,23.0,100.0,,149.0
608.0,High sulfate-resistant cement (Type HS cement),,158.0,0.0,not_applicable,0.0,114.0,547.0,0.0,0.0,0.0,0.0,not_applicable,0.0,0.0,0.0,0.0,0.0,not_applicable,684.0,quartz sand,0.6,Steel Fiber,158.0,13.0,0.2,,,not_applicable,0.0,,,,,194.0,PCE-based SP,31.6,Standard Normal Curing,23.0,100.0,,146.0
524.0,High sulfate-resistant cement (Type HS cement),,208.0,0.0,not_applicable,0.0,224.0,224.0,0.0,0.0,0.0,0.0,not_applicable,0.0,0.0,0.0,0.0,0.0,not_applicable,898.0,quartz sand,0.6,Steel Fiber,158.0,13.0,0.2,,,not_applicable,0.0,,,,,191.0,PCE-based SP,40.8,Standard Normal Curing,23.0,100.0,,149.0
521.0,High sulfate-resistant cement (Type HS cement),,208.0,0.0,not_applicable,0.0,0.0,446.0,0.0,0.0,0.0,0.0,not_applicable,0.0,0.0,0.0,0.0,0.0,not_applicable,894.0,quartz sand,0.6,Steel Fiber,158.0,13.0,0.2,,,not_applicable,0.0,,,,,190.0,PCE-based SP,40.5,Standard Normal Curing,23.0,100.0,,146.0
524.0,High sulfate-resistant cement (Type HS cement),,208.0,0.0,not_applicable,0.0,224.0,224.0,0.0,0.0,0.0,0.0,not_applicable,0.0,0.0,0.0,0.0,0.0,not_applicable,898.0,quartz sand,0.6,Steel Fiber,158.0,13.0,0.2,,,not_applicable,0.0,,,,,191.0,PCE-based SP,40.8,Standard Normal Curing,23.0,100.0,,131.0
755.0,High sulfate-resistant cement (Type HS cement),,105.0,0.0,not_applicable,0.0,226.0,105.0,0.0,0.0,0.0,0.0,not_applicable,0.0,0.0,0.0,0.0,0.0,not_applicable,906.0,quartz sand,0.6,Steel Fiber,158.0,13.0,0.2,,,not_applicable,0.0,,,,,229.0,PCE-based SP,20.6,Standard Normal Curing,23.0,100.0,,142.0
796.0,High sulfate-resistant cement (Type HS cement),,111.0,0.0,not_applicable,0.0,0.0,350.0,0.0,0.0,0.0,0.0,not_applicable,0.0,0.0,0.0,0.0,0.0,not_applicable,956.0,quartz sand,0.6,Steel Fiber,158.0,13.0,0.2,,,not_applicable,0.0,,,,,162.0,PCE-based SP,43.4,Standard Normal Curing,23.0,100.0,,130.0
640.0,High sulfate-resistant cement (Type HS cement),,142.0,0.0,not_applicable,0.0,0.0,480.0,0.0,0.0,0.0,0.0,not_applicable,0.0,0.0,0.0,0.0,0.0,not_applicable,960.0,quartz sand,0.6,not_applicable,0.0,,,,,not_applicable,0.0,,,,,174.0,PCE-based SP,32.7,Standard Normal Curing,23.0,100.0,,136.0
604.0,High sulfate-resistant cement (Type HS cement),,134.0,0.0,not_applicable,0.0,0.0,454.0,0.0,0.0,0.0,0.0,not_applicable,0.0,0.0,0.0,0.0,0.0,not_applicable,906.0,quartz sand,0.6,not_applicable,0.0,,,,,not_applicable,0.0,,,,,229.0,PCE-based SP,15.6,Standard Normal Curing,23.0,100.0,,160.0
456.0,High sulfate-resistant cement (Type HS cement),,152.0,0.0,not_applicable,0.0,0.0,591.0,0.0,0.0,0.0,0.0,not_applicable,0.0,0.0,0.0,0.0,0.0,not_applicable,913.0,quartz sand,0.6,not_applicable,0.0,,,,,not_applicable,0.0,,,,,200.0,PCE-based SP,31.1,Standard Normal Curing,23.0,100.0,,156.0
466.0,High sulfate-resistant cement (Type HS cement),,155.0,0.0,not_applicable,0.0,0.0,604.0,0.0,0.0,0.0,0.0,not_applicable,0.0,0.0,0.0,0.0,0.0,not_applicable,932.0,quartz sand,0.6,not_applicable,0.0,,,,,not_applicable,0.0,,,,,173.0,PCE-based SP,42.3,Standard Normal Curing,23.0,100.0,,138.0
536.0,High sulfate-resistant cement (Type HS cement),,153.0,0.0,not_applicable,0.0,0.0,520.0,0.0,0.0,0.0,0.0,not_applicable,0.0,0.0,0.0,0.0,0.0,not_applicable,919.0,quartz sand,0.6,not_applicable,0.0,,,,,not_applicable,0.0,,,,,201.0,PCE-based SP,31.3,Standard Normal Curing,23.0,100.0,,141.0
810.0,High sulfate-resistant cement (Type HS cement),,225.0,0.0,not_applicable,0.0,243.0,0.0,0.0,0.0,0.0,0.0,not_applicable,0.0,0.0,0.0,0.0,0.0,not_applicable,972.0,quartz sand,0.6,not_applicable,0.0,,,,,not_applicable,0.0,,,,,176.0,PCE-based SP,43.1,Standard Normal Curing,23.0,100.0,,153.0
636.0,High sulfate-resistant cement (Type HS cement),,221.0,0.0,not_applicable,0.0,0.0,398.0,0.0,0.0,0.0,0.0,not_applicable,0.0,0.0,0.0,0.0,0.0,not_applicable,954.0,quartz sand,0.6,not_applicable,0.0,,,,,not_applicable,0.0,,,,,173.0,PCE-based SP,42.5,Standard Normal Curing,23.0,100.0,,148.0
812.0,High sulfate-resistant cement (Type HS cement),,113.0,0.0,not_applicable,0.0,0.0,357.0,0.0,0.0,0.0,0.0,not_applicable,0.0,0.0,0.0,0.0,0.0,not_applicable,975.0,quartz sand,0.6,not_applicable,0.0,,,,,not_applicable,0.0,,,,,176.0,PCE-based SP,37.6,Standard Normal Curing,23.0,100.0,,162.0
644.0,High sulfate-resistant cement (Type HS cement),,112.0,0.0,not_applicable,0.0,242.0,273.0,0.0,0.0,0.0,0.0,not_applicable,0.0,0.0,0.0,0.0,0.0,not_applicable,967.0,quartz sand,0.6,not_applicable,0.0,,,,,not_applicable,0.0,,,,,175.0,PCE-based SP,32.9,Standard Normal Curing,23.0,100.0,,171.0
562.0,High sulfate-resistant cement (Type HS cement),,208.0,0.0,not_applicable,0.0,0.0,412.0,0.0,0.0,0.0,0.0,not_applicable,0.0,0.0,0.0,0.0,0.0,not_applicable,899.0,quartz sand,0.6,not_applicable,0.0,,,,,not_applicable,0.0,,,,,227.0,PCE-based SP,20.4,Standard Normal Curing,23.0,100.0,,177.0
562.0,High sulfate-resistant cement (Type HS cement),,208.0,0.0,not_applicable,0.0,0.0,412.0,0.0,0.0,0.0,0.0,not_applicable,0.0,0.0,0.0,0.0,0.0,not_applicable,899.0,quartz sand,0.6,not_applicable,0.0,,,,,not_applicable,0.0,,,,,227.0,PCE-based SP,20.4,Standard Normal Curing,23.0,100.0,,152.0
562.0,High sulfate-resistant cement (Type HS cement),,208.0,0.0,not_applicable,0.0,0.0,412.0,0.0,0.0,0.0,0.0,not_applicable,0.0,0.0,0.0,0.0,0.0,not_applicable,899.0,quartz sand,0.6,not_applicable,0.0,,,,,not_applicable,0.0,,,,,227.0,PCE-based SP,20.4,Standard Normal Curing,23.0,100.0,,136.0
562.0,High sulfate-resistant cement (Type HS cement),,208.0,0.0,not_applicable,0.0,0.0,412.0,0.0,0.0,0.0,0.0,not_applicable,0.0,0.0,0.0,0.0,0.0,not_applicable,899.0,quartz sand,0.6,not_applicable,0.0,,,,,not_applicable,0.0,,,,,227.0,PCE-based SP,20.4,Standard Normal Curing,23.0,100.0,,138.0
786.0,High sulfate-resistant cement (Type HS cement),,218.0,0.0,not_applicable,0.0,236.0,472.0,0.0,0.0,0.0,0.0,not_applicable,0.0,0.0,0.0,0.0,0.0,not_applicable,472.0,quartz sand,0.6,Steel Fiber,158.0,13.0,0.2,,,not_applicable,0.0,,,,,155.0,PCE-based SP,51.4,Hot  Curing,90.0,100.0,,208.0
801.0,High sulfate-resistant cement (Type HS cement),,111.0,0.0,not_applicable,0.0,240.0,111.0,0.0,0.0,0.0,0.0,not_applicable,0.0,0.0,0.0,0.0,0.0,not_applicable,961.0,quartz sand,0.6,Steel Fiber,158.0,13.0,0.2,,,not_applicable,0.0,,,,,163.0,PCE-based SP,43.6,Hot  Curing,90.0,100.0,,213.0
788.0,High sulfate-resistant cement (Type HS cement),,219.0,0.0,not_applicable,0.0,0.0,236.0,0.0,0.0,0.0,0.0,not_applicable,0.0,0.0,0.0,0.0,0.0,not_applicable,946.0,quartz sand,0.6,Steel Fiber,158.0,13.0,0.2,,,not_applicable,0.0,,,,,155.0,PCE-based SP,51.6,Hot  Curing,90.0,100.0,,225.0
788.0,High sulfate-resistant cement (Type HS cement),,109.0,0.0,not_applicable,0.0,0.0,818.0,0.0,0.0,0.0,0.0,not_applicable,0.0,0.0,0.0,0.0,0.0,not_applicable,473.0,quartz sand,0.6,Steel Fiber,158.0,13.0,0.2,,,not_applicable,0.0,,,,,155.0,PCE-based SP,56.2,Hot  Curing,90.0,100.0,,197.0
464.0,High sulfate-resistant cement (Type HS cement),,215.0,0.0,not_applicable,0.0,232.0,309.0,0.0,0.0,0.0,0.0,not_applicable,0.0,0.0,0.0,0.0,0.0,not_applicable,928.0,quartz sand,0.6,Steel Fiber,158.0,13.0,0.2,,,not_applicable,0.0,,,,,158.0,PCE-based SP,42.2,Hot  Curing,90.0,100.0,,187.0
