Repository: Jocund96/Data-to-Design-ML

# Data

The datasets required by the S1 Linear Family workflows are included in this
directory.

| Dataset | Path | Purpose |
|---|---|---|
| Raw UCI Concrete | `raw/uci_concrete_data.xlsx` | Exploratory analysis and cleaning |
| UCI Concrete | `processed/uci_concrete_clean_engineered.csv` | Baseline and representation experiments |
| UHPC workbook | `raw/UHPC Dataset  (Version-2).xlsx` | Original UHPC import |
| Target-filtered UHPC | `processed/uhpc_rows_with_28day_target.csv` | Semantic missingness experiments |
| Shared semantic UHPC | `processed/shared_strategies/uhpc_semantic_50/` | Row-mixed, publication, uncertainty, and attribution experiments |

File: S1_Linear/data/processed/uhpc_rows_with_28day_target.csv (part 12 of 21)
cement (CEM I 52.5 R",52.5,162.9,0.0,,0.0,207.8,0.0,0.0,0.0,0.0,0.0,,0.0,0.0,0.0,0.0,0.0,,1029.6,Quartz sand,,Steel Fiber ,78.0,9.0,0.15,,,,,,,,,216.5,"Superplasticizer (SP) is polycarboxylate ether
polymer",9.438,Standard Curing ,20.0,100.0,,,,285.0,40 x 40 x 160 ,DIN EN 196-1,,,130,,,172.0,,193.0,,,,,,,,,,,,,,,,,,,,,,,, DIN 52450,235.0,325.0,,,,,,,,,,
U2-RHA,579.3,"ordinary Portland
cement (CEM I 52.5 R",52.5,0.0,0.0,,0.0,207.8,0.0,155.1,0.0,183.2,0.0,,0.0,0.0,0.0,0.0,0.0,,1029.6,Quartz sand,,Steel Fiber ,78.0,9.0,0.15,,,,,,,,,216.5,"Superplasticizer (SP) is polycarboxylate ether
polymer",7.3408,Standard Curing ,20.0,100.0,,,,298.0,40 x 40 x 160 ,DIN EN 196-1,,,135,,,184.0,,217.0,,,,,,,,,,,,,,,,,,,,,,,, DIN 52450,15.0,25.0,,,,,,,,,,
U2-SF,579.3,"ordinary Portland
cement (CEM I 52.5 R",52.5,162.9,0.0,,0.0,207.8,0.0,0.0,0.0,183.2,0.0,,0.0,0.0,0.0,0.0,0.0,,1029.6,Quartz sand,,Steel Fiber ,78.0,9.0,0.15,,,,,,,,,216.5,"Superplasticizer (SP) is polycarboxylate ether
polymer",7.4032,Standard Curing ,20.0,100.0,,,,320.0,40 x 40 x 160 ,DIN EN 196-1,,,123,,,175.0,,188.0,,,,,,,,,,,,,,,,,,,,,,,, DIN 52450,155.0,250.0,,,,,,,,,,
U1-RHA,780.8,"ordinary Portland
cement (CEM I 52.5 R",52.5,0.0,0.0,,0.0,207.8,0.0,155.1,0.0,0.0,0.0,,0.0,0.0,0.0,0.0,0.0,,1029.6,Quartz sand,,Steel Fiber ,78.0,9.0,0.15,,,,,,,,,216.5,"Superplasticizer (SP) is polycarboxylate ether
polymer",9.359,Hot Water Curing ,65.0,100.0,,,,270.0,40 x 40 x 160 ,DIN EN 196-1,,,177,,,170.0,,187.0,,,,,,,,,,,,,,,,,,,,,,,, DIN 52450,20.0,25.0,,,,,,,,,,
U1-SF,780.8,"ordinary Portland
cement (CEM I 52.5 R",52.5,162.9,0.0,,0.0,207.8,0.0,0.0,0.0,0.0,0.0,,0.0,0.0,0.0,0.0,0.0,,1029.6,Quartz sand,,Steel Fiber ,78.0,9.0,0.15,,,,,,,,,216.5,"Superplasticizer (SP) is polycarboxylate ether
polymer",9.438,Hot Water Curing ,65.0,100.0,,,,285.0,40 x 40 x 160 ,DIN EN 196-1,,,174,,,179.0,,186.0,,,,,,,,,,,,,,,,,,,,,,,, DIN 52450,220.0,220.0,,,,,,,,,,
U2-RHA,579.3,"ordinary Portland
cement (CEM I 52.5 R",52.5,0.0,0.0,,0.0,207.8,0.0,155.1,0.0,183.2,0.0,,0.0,0.0,0.0,0.0,0.0,,1029.6,Quartz sand,,Steel Fiber ,78.0,9.0,0.15,,,,,,,,,216.5,"Superplasticizer (SP) is polycarboxylate ether
polymer",7.3408,Hot Water Curing ,65.0,100.0,,,,298.0,40 x 40 x 160 ,DIN EN 196-1,,,192,,,185.0,,193.0,,,,,,,,,,,,,,,,,,,,,,,, DIN 52450,52.0,53.0,,,,,,,,,,
U2-SF,579.3,"ordinary Portland
cement (CEM I 52.5 R",52.5,162.9,0.0,,0.0,207.8,0.0,0.0,0.0,183.2,0.0,,0.0,0.0,0.0,0.0,0.0,,1029.6,Quartz sand,,Steel Fiber ,78.0,9.0,0.15,,,,,,,,,216.5,"Superplasticizer (SP) is polycarboxylate ether
polymer",7.4032,Hot Water Curing ,65.0,100.0,,,,320.0,40 x 40 x 160 ,DIN EN 196-1,,,192,,,183.0,,185.0,,,,,,,,,,,,,,,,,,,,,,,, DIN 52450,210.0,198.0,,,,,,,,,,
U1-RHA,780.8,"ordinary Portland
cement (CEM I 52.5 R",52.5,0.0,0.0,,0.0,207.8,0.0,155.1,0.0,0.0,0.0,,0.0,0.0,0.0,0.0,0.0,,1029.6,Quartz sand,,Steel Fiber ,78.0,9.0,0.15,,,,,,,,,216.5,"Superplasticizer (SP) is polycarboxylate ether
polymer",9.359,Hot Water Curing ,90.0,100.0,,,,270.0,40 x 40 x 160 ,DIN EN 196-1,,,179,,,180.0,,189.0,,,,,,,,,,,,,,,,,,,,,,,, DIN 52450,60.0,58.0,,,,,,,,,,
U1-SF,780.8,"ordinary Portland
cement (CEM I 52.5 R",52.5,162.9,0.0,,0.0,207.8,0.0,0.0,0.0,0.0,0.0,,0.0,0.0,0.0,0.0,0.0,,1029.6,Quartz sand,,Steel Fiber ,78.0,9.0,0.15,,,,,,,,,216.5,"Superplasticizer (SP) is polycarboxylate ether
polymer",9.438,Hot Water Curing ,90.0,100.0,,,,285.0,40 x 40 x 160 ,DIN EN 196-1,,,190,,,192.0,,191.0,,,,,,,,,,,,,,,,,,,,,,,, DIN 52450,325.0,310.0,,,,,,,,,,
U2-RHA,579.3,"ordinary Portland
cement (CEM I 52.5 R",52.5,0.0,0.0,,0.0,207.8,0.0,155.1,0.0,183.2,0.0,,0.0,0.0,0.0,0.0,0.0,,1029.6,Quartz sand,,Steel Fiber ,78.0,9.0,0.15,,,,,,,,,216.5,"Superplasticizer (SP) is polycarboxylate ether
polymer",7.3408,Hot Water Curing ,90.0,100.0,,,,298.0,40 x 40 x 160 ,DIN EN 196-1,,,191,,,186.5,,196.0,,,,,,,,,,,,,,,,,,,,,,,, DIN 52450,117.0,110.0,,,,,,,,,,
U2-SF,579.3,"ordinary Portland
cement (CEM I 52.5 R",52.5,162.9,0.0,,0.0,207.8,0.0,0.0,0.0,183.2,0.0,,0.0,0.0,0.0,0.0,0.0,,1029.6,Quartz sand,,Steel Fiber ,78.0,9.0,0.15,,,,,,,,,216.5,"Superplasticizer (SP) is polycarboxylate ether
polymer",7.4032,Hot Water Curing ,90.0,100.0,,,,320.0,40 x 40 x 160 ,DIN EN 196-1,,,201,,,187.0,,191.0,,,,,,,,,,,,,,,,,,,,,,,, DIN 52450,335.0,295.0,,,,,,,,,,
NCO/NSO,863.2,Portland cement,,215.8,0.0,,0.0,0.0,0.0,0.0,0.0,0.0,0.0,,0.0,0.0,0.0,0.0,0.0,,1079.0,Natural River sand,2.36,,,,,,,,,,,,,177.0,polycarboxylate-based superplasticizer (SP),21.6,Standard curing,20.0,90.0,,Chinese Standard GB2419-2005,,220.0,40 x 40 x 160 ,,38,77,91,,,106.0,,120.0,,,,,,,,,,40 x 40 x 160 ,,,,21.5,,,,,,,15.2,,,,,,,,,,,,China,"Effects of different nanomaterials on hardening and performance of
ultra-high strength concrete (UHSC)

https://doi.org/10.1016/j.cemconcomp.2016.03.003",2016.0,Ref-91-Research
NC1.6,845.9,Portland cement,,215.8,0.0,,0.0,0.0,0.0,0.0,0.0,0.0,0.0,,17.3,0.0,0.0,0.0,0.0,,1079.0,Natural River sand,2.36,,,,,,,,,,,,,177.0,polycarboxylate-based superplasticizer (SP),21.6,Standard curing,20.0,90.0,,Chinese Standard GB2419-2005,,210.0,40 x 40 x 160 ,,40,80,88,,,112.0,,128.0,,,,,,,,,,40 x 40 x 160 ,,,,23.5,,,,,,,12.54,,,,,,,,,,,,,,,
NC3.2,828.7,Portland cement,,215.8,0.0,,0.0,0.0,0.0,0.0,0.0,0.0,0.0,,34.5,0.0,0.0,0.0,0.0,,1079.0,Natural River sand,2.36,,,,,,,,,,,,,177.0,polycarboxylate-based superplasticizer (SP),21.6,Standard curing,20.0,90.0,,Chinese Standard GB2419-2005,,187.0,40 x 40 x 160 ,,42,79,93,,,114.0,,129.0,,,,,,,,,,40 x 40 x 160 ,,,,24.0,,,,,,,12.17,,,,,,,,,,,,,,,
NC4.8,811.4,Portland cement,,215.8,0.0,,0.0,0.0,0.0,0.0,0.0,0.0,0.0,,51.8,0.0,0.0,0.0,0.0,,1079.0,Natural River sand,2.36,,,,,,,,,,,,,177.0,polycarboxylate-based superplasticizer (SP),21.6,Standard curing,20.0,90.0,,Chinese Standard GB2419-2005,,176.0,40 x 40 x 160 ,,40,78,88,,,114.0,,127.5,,,,,,,,,,40 x 40 x 160 ,,,,22.7,,,,,,,17.54,,,,,,,,,,,,,,,
NC6.4,794.1,Portland cement,,215.8,0.0,,0.0,0.0,0.0,0.0,0.0,0.0,0.0,,69.1,0.0,0.0,0.0,0.0,,1079.0,Natural River sand,2.36,,,,,,,,,,,,,177.0,polycarboxylate-based superplasticizer (SP),21.6,Standard curing,20.0,90.0,,Chinese Standard GB2419-2005,,165.0,40 x 40 x 160 ,,38.5,70,84,,,98.0,,118.0,,,,,,,,,,40 x 40 x 160 ,,,,21.0,,,,,,,18.33,,,,,,,,,,,,,,,
NS0.5,857.8,Portland cement,,215.8,0.0,,0.0,0.0,0.0,0.0,0.0,0.0,0.0,,0.0,0.0,0.0,5.4,0.0,,1079.0,Natural River sand,2.36,,,,,,,,,,,,,177.0,polycarboxylate-based superplasticizer (SP),21.6,Standard curing,20.0,90.0,,Chinese Standard GB2419-2005,,210.0,40 x 40 x 160 ,,43,84,92,,,110.0,,128.0,,,,,,,,,,40 x 40 x 160 ,,,,24.0,,,,,,,15.71,,,,,,,,,,,,,,,
NS1.0,852.4,Portland cement,,215.8,0.0,,0.0,0.0,0.0,0.0,0.0,0.0,0.0,,0.0,0.0,0.0,10.8,0.0,,1079.0,Natural River sand,2.36,,,,,,,,,,,,,177.0,polycarboxylate-based superplasticizer (SP),21.6,Standard curing,20.0,90.0,,Chinese Standard GB2419-2005,,193.0,40 x 40 x 160 ,,49,88,105,,,115.0,,130.0,,,,,,,,,,40 x 40 x 160 ,,,,23.9,,,,,,,12.55,,,,,,,,,,,,,,,
NS1.5,847.0,Portland cement,,215.8,0.0,,0.0,0.0,0.0,0.0,0.0,0.0,0.0,,0.0,0.0,0.0,16.2,0.0,,1079.0,Natural River sand,2.36,,,,,,,,,,,,,177.0,polycarboxylate-based superplasticizer (SP),21.6,Standard curing,20.0,90.0,,Chinese Standard GB2419-2005,,182.0,40 x 40 x 160 ,,55,91,108,,,114.0,,125.0,,,,,,,,,,40 x 40 x 160 ,,,,23.0,,,,,,,14.95,,,,,,,,,,,,,,,
NS2.0,841.0,Portland cement,,215.8,0.0,,0.0,0.0,0.0,0.0,0.0,0.0,0.0,,0.0,0.0,0.0,21.6,0.0,,1079.0,Natural River sand,2.36,,,,,,,,,,,,,177.0,polycarboxylate-based superplasticizer (SP),21.6,Standard curing,20.0,90.0,,Chinese Standard GB2419-2005,,160.0,40 x 40 x 160 ,,54.5,82,106,,,112.0,,120.0,,,,,,,,,,40 x 40 x 160 ,,,,22.5,,,,,,,17.88,,,,,,,,,,,,,,,
UHPC-0.15,963.855,White portland cement (CEM I 52.5 R),52.5,96.39,0.0,,0.0,106.02,0.0,0.0,0.0,0.0,0.0,,0.0,0.0,0.0,0.0,0.0,,1233.74,Quartz sand,0.9,Steel Fibres,67.47,10.0,0.16,,,,,,,,,144.579,commercial polycarboxylate-based superplasticizer,48.193,Standard curing,20.0,,,,,,100 x 100 x 100,standard EN 12390,,,155,,,183.0,,,standard EN 12390,59.0,,,,,,,,25 x 25 x 100,standard EN 12390,,,24.0,,,,,,,,,,,,,,,,,,,Switzerland,"Internal curing by superabsorbent polymers in ultra-high
performance concrete

https://doi.org/10.1016/j.cemconres.2015.05.005",2015.0,Ref-92-Research
UHPC-0.183SAP,963.855,White portland cement (CEM I 52.5 R),52.5,96.39,0.0,,0.0,106.02,0.0,0.0,0.0,0.0,0.0,,0.0,0.0,0.0,0.0,0.0,,1108.439,Quartz sand,0.9,Steel Fibres,67.47,10.0,0.16,,,,,,,,,176.386,commercial polycarboxylate-based superplasticizer,48.193,Standard curing,20.0,,,,,,100 x 100 x 100,standard EN 12390,,,134,,,166.0,,,standard EN 12390,53.0,,,,,,,,25 x 25 x 100,standard EN 12390,,,22.0,,,,,,,,,,,,,,,,,,,,,,
UHPC-0.20,963.855,White portland cement (CEM I 52.5 R),52.5,96.39,0.0,,0.0,106.02,0.0,0.0,0.0,0.0,0.0,,0.0,0.0,0.0,0.0,0.0,,1185.55,Quartz sand,0.9,Steel Fibres,67.47,10.0,0.16,,,,,,,,,192.77,commercial polycarboxylate-based superplasticizer,28.92,Standard curing,20.0,,,,,,100 x 100 x 100,standard EN 12390,,,124,,,149.0,,,standard EN 12390,50.0,,,,,,,,25 x 25 x 100,standard EN 12390,,,19.0,,,,,,,,,,,,,,,,,,,,,,
UHPC-0.20SAP,963.855,White portland cement (CEM I 52.5 R),52.5,96.39,0.0,,0.0,106.02,0.0,0.0,0.0,0.0,0.0,,0.0,0.0,0.0,0.0,0.0,,1031.33,Quartz sand,0.9,Steel Fibres,67.47,10.0,0.16,,,,,,,,,192.77,commercial polycarboxylate-based superplasticizer,48.193,Standard curing,20.0,,,,,,100 x 100 x 100,standard EN 12390,,,153,,,184.0,,,standard EN 12390,56.0,,,,,,,,25 x 25 x 100,standard EN 12390,,,26.0,,,,,,,,,,,,,,,,,,,,,,
 UHPC 100QS ,850.0,cement with compressive strength of 42.5 Mpa,42.5,195.5,0.0,,0.0,331.5,0.0,0.0,0.0,0.0,0.0,,0.0,0.0,0.0,0.0,0.0,,935.0,Quartz sand,0.6,Steel Fibres,148.75,13.0,0.18571428571428572,2000.0,,,,,,,,161.5," polycarboxylate based high performance water
reduced admixture (HPWRA) ",42.5,Standard curing,20.0,95.0,,"GB/T50081-2002, 2002; ASTM C143–C143M-15a, 2015",27.0,,100 x 100 x 100,"GB/T50081-2002, 2002; ASTM C39/C39M-18, 2018a",,,76,92,,109.0,,,,,"GB/T50081-2002, 2002; ASTM C496/C486M-17, 2017",11.6,,,,,,100 x 100 x 400,"GB/T50081-2002, 2002; ASTM C1609/C1609M-12, 2012",,,21.0,,,,,,,,,,,,,,,,,,,China,"Mechanical and fracture properties of ultra-high performance
concrete (UHPC) containing waste glass sand as partial replacement
material

https://doi.org/10.1016/j.jclepro.2020.123501",2020.0,Ref-93-Research
 UHPRC 100RS ,850.0,cement with compressive strength of 42.5 Mpa,42.5,195.5,0.0,,0.0,331.5,0.0,0.0,0.0,0.0,0.0,,0.0,0.0,0.0,0.0,0.0,,935.0,Natural River sand,0.6,Steel Fibres,148.75,13.0,0.18571428571428572,2000.0,,,,,,,,161.5," polycarboxylate based high performance water
reduced admixture (HPWRA) ",42.5,Standard curing,20.0,95.0,,"GB/T50081-2002, 2002; ASTM C143–C143M-15a, 2015",19.0,,100 x 100 x 100,"GB/T50081-2002, 2002; ASTM C39/C39M-18, 2018a",,,84,96,,122.0,,,,,"GB/T50081-2002, 2002; ASTM C496/C486M-17, 2017",11.8,,,,,,100 x 100 x 400,"GB/T50081-2002, 2002; ASTM C1609/C1609M-12, 2012",,,20.2,,,,,,,,,,,,,,,,,,,,,,
 UHPGC 100GS ,850.0,cement with compressive strength of 42.5 Mpa,42.5,195.5,0.0,,0.0,331.5,0.0,0.0,0.0,0.0,0.0,,0.0,0.0,0.0,0.0,935.0,Glass Sand ,0.0,,,Steel Fibres,148.75,13.0,0.18571428571428572,2000.0,,,,,,,,161.5," polycarboxylate based high performance water
reduced admixture (HPWRA) ",42.5,Standard curing,20.0,95.0,,"GB/T50081-2002, 2002; ASTM C143–C143M-15a, 2015",125.0,,100 x 100 x 100,"GB/T50081-2002, 2002; ASTM C39/C39M-18, 2018a",,,92,110,,136.0,,,,,"GB/T50081-2002, 2002; ASTM C496/C486M-17, 2017",12.2,,,,,,100 x 100 x 400,"GB/T50081-2002, 2002; ASTM C1609/C1609M-12, 2012",,,20.8,,,,,,,,,,,,,,,,,,,,,,
 75QS/25GS ,850.0,cement with compressive strength of 42.5 Mpa,42.5,195.5,0.0,,0.0,331.5,0.0,0.0,0.0,0.0,0.0,,0.0,0.0,0.0,0.0,233.75,Glass Sand ,701.25,Quartz sand,0.6,Steel Fibres,148.75,13.0,0.18571428571428572,2000.0,,,,,,,,161.5," polycarboxylate based high performance water
reduced admixture (HPWRA) ",42.5,Standard curing,20.0,95.0,,"GB/T50081-2002, 2002; ASTM C143–C143M-15a, 2015",32.0,,100 x 100 x 100,"GB/T50081-2002, 2002; ASTM C39/C39M-18, 2018a",,,84,95,,116.0,,,,,"GB/T50081-2002, 2002; ASTM C496/C486M-17, 2017",12.4,,,,,,100 x 100 x 400,"GB/T50081-2002, 2002; ASTM C1609/C1609M-12, 2012",,,21.2,,,,,,,,,,,,,,,,,,,,,,
 50QS/50GS ,850.0,cement with compressive strength of 42.5 Mpa,42.5,195.5,0.0,,0.0,331.5,0.0,0.0,0.0,0.0,0.0,,0.0,0.0,0.0,0.0,467.5,Glass Sand ,467.5,Quartz sand,0.6,Steel Fibres,148.75,13.0,0.18571428571428572,2000.0,,,,,,,,161.5," polycarboxylate based high performance water
reduced admixture (HPWRA) ",42.5,Standard curing,20.0,95.0,,"GB/T50081-2002, 2002; ASTM C143–C143M-15a, 2015",40.0,,100 x 100 x 100,"GB/T50081-2002, 2002; ASTM C39/C39M-18, 2018a",,,94,108,,134.0,,,,,"GB/T50081-2002, 2002; ASTM C496/C486M-17, 2017",12.0,,,,,,100 x 100 x 400,"GB/T50081-2002, 2002; ASTM C1609/C1609M-12, 2012",,,21.4,,,,,,,,,,,,,,,,,,,,,,
 25QS/75GS ,850.0,cement with compressive strength of 42.5 Mpa,42.5,195.5,0.0,,0.0,331.5,0.0,0.0,0.0,0.0,0.0,,0.0,0.0,0.0,0.0,701.25,Glass Sand ,233.75,Quartz sand,0.6,Steel Fibres,148.75,13.0,0.18571428571428572,2000.0,,,,,,,,161.5," polycarboxylate based high performance water
reduced admixture (HPWRA) ",42.5,Standard curing,20.0,95.0,,"GB/T50081-2002, 2002; ASTM C143–C143M-15a, 2015",88.0,,100 x 100 x 100,"GB/T50081-2002, 2002; ASTM C39/C39M-18, 2018a",,,100,112,,144.0,,,,,"GB/T50081-2002, 2002; ASTM C496/C486M-17, 2017",12.0,,,,,,100 x 100 x 400,"GB/T50081-2002, 2002; ASTM C1609/C1609M-12, 2012",,,20.8,,,,,,,,,,,,,,,,,,,,,,
 0QS/100GS ,850.0,cement with compressive strength of 42.5 Mpa,42.5,195.5,0.0,,0.0,331.5,0.0,0.0,0.0,0.0,0.0,,0.0,0.0,0.0,0.0,935.0,Glass Sand ,0.0,,,Steel Fibres,148.75,13.0,0.18571428571428572,2000.0,,,,,,,,161.5," polycarboxylate based high performance water
reduced admixture (HPWRA) ",42.5,Standard curing,20.0,95.0,,"GB/T50081-2002, 2002; ASTM C143–C143M-15a, 2015",125.0,,100 x 100 x 100,"GB/T50081-2002, 2002; ASTM C39/C39M-18, 2018a",,,92,110,,136.0,,,,,"GB/T50081-2002, 2002; ASTM C496/C486M-17, 2017",12.2,,,,,,100 x 100 x 400,"GB/T50081-2002, 2002; ASTM C1609/C1609M-12, 2012",,,20.8,,,,,,,,,,,,,,,,,,,,,,
 75RS/25GS ,850.0,cement with compressive strength of 42.5 Mpa,42.5,195.5,0.0,,0.0,331.5,0.0,0.0,0.0,0.0,0.0,,0.0,0.0,0.0,0.0,233.75,Glass Sand ,701.25,Natural River sand,0.6,Steel Fibres,148.75,13.0,0.18571428571428572,2000.0,,,,,,,,161.5," polycarboxylate based high performance water
reduced admixture (HPWRA) ",42.5,Standard curing,20.0,95.0,,"GB/T50081-2002, 2002; ASTM C143–C143M-15a, 2015",30.0,,100 x 100 x 100,"GB/T50081-2002, 2002; ASTM C39/C39M-18, 2018a",,,88,110,,124.0,,,,,"GB/T50081-2002, 2002; ASTM C496/C486M-17, 2017",11.8,,,,,,100 x 100 x 400,"GB/T50081-2002, 2002; ASTM C1609/C1609M-12, 2012",,,19.6,,,,,,,,,,,,,,,,,,,,,,
 50RS/50GS ,850.0,cement with compressive strength of 42.5 Mpa,42.5,195.5,0.0,,0.0,331.5,0.0,0.0,0.0,0.0,0.0,,0.0,0.0,0.0,0.0,467.5,Glass Sand ,467.5,Natural River sand,0.6,Steel Fibres,148.75,13.0,0.18571428571428572,2000.0,,,,,,,,161.5," polycarboxylate based high performance water
reduced admixture (HPWRA) ",42.5,Standard curing,20.0,95.0,,"GB/T50081-2002, 2002; ASTM C143–C143M-15a, 2015",38.0,,100 x 100 x 100,"GB/T50081-2002, 2002; ASTM C39/C39M-18, 2018a",,,92,111,,136.0,,,,,"GB/T50081-2002, 2002; ASTM C496/C486M-17, 2017",12.2,,,,,,100 x 100 x 400,"GB/T50081-2002, 2002; ASTM C1609/C1609M-12, 2012",,,20.0,,,,,,,,,,,,,,,,,,,,,,
 25RS/75GS ,850.0,cement with compressive strength of 42.5 Mpa,42.5,195.5,0.0,,0.0,331.5,0.0,0.0,0.0,0.0,0.0,,0.0,0.0,0.0,0.0,701.25,Glass Sand ,233.75,Natural River sand,0.6,Steel Fibres,148.75,13.0,0.18571428571428572,2000.0,,,,,,,,161.5," polycarboxylate based high performance water
reduced admixture (HPWRA) ",42.5,Standard curing,20.0,95.0,,"GB/T50081-2002, 2002; ASTM C143–C143M-15a, 2015",80.0,,100 x 100 x 100,"GB/T50081-2002, 2002; ASTM C39/C39M-18, 2018a",,,108,128,,156.0,,,,,"GB/T50081-2002, 2002; ASTM C496/C486M-17, 2017",12.4,,,,,,100 x 100 x 400,"GB/T50081-2002, 2002; ASTM C1609/C1609M-12, 2012",,,20.4,,,,,,,,,,,,,,,,,,,,,,
 CRT0 (control),854.0,ordinary Portland cement (P.O 42.5R),42.5,213.0,0.0,,0.0,0.0,0.0,0.0,0.0,0.0,0.0,,0.0,0.0,0.0,0.0,0.0,,1067.0,Natural River sand,1.18,Steel Fibers ,234.0,13.0,0.22,2850.0,200.0,,,,,,,167.74,polycarboxylate-based SP with a water reduction ,32.0,Standard curing,20.0,,,ASTM) C230/C230M-14.,,200.0,40 x 40 x 160 , (BS EN) 196–1:2016,,132,148,,,182.0,,198.0,,,,,,,,,,40 x 40 x 160 ,,,,39.5,,,,ASTM C642-13,,,4.75,ASTM C642-13,1.74,,,,,,,,,, China,"Utilization of waste cathode ray tube funnel glass for ultra-high
performance concrete 

https://doi.org/10.1016/j.jclepro.2019.119333",2019.0,Ref-94-Research
 CRT25         ,854.0,ordinary Portland cement (P.O 42.5R),42.5,213.0,0.0,,0.0,0.0,267.0,0.0,0.0,0.0,0.0,,0.0,0.0,0.0,0.0,0.0,,800.0,Natural River sand,1.18,Steel Fibers ,234.0,13.0,0.22,2850.0,200.0,,,,,,,167.74,polycarboxylate-based SP with a water reduction ,32.0,Standard curing,20.0,,,ASTM) C230/C230M-14.,,211.0,40 x 40 x 160 , (BS EN) 196–1:2016,,124,144,,,176.0,,188.0,,,,,,,,,,40 x 40 x 160 ,,,,38.0,,,,ASTM C642-13,,,5.09,ASTM C642-13,1.86,,,,,,,,,,,,,
 CRT50         ,854.0,ordinary Portland cement (P.O 42.5R),42.5,213.0,0.0,,0.0,0.0,533.5,0.0,0.0,0.0,0.0,,0.0,0.0,0.0,0.0,0.0,,533.5,Natural River sand,1.18,Steel Fibers ,234.0,13.0,0.22,2850.0,200.0,,,,,,,167.74,polycarboxylate-based SP with a water reduction ,32.0,Standard curing,20.0,,,ASTM) C230/C230M-14.,,214.0,40 x 40 x 160 , (BS EN) 196–1:2016,,123,138,,,170.0,,182.0,,,,,,,,,,40 x 40 x 160 ,,,,35.8,,,,ASTM C642-13,,,5.67,ASTM C642-13,2.06,,,,,,,,,,,,,
 CRT75         ,854.0,ordinary Portland cement (P.O 42.5R),42.5,213.0,0.0,,0.0,0.0,800.0,0.0,0.0,0.0,0.0,,0.0,0.0,0.0,0.0,0.0,,267.0,Natural River sand,1.18,Steel Fibers ,234.0,13.0,0.22,2850.0,200.0,,,,,,,167.74,polycarboxylate-based SP with a water reduction ,32.0,Standard curing,20.0,,,ASTM) C230/C230M-14.,,216.0,40 x 40 x 160 , (BS EN) 196–1:2016,,120,136,,,154.0,,174.0,,,,,,,,,,40 x 40 x 160 ,,,,32.0,,,,ASTM C642-13,,,6.57,ASTM C642-13,2.37,,,,,,,,,,,,,
 CRT100        ,854.0,ordinary Portland cement (P.O 42.5R),42.5,213.0,0.0,,0.0,0.0,1067.0,0.0,0.0,0.0,0.0,,0.0,0.0,0.0,0.0,0.0,,0.0,,,Steel Fibers ,234.0,13.0,0.22,2850.0,200.0,,,,,,,167.74,polycarboxylate-based SP with a water reduction ,32.0,Standard curing,20.0,,,ASTM) C230/C230M-14.,,212.0,40 x 40 x 160 , (BS EN) 196–1:2016,,120,134,,,148.0,,162.0,,,,,,,,,,40 x 40 x 160 ,,,,31.0,,,,ASTM C642-13,,,6.88,ASTM C642-13,2.4,,,,,,,,,,,,,
 WGP0     ,1170.7317073170732,Portland cement (P⋅II 52.5),52.5,292.6829268292683,0.0,,0.0,0.0,0.0,0.0,0.0,0.0,0.0,,0.0,0.0,0.0,0.0,263.41,Silica Flour ,673.1707317073171,Natural River sand,0.6,PE ,19.4,12.0,0.024,2800.0,116.0,,,,,,,210.73170731707316," polycarboxylate-based high range 
water reducing admixture (HRWRA)",14.0487804878049,Standard Curing ,22.0,95.0,,EN 1015-3,,142.0,40 x 40 x 160 ,,,,105,,,150.0,,155.0,,43.1,,,,38.84,,,,40 x 40 x 160 ,ASTM E 399-12,,,37.5,,,,,,,,,,,,,,,,,,,,,,
 WGP10    ,1024.390243902439,Portland cement (P⋅II 52.5),52.5,292.6829268292683,0.0,,0.0,0.0,146.34146341463415,0.0,0.0,0.0,0.0,,0.0,0.0,0.0,0.0,263.41,Silica Flour ,673.1707317073171,Natural River sand,0.6,PE ,19.4,12.0,0.024,2800.0,116.0,,,,,,,210.73170731707316," polycarboxylate-based high range 
water reducing admixture (HRWRA)",14.0487804878049,Standard Curing ,22.0,95.0,,EN 1015-3,,148.0,40 x 40 x 160 ,,,,98,,,152.0,,158.0,,50.7,,,,43.22,,,,40 x 40 x 160 ,ASTM E 399-12,,,38.5,,,,,,,,,,,,,,,,,,,,,,
 WGP20    ,878.0487804878048,Portland cement (P⋅II 52.5),52.5,292.6829268292683,0.0,,0.0,0.0,292.6829268292683,0.0,0.0,0.0,0.0,,0.0,0.0,0.0,0.0,263.41,Silica Flour ,673.1707317073171,Natural River sand,0.6,PE ,19.4,12.0,0.024,2800.0,116.0,,,,,,,210.73170731707316," polycarboxylate-based high range 
water reducing admixture (HRWRA)",14.0487804878049,Standard Curing ,22.0,95.0,,EN 1015-3,,152.0,40 x 40 x 160 ,,,,92,,,142.0,,150.0,,39.8,,,,37.38,,,,40 x 40 x 160 ,ASTM E 399-12,,,37.0,,,,,,,,,,,,,,,,,,,,,,
 WGP30    ,731.7073170731708,Portland cement (P⋅II 52.5),52.5,292.6829268292683,0.0,,0.0,0.0,439.0243902439024,0.0,0.0,0.0,0.0,,0.0,0.0,0.0,0.0,263.41,Silica Flour ,673.1707317073171,Natural River sand,0.6,PE ,19.4,12.0,0.024,2800.0,116.0,,,,,,,210.73170731707316," polycarboxylate-based high range 
water reducing admixture (HRWRA)",14.0487804878049,Standard Curing ,22.0,95.0,,EN 1015-3,,155.0,40 x 40 x 160 ,,,,82,,,136.0,,143.0,,27.7,,,,34.27,,,,40 x 40 x 160 ,ASTM E 399-12,,,35.8,,,,,,,,,,,,,,,,,,,,,,
 0.1SF + W0.23 + PE,926.4705882352943,P∙II 52.5 Portland cement (PC),52.5,154.41176470588238,0.0,,463.23529411764713,0.0,0.0,0.0,0.0,0.0,0.0,,0.0,0.0,0.0,0.0,0.0,,555.8823529411766,Natural River sand,0.5,PE ,19.4,12.0,0.024,2800.0,116.0,,,,,,,355.1470588235295,polycarboxylate superplasticizer from Sika,30.882352941176478,Steam Curing ,85.0,,,,,,40 x 40 x 40 ,,,,,,,92.0,,,,,JSCE ,,3.06,5.66,3.09,,,40 x 40 x 160 ,BS EN 196-1,,,20.0,,,,,,,3.98,,,,,,,,,,,,China,"The connection between microscopic and macroscopic properties of ultra_x0002_high strength and ultra-high ductility cementitious composites (UHS_x0002_UHDCC)

https://www.sciencedirect.com/science/article/pii/S1359836818326076",2018.0,Ref-96-Research
 0.2SF + W0.23 + PE,926.4705882352943,P∙II 52.5 Portland cement (PC),52.5,308.82352941176475,0.0,,308.82352941176475,0.0,0.0,0.0,0.0,0.0,0.0,,0.0,0.0,0.0,0.0,0.0,,555.8823529411766,Natural River sand,0.5,PE ,19.4,12.0,0.024,2800.0,116.0,,,,,,,355.1470588235295,polycarboxylate superplasticizer from Sika,30.882352941176478,Steam Curing ,85.0,,,,,,40 x 40 x 40 ,,,,,,,118.0,,,,,JSCE ,,3.29,5.89,3.23,,,40 x 40 x 160 ,BS EN 196-1,,,22.0,,,,,,,3.58,,,,,,,,,,,,,,,
 0.3SF + W0.23 + PE,926.4705882352943,P∙II 52.5 Portland cement (PC),52.5,463.23529411764713,0.0,,154.41176470588238,0.0,0.0,0.0,0.0,0.0,0.0,,0.0,0.0,0.0,0.0,0.0,,555.882352941177,Natural River sand,0.5,PE ,19.4,12.0,0.024,2800.0,116.0,,,,,,,355.14705882352945,polycarboxylate superplasticizer from Sika,30.882352941176475,Steam Curing ,85.0,,,,,,40 x 40 x 40 ,,,,,,,126.0,,,,,JSCE ,,3.61,6.35,4.42,,,40 x 40 x 160 ,BS EN 196-1,,,24.0,,,,,,,2.99,,,,,,,,,,,,,,,
 0.4SF + W0.23 + PE,926.4705882352943,P∙II 52.5 Portland cement (PC),52.5,617.6470588235295,0.0,,0.0,0.0,0.0,0.0,0.0,0.0,0.0,,0.0,0.0,0.0,0.0,0.0,,555.882352941177,Natural River sand,0.5,PE ,19.4,12.0,0.024,2800.0,116.0,,,,,,,355.1470588235295,polycarboxylate superplasticizer from Sika,30.882352941176478,Steam Curing ,85.0,,,,,,40 x 40 x 40 ,,,,,,,152.0,,,,,JSCE ,,3.89,6.55,4.71,,,40 x 40 x 160 ,BS EN 196-1,,,28.0,,,,,,,2.35,,,,,,,,,,,,,,,
 0.4SF + W0.21 + PE,926.4705882352943,P∙II 52.5 Portland cement (PC),52.5,617.6470588235295,0.0,,0.0,0.0,0.0,0.0,0.0,0.0,0.0,,0.0,0.0,0.0,0.0,0.0,,555.882352941177,Natural River sand,0.5,PE ,19.4,12.0,0.024,2800.0,116.0,,,,,,,324.264705882353,polycarboxylate superplasticizer from Sika,54.04411764705884,Steam Curing ,85.0,,,,,,40 x 40 x 40 ,,,,,,,158.0,,,,,JSCE ,,5.52,6.74,6.06,,,40 x 40 x 160 ,BS EN 196-1,,,30.0,,,,,,,2.27,,,,,,,,,,,,,,,
 0.4SF + W0.19 + PE,926.4705882352943,P∙II 52.5 Portland cement (PC),52.5,617.6470588235295,0.0,,0.0,0.0,0.0,0.0,0.0,0.0,0.0,,0.0,0.0,0.0,0.0,0.0,,555.882352941177,Natural River sand,0.5,PE ,19.4,12.0,0.024,2800.0,116.0,,,,,,,293.3823529411765,polycarboxylate superplasticizer from Sika,77.2058823529412,Steam Curing ,85.0,,,,,,40 x 40 x 40 ,,,,,,,162.0,,,,,JSCE ,,5.78,7.0,6.53,,,40 x 40 x 160 ,BS EN 196-1,,,34.0,,,,,,,1.88,,,,,,,,,,,,,,,
 0.4SF + W0.17 + PE,926.4705882352943,P∙II 52.5 Portland cement (PC),52.5,617.6470588235295,0.0,,0.0,0.0,0.0,0.0,0.0,0.0,0.0,,0.0,0.0,0.0,0.0,0.0,,555.882352941177,Natural River sand,0.5,PE ,19.4,12.0,0.024,2800.0,116.0,,,,,,,262.50000000000006,polycarboxylate superplasticizer from Sika,101.91176470588238,Steam Curing ,85.0,,,,,,40 x 40 x 40 ,,,,,,,167.0,,,,,JSCE ,,6.06,6.65,4.98,,,40 x 40 x 160 ,BS EN 196-1,,,32.0,,,,,,,1.66,,,,,,,,,,,,,,,
 0.4SF + W0.15 + PE,926.4705882352943,P∙II 52.5 Portland cement (PC),52.5,617.6470588235295,0.0,,0.0,0.0,0.0,0.0,0.0,0.0,0.0,,0.0,0.0,0.0,0.0,0.0,,555.882352941177,Natural River sand,0.5,PE ,19.4,12.0,0.024,2800.0,116.0,,,,,,,231.61764705882356,polycarboxylate superplasticizer from Sika,123.52941176470591,Steam Curing ,85.0,,,,,,40 x 40 x 40 ,,,,,,,167.0,,,,,JSCE ,,6.19,6.32,4.18,,,40 x 40 x 160 ,BS EN 196-1,,,30.0,,,,,,,1.54,,,,,,,,,,,,,,,
,700.0,Ordinary Portland cement 52.5R (OPC),52.5,150.0,0.0,,100.0,0.0,0.0,0.0,0.0,750.0,0.0,,0.0,0.0,0.0,0.0,0.0,,500.0,Silica sand ,0.2,PE ,20.0,18.0,0.024,2400.0,100.0,,,,,,,230.0,"Polycarboxylate-based high range water reducer
(HRWR)",25.0,Standard Curing ,,,,,,,Cylinder 100 x 200,ASTM C469 ,,,,,,119.6,,,ASTM C469 ,44.3,JSCE ,,9.19,16.46,8.0,,,,,,,,,,,,,,,,,,,,,,,,,, China,"Structural behaviors of ultra-high performance engineered cementitious
composites (UHP-ECC) beams subjected to bending-experimental study

https://doi.org/10.1016/j.conbuildmat.2018.05.122",2018.0,Ref-97-Research
0.1SF + W0.23 + PE,926.4705882352943,"Portland cement (PC, P⋅II 52.5)",52.5,154.41176470588238,0.0,,463.23529411764713,0.0,0.0,0.0,0.0,0.0,0.0,,0.0,0.0,0.0,0.0,0.0,,555.8823529411766,Natural River sand,0.5,,,,,,,,,,,,,355.1470588235295,polycarboxylate superplasticizer from Sika,30.882352941176478,Standard Curing ,20.0,90.0,,,,,40 x 40 x 40 ,GB/T 17671-2020,,,,,,92.0,,,,,JSCE ,,,,,,,40 x 40 x 160 ,GB/T 17671-2020 and ASTM/C1609,,,17.0,,,,,,,,,,,,,,,,,,,China,"The investigating on mechanical properties of ultra-high strength and 
ultra-high ductility cementitious composites (UHS-UHDCC) 

https://doi.org/10.1016/j.jobe.2021.102486",2021.0,Ref-98-Research
0.2SF + W0.23 + PE,926.4705882352943,"Portland cement (PC, P⋅II 52.5)",52.5,308.82352941176475,0.0,,308.82352941176475,0.0,0.0,0.0,0.0,0.0,0.0,,0.0,0.0,0.0,0.0,0.0,,555.8823529411766,Natural River sand,0.5,,,,,,,,,,,,,355.1470588235295,polycarboxylate superplasticizer from Sika,30.882352941176478,Standard Curing ,20.0,90.0,,,,,40 x 40 x 40 ,GB/T 17671-2020,,,,,,114.0,,,,,JSCE ,,,,,,,40 x 40 x 160 ,GB/T 17671-2020 and ASTM/C1609,,,18.0,,,,,,,,,,,,,,,,,,,,,,
0.3SF + W0.23 + PE,926.4705882352943,"Portland cement (PC, P⋅II 52.5)",52.5,463.23529411764713,0.0,,154.41176470588238,0.0,0.0,0.0,0.0,0.0,0.0,,0.0,0.0,0.0,0.0,0.0,,555.8823529411766,Natural River sand,0.5,,,,,,,,,,,,,355.1470588235295,polycarboxylate superplasticizer from Sika,30.882352941176478,Standard Curing ,20.0,90.0,,,,,40 x 40 x 40 ,GB/T 17671-2020,,,,,,124.0,,,,,JSCE ,,,,,,,40 x 40 x 160 ,GB/T 17671-2020 and ASTM/C1609,,,19.9,,,,,,,,,,,,,,,,,,,,,,
0.4SF + W0.23 + PE,926.4705882352943,"Portland cement (PC, P⋅II 52.5)",52.5,617.6470588235295,0.0,,0.0,0.0,0.0,0.0,0.0,0.0,0.0,,0.0,0.0,0.0,0.0,0.0,,555.8823529411766,Natural River sand,0.5,,,,,,,,,,,,,355.1470588235295,polycarboxylate superplasticizer from Sika,30.882352941176478,Standard Curing ,20.0,90.0,,,,,40 x 40 x 40 ,GB/T 17671-2020,,,,,,140.0,,,,,JSCE ,,,,,,,40 x 40 x 160 ,GB/T 17671-2020 and ASTM/C1609,,,20.3,,,,,,,,,,,,,,,,,,,,,,
0.4SF + PE,926.4705882352943,"Portland cement (PC, P⋅II 52.5)",52.5,617.6470588235295,0.0,,0.0,0.0,0.0,0.0,0.0,0.0,0.0,,0.0,0.0,0.0,0.0,0.0,,555.8823529411766,Natural River sand,0.5,,,,,,,,,,,,,324.264705882353,polycarboxylate superplasticizer from Sika,54.04411764705884,Standard Curing ,20.0,90.0,,,,,40 x 40 x 40 ,GB/T 17671-2020,,,,,,145.0,,,,,JSCE ,,,,,,,40 x 40 x 160 ,GB/T 17671-2020 and ASTM/C1609,,,21.5,,,,,,,,,,,,,,,,,,,,,,
0.4SF + W0.19 + PE,926.4705882352943,"Portland cement (PC, P⋅II 52.5)",52.5,617.6470588235295,0.0,,0.0,0.0,0.0,0.0,0.0,0.0,0.0,,0.0,0.0,0.0,0.0,0.0,,555.8823529411766,Natural River sand,0.5,,,,,,,,,,,,,293.3823529411765,polycarboxylate superplasticizer from Sika,77.2058823529412,Standard Curing ,20.0,90.0,,,,,40 x 40 x 40 ,GB/T 17671-2020,,,,,,154.0,,,,,JSCE ,,,,,,,40 x 40 x 160 ,GB/T 17671-2020 and ASTM/C1609,,,22.5,,,,,,,,,,,,,,,,,,,,,,
0.4SF + W0.17 + PE,926.4705882352943,"Portland cement (PC, P⋅II 52.5)",52.5,617.6470588235295,0.0,,0.0,0.0,0.0,0.0,0.0,0.0,0.0,,0.0,0.0,0.0,0.0,0.0,,555.8823529411766,Natural River sand,0.5,,,,,,,,,,,,,262.50000000000006,polycarboxylate superplasticizer from Sika,101.91176470588238,Standard Curing ,20.0,90.0,,,,,40 x 40 x 40 ,GB/T 17671-2020,,,,,,160.0,,,,,JSCE ,,,,,,,40 x 40 x 160 ,GB/T 17671-2020 and ASTM/C1609,,,24.5,,,,,,,,,,,,,,,,,,,,,,
0.4SF + W0.15 + PE,926.4705882352943,"Portland cement (PC, P⋅II 52.5)",52.5,617.6470588235295,0.0,,0.0,0.0,0.0,0.0,0.0,0.0,0.0,,0.0,0.0,0.0,0.0,0.0,,555.8823529411766,Natural River sand,0.5,,,,,,,,,,,,,231.61764705882356,polycarboxylate superplasticizer from Sika,123.52941176470591,Standard Curing ,20.0,90.0,,,,,40 x 40 x 40 ,GB/T 17671-2020,,,,,,171.0,,,,,JSCE ,,,,,,,40 x 40 x 160 ,GB/T 17671-2020 and ASTM/C1609,,,25.0,,,,,,,,,,,,,,,,,,,,,,
0.1SF + W0.23 + PE,926.4705882352943,"Portland cement (PC, P⋅II 52.5)",52.5,154.41176470588238,0.0,,463.23529411764713,0.0,0.0,0.0,0.0,0.0,0.0,,0.0,0.0,0.0,0.0,0.0,,555.8823529411766,Natural River sand,0.5,PE ,19.4,12.0,0.024,2900.0,116.0,,,,,,,355.1470588235295,polycarboxylate superplasticizer from Sika,30.882352941176478,Standard Curing ,20.0,90.0,,,,,40 x 40 x 40 ,GB/T 17671-2020,,,,,,95.0,,,,,JSCE ,,,5.66,3.09,,,40 x 40 x 160 ,GB/T 17671-2020 and ASTM/C1609,,13.98,20.5,,,,,,,,,,,,,,,,,,,,,,
0.2SF + W0.23 + PE,926.4705882352943,"Portland cement (PC, P⋅II 52.5)",52.5,308.82352941176475,0.0,,308.82352941176475,0.0,0.0,0.0,0.0,0.0,0.0,,0.0,0.0,0.0,0.0,0.0,,555.8823529411766,Natural River sand,0.5,PE ,19.4,12.0,0.024,2900.0,116.0,,,,,,,355.1470588235295,polycarboxylate superplasticizer from Sika,30.882352941176478,Standard Curing ,20.0,90.0,,,,,40 x 40 x 40 ,GB/T 17671-2020,,,,,,120.0,,,,,JSCE ,,,5.89,3.23,,,40 x 40 x 160 ,GB/T 17671-2020 and ASTM/C1609,,15.48,22.5,,,,,,,,,,,,,,,,,,,,,,
0.3SF + W0.23 + PE,926.4705882352943,"Portland cement (PC, P⋅II 52.5)",52.5,463.23529411764713,0.0,,154.41176470588238,0.0,0.0,0.0,0.0,0.0,0.0,,0.0,0.0,0.0,0.0,0.0,,555.8823529411766,Natural River sand,0.5,PE ,19.4,12.0,0.024,2900.0,116.0,,,,,,,355.1470588235295,polycarboxylate superplasticizer from Sika,30.882352941176478,Standard Curing ,20.0,90.0,,,,,40 x 40 x 40 ,GB/T 17671-2020,,,,,,129.0,,,,,JSCE ,,,6.35,4.42,,,40 x 40 x 160 ,GB/T 17671-2020 and ASTM/C1609,,17.09,25.0,,,,,,,,,,,,,,,,,,,,,,
0.4SF + W0.23 + PE,926.4705882352943,"Portland cement (PC, P⋅II 52.5)",52.5,617.6470588235295,0.0,,0.0,0.0,0.0,0.0,0.0,0.0,0.0,,0.0,0.0,0.0,0.0,0.0,,555.8823529411766,Natural River sand,0.5,PE ,19.4,12.0,0.024,2900.0,116.0,,,,,,,355.1470588235295,polycarboxylate superplasticizer from Sika,30.882352941176478,Standard Curing ,20.0,90.0,,,,,40 x 40 x 40 ,GB/T 17671-2020,,,,,,148.0,,,,,JSCE ,,,6.55,4.71,,,40 x 40 x 160 ,GB/T 17671-2020 and ASTM/C1609,,18.33,29.0,,,,,,,,,,,,,,,,,,,,,,
0.4SF + PE,926.4705882352943,"Portland cement (PC, P⋅II 52.5)",52.5,617.6470588235295,0.0,,0.0,0.0,0.0,0.0,0.0,0.0,0.0,,0.0,0.0,0.0,0.0,0.0,,555.8823529411766,Natural River sand,0.5,PE ,19.4,12.0,0.024,2900.0,116.0,,,,,,,324.264705882353,polycarboxylate superplasticizer from Sika,54.04411764705884,Standard Curing ,20.0,90.0,,,,,40 x 40 x 40 ,GB/T 17671-2020,,,,,,156.0,,,,,JSCE ,,,6.74,6.06,,,40 x 40 x 160 ,GB/T 17671-2020 and ASTM/C1609,,19.45,31.0,,,,,,,,,,,,,,,,,,,,,,
0.4SF + W0.19 + PE,926.4705882352943,"Portland cement (PC, P⋅II 52.5)",52.5,617.6470588235295,0.0,,0.0,0.0,0.0,0.0,0.0,0.0,0.0,,0.0,0.0,0.0,0.0,0.0,,555.8823529411766,Natural River sand,0.5,PE ,19.4,12.0,0.024,2900.0,116.0,,,,,,,293.3823529411765,polycarboxylate superplasticizer from Sika,77.2058823529412,Standard Curing ,20.0,90.0,,,,,40 x 40 x 40 ,GB/T 17671-2020,,,,,,163.0,,,GB/T 50081-2016,54.0,JSCE ,,,7.0,6.53,,,40 x 40 x 160 ,GB/T 17671-2020 and ASTM/C1609,,20.46,34.5,,,,,,,,,,,,,,,,,,,,,,
0.4SF + W0.17 + PE,926.4705882352943,"Portland cement (PC, P⋅II 52.5)",52.5,617.6470588235295,0.0,,0.0,0.0,0.0,0.0,0.0,0.0,0.0,,0.0,0.0,0.0,0.0,0.0,,555.8823529411766,Natural River sand,0.5,PE ,19.4,12.0,0.024,2900.0,116.0,,,,,,,262.50000000000006,polycarboxylate superplasticizer from Sika,101.91176470588238,Standard Curing ,20.0,90.0,,,,,40 x 40 x 40 ,GB/T 17671-2020,,,,,,169.0,,,,,JSCE ,,,6.65,4.98,,,40 x 40 x 160 ,GB/T 17671-2020 and ASTM/C1609,,19.39,32.5,,,,,,,,,,,,,,,,,,,,,,
0.4SF + W0.15 + PE,926.4705882352943,"Portland cement (PC, P⋅II 52.5)",52.5,617.6470588235295,0.0,,0.0,0.0,0.0,0.0,0.0,0.0,0.0,,0.0,0.0,0.0,0.0,0.0,,555.8823529411766,Natural River sand,0.5,PE ,19.4,12.0,0.024,2900.0,116.0,,,,,,,231.61764705882356,polycarboxylate superplasticizer from Sika,123.52941176470591,Standard Curing ,20.0,90.0,,,,,40 x 40 x 40 ,GB/T 17671-2020,,,,,,169.0,,,,,JSCE ,,,6.32,4.18,,,40 x 40 x 160 ,GB/T 17671-2020 and ASTM/C1609,,17.78,31.3,,,,,,,,,,,,,,,,,,,,,,
R0,759.0, Ordinary Portland cement grade of 42.5 Mpa,42.5,227.0,0.0,,0.0,266.0,0.0,0.0,0.0,0.0,0.0,,0.0,0.0,0.0,0.0,0.0,,888.0,Natural River sand,,Steel Fibers ,156.0,13.0,0.2,,,,,,,,,178.0, polycarboxylate based superplasticizer with a water-reducing,19.0,Standard Curing ,20.0,95.0,,GB/T2419-2005,,199.5,100 x 100 x 100,GB/T 17671-1999,,97,112,,,125.0,,,,,,,,,,,,40 x 40 x 160 ,GB/T 17671-1999,,,24.7,,,,,,,,,,,,,,,,,,,China,"Mechanical behavior of ultra-high performance concrete (UHPC) using
recycled fine aggregate cured under different conditions and the
mechanism based on integrated microstructural parameters

https://doi.org/10.1016/j.conbuildmat.2018.10.117",2018.0,Ref-99-Research
R25,759.0, Ordinary Portland cement grade of 42.5 Mpa,42.5,227.0,0.0,,0.0,266.0,0.0,0.0,0.0,0.0,0.0,,0.0,0.0,0.0,0.0,222.0,Recycled Fine Aggregate,666.0,Natural River sand,,Steel Fibers ,156.0,13.0,0.2,,,,,,,,,178.0, polycarboxylate based superplasticizer with a water-reducing,19.0,Standard Curing ,20.0,95.0,,GB/T2419-2005,,196.0,100 x 100 x 100,GB/T 17671-1999,,98,114,,,123.0,,,,,,,,,,,,40 x 40 x 160 ,GB/T 17671-1999,,,23.6,,,,,,,,,,,,,,,,,,,,,,
R50,759.0, Ordinary Portland cement grade of 42.5 Mpa,42.5,227.0,0.0,,0.0,266.0,0.0,0.0,0.0,0.0,0.0,,0.0,0.0,0.0,0.0,444.0,Recycled Fine Aggregate,444.0,Natural River sand,,Steel Fibers ,156.0,13.0,0.2,,,,,,,,,178.0, polycarboxylate based superplasticizer with a water-reducing,19.0,Standard Curing ,20.0,95.0,,GB/T2419-2005,,191.0,100 x 100 x 100,GB/T 17671-1999,,91,109,,,119.0,,,,,,,,,,,,40 x 40 x 160 ,GB/T 17671-1999,,,22.7,,,,,,,,,,,,,,,,,,,,,,
R75,759.0, Ordinary Portland cement grade of 42.5 Mpa,42.5,227.0,0.0,,0.0,266.0,0.0,0.0,0.0,0.0,0.0,,0.0,0.0,0.0,0.0,666.0,Recycled Fine Aggregate,222.0,Natural River sand,,Steel Fibers ,156.0,13.0,0.2,,,,,,,,,178.0, polycarboxylate based superplasticizer with a water-reducing,19.0,Standard Curing ,20.0,95.0,,GB/T2419-2005,,185.0,100 x 100 x 100,GB/T 17671-1999,,86,106,,,115.0,,,,,,,,,,,,40 x 40 x 160 ,GB/T 17671-1999,,,22.4,,,,,,,,,,,,,,,,,,,,,,
R100,759.0, Ordinary Portland cement grade of 42.5 Mpa,42.5,227.0,0.0,,0.0,266.0,0.0,0.0,0.0,0.0,0.0,,0.0,0.0,0.0,0.0,888.0,Recycled Fine Aggregate,0.0,,,Steel Fibers ,156.0,13.0,0.2,,,,,,,,,178.0, polycarboxylate based superplasticizer with a water-reducing,19.0,Standard Curing ,20.0,95.0,,GB/T2419-2005,,182.0,100 x 100 x 100,GB/T 17671-1999,,84,104,,,113.0,,,,,,,,,,,,40 x 40 x 160 ,GB/T 17671-1999,,,21.5,,,,,,,,,,,,,,,,,,,,,,
R0,759.0, Ordinary Portland cement grade of 42.5 Mpa,42.5,227.0,0.0,,0.0,266.0,0.0,0.0,0.0,0.0,0.0,,0.0,0.0,0.0,0.0,0.0,,888.0,Natural River sand,,Steel Fibers ,156.0,13.0,0.2,,,,,,,,,178.0, polycarboxylate based superplasticizer with a water-reducing,19.0,Autoclave Curing ,200.0,,1.2 MPa in 7 hrs,GB/T2419-2005,,199.5,100 x 100 x 100,GB/T 17671-1999,,158,162,,,165.0,,,,,,,,,,,,40 x 40 x 160 ,GB/T 17671-1999,,,38.2,,,,,,,,,,,,,,,,,,,,,,
R25,759.0, Ordinary Portland cement grade of 42.5 Mpa,42.5,227.0,0.0,,0.0,266.0,0.0,0.0,0.0,0.0,0.0,,0.0,0.0,0.0,0.0,222.0,Recycled Fine Aggregate,666.0,Natural River sand,,Steel Fibers ,156.0,13.0,0.2,,,,,,,,,178.0, polycarboxylate based superplasticizer with a water-reducing,19.0,Autoclave Curing ,200.0,,1.2 MPa in 7 hrs,GB/T2419-2005,,196.0,100 x 100 x 100,GB/T 17671-1999,,156,161,,,162.0,,,,,,,,,,,,40 x 40 x 160 ,GB/T 17671-1999,,,36.8,,,,,,,,,,,,,,,,,,,,,,
R50,759.0, Ordinary Portland cement grade of 42.5 Mpa,42.5,227.0,0.0,,0.0,266.0,0.0,0.0,0.0,0.0,0.0,,0.0,0.0,0.0,0.0,444.0,Recycled Fine Aggregate,444.0,Natural River sand,,Steel Fibers ,156.0,13.0,0.2,,,,,,,,,178.0, polycarboxylate based superplasticizer with a water-reducing,19.0,Autoclave Curing ,200.0,,1.2 MPa in 7 hrs,GB/T2419-2005,,191.0,100 x 100 x 100,GB/T 17671-1999,,149,152,,,154.0,,,,,,,,,,,,40 x 40 x 160 ,GB/T 17671-1999,,,34.8,,,,,,,,,,,,,,,,,,,,,,
R75,759.0, Ordinary Portland cement grade of 42.5 Mpa,42.5,227.0,0.0,,0.0,266.0,0.0,0.0,0.0,0.0,0.0,,0.0,0.0,0.0,0.0,666.0,Recycled Fine Aggregate,222.0,Natural River sand,,Steel Fibers ,156.0,13.0,0.2,,,,,,,,,178.0, polycarboxylate based superplasticizer with a water-reducing,19.0,Autoclave Curing ,200.0,,1.2 MPa in 7 hrs,GB/T2419-2005,,185.0,100 x 100 x 100,GB/T 17671-1999,,146,148,,,150.0,,,,,,,,,,,,40 x 40 x 160 ,GB/T 17671-1999,,,32.8,,,,,,,,,,,,,,,,,,,,,,
R100,759.0, Ordinary Portland cement grade of 42.5 Mpa,42.5,227.0,0.0,,0.0,266.0,0.0,0.0,0.0,0.0,0.0,,0.0,0.0,0.0,0.0,888.0,Recycled Fine Aggregate,0.0,,,Steel Fibers ,156.0,13.0,0.2,,,,,,,,,178.0, polycarboxylate based superplasticizer with a water-reducing,19.0,Autoclave Curing ,200.0,,1.2 MPa in 7 hrs,GB/T2419-2005,,182.0,100 x 100 x 100,GB/T 17671-1999,,142,144,,,150.0,,,,,,,,,,,,40 x 40 x 160 ,GB/T 17671-1999,,,31.7,,,,,,,,,,,,,,,,,,,,,,
GP0,700.0,P.O 42.5 grade cement,42.5,100.0,0.0,,0.0,0.0,0.0,0.0,0.0,200.0,0.0,,0.0,0.0,0.0,0.0,0.0,,1000.0,Locally available sand,,Steel Fibers ,156.0,13.0,0.16,,,,,,,,,160.0,Polycarboxylate superplasticizer (PCE) ,15.0,Standard Curing ,20.0,90.0,,GB/T17671-2021,,226.0,40 x 40 x 160 ,GB/T17671-2021,,78.1,92.6,,,106.5,,,GB/T17671-2021,44.0,,,,,,,,,,,,,,,,,,,,,,,,,,,,,,,China,"Preparation of sustainable ultra-high performance concrete (UHPC) with ultra-fine glass powder as multi-dimensional substitute material 

https://doi.org/10.1016/j.conbuildmat.2023.132857",2023.0,Ref-100-Research
nGP20,700.0,P.O 42.5 grade cement,42.5,80.0,0.0,,0.0,0.0,20.0,0.0,0.0,200.0,0.0,,0.0,0.0,0.0,0.0,0.0,,1000.0,Locally available sand,,Steel Fibers ,156.0,13.0,0.16,,,,,,,,,160.0,Polycarboxylate superplasticizer (PCE) ,15.0,Standard Curing ,20.0,90.0,,GB/T17671-2021,,220.0,40 x 40 x 160 ,GB/T17671-2021,,82.6,93.4,,,118.9,,,,,,,,,,,,,,,,,,,,,,,,,,,,,,,,,,,,,,
nGP40,700.0,P.O 42.5 grade cement,42.5,60.0,0.0,,0.0,0.0,40.0,0.0,0.0,200.0,0.0,,0.0,0.0,0.0,0.0,0.0,,1000.0,Locally available sand,,Steel Fibers ,156.0,13.0,0.16,,,,,,,,,160.0,Polycarboxylate superplasticizer (PCE) ,15.0,Standard Curing ,20.0,90.0,,GB/T17671-2021,,214.0,40 x 40 x 160 ,GB/T17671-2021,,84.4,98.5,,,120.8,,,GB/T17671-2021,60.0,,,,,,,,,,,,,,,,,,,,,,,,,,,,,,,,,,
nGP60,700.0,P.O 42.5 grade cement,42.5,40.0,0.0,,0.0,0.0,60.0,0.0,0.0,200.0,0.0,,0.0,0.0,0.0,0.0,0.0,,1000.0,Locally available sand,,Steel Fibers ,156.0,13.0,0.16,,,,,,,,,160.0,Polycarboxylate superplasticizer (PCE) ,15.0,Standard Curing ,20.0,90.0,,GB/T17671-2021,,207.0,40 x 40 x 160 ,GB/T17671-2021,,86.4,102.7,,,124.9,,,GB/T17671-2021,68.0,,,,,,,,,,,,,,,,,,,,,,,,,,,,,,,,,,
nGP80,700.0,P.O 42.5 grade cement,42.5,20.0,0.0,,0.0,0.0,80.0,0.0,0.0,200.0,0.0,,0.0,0.0,0.0,0.0,0.0,,1000.0,Locally available sand,,Steel Fibers ,156.0,13.0,0.16,,,,,,,,,160.0,Polycarboxylate superplasticizer (PCE) ,15.0,Standard Curing ,20.0,90.0,,GB/T17671-2021,,203.0,40 x 40 x 160 ,GB/T17671-2021,,82.9,96.8,,,115.7,,,GB/T17671-2021,52.0,,,,,,,,,,,,,,,,,,,,,,,,,,,,,,,,,,
mGP50,700.0,P.O 42.5 grade cement,42.5,100.0,0.0,,0.0,0.0,100.0,0.0,0.0,100.0,0.0,,0.0,0.0,0.0,0.0,0.0,,1000.0,Locally available sand,,Steel Fibers ,156.0,13.0,0.16,,,,,,,,,160.0,Polycarboxylate superplasticizer (PCE) ,15.0,Standard Curing ,20.0,90.0,,GB/T17671-2021,,235.0,40 x 40 x 160 ,GB/T17671-2021,,83.9,90.6,,,120.5,,,GB/T17671-2021,60.0,,,,,,,,,,,,,,,,,,,,,,,,,,,,,,,,,,
