Repository: Jocund96/Data-to-Design-ML

# Data

The datasets required by the S1 Linear Family workflows are included in this
directory.

| Dataset | Path | Purpose |
|---|---|---|
| Raw UCI Concrete | `raw/uci_concrete_data.xlsx` | Exploratory analysis and cleaning |
| UCI Concrete | `processed/uci_concrete_clean_engineered.csv` | Baseline and representation experiments |
| UHPC workbook | `raw/UHPC Dataset  (Version-2).xlsx` | Original UHPC import |
| Target-filtered UHPC | `processed/uhpc_rows_with_28day_target.csv` | Semantic missingness experiments |
| Shared semantic UHPC | `processed/shared_strategies/uhpc_semantic_50/` | Row-mixed, publication, uncertainty, and attribution experiments |

File: S1_Linear/data/processed/week6_semantic_cleaned.csv (part 12 of 17)
900.0,"Ordinary Portland cement
ASTM C150 type I",,220.0,0.0,not_applicable,0.0,0.0,0.0,0.0,0.0,0.0,94.0,Steel Slag,0.0,0.0,0.0,0.0,0.0,not_applicable,942.0,Fine dune sand,0.6,Straight Steel Fibers,157.0,12.7,0.15,2500.0,,not_applicable,0.0,,,,,162.0,polycarboxylic-based ether hyperplasticiser,40.0,Standard Curing,22.0,,,153.0
900.0,"Ordinary Portland cement
ASTM C150 type I",,220.0,0.0,not_applicable,0.0,0.0,0.0,0.0,0.0,0.0,177.0,Steel Slag,0.0,0.0,0.0,0.0,0.0,not_applicable,886.0,Fine dune sand,0.6,Straight Steel Fibers,157.0,12.7,0.15,2500.0,,not_applicable,0.0,,,,,162.0,polycarboxylic-based ether hyperplasticiser,40.0,Standard Curing,22.0,,,160.0
464.0,High sulfate-resistant cement (Type HS cement),,107.0,0.0,not_applicable,0.0,232.0,881.0,0.0,0.0,0.0,0.0,not_applicable,0.0,0.0,0.0,0.0,0.0,not_applicable,464.0,quartz sand,0.6,Steel Fiber,158.0,13.0,0.2,,,not_applicable,0.0,,,,,158.0,PCE-based SP,42.2,Hot  Curing,90.0,100.0,,188.0
458.0,High sulfate-resistant cement (Type HS cement),,212.0,0.0,not_applicable,0.0,0.0,993.0,0.0,0.0,0.0,0.0,not_applicable,0.0,0.0,0.0,0.0,0.0,not_applicable,458.0,quartz sand,0.6,Steel Fiber,158.0,13.0,0.2,,,not_applicable,0.0,,,,,156.0,PCE-based SP,41.6,Hot  Curing,90.0,100.0,,195.0
465.0,High sulfate-resistant cement (Type HS cement),,108.0,0.0,not_applicable,0.0,0.0,651.0,0.0,0.0,0.0,0.0,not_applicable,0.0,0.0,0.0,0.0,0.0,not_applicable,931.0,quartz sand,0.6,Steel Fiber,158.0,13.0,0.2,,,not_applicable,0.0,,,,,158.0,PCE-based SP,42.3,Hot  Curing,90.0,100.0,,179.0
748.0,High sulfate-resistant cement (Type HS cement),,208.0,0.0,not_applicable,0.0,224.0,0.0,0.0,0.0,0.0,0.0,not_applicable,0.0,0.0,0.0,0.0,0.0,not_applicable,897.0,quartz sand,0.6,Steel Fiber,158.0,13.0,0.2,,,not_applicable,0.0,,,,,224.0,PCE-based SP,25.5,Hot  Curing,90.0,100.0,,174.0
752.0,High sulfate-resistant cement (Type HS cement),,104.0,0.0,not_applicable,0.0,226.0,555.0,0.0,0.0,0.0,0.0,not_applicable,0.0,0.0,0.0,0.0,0.0,not_applicable,451.0,quartz sand,0.6,Steel Fiber,158.0,13.0,0.2,,,not_applicable,0.0,,,,,235.0,PCE-based SP,16.4,Hot  Curing,90.0,100.0,,168.0
740.0,High sulfate-resistant cement (Type HS cement),,206.0,0.0,not_applicable,0.0,0.0,666.0,0.0,0.0,0.0,0.0,not_applicable,0.0,0.0,0.0,0.0,0.0,not_applicable,444.0,quartz sand,0.6,Steel Fiber,158.0,13.0,0.2,,,not_applicable,0.0,,,,,224.0,PCE-based SP,20.2,Hot  Curing,90.0,100.0,,192.0
754.0,High sulfate-resistant cement (Type HS cement),,105.0,0.0,not_applicable,0.0,0.0,331.0,0.0,0.0,0.0,0.0,not_applicable,0.0,0.0,0.0,0.0,0.0,not_applicable,905.0,quartz sand,0.6,Steel Fiber,158.0,13.0,0.2,,,not_applicable,0.0,,,,,236.0,PCE-based SP,8.2,Hot  Curing,90.0,100.0,,187.0
436.0,High sulfate-resistant cement (Type HS cement),,202.0,0.0,not_applicable,0.0,218.0,727.0,0.0,0.0,0.0,0.0,not_applicable,0.0,0.0,0.0,0.0,0.0,not_applicable,436.0,quartz sand,0.6,Steel Fiber,158.0,13.0,0.2,,,not_applicable,0.0,,,,,223.0,PCE-based SP,15.8,Hot  Curing,90.0,100.0,,165.0
442.0,High sulfate-resistant cement (Type HS cement),,102.0,0.0,not_applicable,0.0,221.0,396.0,0.0,0.0,0.0,0.0,not_applicable,0.0,0.0,0.0,0.0,0.0,not_applicable,883.0,quartz sand,0.6,Steel Fiber,158.0,13.0,0.2,,,not_applicable,0.0,,,,,223.0,PCE-based SP,20.1,Hot  Curing,90.0,100.0,,163.0
437.0,High sulfate-resistant cement (Type HS cement),,202.0,0.0,not_applicable,0.0,0.0,509.0,0.0,0.0,0.0,0.0,not_applicable,0.0,0.0,0.0,0.0,0.0,not_applicable,874.0,quartz sand,0.6,Steel Fiber,158.0,13.0,0.2,,,not_applicable,0.0,,,,,223.0,PCE-based SP,15.9,Hot  Curing,90.0,100.0,,185.0
439.0,High sulfate-resistant cement (Type HS cement),,102.0,0.0,not_applicable,0.0,110.0,944.0,0.0,0.0,0.0,0.0,not_applicable,0.0,0.0,0.0,0.0,0.0,not_applicable,439.0,quartz sand,0.6,Steel Fiber,158.0,13.0,0.2,,,not_applicable,0.0,,,,,229.0,PCE-based SP,8.0,Hot  Curing,90.0,100.0,,158.0
608.0,High sulfate-resistant cement (Type HS cement),,158.0,0.0,not_applicable,0.0,114.0,547.0,0.0,0.0,0.0,0.0,not_applicable,0.0,0.0,0.0,0.0,0.0,not_applicable,684.0,quartz sand,0.6,Steel Fiber,158.0,13.0,0.2,,,not_applicable,0.0,,,,,194.0,PCE-based SP,31.6,Hot  Curing,90.0,100.0,,200.0
608.0,High sulfate-resistant cement (Type HS cement),,158.0,0.0,not_applicable,0.0,114.0,547.0,0.0,0.0,0.0,0.0,not_applicable,0.0,0.0,0.0,0.0,0.0,not_applicable,684.0,quartz sand,0.6,Steel Fiber,158.0,13.0,0.2,,,not_applicable,0.0,,,,,194.0,PCE-based SP,31.6,Hot  Curing,90.0,100.0,,198.0
608.0,High sulfate-resistant cement (Type HS cement),,158.0,0.0,not_applicable,0.0,114.0,547.0,0.0,0.0,0.0,0.0,not_applicable,0.0,0.0,0.0,0.0,0.0,not_applicable,684.0,quartz sand,0.6,Steel Fiber,158.0,13.0,0.2,,,not_applicable,0.0,,,,,194.0,PCE-based SP,31.6,Hot  Curing,90.0,100.0,,201.0
524.0,High sulfate-resistant cement (Type HS cement),,208.0,0.0,not_applicable,0.0,224.0,224.0,0.0,0.0,0.0,0.0,not_applicable,0.0,0.0,0.0,0.0,0.0,not_applicable,898.0,quartz sand,0.6,Steel Fiber,158.0,13.0,0.2,,,not_applicable,0.0,,,,,191.0,PCE-based SP,40.8,Hot  Curing,90.0,100.0,,198.0
521.0,High sulfate-resistant cement (Type HS cement),,208.0,0.0,not_applicable,0.0,0.0,446.0,0.0,0.0,0.0,0.0,not_applicable,0.0,0.0,0.0,0.0,0.0,not_applicable,894.0,quartz sand,0.6,Steel Fiber,158.0,13.0,0.2,,,not_applicable,0.0,,,,,190.0,PCE-based SP,40.5,Hot  Curing,90.0,100.0,,201.0
524.0,High sulfate-resistant cement (Type HS cement),,208.0,0.0,not_applicable,0.0,224.0,224.0,0.0,0.0,0.0,0.0,not_applicable,0.0,0.0,0.0,0.0,0.0,not_applicable,898.0,quartz sand,0.6,Steel Fiber,158.0,13.0,0.2,,,not_applicable,0.0,,,,,191.0,PCE-based SP,40.8,Hot  Curing,90.0,100.0,,183.0
755.0,High sulfate-resistant cement (Type HS cement),,105.0,0.0,not_applicable,0.0,226.0,105.0,0.0,0.0,0.0,0.0,not_applicable,0.0,0.0,0.0,0.0,0.0,not_applicable,906.0,quartz sand,0.6,Steel Fiber,158.0,13.0,0.2,,,not_applicable,0.0,,,,,229.0,PCE-based SP,20.6,Hot  Curing,90.0,100.0,,193.0
796.0,High sulfate-resistant cement (Type HS cement),,111.0,0.0,not_applicable,0.0,0.0,350.0,0.0,0.0,0.0,0.0,not_applicable,0.0,0.0,0.0,0.0,0.0,not_applicable,956.0,quartz sand,0.6,Steel Fiber,158.0,13.0,0.2,,,not_applicable,0.0,,,,,162.0,PCE-based SP,43.4,Hot  Curing,90.0,100.0,,187.0
640.0,High sulfate-resistant cement (Type HS cement),,142.0,0.0,not_applicable,0.0,0.0,480.0,0.0,0.0,0.0,0.0,not_applicable,0.0,0.0,0.0,0.0,0.0,not_applicable,960.0,quartz sand,0.6,not_applicable,0.0,,,,,not_applicable,0.0,,,,,174.0,PCE-based SP,32.7,Hot  Curing,90.0,100.0,,181.0
604.0,High sulfate-resistant cement (Type HS cement),,134.0,0.0,not_applicable,0.0,0.0,454.0,0.0,0.0,0.0,0.0,not_applicable,0.0,0.0,0.0,0.0,0.0,not_applicable,906.0,quartz sand,0.6,not_applicable,0.0,,,,,not_applicable,0.0,,,,,229.0,PCE-based SP,15.6,Hot  Curing,90.0,100.0,,211.0
456.0,High sulfate-resistant cement (Type HS cement),,152.0,0.0,not_applicable,0.0,0.0,591.0,0.0,0.0,0.0,0.0,not_applicable,0.0,0.0,0.0,0.0,0.0,not_applicable,913.0,quartz sand,0.6,not_applicable,0.0,,,,,not_applicable,0.0,,,,,200.0,PCE-based SP,31.1,Hot  Curing,90.0,100.0,,208.0
466.0,High sulfate-resistant cement (Type HS cement),,155.0,0.0,not_applicable,0.0,0.0,604.0,0.0,0.0,0.0,0.0,not_applicable,0.0,0.0,0.0,0.0,0.0,not_applicable,932.0,quartz sand,0.6,not_applicable,0.0,,,,,not_applicable,0.0,,,,,173.0,PCE-based SP,42.3,Hot  Curing,90.0,100.0,,182.0
536.0,High sulfate-resistant cement (Type HS cement),,153.0,0.0,not_applicable,0.0,0.0,520.0,0.0,0.0,0.0,0.0,not_applicable,0.0,0.0,0.0,0.0,0.0,not_applicable,919.0,quartz sand,0.6,not_applicable,0.0,,,,,not_applicable,0.0,,,,,201.0,PCE-based SP,31.3,Hot  Curing,90.0,100.0,,190.0
810.0,High sulfate-resistant cement (Type HS cement),,225.0,0.0,not_applicable,0.0,243.0,0.0,0.0,0.0,0.0,0.0,not_applicable,0.0,0.0,0.0,0.0,0.0,not_applicable,972.0,quartz sand,0.6,not_applicable,0.0,,,,,not_applicable,0.0,,,,,176.0,PCE-based SP,43.1,Hot  Curing,90.0,100.0,,192.0
636.0,High sulfate-resistant cement (Type HS cement),,221.0,0.0,not_applicable,0.0,0.0,398.0,0.0,0.0,0.0,0.0,not_applicable,0.0,0.0,0.0,0.0,0.0,not_applicable,954.0,quartz sand,0.6,not_applicable,0.0,,,,,not_applicable,0.0,,,,,173.0,PCE-based SP,42.5,Hot  Curing,90.0,100.0,,194.0
812.0,High sulfate-resistant cement (Type HS cement),,113.0,0.0,not_applicable,0.0,0.0,357.0,0.0,0.0,0.0,0.0,not_applicable,0.0,0.0,0.0,0.0,0.0,not_applicable,975.0,quartz sand,0.6,not_applicable,0.0,,,,,not_applicable,0.0,,,,,176.0,PCE-based SP,37.6,Hot  Curing,90.0,100.0,,199.0
644.0,High sulfate-resistant cement (Type HS cement),,112.0,0.0,not_applicable,0.0,242.0,273.0,0.0,0.0,0.0,0.0,not_applicable,0.0,0.0,0.0,0.0,0.0,not_applicable,967.0,quartz sand,0.6,not_applicable,0.0,,,,,not_applicable,0.0,,,,,175.0,PCE-based SP,32.9,Hot  Curing,90.0,100.0,,222.0
562.0,High sulfate-resistant cement (Type HS cement),,208.0,0.0,not_applicable,0.0,0.0,412.0,0.0,0.0,0.0,0.0,not_applicable,0.0,0.0,0.0,0.0,0.0,not_applicable,899.0,quartz sand,0.6,not_applicable,0.0,,,,,not_applicable,0.0,,,,,227.0,PCE-based SP,20.4,Hot  Curing,90.0,100.0,,200.0
562.0,High sulfate-resistant cement (Type HS cement),,208.0,0.0,not_applicable,0.0,0.0,412.0,0.0,0.0,0.0,0.0,not_applicable,0.0,0.0,0.0,0.0,0.0,not_applicable,899.0,quartz sand,0.6,not_applicable,0.0,,,,,not_applicable,0.0,,,,,227.0,PCE-based SP,20.4,Hot  Curing,90.0,100.0,,193.0
562.0,High sulfate-resistant cement (Type HS cement),,208.0,0.0,not_applicable,0.0,0.0,412.0,0.0,0.0,0.0,0.0,not_applicable,0.0,0.0,0.0,0.0,0.0,not_applicable,899.0,quartz sand,0.6,not_applicable,0.0,,,,,not_applicable,0.0,,,,,227.0,PCE-based SP,20.4,Hot  Curing,90.0,100.0,,190.0
562.0,High sulfate-resistant cement (Type HS cement),,208.0,0.0,not_applicable,0.0,0.0,412.0,0.0,0.0,0.0,0.0,not_applicable,0.0,0.0,0.0,0.0,0.0,not_applicable,899.0,quartz sand,0.6,not_applicable,0.0,,,,,not_applicable,0.0,,,,,227.0,PCE-based SP,20.4,Hot  Curing,90.0,100.0,,193.0
748.0,High sulfate-resistant cement (Type HS cement),,208.0,0.0,not_applicable,0.0,224.0,0.0,0.0,0.0,0.0,0.0,not_applicable,0.0,0.0,0.0,0.0,0.0,not_applicable,897.0,quartz sand,0.6,not_applicable,0.0,,,,,not_applicable,0.0,,,,,224.0,PCE-based SP,25.5,Standard Normal Curing,23.0,100.0,,147.0
748.0,High sulfate-resistant cement (Type HS cement),,208.0,0.0,not_applicable,0.0,224.0,448.5,0.0,0.0,0.0,0.0,not_applicable,0.0,0.0,0.0,0.0,0.0,not_applicable,448.5,quartz sand,0.6,not_applicable,0.0,,,,,not_applicable,0.0,,,,,224.0,PCE-based SP,25.5,Standard Normal Curing,23.0,100.0,,146.0
501.16,High sulfate-resistant cement (Type HS cement),,104.0,0.0,not_applicable,0.0,0.0,1023.34,0.0,0.0,0.0,0.0,not_applicable,0.0,0.0,0.0,0.0,0.0,not_applicable,448.5,quartz sand,0.6,not_applicable,0.0,,,,,not_applicable,0.0,,,,,202.7,PCE-based SP,30.7,Standard Normal Curing,23.0,100.0,,123.0
568.48,High sulfate-resistant cement (Type HS cement),,104.0,0.0,not_applicable,0.0,0.0,507.52,0.0,0.0,0.0,0.0,not_applicable,0.0,0.0,0.0,0.0,0.0,not_applicable,897.0,quartz sand,0.6,not_applicable,0.0,,,,,not_applicable,0.0,,,,,239.0,PCE-based SP,12.5,Standard Normal Curing,23.0,100.0,,127.0
448.8,High sulfate-resistant cement (Type HS cement),,104.0,0.0,not_applicable,0.0,0.0,752.8000000000001,0.0,0.0,0.0,0.0,not_applicable,0.0,0.0,0.0,0.0,0.0,not_applicable,771.4,quartz sand,0.6,not_applicable,0.0,,,,,not_applicable,0.0,,,,,224.7,PCE-based SP,19.9,Standard Normal Curing,23.0,100.0,,119.0
448.8,High sulfate-resistant cement (Type HS cement),,104.0,0.0,not_applicable,0.0,0.0,1003.9,0.0,0.0,0.0,0.0,not_applicable,0.0,0.0,0.0,0.0,0.0,not_applicable,520.3,quartz sand,0.6,not_applicable,0.0,,,,,not_applicable,0.0,,,,,239.0,PCE-based SP,8.8,Standard Normal Curing,23.0,100.0,,111.0
701.5,ordinary Portland cement (grade 42.5),42.5,210.5,0.0,not_applicable,0.0,259.6,0.0,0.0,0.0,0.0,0.0,not_applicable,0.0,0.0,0.0,0.0,0.0,not_applicable,820.8,Quartz Sand,0.15,Steel Fiber,156.0,13.0,0.2,2850.0,,not_applicable,0.0,,,,,164.2,"ploycarboxylate-based superplasticizer with water
reducing",17.5,Standard Curing,22.0,95.0,,113.0
666.4,ordinary Portland cement (grade 42.5),42.5,210.5,0.0,not_applicable,0.0,259.6,0.0,0.0,0.0,0.0,0.0,not_applicable,0.0,0.0,0.0,0.0,35.1,Ground Granite Powder,820.8,Quartz Sand,0.15,Steel Fiber,156.0,13.0,0.2,2850.0,,not_applicable,0.0,,,,,164.2,"ploycarboxylate-based superplasticizer with water
reducing",17.5,Standard Curing,22.0,95.0,,118.0
631.4,ordinary Portland cement (grade 42.5),42.5,210.5,0.0,not_applicable,0.0,259.6,0.0,0.0,0.0,0.0,0.0,not_applicable,0.0,0.0,0.0,0.0,70.1,Ground Granite Powder,820.8,Quartz Sand,0.15,Steel Fiber,156.0,13.0,0.2,2850.0,,not_applicable,0.0,,,,,164.2,"ploycarboxylate-based superplasticizer with water
reducing",17.5,Standard Curing,22.0,95.0,,109.0
596.3,ordinary Portland cement (grade 42.5),42.5,210.5,0.0,not_applicable,0.0,259.6,0.0,0.0,0.0,0.0,0.0,not_applicable,0.0,0.0,0.0,0.0,105.2,Ground Granite Powder,820.8,Quartz Sand,0.15,Steel Fiber,156.0,13.0,0.2,2850.0,,not_applicable,0.0,,,,,164.2,"ploycarboxylate-based superplasticizer with water
reducing",17.5,Standard Curing,22.0,95.0,,106.0
561.2,ordinary Portland cement (grade 42.5),42.5,210.5,0.0,not_applicable,0.0,259.6,0.0,0.0,0.0,0.0,0.0,not_applicable,0.0,0.0,0.0,0.0,140.3,Ground Granite Powder,820.8,Quartz Sand,0.15,Steel Fiber,156.0,13.0,0.2,2850.0,,not_applicable,0.0,,,,,164.2,"ploycarboxylate-based superplasticizer with water
reducing",17.5,Standard Curing,22.0,95.0,,102.0
526.1,ordinary Portland cement (grade 42.5),42.5,210.5,0.0,not_applicable,0.0,259.6,0.0,0.0,0.0,0.0,0.0,not_applicable,0.0,0.0,0.0,0.0,175.4,Ground Granite Powder,820.8,Quartz Sand,0.15,Steel Fiber,156.0,13.0,0.2,2850.0,,not_applicable,0.0,,,,,164.2,"ploycarboxylate-based superplasticizer with water
reducing",17.5,Standard Curing,22.0,95.0,,93.0
701.5,ordinary Portland cement (grade 42.5),42.5,210.5,0.0,not_applicable,0.0,259.6,0.0,0.0,0.0,0.0,0.0,not_applicable,0.0,0.0,0.0,0.0,0.0,not_applicable,820.8,Quartz Sand,0.15,Steel Fiber,156.0,13.0,0.2,2850.0,,not_applicable,0.0,,,,,164.2,"ploycarboxylate-based superplasticizer with water
reducing",17.5,Warm Water Curing,90.0,,,139.0
666.4,ordinary Portland cement (grade 42.5),42.5,210.5,0.0,not_applicable,0.0,259.6,0.0,0.0,0.0,0.0,0.0,not_applicable,0.0,0.0,0.0,0.0,35.1,Ground Granite Powder,820.8,Quartz Sand,0.15,Steel Fiber,156.0,13.0,0.2,2850.0,,not_applicable,0.0,,,,,164.2,"ploycarboxylate-based superplasticizer with water
reducing",17.5,Warm Water Curing,90.0,,,144.0
631.4,ordinary Portland cement (grade 42.5),42.5,210.5,0.0,not_applicable,0.0,259.6,0.0,0.0,0.0,0.0,0.0,not_applicable,0.0,0.0,0.0,0.0,70.1,Ground Granite Powder,820.8,Quartz Sand,0.15,Steel Fiber,156.0,13.0,0.2,2850.0,,not_applicable,0.0,,,,,164.2,"ploycarboxylate-based superplasticizer with water
reducing",17.5,Warm Water Curing,90.0,,,159.0
596.3,ordinary Portland cement (grade 42.5),42.5,210.5,0.0,not_applicable,0.0,259.6,0.0,0.0,0.0,0.0,0.0,not_applicable,0.0,0.0,0.0,0.0,105.2,Ground Granite Powder,820.8,Quartz Sand,0.15,Steel Fiber,156.0,13.0,0.2,2850.0,,not_applicable,0.0,,,,,164.2,"ploycarboxylate-based superplasticizer with water
reducing",17.5,Warm Water Curing,90.0,,,147.0
561.2,ordinary Portland cement (grade 42.5),42.5,210.5,0.0,not_applicable,0.0,259.6,0.0,0.0,0.0,0.0,0.0,not_applicable,0.0,0.0,0.0,0.0,140.3,Ground Granite Powder,820.8,Quartz Sand,0.15,Steel Fiber,156.0,13.0,0.2,2850.0,,not_applicable,0.0,,,,,164.2,"ploycarboxylate-based superplasticizer with water
reducing",17.5,Warm Water Curing,90.0,,,140.0
526.1,ordinary Portland cement (grade 42.5),42.5,210.5,0.0,not_applicable,0.0,259.6,0.0,0.0,0.0,0.0,0.0,not_applicable,0.0,0.0,0.0,0.0,175.4,Ground Granite Powder,820.8,Quartz Sand,0.15,Steel Fiber,156.0,13.0,0.2,2850.0,,not_applicable,0.0,,,,,164.2,"ploycarboxylate-based superplasticizer with water
reducing",17.5,Warm Water Curing,90.0,,,130.0
701.5,ordinary Portland cement (grade 42.5),42.5,210.5,0.0,not_applicable,0.0,259.6,0.0,0.0,0.0,0.0,0.0,not_applicable,0.0,0.0,0.0,0.0,0.0,not_applicable,820.8,Quartz Sand,0.15,Steel Fiber,156.0,13.0,0.2,2850.0,,not_applicable,0.0,,,,,164.2,"ploycarboxylate-based superplasticizer with water
reducing",17.5,Autoclave Curing,200.0,,,162.0
666.4,ordinary Portland cement (grade 42.5),42.5,210.5,0.0,not_applicable,0.0,259.6,0.0,0.0,0.0,0.0,0.0,not_applicable,0.0,0.0,0.0,0.0,35.1,Ground Granite Powder,820.8,Quartz Sand,0.15,Steel Fiber,156.0,13.0,0.2,2850.0,,not_applicable,0.0,,,,,164.2,"ploycarboxylate-based superplasticizer with water
reducing",17.5,Autoclave Curing,200.0,,,170.0
631.4,ordinary Portland cement (grade 42.5),42.5,210.5,0.0,not_applicable,0.0,259.6,0.0,0.0,0.0,0.0,0.0,not_applicable,0.0,0.0,0.0,0.0,70.1,Ground Granite Powder,820.8,Quartz Sand,0.15,Steel Fiber,156.0,13.0,0.2,2850.0,,not_applicable,0.0,,,,,164.2,"ploycarboxylate-based superplasticizer with water
reducing",17.5,Autoclave Curing,200.0,,,176.0
596.3,ordinary Portland cement (grade 42.5),42.5,210.5,0.0,not_applicable,0.0,259.6,0.0,0.0,0.0,0.0,0.0,not_applicable,0.0,0.0,0.0,0.0,105.2,Ground Granite Powder,820.8,Quartz Sand,0.15,Steel Fiber,156.0,13.0,0.2,2850.0,,not_applicable,0.0,,,,,164.2,"ploycarboxylate-based superplasticizer with water
reducing",17.5,Autoclave Curing,200.0,,,187.0
561.2,ordinary Portland cement (grade 42.5),42.5,210.5,0.0,not_applicable,0.0,259.6,0.0,0.0,0.0,0.0,0.0,not_applicable,0.0,0.0,0.0,0.0,140.3,Ground Granite Powder,820.8,Quartz Sand,0.15,Steel Fiber,156.0,13.0,0.2,2850.0,,not_applicable,0.0,,,,,164.2,"ploycarboxylate-based superplasticizer with water
reducing",17.5,Autoclave Curing,200.0,,,179.0
526.1,ordinary Portland cement (grade 42.5),42.5,210.5,0.0,not_applicable,0.0,259.6,0.0,0.0,0.0,0.0,0.0,not_applicable,0.0,0.0,0.0,0.0,175.4,Ground Granite Powder,820.8,Quartz Sand,0.15,Steel Fiber,156.0,13.0,0.2,2850.0,,not_applicable,0.0,,,,,164.2,"ploycarboxylate-based superplasticizer with water
reducing",17.5,Autoclave Curing,200.0,,,176.0
1150.0,ordinary Portland cement (PO. 52.5),52.5,0.0,0.0,not_applicable,0.0,0.0,0.0,0.0,0.0,0.0,0.0,not_applicable,0.0,0.0,0.0,0.0,0.0,not_applicable,1150.0,quartz sand,2.36,Steel Fiber,152.0,13.0,0.2,3015.0,,not_applicable,0.0,,,,,207.0,polycarboxylate superplasticizer (Sp),17.25,Standard Curing,20.0,90.0,,136.0
920.0,ordinary Portland cement (PO. 52.5),52.5,0.0,230.0,Class C,0.0,0.0,0.0,0.0,0.0,0.0,0.0,not_applicable,0.0,0.0,0.0,0.0,0.0,not_applicable,1150.0,quartz sand,2.36,Steel Fiber,152.0,13.0,0.2,3015.0,,not_applicable,0.0,,,,,207.0,polycarboxylate superplasticizer (Sp),17.25,Standard Curing,20.0,90.0,,137.0
805.0,ordinary Portland cement (PO. 52.5),52.5,0.0,345.0,Class C,0.0,0.0,0.0,0.0,0.0,0.0,0.0,not_applicable,0.0,0.0,0.0,0.0,0.0,not_applicable,1150.0,quartz sand,2.36,Steel Fiber,152.0,13.0,0.2,3015.0,,not_applicable,0.0,,,,,207.0,polycarboxylate superplasticizer (Sp),17.25,Standard Curing,20.0,90.0,,131.0
690.0,ordinary Portland cement (PO. 52.5),52.5,0.0,460.0,Class C,0.0,0.0,0.0,0.0,0.0,0.0,0.0,not_applicable,0.0,0.0,0.0,0.0,0.0,not_applicable,1150.0,quartz sand,2.36,Steel Fiber,152.0,13.0,0.2,3015.0,,not_applicable,0.0,,,,,207.0,polycarboxylate superplasticizer (Sp),17.25,Standard Curing,20.0,90.0,,129.0
575.0,ordinary Portland cement (PO. 52.5),52.5,0.0,575.0,Class C,0.0,0.0,0.0,0.0,0.0,0.0,0.0,not_applicable,0.0,0.0,0.0,0.0,0.0,not_applicable,1150.0,quartz sand,2.36,Steel Fiber,152.0,13.0,0.2,3015.0,,not_applicable,0.0,,,,,207.0,polycarboxylate superplasticizer (Sp),17.25,Standard Curing,20.0,90.0,,121.0
460.0,ordinary Portland cement (PO. 52.5),52.5,0.0,690.0,Class C,0.0,0.0,0.0,0.0,0.0,0.0,0.0,not_applicable,0.0,0.0,0.0,0.0,0.0,not_applicable,1150.0,quartz sand,2.36,Steel Fiber,152.0,13.0,0.2,3015.0,,not_applicable,0.0,,,,,207.0,polycarboxylate superplasticizer (Sp),17.25,Standard Curing,20.0,90.0,,111.0
920.0,ordinary Portland cement (PO. 52.5),52.5,0.0,230.0,Class F,0.0,0.0,0.0,0.0,0.0,0.0,0.0,not_applicable,0.0,0.0,0.0,0.0,0.0,not_applicable,1150.0,quartz sand,2.36,Steel Fiber,152.0,13.0,0.2,3015.0,,not_applicable,0.0,,,,,207.0,polycarboxylate superplasticizer (Sp),17.25,Standard Curing,20.0,90.0,,134.0
805.0,ordinary Portland cement (PO. 52.5),52.5,0.0,345.0,Class F,0.0,0.0,0.0,0.0,0.0,0.0,0.0,not_applicable,0.0,0.0,0.0,0.0,0.0,not_applicable,1150.0,quartz sand,2.36,Steel Fiber,152.0,13.0,0.2,3015.0,,not_applicable,0.0,,,,,207.0,polycarboxylate superplasticizer (Sp),17.25,Standard Curing,20.0,90.0,,129.0
690.0,ordinary Portland cement (PO. 52.5),52.5,0.0,460.0,Class F,0.0,0.0,0.0,0.0,0.0,0.0,0.0,not_applicable,0.0,0.0,0.0,0.0,0.0,not_applicable,1150.0,quartz sand,2.36,Steel Fiber,152.0,13.0,0.2,3015.0,,not_applicable,0.0,,,,,207.0,polycarboxylate superplasticizer (Sp),17.25,Standard Curing,20.0,90.0,,121.0
575.0,ordinary Portland cement (PO. 52.5),52.5,0.0,575.0,Class F,0.0,0.0,0.0,0.0,0.0,0.0,0.0,not_applicable,0.0,0.0,0.0,0.0,0.0,not_applicable,1150.0,quartz sand,2.36,Steel Fiber,152.0,13.0,0.2,3015.0,,not_applicable,0.0,,,,,207.0,polycarboxylate superplasticizer (Sp),17.25,Standard Curing,20.0,90.0,,119.0
460.0,ordinary Portland cement (PO. 52.5),52.5,0.0,690.0,Class F,0.0,0.0,0.0,0.0,0.0,0.0,0.0,not_applicable,0.0,0.0,0.0,0.0,0.0,not_applicable,1150.0,quartz sand,2.36,Steel Fiber,152.0,13.0,0.2,3015.0,,not_applicable,0.0,,,,,207.0,polycarboxylate superplasticizer (Sp),17.25,Standard Curing,20.0,90.0,,105.0
960.0,ordinary Portland cement (OPC) of 53 grades,53.0,144.0,0.0,not_applicable,0.0,115.0,0.0,0.0,0.0,0.0,0.0,not_applicable,0.0,0.0,0.0,0.0,0.0,not_applicable,1017.0,Quartz Sand + Normal River Sand,2.62,Steel Fiber,156.0,13.0,0.18,1500.0,,not_applicable,0.0,,,,,163.0,"polycarboxylate
ether based superplasticiser",34.0,Standard Curing,20.0,,,115.67
768.0,ordinary Portland cement (OPC) of 53 grades,53.0,144.0,0.0,not_applicable,0.0,115.0,0.0,0.0,0.0,192.0,0.0,not_applicable,0.0,0.0,0.0,0.0,0.0,not_applicable,1017.0,Quartz Sand + Normal River Sand,2.62,Steel Fiber,156.0,13.0,0.18,1500.0,,not_applicable,0.0,,,,,163.0,"polycarboxylate
ether based superplasticiser",34.0,Standard Curing,20.0,,,120.9
576.0,ordinary Portland cement (OPC) of 53 grades,53.0,144.0,0.0,not_applicable,0.0,115.0,0.0,0.0,0.0,384.0,0.0,not_applicable,0.0,0.0,0.0,0.0,0.0,not_applicable,1017.0,Quartz Sand + Normal River Sand,2.62,Steel Fiber,156.0,13.0,0.18,1500.0,,not_applicable,0.0,,,,,163.0,"polycarboxylate
ether based superplasticiser",34.0,Standard Curing,20.0,,,117.98
384.0,ordinary Portland cement (OPC) of 53 grades,53.0,144.0,0.0,not_applicable,0.0,115.0,0.0,0.0,0.0,576.0,0.0,not_applicable,0.0,0.0,0.0,0.0,0.0,not_applicable,1017.0,Quartz Sand + Normal River Sand,2.62,Steel Fiber,156.0,13.0,0.18,1500.0,,not_applicable,0.0,,,,,163.0,"polycarboxylate
ether based superplasticiser",34.0,Standard Curing,20.0,,,109.81
192.0,ordinary Portland cement (OPC) of 53 grades,53.0,144.0,0.0,not_applicable,0.0,115.0,0.0,0.0,0.0,768.0,0.0,not_applicable,0.0,0.0,0.0,0.0,0.0,not_applicable,1017.0,Quartz Sand + Normal River Sand,2.62,Steel Fiber,156.0,13.0,0.18,1500.0,,not_applicable,0.0,,,,,163.0,"polycarboxylate
ether based superplasticiser",34.0,Standard Curing,20.0,,,101.16
960.0,ordinary Portland cement (OPC) of 53 grades,53.0,144.0,0.0,not_applicable,0.0,115.0,0.0,0.0,0.0,0.0,0.0,not_applicable,0.0,0.0,0.0,0.0,0.0,not_applicable,1017.0,Quartz Sand + Normal River Sand,2.62,Steel Fiber,156.0,13.0,0.18,1500.0,,not_applicable,0.0,,,,,163.0,"polycarboxylate
ether based superplasticiser",34.0,Heat or Oven Curing,150.0,,,150.8
768.0,ordinary Portland cement (OPC) of 53 grades,53.0,144.0,0.0,not_applicable,0.0,115.0,0.0,0.0,0.0,192.0,0.0,not_applicable,0.0,0.0,0.0,0.0,0.0,not_applicable,1017.0,Quartz Sand + Normal River Sand,2.62,Steel Fiber,156.0,13.0,0.18,1500.0,,not_applicable,0.0,,,,,163.0,"polycarboxylate
ether based superplasticiser",34.0,Heat or Oven Curing,150.0,,,159.75
576.0,ordinary Portland cement (OPC) of 53 grades,53.0,144.0,0.0,not_applicable,0.0,115.0,0.0,0.0,0.0,384.0,0.0,not_applicable,0.0,0.0,0.0,0.0,0.0,not_applicable,1017.0,Quartz Sand + Normal River Sand,2.62,Steel Fiber,156.0,13.0,0.18,1500.0,,not_applicable,0.0,,,,,163.0,"polycarboxylate
ether based superplasticiser",34.0,Heat or Oven Curing,150.0,,,167.95
384.0,ordinary Portland cement (OPC) of 53 grades,53.0,144.0,0.0,not_applicable,0.0,115.0,0.0,0.0,0.0,576.0,0.0,not_applicable,0.0,0.0,0.0,0.0,0.0,not_applicable,1017.0,Quartz Sand + Normal River Sand,2.62,Steel Fiber,156.0,13.0,0.18,1500.0,,not_applicable,0.0,,,,,163.0,"polycarboxylate
ether based superplasticiser",34.0,Heat or Oven Curing,150.0,,,152.46
192.0,ordinary Portland cement (OPC) of 53 grades,53.0,144.0,0.0,not_applicable,0.0,115.0,0.0,0.0,0.0,768.0,0.0,not_applicable,0.0,0.0,0.0,0.0,0.0,not_applicable,1017.0,Quartz Sand + Normal River Sand,2.62,Steel Fiber,156.0,13.0,0.18,1500.0,,not_applicable,0.0,,,,,163.0,"polycarboxylate
ether based superplasticiser",34.0,Heat or Oven Curing,150.0,,,142.53
712.0,Type III Portland cement,,231.0,0.0,not_applicable,0.0,0.0,0.0,0.0,0.0,0.0,0.0,not_applicable,0.0,0.0,0.0,0.0,0.0,not_applicable,1231.0,Quartz Sand,4.75,not_applicable,0.0,,,,,not_applicable,0.0,,,,,164.0,polycarboxylate HRWR,2.6404000000000005,Standard Curing,23.0,,,123.0
712.0,Type III Portland cement,,231.0,0.0,not_applicable,0.0,0.0,0.0,0.0,0.0,0.0,0.0,not_applicable,0.0,0.0,0.0,0.0,0.0,not_applicable,1231.0,Quartz Sand,4.75,Straight Steel Fiber,39.0,13.0,0.2,1900.0,203.0,not_applicable,0.0,,,,,164.0,polycarboxylate HRWR,2.6404000000000005,Standard Curing,23.0,,,124.0
712.0,Type III Portland cement,,231.0,0.0,not_applicable,0.0,0.0,0.0,0.0,0.0,0.0,0.0,not_applicable,0.0,0.0,0.0,0.0,0.0,not_applicable,1231.0,Quartz Sand,4.75,Straight Steel Fiber,78.0,13.0,0.2,1900.0,203.0,not_applicable,0.0,,,,,164.0,polycarboxylate HRWR,2.6404000000000005,Standard Curing,23.0,,,124.0
712.0,Type III Portland cement,,231.0,0.0,not_applicable,0.0,0.0,0.0,0.0,0.0,0.0,0.0,not_applicable,0.0,0.0,0.0,0.0,0.0,not_applicable,1231.0,Quartz Sand,4.75,Straight Steel Fiber,117.0,13.0,0.2,1900.0,203.0,not_applicable,0.0,,,,,164.0,polycarboxylate HRWR,2.7346999999999997,Standard Curing,23.0,,,125.0
712.0,Type III Portland cement,,231.0,0.0,not_applicable,0.0,0.0,0.0,0.0,0.0,0.0,0.0,not_applicable,0.0,0.0,0.0,0.0,0.0,not_applicable,1231.0,Quartz Sand,4.75,Straight Steel Fiber,156.0,13.0,0.2,1900.0,203.0,not_applicable,0.0,,,,,164.0,polycarboxylate HRWR,3.772,Standard Curing,23.0,,,125.0
712.0,Type III Portland cement,,231.0,0.0,not_applicable,0.0,0.0,0.0,0.0,0.0,0.0,0.0,not_applicable,0.0,0.0,0.0,0.0,0.0,not_applicable,1231.0,Quartz Sand,4.75,Straight Steel Fiber,195.0,13.0,0.2,1900.0,203.0,not_applicable,0.0,,,,,164.0,polycarboxylate HRWR,6.5066999999999995,Standard Curing,23.0,,,126.0
712.0,Type III Portland cement,,231.0,0.0,not_applicable,0.0,0.0,0.0,0.0,0.0,0.0,0.0,not_applicable,0.0,0.0,0.0,0.0,0.0,not_applicable,1231.0,Quartz Sand,4.75,Steel Fiber,156.0,13.0,0.2,1900.0,203.0,not_applicable,0.0,,,,,164.0,polycarboxylate HRWR,6.5,Standard Curing,23.0,,,135.0
548.0,Type III Portland cement,,42.0,0.0,not_applicable,0.0,0.0,0.0,0.0,0.0,535.0,0.0,not_applicable,0.0,0.0,0.0,0.0,0.0,not_applicable,998.0,Missouri River sand + masonry sand,4.75,Steel Fiber,156.0,13.0,0.2,1900.0,203.0,not_applicable,0.0,,,,,167.0,polycarboxylate HRWR,16.0,Standard Curing,23.0,,,125.0
593.0,Type III Portland cement,,0.0,0.0,not_applicable,0.0,0.0,0.0,0.0,0.0,546.0,0.0,not_applicable,0.0,0.0,0.0,0.0,0.0,not_applicable,993.0,Missouri River sand + masonry sand,4.75,Steel Fiber,156.0,13.0,0.2,1900.0,203.0,not_applicable,0.0,,,,,182.0,polycarboxylate HRWR,12.5,Standard Curing,23.0,,,124.0
663.0,Type III Portland cement,,42.0,367.0,Class C,0.0,0.0,0.0,0.0,0.0,0.0,0.0,not_applicable,0.0,0.0,0.0,0.0,0.0,not_applicable,1011.0,Missouri River sand + masonry sand,4.75,Steel Fiber,156.0,13.0,0.2,1900.0,203.0,not_applicable,0.0,,,,,171.0,polycarboxylate HRWR,12.0,Standard Curing,23.0,,,124.0
486.0,Type III Portland cement,,0.0,556.0,Class C,0.0,0.0,0.0,0.0,0.0,0.0,0.0,not_applicable,0.0,0.0,0.0,0.0,0.0,not_applicable,1019.0,Missouri River sand + masonry sand,4.75,Steel Fiber,156.0,13.0,0.2,1900.0,203.0,not_applicable,0.0,,,,,188.0,polycarboxylate HRWR,5.5,Standard Curing,23.0,,,120.0
712.0,Type III Portland cement,,231.0,0.0,not_applicable,0.0,0.0,0.0,0.0,0.0,0.0,0.0,not_applicable,0.0,0.0,0.0,0.0,0.0,not_applicable,1231.0,Quartz Sand,4.75,Steel Fiber,156.0,13.0,0.2,1900.0,203.0,not_applicable,0.0,,,,,164.0,polycarboxylate HRWR,6.5,Heat curing,90.0,,,202.0
548.0,Type III Portland cement,,42.0,0.0,not_applicable,0.0,0.0,0.0,0.0,0.0,535.0,0.0,not_applicable,0.0,0.0,0.0,0.0,0.0,not_applicable,998.0,Missouri River sand + masonry sand,4.75,Steel Fiber,156.0,13.0,0.2,1900.0,203.0,not_applicable,0.0,,,,,167.0,polycarboxylate HRWR,16.0,Heat curing,90.0,,,178.0
593.0,Type III Portland cement,,0.0,0.0,not_applicable,0.0,0.0,0.0,0.0,0.0,546.0,0.0,not_applicable,0.0,0.0,0.0,0.0,0.0,not_applicable,993.0,Missouri River sand + masonry sand,4.75,Steel Fiber,156.0,13.0,0.2,1900.0,203.0,not_applicable,0.0,,,,,182.0,polycarboxylate HRWR,12.5,Heat curing,90.0,,,170.0
663.0,Type III Portland cement,,42.0,367.0,Class C,0.0,0.0,0.0,0.0,0.0,0.0,0.0,not_applicable,0.0,0.0,0.0,0.0,0.0,not_applicable,1011.0,Missouri River sand + masonry sand,4.75,Steel Fiber,156.0,13.0,0.2,1900.0,203.0,not_applicable,0.0,,,,,171.0,polycarboxylate HRWR,12.0,Heat curing,90.0,,,168.0
486.0,Type III Portland cement,,0.0,556.0,Class C,0.0,0.0,0.0,0.0,0.0,0.0,0.0,not_applicable,0.0,0.0,0.0,0.0,0.0,not_applicable,1019.0,Missouri River sand + masonry sand,4.75,Steel Fiber,156.0,13.0,0.2,1900.0,203.0,not_applicable,0.0,,,,,188.0,polycarboxylate HRWR,5.5,Heat curing,90.0,,,136.0
660.0,Type III Portland cement,,60.0,480.0,Class C,0.0,0.0,0.0,0.0,0.0,0.0,0.0,not_applicable,0.0,0.0,0.0,0.0,0.0,not_applicable,1200.0,Missouri River sand + masonry sand + LIGHTWEIGHT,4.75,Straight Steel Fibers,156.0,13.0,0.2,1900.0,203.0,not_applicable,0.0,,,,,276.0,unknown_type,5.28,Standard Curing,23.0,,,126.0
660.0,Type III Portland cement,,60.0,480.0,Class C,0.0,0.0,0.0,0.0,0.0,0.0,0.0,not_applicable,0.0,0.0,0.0,0.0,0.0,not_applicable,1200.0,Missouri River sand + masonry sand + LIGHTWEIGHT,4.75,Straight Steel Fibers,156.0,13.0,0.2,1900.0,203.0,not_applicable,0.0,,,,,276.0,"VMA (i.e.
RHEOMAC® VMA 362",6.0,Standard Curing,23.0,,,122.0
660.0,Type III Portland cement,,60.0,480.0,Class C,0.0,0.0,0.0,0.0,0.0,0.0,0.0,not_applicable,0.0,0.0,0.0,0.0,0.0,not_applicable,1200.0,Missouri River sand + masonry sand + LIGHTWEIGHT,4.75,Straight Steel Fibers,156.0,13.0,0.2,1900.0,203.0,not_applicable,0.0,,,,,276.0,"VMA (i.e.
RHEOMAC® VMA 362",12.0,Standard Curing,23.0,,,120.0
660.0,Type III Portland cement,,60.0,480.0,Class C,0.0,0.0,0.0,0.0,0.0,0.0,0.0,not_applicable,0.0,0.0,0.0,0.0,0.0,not_applicable,1200.0,Missouri River sand + masonry sand + LIGHTWEIGHT,4.75,Straight Steel Fibers,156.0,13.0,0.2,1900.0,203.0,not_applicable,0.0,,,,,276.0,"VMA (i.e.
RHEOMAC® VMA 362",18.0,Standard Curing,23.0,,,109.0
660.0,Type III Portland cement,,60.0,480.0,Class C,0.0,0.0,0.0,0.0,0.0,0.0,0.0,not_applicable,0.0,0.0,0.0,0.0,0.0,not_applicable,1200.0,Missouri River sand + masonry sand + LIGHTWEIGHT,4.75,Straight Steel Fibers,156.0,13.0,0.2,1900.0,203.0,not_applicable,0.0,,,,,276.0,"VMA (i.e.
RHEOMAC® VMA 362",24.0,Standard Curing,23.0,,,96.0
788.5,Type 1 Portland cement,,197.1,0.0,not_applicable,0.0,0.0,0.0,0.0,0.0,0.0,0.0,not_applicable,0.0,0.0,0.0,0.0,236.6,Silica Flour,867.4,Silica Sand,0.5,Straight Steel Fibers,156.0,13.0,0.2,2500.0,200.0,not_applicable,0.0,,,,,160.3,polycarboxylate superplasticizer,15.7696,Standard Curing,,,,201.8
788.5,Type 1 Portland cement,,197.1,0.0,not_applicable,0.0,0.0,0.0,0.0,0.0,0.0,0.0,not_applicable,0.0,0.0,0.0,0.0,236.6,Silica Flour,867.4,Silica Sand,0.5,Straight Steel Fibers,156.0,16.5,0.2,2500.0,200.0,not_applicable,0.0,,,,,160.3,polycarboxylate superplasticizer,15.7696,Standard Curing,,,,204.5
788.5,Type 1 Portland cement,,197.1,0.0,not_applicable,0.0,0.0,0.0,0.0,0.0,0.0,0.0,not_applicable,0.0,0.0,0.0,0.0,236.6,Silica Flour,867.4,Silica Sand,0.5,Straight Steel Fibers,156.0,19.5,0.2,2500.0,200.0,not_applicable,0.0,,,,,160.3,polycarboxylate superplasticizer,15.7696,Standard Curing,,,,197.3
788.5,Type 1 Portland cement,,197.125,0.0,not_applicable,0.0,0.0,0.0,0.0,0.0,0.0,0.0,not_applicable,0.0,0.0,0.0,0.0,236.55,Silica Flour,867.35,Silica Sand,0.5,Straight Steel Fibers,156.0,13.0,0.2,2500.0,200.0,not_applicable,0.0,,,,,197.125,polycarboxylate superplasticizer,15.77,steam curing,90.0,,,202.0
788.5,Type 1 Portland cement,,197.125,0.0,not_applicable,0.0,0.0,0.0,0.0,0.0,0.0,0.0,not_applicable,0.0,0.0,0.0,0.0,236.55,Silica Flour,867.35,Silica Sand,0.5,Straight Steel Fibers,156.0,16.5,0.2,2500.0,200.0,not_applicable,0.0,,,,,197.125,polycarboxylate superplasticizer,15.77,steam curing,90.0,,,204.5
788.5,Type 1 Portland cement,,197.125,0.0,not_applicable,0.0,0.0,0.0,0.0,0.0,0.0,0.0,not_applicable,0.0,0.0,0.0,0.0,236.55,Silica Flour,867.35,Silica Sand,0.5,Straight Steel Fibers,156.0,19.5,0.2,2500.0,200.0,not_applicable,0.0,,,,,197.125,polycarboxylate superplasticizer,15.77,steam curing,90.0,,,197.3
700.0,Ordinary type I Portland cement (OPC),,100.0,0.0,not_applicable,0.0,0.0,0.0,0.0,0.0,200.0,0.0,not_applicable,0.0,0.0,0.0,0.0,0.0,not_applicable,1000.0,Washed sand,,not_applicable,0.0,,,,,not_applicable,0.0,,,,,230.0,polycarboxylic acid-based superplasticizer,25.0,Autoclave Curing,200.0,,,112.0
754.0,P_x0003_Ⅱ 52.5 cement,52.5,90.0,306.0,Class F,0.0,0.0,0.0,0.0,0.0,0.0,0.0,not_applicable,0.0,0.0,0.0,0.0,0.0,not_applicable,951.0,Locally available sand,1.25,Straight Steel Fibers,156.0,13.0,0.2,1100.0,,not_applicable,0.0,,,,,198.0,"polycarboxylic ether
based water-reducing agent",33.0,standard Curing,20.0,,,151.0
754.0,P_x0003_Ⅱ 52.5 cement,52.5,72.0,306.0,Class F,0.0,0.0,0.0,0.0,18.0,0.0,0.0,not_applicable,0.0,0.0,0.0,0.0,0.0,not_applicable,951.0,Locally available sand,1.25,Straight Steel Fibers,156.0,13.0,0.2,1100.0,,not_applicable,0.0,,,,,198.0,"polycarboxylic ether
based water-reducing agent",33.0,standard Curing,20.0,,,154.0
754.0,P_x0003_Ⅱ 52.5 cement,52.5,54.0,306.0,Class F,0.0,0.0,0.0,0.0,36.0,0.0,0.0,not_applicable,0.0,0.0,0.0,0.0,0.0,not_applicable,951.0,Locally available sand,1.25,Straight Steel Fibers,156.0,13.0,0.2,1100.0,,not_applicable,0.0,,,,,198.0,"polycarboxylic ether
based water-reducing agent",33.0,standard Curing,20.0,,,160.0
754.0,P_x0003_Ⅱ 52.5 cement,52.5,36.0,306.0,Class F,0.0,0.0,0.0,0.0,54.0,0.0,0.0,not_applicable,0.0,0.0,0.0,0.0,0.0,not_applicable,951.0,Locally available sand,1.25,Straight Steel Fibers,156.0,13.0,0.2,1100.0,,not_applicable,0.0,,,,,198.0,"polycarboxylic ether
based water-reducing agent",33.0,standard Curing,20.0,,,157.0
754.0,P_x0003_Ⅱ 52.5 cement,52.5,18.0,306.0,Class F,0.0,0.0,0.0,0.0,72.0,0.0,0.0,not_applicable,0.0,0.0,0.0,0.0,0.0,not_applicable,951.0,Locally available sand,1.25,Straight Steel Fibers,156.0,13.0,0.2,1100.0,,not_applicable,0.0,,,,,198.0,"polycarboxylic ether
based water-reducing agent",33.0,standard Curing,20.0,,,155.0
754.0,P_x0003_Ⅱ 52.5 cement,52.5,0.0,306.0,Class F,0.0,0.0,0.0,0.0,90.0,0.0,0.0,not_applicable,0.0,0.0,0.0,0.0,0.0,not_applicable,951.0,Locally available sand,1.25,Straight Steel Fibers,156.0,13.0,0.2,1100.0,,not_applicable,0.0,,,,,198.0,"polycarboxylic ether
based water-reducing agent",33.0,standard Curing,20.0,,,155.0
1150.0,ordinary Portland cement (P.O 52.5),52.5,0.0,0.0,not_applicable,0.0,0.0,0.0,0.0,0.0,0.0,0.0,not_applicable,0.0,0.0,0.0,0.0,0.0,not_applicable,1150.0,Quartz sand,2.36,not_applicable,0.0,,,,,not_applicable,0.0,,,,,207.0,"polycarboxylate-based high range water-reducing 
agent (HRWR)",17.25,Standard Water Curing,25.0,60.0,,90.0
1092.5,ordinary Portland cement (P.O 52.5),52.5,57.5,0.0,not_applicable,0.0,0.0,0.0,0.0,0.0,0.0,0.0,not_applicable,0.0,0.0,0.0,0.0,0.0,not_applicable,1150.0,Quartz sand,2.36,not_applicable,0.0,,,,,not_applicable,0.0,,,,,207.0,"polycarboxylate-based high range water-reducing 
agent (HRWR)",17.25,Standard Water Curing,25.0,60.0,,95.0
1035.0,ordinary Portland cement (P.O 52.5),52.5,115.0,0.0,not_applicable,0.0,0.0,0.0,0.0,0.0,0.0,0.0,not_applicable,0.0,0.0,0.0,0.0,0.0,not_applicable,1150.0,Quartz sand,2.36,not_applicable,0.0,,,,,not_applicable,0.0,,,,,207.0,"polycarboxylate-based high range water-reducing 
agent (HRWR)",17.25,Standard Water Curing,25.0,60.0,,97.0
977.5,ordinary Portland cement (P.O 52.5),52.5,172.5,0.0,not_applicable,0.0,0.0,0.0,0.0,0.0,0.0,0.0,not_applicable,0.0,0.0,0.0,0.0,0.0,not_applicable,1150.0,Quartz sand,2.36,not_applicable,0.0,,,,,not_applicable,0.0,,,,,207.0,"polycarboxylate-based high range water-reducing 
agent (HRWR)",17.25,Standard Water Curing,25.0,60.0,,98.0
920.0,ordinary Portland cement (P.O 52.5),52.5,230.0,0.0,not_applicable,0.0,0.0,0.0,0.0,0.0,0.0,0.0,not_applicable,0.0,0.0,0.0,0.0,0.0,not_applicable,1150.0,Quartz sand,2.36,not_applicable,0.0,,,,,not_applicable,0.0,,,,,207.0,"polycarboxylate-based high range water-reducing 
agent (HRWR)",17.25,Standard Water Curing,25.0,60.0,,99.5
862.5,ordinary Portland cement (P.O 52.5),52.5,287.5,0.0,not_applicable,0.0,0.0,0.0,0.0,0.0,0.0,0.0,not_applicable,0.0,0.0,0.0,0.0,0.0,not_applicable,1150.0,Quartz sand,2.36,not_applicable,0.0,,,,,not_applicable,0.0,,,,,207.0,"polycarboxylate-based high range water-reducing 
agent (HRWR)",17.25,Standard Water Curing,25.0,60.0,,95.0
1150.0,ordinary Portland cement (P.O 52.5),52.5,0.0,0.0,not_applicable,0.0,0.0,0.0,0.0,0.0,0.0,0.0,not_applicable,0.0,0.0,0.0,0.0,0.0,not_applicable,1150.0,Quartz sand,2.36,Straight Steel Fibers,156.0,13.0,0.2,2000.0,,not_applicable,0.0,,,,,207.0,"polycarboxylate-based high range water-reducing 
agent (HRWR)",17.25,Standard Water Curing,25.0,60.0,,122.0
1092.5,ordinary Portland cement (P.O 52.5),52.5,57.5,0.0,not_applicable,0.0,0.0,0.0,0.0,0.0,0.0,0.0,not_applicable,0.0,0.0,0.0,0.0,0.0,not_applicable,1150.0,Quartz sand,2.36,Straight Steel Fibers,156.0,13.0,0.2,2000.0,,not_applicable,0.0,,,,,207.0,"polycarboxylate-based high range water-reducing 
agent (HRWR)",17.25,Standard Water Curing,25.0,60.0,,131.0
1035.0,ordinary Portland cement (P.O 52.5),52.5,115.0,0.0,not_applicable,0.0,0.0,0.0,0.0,0.0,0.0,0.0,not_applicable,0.0,0.0,0.0,0.0,0.0,not_applicable,1150.0,Quartz sand,2.36,Straight Steel Fibers,156.0,13.0,0.2,2000.0,,not_applicable,0.0,,,,,207.0,"polycarboxylate-based high range water-reducing 
agent (HRWR)",17.25,Standard Water Curing,25.0,60.0,,128.0
977.5,ordinary Portland cement (P.O 52.5),52.5,172.5,0.0,not_applicable,0.0,0.0,0.0,0.0,0.0,0.0,0.0,not_applicable,0.0,0.0,0.0,0.0,0.0,not_applicable,1150.0,Quartz sand,2.36,Straight Steel Fibers,156.0,13.0,0.2,2000.0,,not_applicable,0.0,,,,,207.0,"polycarboxylate-based high range water-reducing 
agent (HRWR)",17.25,Standard Water Curing,25.0,60.0,,136.0
920.0,ordinary Portland cement (P.O 52.5),52.5,230.0,0.0,not_applicable,0.0,0.0,0.0,0.0,0.0,0.0,0.0,not_applicable,0.0,0.0,0.0,0.0,0.0,not_applicable,1150.0,Quartz sand,2.36,Straight Steel Fibers,156.0,13.0,0.2,2000.0,,not_applicable,0.0,,,,,207.0,"polycarboxylate-based high range water-reducing 
agent (HRWR)",17.25,Standard Water Curing,25.0,60.0,,138.0
862.5,ordinary Portland cement (P.O 52.5),52.5,287.5,0.0,not_applicable,0.0,0.0,0.0,0.0,0.0,0.0,0.0,not_applicable,0.0,0.0,0.0,0.0,0.0,not_applicable,1150.0,Quartz sand,2.36,Straight Steel Fibers,156.0,13.0,0.2,2000.0,,not_applicable,0.0,,,,,207.0,"polycarboxylate-based high range water-reducing 
agent (HRWR)",17.25,Standard Water Curing,25.0,60.0,,131.0
800.0,CEM I ordinary Portland cement of strength class 52.5 N,52.5,150.0,0.0,not_applicable,0.0,0.0,0.0,0.0,0.0,750.0,0.0,not_applicable,0.0,0.0,0.0,0.0,0.0,not_applicable,500.0,Silica Sand,0.18,PE,20.0,18.0,0.02,3000.0,100.0,not_applicable,0.0,,,,,230.0,HRWRA,25.0,Standard Curing,,,,121.5
800.0,CEM I ordinary Portland cement of strength class 52.5 N,52.5,150.0,0.0,not_applicable,0.0,0.0,0.0,0.0,0.0,750.0,0.0,not_applicable,0.0,0.0,0.0,0.0,0.0,not_applicable,500.0,Silica Sand,0.18,PE,20.0,18.0,0.02,3000.0,100.0,not_applicable,0.0,,,,,230.0,HRWRA,25.0,Standard Curing,,,,112.69
1856.7,42.5 N ordinary Portland cement,42.5,69.1,0.0,not_applicable,0.0,0.0,0.0,0.0,0.0,0.0,0.0,not_applicable,0.0,0.0,0.0,0.0,0.0,not_applicable,0.0,not_applicable,,not_applicable,0.0,,,,,not_applicable,0.0,,,,,318.9,superplasticizer,57.8,Standard Curing,20.0,95.0,,92.3
1758.9,42.5 N ordinary Portland cement,42.5,138.3,0.0,not_applicable,0.0,0.0,0.0,0.0,0.0,0.0,0.0,not_applicable,0.0,0.0,0.0,0.0,0.0,not_applicable,0.0,not_applicable,,not_applicable,0.0,,,,,not_applicable,0.0,,,,,319.7,superplasticizer,56.9,Standard Curing,20.0,95.0,,108.7
