Repository: Jocund96/Data-to-Design-ML

# Data

The datasets required by the S1 Linear Family workflows are included in this
directory.

| Dataset | Path | Purpose |
|---|---|---|
| Raw UCI Concrete | `raw/uci_concrete_data.xlsx` | Exploratory analysis and cleaning |
| UCI Concrete | `processed/uci_concrete_clean_engineered.csv` | Baseline and representation experiments |
| UHPC workbook | `raw/UHPC Dataset  (Version-2).xlsx` | Original UHPC import |
| Target-filtered UHPC | `processed/uhpc_rows_with_28day_target.csv` | Semantic missingness experiments |
| Shared semantic UHPC | `processed/shared_strategies/uhpc_semantic_50/` | Row-mixed, publication, uncertainty, and attribution experiments |

File: S1_Linear/data/processed/uhpc_rows_with_28day_target.csv (part 13 of 21)
mGP100,700.0,P.O 42.5 grade cement,42.5,100.0,0.0,,0.0,0.0,200.0,0.0,0.0,0.0,0.0,,0.0,0.0,0.0,0.0,0.0,,1000.0,Locally available sand,,Steel Fibers ,156.0,13.0,0.16,,,,,,,,,160.0,Polycarboxylate superplasticizer (PCE) ,15.0,Standard Curing ,20.0,90.0,,GB/T17671-2021,,248.0,40 x 40 x 160 ,GB/T17671-2021,,81.3,90.4,,,107.4,,,GB/T17671-2021,48.0,,,,,,,,,,,,,,,,,,,,,,,,,,,,,,,,,,
mGP150,600.0,P.O 42.5 grade cement,42.5,100.0,0.0,,0.0,0.0,300.0,0.0,0.0,0.0,0.0,,0.0,0.0,0.0,0.0,0.0,,1000.0,Locally available sand,,Steel Fibers ,156.0,13.0,0.16,,,,,,,,,160.0,Polycarboxylate superplasticizer (PCE) ,15.0,Standard Curing ,20.0,90.0,,GB/T17671-2021,,267.0,40 x 40 x 160 ,GB/T17671-2021,,75.4,85.1,,,105.6,,,,,,,,,,,,,,,,,,,,,,,,,,,,,,,,,,,,,,
PD-0.75,1006.0,High sulfate-resistant cement (Type HS cement),,151.0,0.0,,0.0,302.0,0.0,0.0,0.0,0.0,0.0,,0.0,0.0,0.0,0.0,0.0,,704.0,Quartz Sand ,0.6,,,,,,,,,,,,,231.0,polycarboxylate (PCE)-based HRWRA,22.0,Standard Curing ,23.0,90.0,,ASTM C1437,,240.0,50 X 50 X 50 ,ASTM C109,,,,,,133.6,,,,,,,,,,,,,,,,,,,,ASTM C185,,4.5,,,,,,,,,,,,,Canada ,"Using Particle Packing and Statistical Approach to 
Optimize Eco-Efficient Ultra-High-Performance Concrete

https://www.researchgate.net/publication/320359518_Using_Particle_Packing_and_Statistical_Approach_to_Optimize_Eco-Efficient_Ultra-High-Performance_Concrete",2017.0,Ref-101-Research
PD-0.77,972.0,High sulfate-resistant cement (Type HS cement),,195.0,0.0,,0.0,0.0,0.0,0.0,0.0,0.0,0.0,,0.0,0.0,0.0,0.0,0.0,,975.0,Quartz Sand ,0.6,,,,,,,,,,,,,233.0,polycarboxylate (PCE)-based HRWRA,21.0,Standard Curing ,23.0,90.0,,ASTM C1437,,250.0,50 X 50 X 50 ,ASTM C109,,,,,,122.4,,,,,,,,,,,,,,,,,,,,ASTM C185,,3.5,,,,,,,,,,,,,,,,
PD-0.79,792.0,High sulfate-resistant cement (Type HS cement),,220.0,0.0,,0.0,238.0,0.0,0.0,0.0,0.0,0.0,,0.0,0.0,0.0,0.0,0.0,,951.0,Quartz Sand ,0.6,,,,,,,,,,,,,202.0,polycarboxylate (PCE)-based HRWRA,17.0,Standard Curing ,23.0,90.0,,ASTM C1437,,275.0,50 X 50 X 50 ,ASTM C109,,,,,,150.1,,,,,,,,,,,,,,,,,,,,ASTM C185,,2.7,,,,,,,,,,,,,,,,
PD-0.81,687.0,High sulfate-resistant cement (Type HS cement),,240.0,0.0,,0.0,275.0,0.0,0.0,0.0,0.0,0.0,,0.0,0.0,0.0,0.0,0.0,,1030.0,Quartz Sand ,0.6,,,,,,,,,,,,,185.0,polycarboxylate (PCE)-based HRWRA,15.0,Standard Curing ,23.0,90.0,,ASTM C1437,,172.0,50 X 50 X 50 ,ASTM C109,,,,,,169.0,,,,,,,,,,,,,,,,,,,,ASTM C185,,2.2,,,,,,,,,,,,,,,,
0.15-1.0%,840.0,High sulfate-resistant cement (Type HS cement),,233.0,0.0,,0.0,252.0,0.0,0.0,0.0,0.0,0.0,,0.0,0.0,0.0,0.0,0.0,,1008.0,Quartz Sand ,0.6,,,,,,,,,,,,,161.0,polycarboxylate (PCE)-based HRWRA,9.0,Standard Curing ,23.0,90.0,,ASTM C1437,,132.0,50 X 50 X 50 ,ASTM C109,,,,,,179.0,,,,,,,,,,,,,,,,,,,,ASTM C185,,2.8,,,,,,,,,,,,,,,,
0.15-3.0%,828.0,High sulfate-resistant cement (Type HS cement),,230.0,0.0,,0.0,248.0,0.0,0.0,0.0,0.0,0.0,,0.0,0.0,0.0,0.0,0.0,,994.0,Quartz Sand ,0.6,,,,,,,,,,,,,159.0,polycarboxylate (PCE)-based HRWRA,27.0,Standard Curing ,23.0,90.0,,ASTM C1437,,141.5,50 X 50 X 50 ,ASTM C109,,,,,,170.0,,,,,,,,,,,,,,,,,,,,ASTM C185,,4.2,,,,,,,,,,,,,,,,
0.25-1.0%,758.0,High sulfate-resistant cement (Type HS cement),,211.0,0.0,,0.0,228.0,0.0,0.0,0.0,0.0,0.0,,0.0,0.0,0.0,0.0,0.0,,911.0,Quartz Sand ,0.6,,,,,,,,,,,,,242.0,polycarboxylate (PCE)-based HRWRA,8.0,Standard Curing ,23.0,90.0,,ASTM C1437,,260.0,50 X 50 X 50 ,ASTM C109,,,,,,131.0,,,,,,,,,,,,,,,,,,,,ASTM C185,,2.6,,,,,,,,,,,,,,,,
0.25-3.0%,749.0,High sulfate-resistant cement (Type HS cement),,211.0,0.0,,0.0,225.0,0.0,0.0,0.0,0.0,0.0,,0.0,0.0,0.0,0.0,0.0,,899.0,Quartz Sand ,0.6,,,,,,,,,,,,,239.0,polycarboxylate (PCE)-based HRWRA,24.0,Standard Curing ,23.0,90.0,,ASTM C1437,,300.0,50 X 50 X 50 ,ASTM C109,,,,,,123.0,,,,,,,,,,,,,,,,,,,,ASTM C185,,3.7,,,,,,,,,,,,,,,,
0.2-2.0%,792.0,High sulfate-resistant cement (Type HS cement),,220.0,0.0,,0.0,237.0,0.0,0.0,0.0,0.0,0.0,,0.0,0.0,0.0,0.0,0.0,,951.0,Quartz Sand ,0.6,,,,,,,,,,,,,202.0,polycarboxylate (PCE)-based HRWRA,17.0,Standard Curing ,23.0,90.0,,ASTM C1437,,215.0,50 X 50 X 50 ,ASTM C109,,,,,,152.0,,,,,,,,,,,,,,,,,,,,ASTM C185,,3.8,,,,,,,,,,,,,,,,
0.175-2.5%,810.0,High sulfate-resistant cement (Type HS cement),,225.0,0.0,,0.0,243.0,0.0,0.0,0.0,0.0,0.0,,0.0,0.0,0.0,0.0,0.0,,972.0,Quartz Sand ,0.6,,,,,,,,,,,,,181.0,polycarboxylate (PCE)-based HRWRA,22.0,Standard Curing ,23.0,90.0,,ASTM C1437,,170.0,50 X 50 X 50 ,ASTM C109,,,,,,167.0,,,,,,,,,,,,,,,,,,,,ASTM C185,,4.0,,,,,,,,,,,,,,,,
0.16-3.0%,820.0,High sulfate-resistant cement (Type HS cement),,228.0,0.0,,0.0,246.0,0.0,0.0,0.0,0.0,0.0,,0.0,0.0,0.0,0.0,0.0,,984.0,Quartz Sand ,0.6,,,,,,,,,,,,,168.0,polycarboxylate (PCE)-based HRWRA,26.0,Standard Curing ,23.0,90.0,,ASTM C1437,,167.0,50 X 50 X 50 ,ASTM C109,,,,,,169.0,,,,,,,,,,,,,,,,,,,,ASTM C185,,5.0,,,,,,,,,,,,,,,,
0.185-1.0%,810.0,High sulfate-resistant cement (Type HS cement),,225.0,0.0,,0.0,243.0,0.0,0.0,0.0,0.0,0.0,,0.0,0.0,0.0,0.0,0.0,,972.0,Quartz Sand ,0.6,,,,,,,,,,,,,191.0,polycarboxylate (PCE)-based HRWRA,9.0,Standard Curing ,23.0,90.0,,ASTM C1437,,175.0,50 X 50 X 50 ,ASTM C109,,,,,,168.0,,,,,,,,,,,,,,,,,,,,ASTM C185,,3.5,,,,,,,,,,,,,,,,
0.18-1.25%,813.0,High sulfate-resistant cement (Type HS cement),,226.0,0.0,,0.0,244.0,0.0,0.0,0.0,0.0,0.0,,0.0,0.0,0.0,0.0,0.0,,975.0,Quartz Sand ,0.6,,,,,,,,,,,,,187.0,polycarboxylate (PCE)-based HRWRA,11.0,Standard Curing ,23.0,90.0,,ASTM C1437,,180.0,50 X 50 X 50 ,ASTM C109,,,,,,160.0,,,,,,,,,,,,,,,,,,,,ASTM C185,,4.0,,,,,,,,,,,,,,,,
0.225-1.5%,775.0,High sulfate-resistant cement (Type HS cement),,223.0,0.0,,0.0,233.0,0.0,0.0,0.0,0.0,0.0,,0.0,0.0,0.0,0.0,0.0,,930.0,Quartz Sand ,0.6,,,,,,,,,,,,,215.0,polycarboxylate (PCE)-based HRWRA,13.0,Standard Curing ,23.0,90.0,,ASTM C1437,,230.0,50 X 50 X 50 ,ASTM C109,,,,,,142.0,,,,,,,,,,,,,,,,,,,,ASTM C185,,3.0,,,,,,,,,,,,,,,,
PD-0.75,1006.0,High sulfate-resistant cement (Type HS cement),,151.0,0.0,,0.0,302.0,0.0,0.0,0.0,0.0,0.0,,0.0,0.0,0.0,0.0,0.0,,704.0,Quartz Sand ,0.6,,,,,,,,,,,,,231.0,polycarboxylate (PCE)-based HRWRA,22.0,Heat curing,90.0,100.0,,ASTM C1437,,240.0,50 X 50 X 50 ,ASTM C109,,,,,,161.0,,,,,,,,,,,,,,,,,,,,,,,,,,,,,,,,,,,,,,
PD-0.77,972.0,High sulfate-resistant cement (Type HS cement),,195.0,0.0,,0.0,0.0,0.0,0.0,0.0,0.0,0.0,,0.0,0.0,0.0,0.0,0.0,,975.0,Quartz Sand ,0.6,,,,,,,,,,,,,233.0,polycarboxylate (PCE)-based HRWRA,21.0,Heat curing,90.0,100.0,,ASTM C1437,,250.0,50 X 50 X 50 ,ASTM C109,,,,,,158.0,,,,,,,,,,,,,,,,,,,,,,,,,,,,,,,,,,,,,,
PD-0.79,792.0,High sulfate-resistant cement (Type HS cement),,220.0,0.0,,0.0,238.0,0.0,0.0,0.0,0.0,0.0,,0.0,0.0,0.0,0.0,0.0,,951.0,Quartz Sand ,0.6,,,,,,,,,,,,,202.0,polycarboxylate (PCE)-based HRWRA,17.0,Heat curing,90.0,100.0,,ASTM C1437,,275.0,50 X 50 X 50 ,ASTM C109,,,,,,196.5,,,,,,,,,,,,,,,,,,,,,,,,,,,,,,,,,,,,,,
PD-0.81,687.0,High sulfate-resistant cement (Type HS cement),,240.0,0.0,,0.0,275.0,0.0,0.0,0.0,0.0,0.0,,0.0,0.0,0.0,0.0,0.0,,1030.0,Quartz Sand ,0.6,,,,,,,,,,,,,185.0,polycarboxylate (PCE)-based HRWRA,15.0,Heat curing,90.0,100.0,,ASTM C1437,,172.0,50 X 50 X 50 ,ASTM C109,,,,,,217.0,,,,,,,,,,,,,,,,,,,,,,,,,,,,,,,,,,,,,,
0.15-1.0%,840.0,High sulfate-resistant cement (Type HS cement),,233.0,0.0,,0.0,252.0,0.0,0.0,0.0,0.0,0.0,,0.0,0.0,0.0,0.0,0.0,,1008.0,Quartz Sand ,0.6,,,,,,,,,,,,,161.0,polycarboxylate (PCE)-based HRWRA,9.0,Heat curing,90.0,100.0,,ASTM C1437,,132.0,50 X 50 X 50 ,ASTM C109,,,,,,226.0,,,,,,,,,,,,,,,,,,,,,,,,,,,,,,,,,,,,,,
0.15-3.0%,828.0,High sulfate-resistant cement (Type HS cement),,230.0,0.0,,0.0,248.0,0.0,0.0,0.0,0.0,0.0,,0.0,0.0,0.0,0.0,0.0,,994.0,Quartz Sand ,0.6,,,,,,,,,,,,,159.0,polycarboxylate (PCE)-based HRWRA,27.0,Heat curing,90.0,100.0,,ASTM C1437,,141.5,50 X 50 X 50 ,ASTM C109,,,,,,221.0,,,,,,,,,,,,,,,,,,,,,,,,,,,,,,,,,,,,,,
0.25-1.0%,758.0,High sulfate-resistant cement (Type HS cement),,211.0,0.0,,0.0,228.0,0.0,0.0,0.0,0.0,0.0,,0.0,0.0,0.0,0.0,0.0,,911.0,Quartz Sand ,0.6,,,,,,,,,,,,,242.0,polycarboxylate (PCE)-based HRWRA,8.0,Heat curing,90.0,100.0,,ASTM C1437,,260.0,50 X 50 X 50 ,ASTM C109,,,,,,169.0,,,,,,,,,,,,,,,,,,,,,,,,,,,,,,,,,,,,,,
0.25-3.0%,749.0,High sulfate-resistant cement (Type HS cement),,211.0,0.0,,0.0,225.0,0.0,0.0,0.0,0.0,0.0,,0.0,0.0,0.0,0.0,0.0,,899.0,Quartz Sand ,0.6,,,,,,,,,,,,,239.0,polycarboxylate (PCE)-based HRWRA,24.0,Heat curing,90.0,100.0,,ASTM C1437,,300.0,50 X 50 X 50 ,ASTM C109,,,,,,164.0,,,,,,,,,,,,,,,,,,,,,,,,,,,,,,,,,,,,,,
0.2-2.0%,792.0,High sulfate-resistant cement (Type HS cement),,220.0,0.0,,0.0,237.0,0.0,0.0,0.0,0.0,0.0,,0.0,0.0,0.0,0.0,0.0,,951.0,Quartz Sand ,0.6,,,,,,,,,,,,,202.0,polycarboxylate (PCE)-based HRWRA,17.0,Heat curing,90.0,100.0,,ASTM C1437,,215.0,50 X 50 X 50 ,ASTM C109,,,,,,186.4,,,,,,,,,,,,,,,,,,,,,,,,,,,,,,,,,,,,,,
0.175-2.5%,810.0,High sulfate-resistant cement (Type HS cement),,225.0,0.0,,0.0,243.0,0.0,0.0,0.0,0.0,0.0,,0.0,0.0,0.0,0.0,0.0,,972.0,Quartz Sand ,0.6,,,,,,,,,,,,,181.0,polycarboxylate (PCE)-based HRWRA,22.0,Heat curing,90.0,100.0,,ASTM C1437,,170.0,50 X 50 X 50 ,ASTM C109,,,,,,209.0,,,,,,,,,,,,,,,,,,,,,,,,,,,,,,,,,,,,,,
0.16-3.0%,820.0,High sulfate-resistant cement (Type HS cement),,228.0,0.0,,0.0,246.0,0.0,0.0,0.0,0.0,0.0,,0.0,0.0,0.0,0.0,0.0,,984.0,Quartz Sand ,0.6,,,,,,,,,,,,,168.0,polycarboxylate (PCE)-based HRWRA,26.0,Heat curing,90.0,100.0,,ASTM C1437,,167.0,50 X 50 X 50 ,ASTM C109,,,,,,213.0,,,,,,,,,,,,,,,,,,,,,,,,,,,,,,,,,,,,,,
0.185-1.0%,810.0,High sulfate-resistant cement (Type HS cement),,225.0,0.0,,0.0,243.0,0.0,0.0,0.0,0.0,0.0,,0.0,0.0,0.0,0.0,0.0,,972.0,Quartz Sand ,0.6,,,,,,,,,,,,,191.0,polycarboxylate (PCE)-based HRWRA,9.0,Heat curing,90.0,100.0,,ASTM C1437,,175.0,50 X 50 X 50 ,ASTM C109,,,,,,205.0,,,,,,,,,,,,,,,,,,,,,,,,,,,,,,,,,,,,,,
0.18-1.25%,813.0,High sulfate-resistant cement (Type HS cement),,226.0,0.0,,0.0,244.0,0.0,0.0,0.0,0.0,0.0,,0.0,0.0,0.0,0.0,0.0,,975.0,Quartz Sand ,0.6,,,,,,,,,,,,,187.0,polycarboxylate (PCE)-based HRWRA,11.0,Heat curing,90.0,100.0,,ASTM C1437,,180.0,50 X 50 X 50 ,ASTM C109,,,,,,197.0,,,,,,,,,,,,,,,,,,,,,,,,,,,,,,,,,,,,,,
0.225-1.5%,775.0,High sulfate-resistant cement (Type HS cement),,223.0,0.0,,0.0,233.0,0.0,0.0,0.0,0.0,0.0,,0.0,0.0,0.0,0.0,0.0,,930.0,Quartz Sand ,0.6,,,,,,,,,,,,,215.0,polycarboxylate (PCE)-based HRWRA,13.0,Heat curing,90.0,100.0,,ASTM C1437,,230.0,50 X 50 X 50 ,ASTM C109,,,,,,182.0,,,,,,,,,,,,,,,,,,,,,,,,,,,,,,,,,,,,,,
Control,1062.0,Portland cement (CEM 1),,118.0,0.0,,0.0,0.0,0.0,0.0,0.0,0.0,0.0,,0.0,0.0,0.0,0.0,0.0,,1094.0,Silica Sand ,,Straight Steel Fiber ,156.0,13.0,0.2,2000.0,,,,,,,,177.0,polycarboxylate based,12.39,Standard Curing ,25.0,,,BS EN 4551 Part1,,255.0,50 X 50 X 50 ,BS EN 1881 Part 116,,,125,,,145.0,,148.0,,,,,,,,,,40 x 40 x 160,BS EN 12390 Part5,,,21.5,,,,,,,,,,,,,,,,,,,Hong Kong,"The Effect of Recycled Glass Powder and Reject
Fly Ash on the Mechanical Properties of Fibre-Reinforced
Ultrahigh Performance Concrete

https://doi.org/10.1155/2012/263243",2012.0,Ref-102-Research
GP-15,903.0,Portland cement (CEM 1),,118.0,0.0,,0.0,0.0,159.0,0.0,0.0,0.0,0.0,,0.0,0.0,0.0,0.0,0.0,,1058.0,Silica Sand ,,Straight Steel Fiber ,156.0,13.0,0.2,2000.0,,,,,,,,177.0,polycarboxylate based,12.39,Standard Curing ,25.0,,,BS EN 4551 Part1,,242.0,50 X 50 X 50 ,BS EN 1881 Part 116,,,124,,,151.0,,155.0,,,,,,,,,,40 x 40 x 160,BS EN 12390 Part5,,,22.3,,,,,,,,,,,,,,,,,,,,,,
GP-30,743.0,Portland cement (CEM 1),,118.0,0.0,,0.0,0.0,319.0,0.0,0.0,0.0,0.0,,0.0,0.0,0.0,0.0,0.0,,1021.0,Silica Sand ,,Straight Steel Fiber ,156.0,13.0,0.2,2000.0,,,,,,,,177.0,polycarboxylate based,12.39,Standard Curing ,25.0,,,BS EN 4551 Part1,,232.0,50 X 50 X 50 ,BS EN 1881 Part 116,,,120,,,146.0,,151.0,,,,,,,,,,40 x 40 x 160,BS EN 12390 Part5,,,20.5,,,,,,,,,,,,,,,,,,,,,,
r-FA-15,1062.0,Portland cement (CEM 1),,118.0,0.0,,0.0,0.0,0.0,0.0,0.0,0.0,0.0,,0.0,0.0,0.0,0.0,171.0,r-FA,887.0,Silica Sand ,,Straight Steel Fiber ,156.0,13.0,0.2,2000.0,,,,,,,,177.0,polycarboxylate based,12.39,Standard Curing ,25.0,,,BS EN 4551 Part1,,240.0,50 X 50 X 50 ,BS EN 1881 Part 116,,,125,,,148.0,,152.0,,,,,,,,,,40 x 40 x 160,BS EN 12390 Part5,,,23.5,,,,,,,,,,,,,,,,,,,,,,
r-FA-30,1062.0,Portland cement (CEM 1),,118.0,0.0,,0.0,0.0,0.0,0.0,0.0,0.0,0.0,,0.0,0.0,0.0,0.0,328.0,r-FA,697.0,Silica Sand ,,Straight Steel Fiber ,156.0,13.0,0.2,2000.0,,,,,,,,177.0,polycarboxylate based,12.39,Standard Curing ,25.0,,,BS EN 4551 Part1,,228.0,50 X 50 X 50 ,BS EN 1881 Part 116,,,131,,,160.0,,165.0,,,,,,,,,,40 x 40 x 160,BS EN 12390 Part5,,,24.8,,,,,,,,,,,,,,,,,,,,,,
r-FA-50,1062.0,Portland cement (CEM 1),,118.0,0.0,,0.0,0.0,0.0,0.0,0.0,0.0,0.0,,0.0,0.0,0.0,0.0,547.0,r-FA,432.0,Silica Sand ,,Straight Steel Fiber ,156.0,13.0,0.2,2000.0,,,,,,,,177.0,polycarboxylate based,12.39,Standard Curing ,25.0,,,BS EN 4551 Part1,,215.0,50 X 50 X 50 ,BS EN 1881 Part 116,,,135,,,165.0,,170.0,,,,,,,,,,40 x 40 x 160,BS EN 12390 Part5,,,25.7,,,,,,,,,,,,,,,,,,,,,,
G15 + rFA15,903.0,Portland cement (CEM 1),,118.0,0.0,,0.0,0.0,159.0,0.0,0.0,0.0,0.0,,0.0,0.0,0.0,0.0,171.0,r-FA,851.0,Silica Sand ,,Straight Steel Fiber ,156.0,13.0,0.2,2000.0,,,,,,,,177.0,polycarboxylate based,12.39,Standard Curing ,25.0,,,BS EN 4551 Part1,,208.0,50 X 50 X 50 ,BS EN 1881 Part 116,,,130,,,152.0,,169.0,,,,,,,,,,40 x 40 x 160,BS EN 12390 Part5,,,22.7,,,,,,,,,,,,,,,,,,,,,,
G15 + rFA30,903.0,Portland cement (CEM 1),,118.0,0.0,,0.0,0.0,159.0,0.0,0.0,0.0,0.0,,0.0,0.0,0.0,0.0,328.0,r-FA,661.0,Silica Sand ,,Straight Steel Fiber ,156.0,13.0,0.2,2000.0,,,,,,,,177.0,polycarboxylate based,12.39,Standard Curing ,25.0,,,BS EN 4551 Part1,,195.0,50 X 50 X 50 ,BS EN 1881 Part 116,,,139,,,165.0,,178.0,,,,,,,,,,40 x 40 x 160,BS EN 12390 Part5,,,23.8,,,,,,,,,,,,,,,,,,,,,,
Control,1062.0,Portland cement (CEM 1),,118.0,0.0,,0.0,0.0,0.0,0.0,0.0,0.0,0.0,,0.0,0.0,0.0,0.0,0.0,,1094.0,Silica Sand ,,Straight Steel Fiber ,156.0,13.0,0.2,2000.0,,,,,,,,177.0,polycarboxylate based,12.39,Steam Curing ,90.0,,,BS EN 4551 Part1,,255.0,50 X 50 X 50 ,BS EN 1881 Part 116,,,150,,,175.0,,182.0,,,,,,,,,,40 x 40 x 160,BS EN 12390 Part5,,,24.9,,,,,,,,,,,,,,,,,,,,,,
GP-15,903.0,Portland cement (CEM 1),,118.0,0.0,,0.0,0.0,159.0,0.0,0.0,0.0,0.0,,0.0,0.0,0.0,0.0,0.0,,1058.0,Silica Sand ,,Straight Steel Fiber ,156.0,13.0,0.2,2000.0,,,,,,,,177.0,polycarboxylate based,12.39,Steam Curing ,90.0,,,BS EN 4551 Part1,,242.0,50 X 50 X 50 ,BS EN 1881 Part 116,,,152,,,178.0,,185.0,,,,,,,,,,40 x 40 x 160,BS EN 12390 Part5,,,25.8,,,,,,,,,,,,,,,,,,,,,,
GP-30,743.0,Portland cement (CEM 1),,118.0,0.0,,0.0,0.0,319.0,0.0,0.0,0.0,0.0,,0.0,0.0,0.0,0.0,0.0,,1021.0,Silica Sand ,,Straight Steel Fiber ,156.0,13.0,0.2,2000.0,,,,,,,,177.0,polycarboxylate based,12.39,Steam Curing ,90.0,,,BS EN 4551 Part1,,232.0,50 X 50 X 50 ,BS EN 1881 Part 116,,,149,,,172.0,,178.0,,,,,,,,,,40 x 40 x 160,BS EN 12390 Part5,,,24.1,,,,,,,,,,,,,,,,,,,,,,
r-FA-15,1062.0,Portland cement (CEM 1),,118.0,0.0,,0.0,0.0,0.0,0.0,0.0,0.0,0.0,,0.0,0.0,0.0,0.0,171.0,r-FA,887.0,Silica Sand ,,Straight Steel Fiber ,156.0,13.0,0.2,2000.0,,,,,,,,177.0,polycarboxylate based,12.39,Steam Curing ,90.0,,,BS EN 4551 Part1,,240.0,50 X 50 X 50 ,BS EN 1881 Part 116,,,152,,,177.0,,184.0,,,,,,,,,,40 x 40 x 160,BS EN 12390 Part5,,,25.8,,,,,,,,,,,,,,,,,,,,,,
r-FA-30,1062.0,Portland cement (CEM 1),,118.0,0.0,,0.0,0.0,0.0,0.0,0.0,0.0,0.0,,0.0,0.0,0.0,0.0,328.0,r-FA,697.0,Silica Sand ,,Straight Steel Fiber ,156.0,13.0,0.2,2000.0,,,,,,,,177.0,polycarboxylate based,12.39,Steam Curing ,90.0,,,BS EN 4551 Part1,,228.0,50 X 50 X 50 ,BS EN 1881 Part 116,,,170,,,190.0,,204.0,,,,,,,,,,40 x 40 x 160,BS EN 12390 Part5,,,27.5,,,,,,,,,,,,,,,,,,,,,,
r-FA-50,1062.0,Portland cement (CEM 1),,118.0,0.0,,0.0,0.0,0.0,0.0,0.0,0.0,0.0,,0.0,0.0,0.0,0.0,547.0,r-FA,432.0,Silica Sand ,,Straight Steel Fiber ,156.0,13.0,0.2,2000.0,,,,,,,,177.0,polycarboxylate based,12.39,Steam Curing ,90.0,,,BS EN 4551 Part1,,215.0,50 X 50 X 50 ,BS EN 1881 Part 116,,,182,,,198.0,,210.0,,,,,,,,,,40 x 40 x 160,BS EN 12390 Part5,,,29.8,,,,,,,,,,,,,,,,,,,,,,
G15 + rFA15,903.0,Portland cement (CEM 1),,118.0,0.0,,0.0,0.0,159.0,0.0,0.0,0.0,0.0,,0.0,0.0,0.0,0.0,171.0,r-FA,851.0,Silica Sand ,,Straight Steel Fiber ,156.0,13.0,0.2,2000.0,,,,,,,,177.0,polycarboxylate based,12.39,Steam Curing ,90.0,,,BS EN 4551 Part1,,208.0,50 X 50 X 50 ,BS EN 1881 Part 116,,,164,,,185.0,,214.0,,,,,,,,,,40 x 40 x 160,BS EN 12390 Part5,,,25.5,,,,,,,,,,,,,,,,,,,,,,
G15 + rFA30,903.0,Portland cement (CEM 1),,118.0,0.0,,0.0,0.0,159.0,0.0,0.0,0.0,0.0,,0.0,0.0,0.0,0.0,328.0,r-FA,661.0,Silica Sand ,,Straight Steel Fiber ,156.0,13.0,0.2,2000.0,,,,,,,,177.0,polycarboxylate based,12.39,Steam Curing ,90.0,,,BS EN 4551 Part1,,195.0,50 X 50 X 50 ,BS EN 1881 Part 116,,,178,,,205.0,,220.0,,,,,,,,,,40 x 40 x 160,BS EN 12390 Part5,,,27.0,,,,,,,,,,,,,,,,,,,,,,
1,857.1428571428571,"Portland cement, 42.5N",42.5,257.14285714285717,0.0,,0.0,0.0,0.0,0.0,0.0,0.0,0.0,,0.0,0.0,0.0,0.0,0.0,,1285.7142857142858,Crushed limestone,,Straight Steel Fiber ,78.0,13.0,0.55,1345.0,210.0,,,,,,,222.85714285714286,"polycarboxylic ether based, high
range water reducing",66.85714285714285,Normal Curing ,,99.0,,ASTM C 1437,,245.0,50 X 50 X 50 ,ASTM C109-07,,,,,,124.0,,,,,,,,,,,,,,,,,,,,,,,,,,,,,,,,,,,Cyprus,"The effect of nano-silica and waste glass powder
on mechanical, rheological, and shrinkage
properties of UHPC using response surface
methodology

https://doi.org/10.1016/j.jmrt.2018.06.011",2018.0,Ref-103-Research
2,857.1428571428571,"Portland cement, 42.5N",42.5,257.14285714285717,0.0,,0.0,0.0,171.42857142857144,0.0,0.0,0.0,0.0,,0.0,0.0,0.0,0.0,0.0,,1285.7142857142858,Crushed limestone,,Straight Steel Fiber ,78.0,13.0,0.55,1345.0,210.0,,,,,,,222.85714285714286,"polycarboxylic ether based, high
range water reducing",66.85714285714285,Normal Curing ,,99.0,,ASTM C 1437,,248.0,50 X 50 X 50 ,ASTM C109-07,,,,,,131.0,,,,,,,,,,,,,,,,,,,,,,,,,,,,,,,,,,,,,,
3,857.1428571428571,"Portland cement, 42.5N",42.5,257.14285714285717,0.0,,0.0,0.0,0.0,0.0,0.0,0.0,0.0,,0.0,0.0,0.0,42.85714285714286,0.0,,1285.7142857142858,Crushed limestone,,Straight Steel Fiber ,78.0,13.0,0.55,1345.0,210.0,,,,,,,222.85714285714286,"polycarboxylic ether based, high
range water reducing",66.85714285714285,Normal Curing ,,99.0,,ASTM C 1437,,180.0,50 X 50 X 50 ,ASTM C109-07,,,,,,136.0,,,,,,,,,,,,,,,,,,,,,,,,,,,,,,,,,,,,,,
4,857.1428571428571,"Portland cement, 42.5N",42.5,257.14285714285717,0.0,,0.0,0.0,171.42857142857144,0.0,0.0,0.0,0.0,,0.0,0.0,0.0,42.85714285714286,0.0,,1285.7142857142858,Crushed limestone,,Straight Steel Fiber ,78.0,13.0,0.55,1345.0,210.0,,,,,,,222.85714285714286,"polycarboxylic ether based, high
range water reducing",66.85714285714285,Normal Curing ,,99.0,,ASTM C 1437,,190.0,50 X 50 X 50 ,ASTM C109-07,,,,,,149.0,,,,,,,,,,,,,,,,,,,,,,,,,,,,,,,,,,,,,,
5,857.1428571428571,"Portland cement, 42.5N",42.5,257.14285714285717,0.0,,0.0,0.0,0.0,0.0,0.0,0.0,0.0,,0.0,0.0,0.0,21.42857142857143,0.0,,1285.7142857142858,Crushed limestone,,Straight Steel Fiber ,78.0,13.0,0.55,1345.0,210.0,,,,,,,222.85714285714286,"polycarboxylic ether based, high
range water reducing",66.85714285714285,Normal Curing ,,99.0,,ASTM C 1437,,217.0,50 X 50 X 50 ,ASTM C109-07,,,,,,130.0,,,,,,,,,,,,,,,,,,,,,,,,,,,,,,,,,,,,,,
6,857.1428571428571,"Portland cement, 42.5N",42.5,257.14285714285717,0.0,,0.0,0.0,171.42857142857144,0.0,0.0,0.0,0.0,,0.0,0.0,0.0,21.42857142857143,0.0,,1285.7142857142858,Crushed limestone,,Straight Steel Fiber ,78.0,13.0,0.55,1345.0,210.0,,,,,,,222.85714285714286,"polycarboxylic ether based, high
range water reducing",66.85714285714285,Normal Curing ,,99.0,,ASTM C 1437,,220.0,50 X 50 X 50 ,ASTM C109-07,,,,,,142.0,,,,,,,,,,,,,,,,,,,,,,,,,,,,,,,,,,,,,,
7,857.1428571428571,"Portland cement, 42.5N",42.5,257.14285714285717,0.0,,0.0,0.0,85.71428571428572,0.0,0.0,0.0,0.0,,0.0,0.0,0.0,0.0,0.0,,1285.7142857142858,Crushed limestone,,Straight Steel Fiber ,78.0,13.0,0.55,1345.0,210.0,,,,,,,222.85714285714286,"polycarboxylic ether based, high
range water reducing",66.85714285714285,Normal Curing ,,99.0,,ASTM C 1437,,235.0,50 X 50 X 50 ,ASTM C109-07,,,,,,136.0,,,,,,,,,,,,,,,,,,,,,,,,,,,,,,,,,,,,,,
8,857.1428571428571,"Portland cement, 42.5N",42.5,257.14285714285717,0.0,,0.0,0.0,85.71428571428572,0.0,0.0,0.0,0.0,,0.0,0.0,0.0,42.8571428571429,0.0,,1285.7142857142858,Crushed limestone,,Straight Steel Fiber ,78.0,13.0,0.55,1345.0,210.0,,,,,,,222.85714285714286,"polycarboxylic ether based, high
range water reducing",66.85714285714285,Normal Curing ,,99.0,,ASTM C 1437,,182.0,50 X 50 X 50 ,ASTM C109-07,,,,,,147.0,,,,,,,,,,,,,,,,,,,,,,,,,,,,,,,,,,,,,,
9,857.1428571428571,"Portland cement, 42.5N",42.5,257.14285714285717,0.0,,0.0,0.0,0.0,0.0,0.0,0.0,0.0,,0.0,0.0,0.0,21.42857142857143,0.0,,1285.7142857142858,Crushed limestone,,Straight Steel Fiber ,78.0,13.0,0.55,1345.0,210.0,,,,,,,222.85714285714286,"polycarboxylic ether based, high
range water reducing",66.85714285714285,Normal Curing ,,99.0,,ASTM C 1437,,200.0,50 X 50 X 50 ,ASTM C109-07,,,,,,142.0,,,,,,,,,,,,,,,,,,,,,,,,,,,,,,,,,,,,,,
10,857.1428571428571,"Portland cement, 42.5N",42.5,257.14285714285717,0.0,,0.0,0.0,171.42857142857144,0.0,0.0,0.0,0.0,,0.0,0.0,0.0,21.42857142857143,0.0,,1285.7142857142858,Crushed limestone,,Straight Steel Fiber ,78.0,13.0,0.55,1345.0,210.0,,,,,,,222.85714285714286,"polycarboxylic ether based, high
range water reducing",66.85714285714285,Normal Curing ,,99.0,,ASTM C 1437,,205.0,50 X 50 X 50 ,ASTM C109-07,,,,,,144.0,,,,,,,,,,,,,,,,,,,,,,,,,,,,,,,,,,,,,,
L-M-WG-0,1056.0,,,144.0,0.0,,0.0,0.0,0.0,0.0,0.0,0.0,0.0,,0.0,0.0,0.0,0.0,0.0,,1200.0,Locally available sand,,,,,,,,,,,,,,168.00000000000003,polycarboxylate based superplasticizers,,Autoclave curing ,85.0,,,,,,40 x 40 x 160,,,,,,,234.0,,,,,,,,,,,,,,,,,,,,,,,,,,,,,,,,,,,China,"Effect of Glass Powder on Strength and Microstructure of Ultra High 
Performance Cement-based Materials

https://www.scientific.net/AMM.174-177.1281",2012.0,Ref-104-Research
L-M-WG-10,936.0,,,144.0,0.0,,0.0,0.0,120.0,0.0,0.0,0.0,0.0,,0.0,0.0,0.0,0.0,0.0,,1200.0,Locally available sand,,,,,,,,,,,,,,168.00000000000003,polycarboxylate based superplasticizers,,Autoclave curing ,85.0,,,,,,40 x 40 x 160,,,,,,,237.0,,,,,,,,,,,,,,,,,,,,,,,,,,,,,,,,,,,,,,
L-M-WG-20,816.0000000000001,,,144.0,0.0,,0.0,0.0,240.0,0.0,0.0,0.0,0.0,,0.0,0.0,0.0,0.0,0.0,,1199.9999999999998,Locally available sand,,,,,,,,,,,,,,167.99999999999997,polycarboxylate based superplasticizers,,Autoclave curing ,85.0,,,,,,40 x 40 x 160,,,,,,,248.0,,,,,,,,,,,,,,,,,,,,,,,,,,,,,,,,,,,,,,
L-M-WG-30,696.0,,,144.0,0.0,,0.0,0.0,360.0,0.0,0.0,0.0,0.0,,0.0,0.0,0.0,0.0,0.0,,1200.0,Locally available sand,,,,,,,,,,,,,,168.00000000000003,polycarboxylate based superplasticizers,,Autoclave curing ,85.0,,,,,,40 x 40 x 160,,,,,,,241.0,,,,,,,,,,,,,,,,,,,,,,,,,,,,,,,,,,,,,,
H-M-WG-0,1056.0,,,144.0,0.0,,0.0,0.0,0.0,0.0,0.0,0.0,0.0,,0.0,0.0,0.0,0.0,0.0,,1200.0,Locally available sand,,,,,,,,,,,,,,240.0,polycarboxylate based superplasticizers,,Autoclave curing ,85.0,,,,,,40 x 40 x 160,,,,,,,129.0,,,,,,,,,,,,,,,,,,,,,,,,,,,,,,,,,,,,,,
H-M-WG-10,936.0,,,144.0,0.0,,0.0,0.0,120.0,0.0,0.0,0.0,0.0,,0.0,0.0,0.0,0.0,0.0,,1200.0,Locally available sand,,,,,,,,,,,,,,240.0,polycarboxylate based superplasticizers,,Autoclave curing ,85.0,,,,,,40 x 40 x 160,,,,,,,134.0,,,,,,,,,,,,,,,,,,,,,,,,,,,,,,,,,,,,,,
H-M-WG-20,816.0000000000001,,,144.0,0.0,,0.0,0.0,240.0,0.0,0.0,0.0,0.0,,0.0,0.0,0.0,0.0,0.0,,1199.9999999999998,Locally available sand,,,,,,,,,,,,,,239.99999999999997,polycarboxylate based superplasticizers,,Autoclave curing ,85.0,,,,,,40 x 40 x 160,,,,,,,146.0,,,,,,,,,,,,,,,,,,,,,,,,,,,,,,,,,,,,,,
H-M-WG-30,696.0,,,144.0,0.0,,0.0,0.0,360.0,0.0,0.0,0.0,0.0,,0.0,0.0,0.0,0.0,0.0,,1200.0,Locally available sand,,,,,,,,,,,,,,240.0,polycarboxylate based superplasticizers,,Autoclave curing ,85.0,,,,,,40 x 40 x 160,,,,,,,139.0,,,,,,,,,,,,,,,,,,,,,,,,,,,,,,,,,,,,,,
2,880.0,Standard Portland pozzolan cement,52.5,220.0,0.0,,0.0,0.0,0.0,0.0,0.0,0.0,0.0,,0.0,0.0,0.0,0.0,0.0,,833.0,Calcareous sand,0.5,Straight Steel Fibers ,117.0,6.0,0.16,,,Straight Steel Fiber ,39,13,0.16,,,172.0,,67.0,Heat curing,90.0,,,EN 1015-3-1999,,141.0,100 x 100 x 100,EN 12390-3,,,,,,118.3,,,ASTM C469/C469M-10,28.4,EN 12390-6,17.3,,,,,,100 x 100 x 500,EN 12390-5,,,22.5,,,,,,,,,,,,,,,,,,,Cyprus,"Development of a new Ultra High Performance Fibre Reinforced
Cementitious Composite (UHPFRCC) for impact and blast protection of
structures

https://doi.org/10.1016/j.conbuildmat.2015.07.136",2015.0,Ref-105-Research
4,880.0,Standard Portland pozzolan cement,52.5,220.0,0.0,,0.0,0.0,0.0,0.0,0.0,0.0,0.0,,0.0,0.0,0.0,0.0,0.0,,833.0,Calcareous sand,0.5,Straight Steel Fibers ,234.0,6.0,0.16,,,Straight Steel Fiber ,78,13,0.16,,,172.0,,67.0,Heat curing,90.0,,,EN 1015-3-1999,,136.0,100 x 100 x 100,EN 12390-3,,,,,,119.6,,,ASTM C469/C469M-10,43.3,EN 12390-6,22.0,,,,,,100 x 100 x 500,EN 12390-5,,,24.5,,,,,,,,,,,,,,,,,,,,,,
6,880.0,Standard Portland pozzolan cement,52.5,220.0,0.0,,0.0,0.0,0.0,0.0,0.0,0.0,0.0,,0.0,0.0,0.0,0.0,0.0,,833.0,Calcareous sand,0.5,Straight Steel Fibers ,351.0,6.0,0.16,,,Straight Steel Fiber ,117,13,0.16,,,172.0,,67.0,Heat curing,90.0,,,EN 1015-3-1999,,128.0,100 x 100 x 100,EN 12390-3,,,,,,166.2,,,ASTM C469/C469M-10,50.0,EN 12390-6,24.6,,,,,,100 x 100 x 500,EN 12390-5,,,27.7,,,,,,,,,,,,,,,,,,,,,,
8,880.0,Standard Portland pozzolan cement,52.5,220.0,0.0,,0.0,0.0,0.0,0.0,0.0,0.0,0.0,,0.0,0.0,0.0,0.0,0.0,,833.0,Calcareous sand,0.5,Straight Steel Fibers ,468.0,6.0,0.16,,,Straight Steel Fiber ,156,13,0.16,,,172.0,,67.0,Heat curing,90.0,,,EN 1015-3-1999,,93.0,100 x 100 x 100,EN 12390-3,,,,,,171.8,,,ASTM C469/C469M-10,45.1,EN 12390-6,23.9,,,,,,100 x 100 x 500,EN 12390-5,,,30.6,,,,,,,,,,,,,,,,,,,,,,
10,880.0,Standard Portland pozzolan cement,52.5,220.0,0.0,,0.0,0.0,0.0,0.0,0.0,0.0,0.0,,0.0,0.0,0.0,0.0,0.0,,833.0,Calcareous sand,0.5,Straight Steel Fibers ,585.0,6.0,0.16,,,Straight Steel Fiber ,195,13,0.16,,,172.0,,67.0,Heat curing,90.0,,,EN 1015-3-1999,,71.0,100 x 100 x 100,EN 12390-3,,,,,,198.4,,,ASTM C469/C469M-10,44.6,EN 12390-6,28.6,,,,,,100 x 100 x 500,EN 12390-5,,,36.9,,,,,,,,,,,,,,,,,,,,,,
,880.0,Standard Portland pozzolan cement,52.5,220.0,0.0,,0.0,0.0,0.0,0.0,0.0,0.0,0.0,,0.0,0.0,0.0,0.0,0.0,,833.0,Calcareous sand,0.5,Straight Steel Fibers ,401.0,6.0,0.16,,,Straight Steel Fiber ,80,13,0.16,,,172.0,,67.0,Standard Curing ,20.0,,,,,,100 x 100 x 100,EN 12390-3,,,,,,135.9,,,,,,,,,,,,,,,,,,,,,,,,,,,,,,,,,,,,,,
,880.0,Standard Portland pozzolan cement,52.5,220.0,0.0,,0.0,0.0,0.0,0.0,0.0,0.0,0.0,,0.0,0.0,0.0,0.0,0.0,,833.0,Calcareous sand,0.5,Straight Steel Fibers ,401.0,6.0,0.16,,,Straight Steel Fiber ,80,13,0.16,,,172.0,,67.0,Heat curing,90.0,,,,,,100 x 100 x 100,EN 12390-3,,,,,,162.3,,,,38.0,,,,,,,,100 x 100 x 500,EN 12390-5,,,29.0,,,,,,,,,,,,,,,,,,,,,,
ref,874.0,CEM I 52.5 N,52.5,46.0,0.0,,0.0,0.0,0.0,0.0,0.0,0.0,0.0,,0.0,0.0,0.0,0.0,1055.0,Dolomite,220.0,Quartz Sand ,1,,,,,,,,,,,,,202.4,,27.6,Standard Curing ,20.0,95.0,,EN 1015–3:2000,,280.0,40 x 40 x 160,EN 1015–11:2019,69,,95,,,131.0,,,EN 13412:2007,39.2,,,,,,,,40×40×160,EN 1015–11:2019,,,12.5,,,,EN 1015–7:2000	,2.2,,,,,,,,,,,,,,Croatia,"Synergistic integration of waste fibres and supplementary 
cementitious materials to enhance sustainability of 
ultra-high-performance concrete (UHPC) 

https://doi.org/10.1016/j.cscm.2023.e02772",2023.0,Ref-106-Research
MK,598.0,CEM I 52.5 N,52.5,0.0,0.0,,276.0,0.0,0.0,0.0,46.0,0.0,0.0,,0.0,0.0,0.0,0.0,1055.0,Dolomite,220.0,Quartz Sand ,1,,,,,,,,-,,,,,202.4,,27.6,Standard Curing ,20.0,95.0,,EN 1015–3:2000,,300.0,40 x 40 x 160,EN 1015–11:2019,46,,79,,,97.0,,,EN 13412:2007,37.6,,,,,,,,40×40×160,EN 1015–11:2019,,,11.3,,,,EN 1015–7:2000	,2.1,,,,,,,,,,,,,,,,,
MK_SF1,598.0,CEM I 52.5 N,52.5,0.0,0.0,,276.0,0.0,0.0,0.0,46.0,0.0,0.0,,0.0,0.0,0.0,0.0,1055.0,Dolomite,220.0,Quartz Sand ,1, recycled tyre steel fibres,78.4,15.0,0.18,2000.0,,,-,,,,,202.4,,27.6,Standard Curing ,20.0,95.0,,EN 1015–3:2000,,274.0,40 x 40 x 160,EN 1015–11:2019,53,,89,,,112.0,,,EN 13412:2007,38.9,,,,,,,,40×40×160,EN 1015–11:2019,,,10.5,,,,EN 1015–7:2000	,1.9,,,,,,,,,,,,,,,,,
MK_SF2,598.0,CEM I 52.5 N,52.5,0.0,0.0,,276.0,0.0,0.0,0.0,46.0,0.0,0.0,,0.0,0.0,0.0,0.0,1055.0,Dolomite,220.0,Quartz Sand ,1, recycled tyre steel fibres,117.5,15.0,0.18,2000.0,,,-,,,,,202.4,,27.6,Standard Curing ,20.0,95.0,,EN 1015–3:2000,,280.0,40 x 40 x 160,EN 1015–11:2019,50,,83,,,108.0,,,EN 13412:2007,38.1,,,,,,,,40×40×160,EN 1015–11:2019,,,11.25,,,,EN 1015–7:2000	,1.6,,,,,,,,,,,,,,,,,
MK_CF1,598.0,CEM I 52.5 N,52.5,0.0,0.0,,276.0,0.0,0.0,0.0,46.0,0.0,0.0,,0.0,0.0,0.0,0.0,1055.0,Dolomite,220.0,Quartz Sand ,1,carbon fibres (CF),8.9,1.0,0.007,4300.0,250.0,,,,,,,202.4,,32.2,Standard Curing ,20.0,95.0,,EN 1015–3:2000,,300.0,40 x 40 x 160,EN 1015–11:2019,40,,84,,,104.0,,,EN 13412:2007,40.2,,,,,,,,40×40×160,EN 1015–11:2019,,,13.1,,,,EN 1015–7:2000	,2.1,,,,,,,,,,,,,,,,,
MK_CF2,598.0,CEM I 52.5 N,52.5,0.0,0.0,,276.0,0.0,0.0,0.0,46.0,0.0,0.0,,0.0,0.0,0.0,0.0,1055.0,Dolomite,220.0,Quartz Sand ,1,carbon fibres (CF),17.8,1.0,0.007,4300.0,250.0,,,,,,,202.4,,36.8,Standard Curing ,20.0,95.0,,EN 1015–3:2000,,240.0,40 x 40 x 160,EN 1015–11:2019,42,,85,,,102.0,,,EN 13412:2007,40.9,,,,,,,,40×40×160,EN 1015–11:2019,,,14.5,,,,EN 1015–7:2000	,3.8,,,,,,,,,,,,,,,,,
MK_SF1CF1,598.0,CEM I 52.5 N,52.5,0.0,0.0,,276.0,0.0,0.0,0.0,46.0,0.0,0.0,,0.0,0.0,0.0,0.0,1055.0,Dolomite,220.0,Quartz Sand ,1, recycled tyre steel fibres,78.4,15.0,0.18,2000.0,,carbon fibres (CF),8.9,1,0.007,4300.0,250.0,202.4,,33.12,Standard Curing ,20.0,95.0,,EN 1015–3:2000,,300.0,40 x 40 x 160,EN 1015–11:2019,44,,91,,,114.0,,,EN 13412:2007,40.7,,,,,,,,40×40×160,EN 1015–11:2019,,,13.8,,,,EN 1015–7:2000	,1.5,,,,,,,,,,,,,,,,,
MK_SF2CF1,598.0,CEM I 52.5 N,52.5,0.0,0.0,,276.0,0.0,0.0,0.0,46.0,0.0,0.0,,0.0,0.0,0.0,0.0,1055.0,Dolomite,220.0,Quartz Sand ,1, recycled tyre steel fibres,117.5,15.0,0.18,2000.0,,carbon fibres (CF),8.9,1,0.007,4300.0,250.0,202.4,,30.36,Standard Curing ,20.0,95.0,,EN 1015–3:2000,,300.0,40 x 40 x 160,EN 1015–11:2019,45,,89,,,116.0,,,EN 13412:2007,41.4,,,,,,,,40×40×160,EN 1015–11:2019,,,12.8,,,,EN 1015–7:2000	,1.8,,,,,,,,,,,,,,,,,
UHP-SHCC-Ref,800.0, Portland cement,,200.0,0.0,,0.0,0.0,0.0,0.0,0.0,700.0,0.0,,0.0,0.0,0.0,0.0,0.0,,500.0,Silica Sand ,0.6, PE,19.4,18.0,0.025,3100.0,42.8,,,,,,,300.0,,10.8,Standard Curing ,20.0,,,,,,70.7 x 70.7 x 70.7,,,,,,,113.0,,,,,,,,12.7,,,,40×40×160,,,,45.0,,,,,,,,,,,,,,,,,,,China,"Reusing waste glass fines to substitute cement and sand for recycled ultra-high performance strain-hardening cementitious composites (UHP-SHCC)

https://doi.org/10.1016/j.conbuildmat.2024.139186",2024.0,Ref-107-Research
C–12.5WGF,700.0, Portland cement,,200.0,0.0,,0.0,0.0,100.0,0.0,0.0,700.0,0.0,,0.0,0.0,0.0,0.0,0.0,,500.0,Silica Sand ,0.6, PE,19.4,18.0,0.025,3100.0,42.8,,,,,,,300.0,,10.8,Standard Curing ,20.0,,,,,,70.7 x 70.7 x 70.7,,,,,,,111.0,,,,,,,,12.0,,,,40×40×160,,,,46.0,,,,,,,,,,,,,,,,,,,,,,
C–25WGF,600.0, Portland cement,,200.0,0.0,,0.0,0.0,200.0,0.0,0.0,700.0,0.0,,0.0,0.0,0.0,0.0,0.0,,500.0,Silica Sand ,0.6, PE,19.4,18.0,0.025,3100.0,42.8,,,,,,,300.0,,10.8,Standard Curing ,20.0,,,,,,70.7 x 70.7 x 70.7,,,,,,,110.0,,,,,,,,11.0,,,,40×40×160,,,,42.3,,,,,,,,,,,,,,,,,,,,,,
C–50WGF,400.0, Portland cement,,200.0,0.0,,0.0,0.0,400.0,0.0,0.0,700.0,0.0,,0.0,0.0,0.0,0.0,0.0,,500.0,Silica Sand ,0.6, PE,19.4,18.0,0.025,3100.0,42.8,,,,,,,300.0,,10.8,Standard Curing ,20.0,,,,,,70.7 x 70.7 x 70.7,,,,,,,106.0,,,,,,,,10.3,,,,40×40×160,,,,38.0,,,,,,,,,,,,,,,,,,,,,,
C–75WGF,200.0, Portland cement,,200.0,0.0,,0.0,0.0,600.0,0.0,0.0,700.0,0.0,,0.0,0.0,0.0,0.0,0.0,,500.0,Silica Sand ,0.6, PE,19.4,18.0,0.025,3100.0,42.8,,,,,,,300.0,,10.8,Standard Curing ,20.0,,,,,,70.7 x 70.7 x 70.7,,,,,,,94.0,,,,,,,,9.5,,,,40×40×160,,,,33.0,,,,,,,,,,,,,,,,,,,,,,
S–25WGF,800.0, Portland cement,,200.0,0.0,,0.0,0.0,125.0,0.0,0.0,700.0,0.0,,0.0,0.0,0.0,0.0,0.0,,375.0,Silica Sand ,0.6, PE,19.4,18.0,0.025,3100.0,42.8,,,`,,,,300.0,,10.8,Standard Curing ,20.0,,,,,,70.7 x 70.7 x 70.7,,,,,,,113.5,,,,,,,,12.6,,,,40×40×160,,,,47.0,,,,,,,,,,,,,,,,,,,,,,
S–50WGF,800.0, Portland cement,,200.0,0.0,,0.0,0.0,250.0,0.0,0.0,700.0,0.0,,0.0,0.0,0.0,0.0,0.0,,250.0,Silica Sand ,0.6, PE,19.4,18.0,0.025,3100.0,42.8,,,,,,,300.0,,10.8,Standard Curing ,20.0,,,,,,70.7 x 70.7 x 70.7,,,,,,,114.5,,,,,,,,14.05,,,,40×40×160,,,,47.0,,,,,,,,,,,,,,,,,,,,,,
S–75WGF,800.0, Portland cement,,200.0,0.0,,0.0,0.0,375.0,0.0,0.0,700.0,0.0,,0.0,0.0,0.0,0.0,0.0,,125.0,Silica Sand ,0.6, PE,19.4,18.0,0.025,3100.0,42.8,,,,,,,300.0,,10.8,Standard Curing ,20.0,,,,,,70.7 x 70.7 x 70.7,,,,,,,117.0,,,,,,,,13.5,,,,40×40×160,,,,47.5,,,,,,,,,,,,,,,,,,,,,,
S–100WGF,800.0, Portland cement,,200.0,0.0,,0.0,0.0,500.0,0.0,0.0,700.0,0.0,,0.0,0.0,0.0,0.0,0.0,,0.0,,0.6, PE,19.4,18.0,0.025,3100.0,42.8,,,,,,,300.0,,10.8,Standard Curing ,20.0,,,,,,70.7 x 70.7 x 70.7,,,,,,,118.0,,,,,,,,14.05,,,,40×40×160,,,,48.0,,,,,,,,,,,,,,,,,,,,,,
C–12.5WGF+50S,700.0, Portland cement,,200.0,0.0,,0.0,0.0,350.0,0.0,0.0,700.0,0.0,,0.0,0.0,0.0,0.0,0.0,,250.0,Silica Sand ,0.6, PE,19.4,18.0,0.025,3100.0,42.8,,,,,,,300.0,,10.8,Standard Curing ,20.0,,,,,,70.7 x 70.7 x 70.7,,,,,,,119.0,,,,,,,,13.2,,,,40×40×160,,,,46.0,,,,,,,,,,,,,,,,,,,,,,
C–25WGF+50S,600.0, Portland cement,,200.0,0.0,,0.0,0.0,450.0,0.0,0.0,700.0,0.0,,0.0,0.0,0.0,0.0,0.0,,250.0,Silica Sand ,0.6, PE,19.4,18.0,0.025,3100.0,42.8,,,,,,,300.0,,10.8,Standard Curing ,20.0,,,,,,70.7 x 70.7 x 70.7,,,,,,,112.0,,,,,,,,10.8,,,,40×40×160,,,,42.5,,,,,,,,,,,,,,,,,,,,,,
C–50WGF+50S,400.0, Portland cement,,200.0,0.0,,0.0,0.0,650.0,0.0,0.0,700.0,0.0,,0.0,0.0,0.0,0.0,0.0,,250.0,Silica Sand ,0.6, PE,19.4,18.0,0.025,3100.0,42.8,,,,,,,300.0,,10.8,Standard Curing ,20.0,,,,,,70.7 x 70.7 x 70.7,,,,,,,97.5,,,,,,,,9.1,,,,40×40×160,,,,38.5,,,,,,,,,,,,,,,,,,,,,,
C–75WGF+50S,200.0, Portland cement,,200.0,0.0,,0.0,0.0,850.0,0.0,0.0,700.0,0.0,,0.0,0.0,0.0,0.0,0.0,,250.0,Silica Sand ,0.6, PE,19.4,18.0,0.025,3100.0,42.8,,,,,,,300.0,,10.8,Standard Curing ,20.0,,,,,,70.7 x 70.7 x 70.7,,,,,,,83.0,,,,,,,,9.8,,,,40×40×160,,,,35.0,,,,,,,,,,,,,,,,,,,,,,
C–12.5WGF+100S,700.0, Portland cement,,200.0,0.0,,0.0,0.0,600.0,0.0,0.0,700.0,0.0,,0.0,0.0,0.0,0.0,0.0,,0.0,,, PE,19.4,18.0,0.025,3100.0,42.8,,,,,,,300.0,,10.8,Standard Curing ,20.0,,,,,,70.7 x 70.7 x 70.7,,,,,,,119.0,,,,,,,,15.2,,,,40×40×160,,,,49.0,,,,,,,,,,,,,,,,,,,,,,
C–25WGF+100S,600.0, Portland cement,,200.0,0.0,,0.0,0.0,700.0,0.0,0.0,700.0,0.0,,0.0,0.0,0.0,0.0,0.0,,0.0,,, PE,19.4,18.0,0.025,3100.0,42.8,,,,,,,300.0,,10.8,Standard Curing ,20.0,,,,,,70.7 x 70.7 x 70.7,,,,,,,118.0,,,,,,,,14.6,,,,40×40×160,,,,43.0,,,,,,,,,,,,,,,,,,,,,,
C–50WGF+100S,400.0, Portland cement,,200.0,0.0,,0.0,0.0,900.0,0.0,0.0,700.0,0.0,,0.0,0.0,0.0,0.0,0.0,,0.0,,, PE,19.4,18.0,0.025,3100.0,42.8,,,,,,,300.0,,10.8,Standard Curing ,20.0,,,,,,70.7 x 70.7 x 70.7,,,,,,,99.0,,,,,,,,12.1,,,,40×40×160,,,,39.5,,,,,,,,,,,,,,,,,,,,,,
1,998.0,42.5 grade ordinary Portland cement,42.5,299.4,0.0,,0.0,0.0,0.0,0.0,0.0,0.0,0.0,,0.0,0.0,0.0,0.0,0.0,,1197.6000000000001,Quartz sand,,Steel fiber ,156.0,,0.2,,,,,,,,,229.54000000000002,"high Range Water Reducer
(HRWR)",19.96,Standard Curing ,,,,,,,100 x 100 x 100,,,,,,,138.0,,,,,,10.0,,,,,,,,,,,,,,,,,,,,,,,,,,,,,China,"Experimental studies and microstructure analysis for ultra
high-performance reactive powder concrete

https://doi.org/10.1016/j.conbuildmat.2019.116924",2019.0,Ref-108-Research
2,998.0,42.5 grade ordinary Portland cement,42.5,249.5,0.0,,0.0,0.0,0.0,0.0,0.0,0.0,0.0,,0.0,0.0,0.0,0.0,0.0,,1397.1999999999998,Quartz sand,,Steel fiber ,156.0,,0.2,,,,,,,,,249.5,"high Range Water Reducer
(HRWR)",49.900000000000006,Standard Curing ,,,,,,,100 x 100 x 100,,,,,,,122.0,,,,,,9.0,,,,,,,,,,,,,,,,,,,,,,,,,,,,,,,,
3,998.0,42.5 grade ordinary Portland cement,42.5,149.7,89.82,Class F ,0.0,0.0,0.0,0.0,0.0,0.0,0.0,,0.0,0.0,0.0,0.0,0.0,,1756.48,Quartz sand,,Steel fiber ,156.0,,0.2,,,,,,,,,249.5,"high Range Water Reducer
(HRWR)",49.900000000000006,Standard Curing ,,,,,,,100 x 100 x 100,,,,,,,105.0,,,,,,9.0,,,,,,,,,,,,,,,,,,,,,,,,,,,,,,,,
,878.7989747345296,,,219.6997436836324,0.0,,0.0,0.0,219.6997436836324,0.0,0.0,0.0,0.0,,0.0,0.0,0.0,0.0,0.0,,905.1629439765654,Locally available sand,0.8,,,,,,,,,,,,,166.9718051995606,,9.666788722079824,Standard Curing ,20.0,,,,,,Cube ,,,,,,,230.0,,,,,,,,7.4,,,,,,,,,,,,,,,,,,,,,,,,,,,USA,"Properties of strain hardening ultra high performance fiber reinforced
concrete (UHP-FRC) under direct tensile loading

https://doi.org/10.1016/j.cemconcomp.2013.12.015",2013.0,Ref-109-Research
,878.7989747345296,,,219.6997436836324,0.0,,0.0,0.0,219.6997436836324,0.0,0.0,0.0,0.0,,0.0,0.0,0.0,0.0,0.0,,808.4950567557671,Locally available sand,0.8,Straight steel fiber,237.27572317832298,13.0,0.2,2600.0,,,,,,,,166.9718051995606,,9.666788722079824,Standard Curing ,20.0,,,,,,Cube ,,,,,,,250.0,,,,,,,,18.0,,,,,,,,,,,,,,,,,,,,,,,,,,,,,,
M1,500.0,"Portland cement (PC)  with 28 days of compressive strength of
68.9 Mpa",,0.0,250.0,Class F ,0.0,0.0,0.0,0.0,0.0,250.0,0.0,,0.0,0.0,0.0,0.0,0.0,,1200.0,quartz sand,3,,,,,,,,,,,,,150.0,superplasticizer with the water reducing,17.0,Standard Curing ,20.0,,,,,,40 x 40 x 80,GB177-85,,,,,,120.0,,,,,,,,,,,,40 x 40 x 160 ,GB177-85,,,15.5,,,,,,,,,,,,,,,,,,,China,"Preparation of C200 green reactive powder concrete
and its static–dynamic behaviors

https://doi.org/10.1016/j.cemconcomp.2008.06.008",2008.0,Ref-110-Research
M2,500.0,"Portland cement (PC)  with 28 days of compressive strength of
68.9 Mpa",,100.0,0.0,,0.0,0.0,0.0,0.0,0.0,400.0,0.0,,0.0,0.0,0.0,0.0,0.0,,1200.0,quartz sand,3,,,,,,,,,,,,,150.0,superplasticizer with the water reducing,17.0,Standard Curing ,20.0,,,,,,40 x 40 x 80 ,GB177-85,,,,,,132.0,,,,,,,,,,,,40 x 40 x 160 ,GB177-85,,,17.0,,,,,,,,,,,,,,,,,,,,,,
M3,400.0,"Portland cement (PC)  with 28 days of compressive strength of
68.9 Mpa",,100.0,250.0,Class F ,0.0,0.0,0.0,0.0,0.0,250.0,0.0,,0.0,0.0,0.0,0.0,0.0,,1200.0,quartz sand,3,,,,,,,,,,,,,150.0,superplasticizer with the water reducing,17.0,Standard Curing ,20.0,,,,,,40 x 40 x 80 ,GB177-85,,,,,,144.0,,,,,,,,,,,,40 x 40 x 160 ,GB177-85,,,17.5,,,,,,,,,,,,,,,,,,,,,,
M1,500.0,"Portland cement (PC)  with 28 days of compressive strength of
68.9 Mpa",,0.0,250.0,Class F ,0.0,0.0,0.0,0.0,0.0,250.0,0.0,,0.0,0.0,0.0,0.0,0.0,,1200.0,quartz sand,3,,,,,,,,,,,,,150.0,superplasticizer with the water reducing,17.0,Steam curing,90.0,,,,,,40 x 40 x 80,GB177-85,,,,,,135.0,,,,,,,,,,,,40 x 40 x 160 ,GB177-85,,,15.5,,,,,,,,,,,,,,,,,,,,,,
M2,500.0,"Portland cement (PC)  with 28 days of compressive strength of
68.9 Mpa",,100.0,0.0,,0.0,0.0,0.0,0.0,0.0,400.0,0.0,,0.0,0.0,0.0,0.0,0.0,,1200.0,quartz sand,3,,,,,,,,,,,,,150.0,superplasticizer with the water reducing,17.0,Steam curing,90.0,,,,,,40 x 40 x 80,GB177-85,,,,,,140.0,,,,,,,,,,,,40 x 40 x 160 ,GB177-85,,,17.5,,,,,,,,,,,,,,,,,,,,,,
M3,400.0,"Portland cement (PC)  with 28 days of compressive strength of
68.9 Mpa",,100.0,250.0,Class F ,0.0,0.0,0.0,0.0,0.0,250.0,0.0,,0.0,0.0,0.0,0.0,0.0,,1200.0,quartz sand,3,,,,,,,,,,,,,150.0,superplasticizer with the water reducing,17.0,Steam curing,90.0,,,,,,40 x 40 x 80,GB177-85,,,,,,158.0,,,,,,,,,,,,40 x 40 x 160 ,GB177-85,,,18.5,,,,,,,,,,,,,,,,,,,,,,
M1,500.0,"Portland cement (PC)  with 28 days of compressive strength of
68.9 Mpa",,0.0,250.0,Class F ,0.0,0.0,0.0,0.0,0.0,250.0,0.0,,0.0,0.0,0.0,0.0,0.0,,1200.0,quartz sand,3,,,,,,,,,,,,,150.0,superplasticizer with the water reducing,17.0,Autoclave Curing,200.0,, 1.7 MPa for 8hrs,,,,40 x 40 x 80,GB177-85,,,,,,149.0,,,,,,,,,,,,40 x 40 x 160 ,GB177-85,,,17.5,,,,,,,,,,,,,,,,,,,,,,
M2,500.0,"Portland cement (PC)  with 28 days of compressive strength of
68.9 Mpa",,100.0,0.0,,0.0,0.0,0.0,0.0,0.0,400.0,0.0,,0.0,0.0,0.0,0.0,0.0,,1200.0,quartz sand,3,,,,,,,,,,,,,150.0,superplasticizer with the water reducing,17.0,Autoclave Curing,200.0,, 1.7 MPa for 8hrs,,,,40 x 40 x 80,GB177-85,,,,,,158.0,,,,,,,,,,,,40 x 40 x 160 ,GB177-85,,,19.0,,,,,,,,,,,,,,,,,,,,,,
M3,400.0,"Portland cement (PC)  with 28 days of compressive strength of
