Repository: Jocund96/Data-to-Design-ML

# Data

The datasets required by the S1 Linear Family workflows are included in this
directory.

| Dataset | Path | Purpose |
|---|---|---|
| Raw UCI Concrete | `raw/uci_concrete_data.xlsx` | Exploratory analysis and cleaning |
| UCI Concrete | `processed/uci_concrete_clean_engineered.csv` | Baseline and representation experiments |
| UHPC workbook | `raw/UHPC Dataset  (Version-2).xlsx` | Original UHPC import |
| Target-filtered UHPC | `processed/uhpc_rows_with_28day_target.csv` | Semantic missingness experiments |
| Shared semantic UHPC | `processed/shared_strategies/uhpc_semantic_50/` | Row-mixed, publication, uncertainty, and attribution experiments |

File: S1_Linear/data/processed/week6_semantic_cleaned.csv (part 13 of 17)
900.0,"Ordinary Portland cement
ASTM C150 type I",,220.0,0.0,not_applicable,0.0,0.0,0.0,0.0,0.0,0.0,94.0,Steel Slag,0.0,0.0,0.0,0.0,0.0,not_applicable,942.0,Fine dune sand,0.6,Straight Steel Fibers,157.0,12.7,0.15,2500.0,,not_applicable,0.0,,,,,162.0,polycarboxylic-based ether hyperplasticiser,40.0,Standard Curing,22.0,,,153.0
900.0,"Ordinary Portland cement
ASTM C150 type I",,220.0,0.0,not_applicable,0.0,0.0,0.0,0.0,0.0,0.0,177.0,Steel Slag,0.0,0.0,0.0,0.0,0.0,not_applicable,886.0,Fine dune sand,0.6,Straight Steel Fibers,157.0,12.7,0.15,2500.0,,not_applicable,0.0,,,,,162.0,polycarboxylic-based ether hyperplasticiser,40.0,Standard Curing,22.0,,,160.0
1661.2,42.5 N ordinary Portland cement,42.5,207.4,0.0,not_applicable,0.0,0.0,0.0,0.0,0.0,0.0,0.0,not_applicable,0.0,0.0,0.0,0.0,0.0,not_applicable,0.0,not_applicable,,not_applicable,0.0,,,,,not_applicable,0.0,,,,,320.6,superplasticizer,56.1,Standard Curing,20.0,95.0,,122.6
1563.5,42.5 N ordinary Portland cement,42.5,276.5,0.0,not_applicable,0.0,0.0,0.0,0.0,0.0,0.0,0.0,not_applicable,0.0,0.0,0.0,0.0,0.0,not_applicable,0.0,not_applicable,,not_applicable,0.0,,,,,not_applicable,0.0,,,,,321.4,superplasticizer,55.2,Standard Curing,20.0,95.0,,130.7
1465.8,42.5 N ordinary Portland cement,42.5,345.6,0.0,not_applicable,0.0,0.0,0.0,0.0,0.0,0.0,0.0,not_applicable,0.0,0.0,0.0,0.0,0.0,not_applicable,0.0,not_applicable,,not_applicable,0.0,,,,,not_applicable,0.0,,,,,322.2,superplasticizer,54.3,Standard Curing,20.0,95.0,,129.7
1856.7,42.5 N ordinary Portland cement,42.5,0.0,0.0,not_applicable,0.0,0.0,0.0,0.0,80.9,0.0,0.0,not_applicable,0.0,0.0,0.0,0.0,0.0,not_applicable,0.0,not_applicable,,not_applicable,0.0,,,,,not_applicable,0.0,,,,,318.6,superplasticizer,58.1,Standard Curing,20.0,95.0,,82.6
1758.9,42.5 N ordinary Portland cement,42.5,69.1,0.0,not_applicable,0.0,0.0,0.0,0.0,80.9,0.0,0.0,not_applicable,0.0,0.0,0.0,0.0,0.0,not_applicable,0.0,not_applicable,,not_applicable,0.0,,,,,not_applicable,0.0,,,,,319.4,superplasticizer,57.3,Standard Curing,20.0,95.0,,101.2
1661.2,42.5 N ordinary Portland cement,42.5,138.3,0.0,not_applicable,0.0,0.0,0.0,0.0,80.9,0.0,0.0,not_applicable,0.0,0.0,0.0,0.0,0.0,not_applicable,0.0,not_applicable,,not_applicable,0.0,,,,,not_applicable,0.0,,,,,320.2,superplasticizer,56.4,Standard Curing,20.0,95.0,,116.8
1563.5,42.5 N ordinary Portland cement,42.5,207.4,0.0,not_applicable,0.0,0.0,0.0,0.0,80.9,0.0,0.0,not_applicable,0.0,0.0,0.0,0.0,0.0,not_applicable,0.0,not_applicable,,not_applicable,0.0,,,,,not_applicable,0.0,,,,,321.1,superplasticizer,55.6,Standard Curing,20.0,95.0,,125.4
1465.8,42.5 N ordinary Portland cement,42.5,276.5,0.0,not_applicable,0.0,0.0,0.0,0.0,80.9,0.0,0.0,not_applicable,0.0,0.0,0.0,0.0,0.0,not_applicable,0.0,not_applicable,,not_applicable,0.0,,,,,not_applicable,0.0,,,,,321.9,superplasticizer,54.7,Standard Curing,20.0,95.0,,126.7
1758.9,42.5 N ordinary Portland cement,42.5,0.0,0.0,not_applicable,0.0,0.0,0.0,0.0,161.9,0.0,0.0,not_applicable,0.0,0.0,0.0,0.0,0.0,not_applicable,0.0,not_applicable,,not_applicable,0.0,,,,,not_applicable,0.0,,,,,319.1,superplasticizer,57.6,Standard Curing,20.0,95.0,,93.5
1661.2,42.5 N ordinary Portland cement,42.5,69.1,0.0,not_applicable,0.0,0.0,0.0,0.0,161.9,0.0,0.0,not_applicable,0.0,0.0,0.0,0.0,0.0,not_applicable,0.0,not_applicable,,not_applicable,0.0,,,,,not_applicable,0.0,,,,,319.9,superplasticizer,56.8,Standard Curing,20.0,95.0,,106.4
1563.5,42.5 N ordinary Portland cement,42.5,138.3,0.0,not_applicable,0.0,0.0,0.0,0.0,161.9,0.0,0.0,not_applicable,0.0,0.0,0.0,0.0,0.0,not_applicable,0.0,not_applicable,,not_applicable,0.0,,,,,not_applicable,0.0,,,,,320.7,superplasticizer,55.9,Standard Curing,20.0,95.0,,123.8
1465.8,42.5 N ordinary Portland cement,42.5,207.4,0.0,not_applicable,0.0,0.0,0.0,0.0,161.9,0.0,0.0,not_applicable,0.0,0.0,0.0,0.0,0.0,not_applicable,0.0,not_applicable,,not_applicable,0.0,,,,,not_applicable,0.0,,,,,321.6,superplasticizer,55.1,Standard Curing,20.0,95.0,,127.9
1661.2,42.5 N ordinary Portland cement,42.5,0.0,0.0,not_applicable,0.0,0.0,0.0,0.0,242.8,0.0,0.0,not_applicable,0.0,0.0,0.0,0.0,0.0,not_applicable,0.0,not_applicable,,not_applicable,0.0,,,,,not_applicable,0.0,,,,,319.5,superplasticizer,57.1,Standard Curing,20.0,95.0,,101.2
1563.5,42.5 N ordinary Portland cement,42.5,69.1,0.0,not_applicable,0.0,0.0,0.0,0.0,242.8,0.0,0.0,not_applicable,0.0,0.0,0.0,0.0,0.0,not_applicable,0.0,not_applicable,,not_applicable,0.0,,,,,not_applicable,0.0,,,,,320.4,superplasticizer,56.3,Standard Curing,20.0,95.0,,109.2
1465.8,42.5 N ordinary Portland cement,42.5,138.3,0.0,not_applicable,0.0,0.0,0.0,0.0,242.8,0.0,0.0,not_applicable,0.0,0.0,0.0,0.0,0.0,not_applicable,0.0,not_applicable,,not_applicable,0.0,,,,,not_applicable,0.0,,,,,321.2,superplasticizer,55.4,Standard Curing,20.0,95.0,,126.3
1563.5,42.5 N ordinary Portland cement,42.5,0.0,0.0,not_applicable,0.0,0.0,0.0,0.0,323.8,0.0,0.0,not_applicable,0.0,0.0,0.0,0.0,0.0,not_applicable,0.0,not_applicable,,not_applicable,0.0,,,,,not_applicable,0.0,,,,,320.0,superplasticizer,56.6,Standard Curing,20.0,95.0,,104.7
1465.8,42.5 N ordinary Portland cement,42.5,69.1,0.0,not_applicable,0.0,0.0,0.0,0.0,323.8,0.0,0.0,not_applicable,0.0,0.0,0.0,0.0,0.0,not_applicable,0.0,not_applicable,,not_applicable,0.0,,,,,not_applicable,0.0,,,,,320.9,superplasticizer,55.8,Standard Curing,20.0,95.0,,111.2
1465.8,42.5 N ordinary Portland cement,42.5,0.0,0.0,not_applicable,0.0,0.0,0.0,0.0,404.7,0.0,0.0,not_applicable,0.0,0.0,0.0,0.0,0.0,not_applicable,0.0,not_applicable,,not_applicable,0.0,,,,,not_applicable,0.0,,,,,320.5,superplasticizer,56.1,Standard Curing,20.0,95.0,,105.8
890.0,Type I/II ordinary portland cement,,223.0,0.0,not_applicable,0.0,0.0,0.0,0.0,0.0,0.0,0.0,not_applicable,0.0,0.0,0.0,0.0,0.0,not_applicable,592.0,Locally available sand,0.6,not_applicable,0.0,,,,,not_applicable,0.0,,,,,334.0,polycarboxylate based HRWRA,50.0,Standard Curing,,,,88.3
890.0,Type I/II ordinary portland cement,,223.0,0.0,not_applicable,0.0,0.0,0.0,0.0,0.0,0.0,0.0,not_applicable,0.0,0.0,0.0,0.0,0.0,not_applicable,592.0,Locally available sand,0.6,not_applicable,0.0,,,,,not_applicable,0.0,,,,,334.0,polycarboxylate based HRWRA,50.0,Moist Curing,,100.0,,99.3
890.0,Type I/II ordinary portland cement,,223.0,0.0,not_applicable,0.0,0.0,0.0,0.0,0.0,0.0,0.0,not_applicable,0.0,0.0,0.0,0.0,0.0,not_applicable,592.0,Locally available sand,0.6,not_applicable,0.0,,,,,not_applicable,0.0,,,,,334.0,polycarboxylate based HRWRA,50.0,Warm bath curing,90.0,,,113.0
890.0,Type I/II ordinary portland cement,,223.0,0.0,not_applicable,0.0,0.0,0.0,0.0,0.0,0.0,0.0,not_applicable,0.0,0.0,0.0,0.0,0.0,not_applicable,592.0,Locally available sand,0.6,not_applicable,0.0,,,,,not_applicable,0.0,,,,,334.0,polycarboxylate based HRWRA,50.0,Heat curing,90.0,,,127.0
890.0,Type I/II ordinary portland cement,,223.0,0.0,not_applicable,0.0,0.0,0.0,0.0,0.0,0.0,0.0,not_applicable,0.0,0.0,0.0,0.0,0.0,not_applicable,549.0,Locally available sand,0.6,Straight Steel Fibers,119.0,13.0,0.2,,,not_applicable,0.0,,,,,334.0,polycarboxylate based HRWRA,50.0,Standard Curing,,,,113.9
890.0,Type I/II ordinary portland cement,,223.0,0.0,not_applicable,0.0,0.0,0.0,0.0,0.0,0.0,0.0,not_applicable,0.0,0.0,0.0,0.0,0.0,not_applicable,549.0,Locally available sand,0.6,Straight Steel Fibers,119.0,13.0,0.2,,,not_applicable,0.0,,,,,334.0,polycarboxylate based HRWRA,50.0,Moist Curing,,100.0,,94.3
890.0,Type I/II ordinary portland cement,,223.0,0.0,not_applicable,0.0,0.0,0.0,0.0,0.0,0.0,0.0,not_applicable,0.0,0.0,0.0,0.0,0.0,not_applicable,549.0,Locally available sand,0.6,Straight Steel Fibers,119.0,13.0,0.2,,,not_applicable,0.0,,,,,334.0,polycarboxylate based HRWRA,50.0,Warm bath curing,90.0,,,138.0
890.0,Type I/II ordinary portland cement,,223.0,0.0,not_applicable,0.0,0.0,0.0,0.0,0.0,0.0,0.0,not_applicable,0.0,0.0,0.0,0.0,0.0,not_applicable,549.0,Locally available sand,0.6,Straight Steel Fibers,119.0,13.0,0.2,,,not_applicable,0.0,,,,,334.0,polycarboxylate based HRWRA,50.0,Heat curing,90.0,,,123.9
890.0,Type I/II ordinary portland cement,,178.0,0.0,not_applicable,0.0,0.0,0.0,0.0,0.0,0.0,0.0,not_applicable,0.0,0.0,0.0,0.0,0.0,not_applicable,982.0,Locally available sand,0.6,not_applicable,0.0,,,,,not_applicable,0.0,,,,,214.0,polycarboxylate based HRWRA,50.0,Standard Curing,,,,103.7
890.0,Type I/II ordinary portland cement,,178.0,0.0,not_applicable,0.0,0.0,0.0,0.0,0.0,0.0,0.0,not_applicable,0.0,0.0,0.0,0.0,0.0,not_applicable,982.0,Locally available sand,0.6,not_applicable,0.0,,,,,not_applicable,0.0,,,,,214.0,polycarboxylate based HRWRA,50.0,Moist Curing,,100.0,,128.2
890.0,Type I/II ordinary portland cement,,178.0,0.0,not_applicable,0.0,0.0,0.0,0.0,0.0,0.0,0.0,not_applicable,0.0,0.0,0.0,0.0,0.0,not_applicable,982.0,Locally available sand,0.6,not_applicable,0.0,,,,,not_applicable,0.0,,,,,214.0,polycarboxylate based HRWRA,50.0,Warm bath curing,90.0,,,138.6
890.0,Type I/II ordinary portland cement,,178.0,0.0,not_applicable,0.0,0.0,0.0,0.0,0.0,0.0,0.0,not_applicable,0.0,0.0,0.0,0.0,0.0,not_applicable,982.0,Locally available sand,0.6,not_applicable,0.0,,,,,not_applicable,0.0,,,,,214.0,polycarboxylate based HRWRA,50.0,Heat curing,90.0,,,126.5
890.0,Type I/II ordinary portland cement,,178.0,0.0,not_applicable,0.0,0.0,0.0,0.0,0.0,0.0,0.0,not_applicable,0.0,0.0,0.0,0.0,0.0,not_applicable,939.0,Locally available sand,0.6,Straight Steel Fibers,119.0,13.0,0.2,,,not_applicable,0.0,,,,,214.0,polycarboxylate based HRWRA,50.0,Standard Curing,,,,128.9
890.0,Type I/II ordinary portland cement,,178.0,0.0,not_applicable,0.0,0.0,0.0,0.0,0.0,0.0,0.0,not_applicable,0.0,0.0,0.0,0.0,0.0,not_applicable,939.0,Locally available sand,0.6,Straight Steel Fibers,119.0,13.0,0.2,,,not_applicable,0.0,,,,,214.0,polycarboxylate based HRWRA,50.0,Moist Curing,,100.0,,131.7
890.0,Type I/II ordinary portland cement,,178.0,0.0,not_applicable,0.0,0.0,0.0,0.0,0.0,0.0,0.0,not_applicable,0.0,0.0,0.0,0.0,0.0,not_applicable,939.0,Locally available sand,0.6,Straight Steel Fibers,119.0,13.0,0.2,,,not_applicable,0.0,,,,,214.0,polycarboxylate based HRWRA,50.0,Warm bath curing,90.0,,,138.0
890.0,Type I/II ordinary portland cement,,178.0,0.0,not_applicable,0.0,0.0,0.0,0.0,0.0,0.0,0.0,not_applicable,0.0,0.0,0.0,0.0,0.0,not_applicable,939.0,Locally available sand,0.6,Straight Steel Fibers,119.0,13.0,0.2,,,not_applicable,0.0,,,,,214.0,polycarboxylate based HRWRA,50.0,Heat curing,90.0,,,136.9
890.0,Type I/II ordinary portland cement,,169.0,0.0,not_applicable,0.0,0.0,0.0,0.0,0.0,0.0,0.0,not_applicable,0.0,0.0,0.0,0.0,0.0,not_applicable,1059.0,Locally available sand,0.6,not_applicable,0.0,,,,,not_applicable,0.0,,,,,180.0,polycarboxylate based HRWRA,59.0,Standard Curing,,,,92.7
890.0,Type I/II ordinary portland cement,,169.0,0.0,not_applicable,0.0,0.0,0.0,0.0,0.0,0.0,0.0,not_applicable,0.0,0.0,0.0,0.0,0.0,not_applicable,1059.0,Locally available sand,0.6,not_applicable,0.0,,,,,not_applicable,0.0,,,,,180.0,polycarboxylate based HRWRA,59.0,Moist Curing,,100.0,,131.4
890.0,Type I/II ordinary portland cement,,169.0,0.0,not_applicable,0.0,0.0,0.0,0.0,0.0,0.0,0.0,not_applicable,0.0,0.0,0.0,0.0,0.0,not_applicable,1059.0,Locally available sand,0.6,not_applicable,0.0,,,,,not_applicable,0.0,,,,,180.0,polycarboxylate based HRWRA,59.0,Warm bath curing,90.0,,,130.6
890.0,Type I/II ordinary portland cement,,169.0,0.0,not_applicable,0.0,0.0,0.0,0.0,0.0,0.0,0.0,not_applicable,0.0,0.0,0.0,0.0,0.0,not_applicable,1059.0,Locally available sand,0.6,not_applicable,0.0,,,,,not_applicable,0.0,,,,,180.0,polycarboxylate based HRWRA,59.0,Heat curing,90.0,,,134.0
890.0,Type I/II ordinary portland cement,,169.0,0.0,not_applicable,0.0,0.0,0.0,0.0,0.0,0.0,0.0,not_applicable,0.0,0.0,0.0,0.0,0.0,not_applicable,1016.0,Locally available sand,0.6,Straight Steel Fibers,119.0,13.0,0.2,,,not_applicable,0.0,,,,,180.0,polycarboxylate based HRWRA,59.0,Standard Curing,,,,136.9
890.0,Type I/II ordinary portland cement,,169.0,0.0,not_applicable,0.0,0.0,0.0,0.0,0.0,0.0,0.0,not_applicable,0.0,0.0,0.0,0.0,0.0,not_applicable,1016.0,Locally available sand,0.6,Straight Steel Fibers,119.0,13.0,0.2,,,not_applicable,0.0,,,,,180.0,polycarboxylate based HRWRA,59.0,Moist Curing,,100.0,,118.3
890.0,Type I/II ordinary portland cement,,169.0,0.0,not_applicable,0.0,0.0,0.0,0.0,0.0,0.0,0.0,not_applicable,0.0,0.0,0.0,0.0,0.0,not_applicable,1016.0,Locally available sand,0.6,Straight Steel Fibers,119.0,13.0,0.2,,,not_applicable,0.0,,,,,180.0,polycarboxylate based HRWRA,59.0,Warm bath curing,90.0,,,138.1
890.0,Type I/II ordinary portland cement,,169.0,0.0,not_applicable,0.0,0.0,0.0,0.0,0.0,0.0,0.0,not_applicable,0.0,0.0,0.0,0.0,0.0,not_applicable,1016.0,Locally available sand,0.6,Straight Steel Fibers,119.0,13.0,0.2,,,not_applicable,0.0,,,,,180.0,polycarboxylate based HRWRA,59.0,Heat curing,90.0,,,147.2
890.0,Type I/II ordinary portland cement,,223.0,0.0,not_applicable,0.0,0.0,0.0,0.0,0.0,0.0,0.0,not_applicable,0.0,0.0,0.0,0.0,0.0,not_applicable,592.0,Locally available sand,0.6,not_applicable,0.0,,,,,not_applicable,0.0,,,,,334.0,polycarboxylate based HRWRA,50.0,Warm bath curing,90.0,,,103.8
890.0,Type I/II ordinary portland cement,,223.0,0.0,not_applicable,0.0,0.0,0.0,0.0,0.0,0.0,0.0,not_applicable,0.0,0.0,0.0,0.0,0.0,not_applicable,592.0,Locally available sand,0.6,not_applicable,0.0,,,,,not_applicable,0.0,,,,,334.0,polycarboxylate based HRWRA,50.0,Heat curing,90.0,,,96.8
890.0,Type I/II ordinary portland cement,,223.0,0.0,not_applicable,0.0,0.0,0.0,0.0,0.0,0.0,0.0,not_applicable,0.0,0.0,0.0,0.0,0.0,not_applicable,549.0,Locally available sand,0.6,Straight Steel Fibers,119.0,13.0,0.2,,,not_applicable,0.0,,,,,334.0,polycarboxylate based HRWRA,50.0,Standard Curing,,,,83.4
890.0,Type I/II ordinary portland cement,,223.0,0.0,not_applicable,0.0,0.0,0.0,0.0,0.0,0.0,0.0,not_applicable,0.0,0.0,0.0,0.0,0.0,not_applicable,549.0,Locally available sand,0.6,Straight Steel Fibers,119.0,13.0,0.2,,,not_applicable,0.0,,,,,334.0,polycarboxylate based HRWRA,50.0,Heat curing,90.0,,,88.1
890.0,Type I/II ordinary portland cement,,178.0,0.0,not_applicable,0.0,0.0,0.0,0.0,0.0,0.0,0.0,not_applicable,0.0,0.0,0.0,0.0,0.0,not_applicable,982.0,Locally available sand,0.6,not_applicable,0.0,,,,,not_applicable,0.0,,,,,214.0,polycarboxylate based HRWRA,50.0,Moist Curing,,100.0,,90.8
890.0,Type I/II ordinary portland cement,,178.0,0.0,not_applicable,0.0,0.0,0.0,0.0,0.0,0.0,0.0,not_applicable,0.0,0.0,0.0,0.0,0.0,not_applicable,982.0,Locally available sand,0.6,not_applicable,0.0,,,,,not_applicable,0.0,,,,,214.0,polycarboxylate based HRWRA,50.0,Warm bath curing,90.0,,,129.4
890.0,Type I/II ordinary portland cement,,178.0,0.0,not_applicable,0.0,0.0,0.0,0.0,0.0,0.0,0.0,not_applicable,0.0,0.0,0.0,0.0,0.0,not_applicable,982.0,Locally available sand,0.6,not_applicable,0.0,,,,,not_applicable,0.0,,,,,214.0,polycarboxylate based HRWRA,50.0,Heat curing,90.0,,,103.8
890.0,Type I/II ordinary portland cement,,178.0,0.0,not_applicable,0.0,0.0,0.0,0.0,0.0,0.0,0.0,not_applicable,0.0,0.0,0.0,0.0,0.0,not_applicable,939.0,Locally available sand,0.6,Straight Steel Fibers,119.0,13.0,0.2,,,not_applicable,0.0,,,,,214.0,polycarboxylate based HRWRA,50.0,Standard Curing,,,,105.9
890.0,Type I/II ordinary portland cement,,178.0,0.0,not_applicable,0.0,0.0,0.0,0.0,0.0,0.0,0.0,not_applicable,0.0,0.0,0.0,0.0,0.0,not_applicable,939.0,Locally available sand,0.6,Straight Steel Fibers,119.0,13.0,0.2,,,not_applicable,0.0,,,,,214.0,polycarboxylate based HRWRA,50.0,Moist Curing,,100.0,,98.1
890.0,Type I/II ordinary portland cement,,178.0,0.0,not_applicable,0.0,0.0,0.0,0.0,0.0,0.0,0.0,not_applicable,0.0,0.0,0.0,0.0,0.0,not_applicable,939.0,Locally available sand,0.6,Straight Steel Fibers,119.0,13.0,0.2,,,not_applicable,0.0,,,,,214.0,polycarboxylate based HRWRA,50.0,Warm bath curing,90.0,,,115.9
890.0,Type I/II ordinary portland cement,,178.0,0.0,not_applicable,0.0,0.0,0.0,0.0,0.0,0.0,0.0,not_applicable,0.0,0.0,0.0,0.0,0.0,not_applicable,939.0,Locally available sand,0.6,Straight Steel Fibers,119.0,13.0,0.2,,,not_applicable,0.0,,,,,214.0,polycarboxylate based HRWRA,50.0,Heat curing,90.0,,,115.7
890.0,Type I/II ordinary portland cement,,169.0,0.0,not_applicable,0.0,0.0,0.0,0.0,0.0,0.0,0.0,not_applicable,0.0,0.0,0.0,0.0,0.0,not_applicable,1059.0,Locally available sand,0.6,not_applicable,0.0,,,,,not_applicable,0.0,,,,,180.0,polycarboxylate based HRWRA,59.0,Standard Curing,,,,95.0
890.0,Type I/II ordinary portland cement,,169.0,0.0,not_applicable,0.0,0.0,0.0,0.0,0.0,0.0,0.0,not_applicable,0.0,0.0,0.0,0.0,0.0,not_applicable,1059.0,Locally available sand,0.6,not_applicable,0.0,,,,,not_applicable,0.0,,,,,180.0,polycarboxylate based HRWRA,59.0,Moist Curing,,100.0,,89.5
890.0,Type I/II ordinary portland cement,,169.0,0.0,not_applicable,0.0,0.0,0.0,0.0,0.0,0.0,0.0,not_applicable,0.0,0.0,0.0,0.0,0.0,not_applicable,1059.0,Locally available sand,0.6,not_applicable,0.0,,,,,not_applicable,0.0,,,,,180.0,polycarboxylate based HRWRA,59.0,Warm bath curing,90.0,,,127.8
890.0,Type I/II ordinary portland cement,,169.0,0.0,not_applicable,0.0,0.0,0.0,0.0,0.0,0.0,0.0,not_applicable,0.0,0.0,0.0,0.0,0.0,not_applicable,1059.0,Locally available sand,0.6,not_applicable,0.0,,,,,not_applicable,0.0,,,,,180.0,polycarboxylate based HRWRA,59.0,Heat curing,90.0,,,100.5
890.0,Type I/II ordinary portland cement,,169.0,0.0,not_applicable,0.0,0.0,0.0,0.0,0.0,0.0,0.0,not_applicable,0.0,0.0,0.0,0.0,0.0,not_applicable,1016.0,Locally available sand,0.6,Straight Steel Fibers,119.0,13.0,0.2,,,not_applicable,0.0,,,,,180.0,polycarboxylate based HRWRA,59.0,Standard Curing,,,,103.2
890.0,Type I/II ordinary portland cement,,169.0,0.0,not_applicable,0.0,0.0,0.0,0.0,0.0,0.0,0.0,not_applicable,0.0,0.0,0.0,0.0,0.0,not_applicable,1016.0,Locally available sand,0.6,Straight Steel Fibers,119.0,13.0,0.2,,,not_applicable,0.0,,,,,180.0,polycarboxylate based HRWRA,59.0,Moist Curing,,100.0,,88.6
890.0,Type I/II ordinary portland cement,,169.0,0.0,not_applicable,0.0,0.0,0.0,0.0,0.0,0.0,0.0,not_applicable,0.0,0.0,0.0,0.0,0.0,not_applicable,1016.0,Locally available sand,0.6,Straight Steel Fibers,119.0,13.0,0.2,,,not_applicable,0.0,,,,,180.0,polycarboxylate based HRWRA,59.0,Warm bath curing,90.0,,,131.9
890.0,Type I/II ordinary portland cement,,169.0,0.0,not_applicable,0.0,0.0,0.0,0.0,0.0,0.0,0.0,not_applicable,0.0,0.0,0.0,0.0,0.0,not_applicable,1016.0,Locally available sand,0.6,Straight Steel Fibers,119.0,13.0,0.2,,,not_applicable,0.0,,,,,180.0,polycarboxylate based HRWRA,59.0,Heat curing,90.0,,,137.7
833.3333333333334,unknown_type,,208.33333333333337,0.0,not_applicable,0.0,0.0,208.33333333333337,0.0,0.0,0.0,0.0,not_applicable,0.0,0.0,0.0,0.0,0.0,not_applicable,1150.0000000000002,Locally available sand,0.8,not_applicable,0.0,,,,,not_applicable,0.0,,,,,183.33333333333337,unknown_type,4.5,Standard Curing,20.0,,,194.0
956.1752988047808,unknown_type,,239.04382470119523,0.0,not_applicable,0.0,0.0,239.04382470119523,0.0,0.0,0.0,0.0,not_applicable,0.0,0.0,0.0,0.0,0.0,not_applicable,965.7370517928288,Locally available sand,0.8,not_applicable,0.0,,,,,not_applicable,0.0,,,,,186.4541832669323,unknown_type,10.326693227091637,Standard Curing,20.0,,,207.0
948.6166007905138,unknown_type,,237.15415019762844,0.0,not_applicable,0.0,0.0,237.15415019762844,0.0,0.0,0.0,0.0,not_applicable,0.0,0.0,0.0,0.0,0.0,not_applicable,977.0750988142292,Locally available sand,0.8,not_applicable,0.0,,,,,not_applicable,0.0,,,,,180.23715415019765,unknown_type,10.245059288537549,Standard Curing,20.0,,,230.0
941.1764705882354,unknown_type,,235.29411764705884,0.0,not_applicable,0.0,0.0,235.29411764705884,0.0,0.0,0.0,0.0,not_applicable,0.0,0.0,0.0,0.0,0.0,not_applicable,988.2352941176472,Locally available sand,0.8,not_applicable,0.0,,,,,not_applicable,0.0,,,,,169.41176470588235,unknown_type,10.729411764705883,Standard Curing,20.0,,,232.0
851.063829787234,unknown_type,,212.7659574468085,0.0,not_applicable,0.0,0.0,212.7659574468085,0.0,0.0,0.0,0.0,not_applicable,0.0,0.0,0.0,0.0,0.0,not_applicable,1123.404255319149,Locally available sand,0.8,Straight Steel Fibers,195.0,13.0,0.2,,,not_applicable,0.0,,,,,180.4255319148936,unknown_type,4.595744680851064,Standard Curing,20.0,,,213.0
991.7355371900828,unknown_type,,247.93388429752068,0.0,not_applicable,0.0,0.0,247.93388429752068,0.0,0.0,0.0,0.0,not_applicable,0.0,0.0,0.0,0.0,0.0,not_applicable,912.396694214876,Locally available sand,0.8,Straight Steel Fibers,156.0,13.0,0.2,,,not_applicable,0.0,,,,,198.34710743801656,unknown_type,10.710743801652894,Standard Curing,20.0,,,219.0
975.609756097561,unknown_type,,243.90243902439025,0.0,not_applicable,0.0,0.0,243.90243902439025,0.0,0.0,0.0,0.0,not_applicable,0.0,0.0,0.0,0.0,0.0,not_applicable,936.5853658536586,Locally available sand,0.8,Straight Steel Fibers,234.0,13.0,0.2,,,not_applicable,0.0,,,,,190.2439024390244,unknown_type,10.53658536585366,Standard Curing,20.0,,,261.0
991.7355371900828,unknown_type,,247.93388429752068,0.0,not_applicable,0.0,0.0,247.93388429752068,0.0,0.0,0.0,0.0,not_applicable,0.0,0.0,0.0,0.0,0.0,not_applicable,912.396694214876,Locally available sand,0.8,Straight Steel Fibers,273.0,13.0,0.2,,,not_applicable,0.0,,,,,198.34710743801656,unknown_type,10.710743801652894,Standard Curing,20.0,,,291.0
1061.9469026548672,unknown_type,,265.4867256637168,0.0,not_applicable,0.0,0.0,265.4867256637168,0.0,0.0,0.0,0.0,not_applicable,0.0,0.0,0.0,0.0,0.0,not_applicable,807.0796460176992,Locally available sand,0.8,Twisted fiber,390.0,8.0,0.3,,,not_applicable,0.0,,,,,219.8230088495575,unknown_type,11.469026548672566,Standard Curing,20.0,,,270.0
1212.4,Type I ordinary Portland cement (OPC),,60.6,242.5,Class F,0.0,0.0,0.0,0.0,0.0,0.0,0.0,not_applicable,0.0,0.0,0.0,0.0,0.0,not_applicable,545.3,Natural River sand,0.15,PE,14.5,12.0,0.015,3900.0,145.0,not_applicable,0.0,,,,,257.5,"polycarboxylate-based
high-range water-reducer (HRWR)",22.7325,Standard Curing,,,,118.0
1206.2,Type I ordinary Portland cement (OPC),,60.3,241.2,Class F,0.0,0.0,0.0,0.0,0.0,0.0,0.0,not_applicable,0.0,0.0,0.0,0.0,0.0,not_applicable,542.8,Natural River sand,0.15,PE,19.4,12.0,0.015,3900.0,145.0,not_applicable,0.0,,,,,256.3,"polycarboxylate-based
high-range water-reducer (HRWR)",22.6155,Standard Curing,,,,128.0
1213.7,Type I ordinary Portland cement (OPC),,0.0,303.4,Class F,0.0,0.0,0.0,0.0,0.0,0.0,0.0,not_applicable,0.0,0.0,0.0,0.0,0.0,not_applicable,545.3,Natural River sand,0.15,PE,14.5,12.0,0.015,3900.0,145.0,not_applicable,0.0,,,,,257.5,"polycarboxylate-based
high-range water-reducer (HRWR)",22.7565,Standard Curing,,,,135.0
1207.6,Type I ordinary Portland cement (OPC),,0.0,301.9,Class F,0.0,0.0,0.0,0.0,0.0,0.0,0.0,not_applicable,0.0,0.0,0.0,0.0,0.0,not_applicable,542.5,Natural River sand,0.15,PE,19.4,12.0,0.015,3900.0,145.0,not_applicable,0.0,,,,,256.2,"polycarboxylate-based
high-range water-reducer (HRWR)",22.6425,Standard Curing,,,,130.0
712.0,P.I 42.5 cement,42.5,219.0,0.0,not_applicable,0.0,0.0,0.0,0.0,0.0,164.0,0.0,not_applicable,0.0,0.0,0.0,0.0,0.0,not_applicable,1094.9,Natural River sand,2.36,Straight Steel Fibers,78.5,13.0,0.2,,,Hooked end steel fiber,78.5,26.0,0.3,,,153.0,polycarboxylate-based superplasticizer (SP),5.5,steam curing,80.0,,,157.0
699.0,P.I 42.5 cement,42.5,215.0,0.0,not_applicable,0.0,0.0,0.0,0.0,0.0,161.0,0.0,not_applicable,0.0,0.0,0.0,0.0,0.0,not_applicable,1074.8,Natural River sand,2.36,Straight Steel Fibers,78.5,13.0,0.2,,,Hooked end steel fiber,78.5,26.0,0.3,,,193.0,polycarboxylate-based superplasticizer (SP),5.4,steam curing,80.0,,,145.0
705.0,P.I 42.5 cement,42.5,217.0,0.0,not_applicable,0.0,0.0,0.0,0.0,0.0,163.0,0.0,not_applicable,0.0,0.0,0.0,0.0,0.0,not_applicable,1084.7,Natural River sand,2.36,Straight Steel Fibers,78.5,13.0,0.2,,,Hooked end steel fiber,78.5,26.0,0.3,,,174.0,polycarboxylate-based superplasticizer (SP),5.4,steam curing,80.0,,,170.0
705.0,P.I 42.5 cement,42.5,217.0,0.0,not_applicable,0.0,0.0,0.0,0.0,0.0,163.0,0.0,not_applicable,0.0,0.0,0.0,0.0,0.0,not_applicable,1084.7,Natural River sand,2.36,Hooked End Steel Fiber,157.0,26.0,0.3,,,not_applicable,0.0,,,,,174.0,polycarboxylate-based superplasticizer (SP),5.4,steam curing,80.0,,,172.0
705.0,P.I 42.5 cement,42.5,217.0,0.0,not_applicable,0.0,0.0,0.0,0.0,0.0,163.0,0.0,not_applicable,0.0,0.0,0.0,0.0,0.0,not_applicable,1084.7,Natural River sand,2.36,Straight Steel Fibers,157.0,13.0,0.2,,,not_applicable,0.0,,,,,174.0,polycarboxylate-based superplasticizer (SP),5.4,steam curing,80.0,,,163.0
865.0,P.I 42.5 cement,42.5,266.0,0.0,not_applicable,0.0,0.0,0.0,0.0,0.0,200.0,0.0,not_applicable,0.0,0.0,0.0,0.0,0.0,not_applicable,798.8,Natural River sand,2.36,Straight Steel Fibers,157.0,13.0,0.2,,,not_applicable,0.0,,,,,213.0,polycarboxylate-based superplasticizer (SP),6.7,steam curing,80.0,,,160.0
1044.0,portland cement (TypeI),,261.0,0.0,not_applicable,0.0,0.0,0.0,0.0,0.0,0.0,0.0,not_applicable,0.0,0.0,0.0,0.0,0.0,not_applicable,1212.0,Arkansas Quarry Sand,2.36,not_applicable,0.0,,,,,not_applicable,0.0,,,,,261.0,HRWRA was carboxylate-based admixture,126.5,steam curing,90.0,,,81.2
1044.0,portland cement (TypeI),,261.0,0.0,not_applicable,0.0,0.0,0.0,0.0,0.0,0.0,0.0,not_applicable,0.0,0.0,0.0,0.0,0.0,not_applicable,1212.0,Arkansas Quarry Sand,2.36,not_applicable,0.0,,,,,not_applicable,0.0,,,,,261.0,HRWRA was carboxylate-based admixture,151.7,steam curing,90.0,,,80.0
1044.0,portland cement (TypeI),,261.0,0.0,not_applicable,0.0,0.0,0.0,0.0,0.0,0.0,0.0,not_applicable,0.0,0.0,0.0,0.0,0.0,not_applicable,1212.0,Natural River sand,2.36,not_applicable,0.0,,,,,not_applicable,0.0,,,,,261.0,HRWRA was carboxylate-based admixture,151.7,steam curing,90.0,,,130.8
1044.0,portland cement (TypeI),,261.0,0.0,not_applicable,0.0,0.0,0.0,0.0,0.0,0.0,0.0,not_applicable,0.0,0.0,0.0,0.0,0.0,not_applicable,1212.0,Natural River sand,2.36,not_applicable,0.0,,,,,not_applicable,0.0,,,,,261.0,HRWRA was carboxylate-based admixture,113.7,steam curing,90.0,,,158.0
1044.0,portland cement (TypeI),,261.0,0.0,not_applicable,0.0,0.0,0.0,0.0,0.0,0.0,0.0,not_applicable,0.0,0.0,0.0,0.0,0.0,not_applicable,1212.0,Arkansas River Sand,2.36,not_applicable,0.0,,,,,not_applicable,0.0,,,,,261.0,HRWRA was carboxylate-based admixture,113.7,steam curing,90.0,,,109.7
1044.0,portland cement (TypeI),,261.0,0.0,not_applicable,0.0,0.0,0.0,0.0,0.0,0.0,0.0,not_applicable,0.0,0.0,0.0,0.0,0.0,not_applicable,1212.0,Locally available sand,2.36,not_applicable,0.0,,,,,not_applicable,0.0,,,,,261.0,HRWRA was carboxylate-based admixture,113.7,steam curing,90.0,,,113.6
1044.0,portland cement (TypeI),,261.0,0.0,not_applicable,0.0,0.0,0.0,0.0,0.0,0.0,0.0,not_applicable,0.0,0.0,0.0,0.0,0.0,not_applicable,1212.0,Locally available sand,2.36,not_applicable,0.0,,,,,not_applicable,0.0,,,,,261.0,HRWRA was carboxylate-based admixture,126.4,steam curing,90.0,,,103.1
1044.0,portland cement (TypeI),,261.0,0.0,not_applicable,0.0,0.0,0.0,0.0,0.0,0.0,0.0,not_applicable,0.0,0.0,0.0,0.0,0.0,not_applicable,1212.0,Natural River Sand,2.36,not_applicable,0.0,,,,,not_applicable,0.0,,,,,261.0,HRWRA was carboxylate-based admixture,76.0,steam curing,90.0,,,143.2
1044.0,portland cement (TypeI),,261.0,0.0,not_applicable,0.0,0.0,0.0,0.0,0.0,0.0,0.0,not_applicable,0.0,0.0,0.0,0.0,0.0,not_applicable,1212.0,Natural River Sand,2.36,not_applicable,0.0,,,,,not_applicable,0.0,,,,,261.0,HRWRA was carboxylate-based admixture,50.4,steam curing,90.0,,,138.2
1044.0,portland cement (TypeI),,261.0,0.0,not_applicable,0.0,0.0,0.0,0.0,0.0,0.0,0.0,not_applicable,0.0,0.0,0.0,0.0,0.0,not_applicable,1212.0,Natural River Sand,2.36,not_applicable,0.0,,,,,not_applicable,0.0,,,,,261.0,HRWRA was carboxylate-based admixture,44.2,steam curing,90.0,,,143.3
1044.0,portland cement (TypeI),,261.0,0.0,not_applicable,0.0,0.0,0.0,0.0,0.0,0.0,0.0,not_applicable,0.0,0.0,0.0,0.0,0.0,not_applicable,1212.0,Natural River Sand,2.36,not_applicable,0.0,,,,,not_applicable,0.0,,,,,261.0,HRWRA was carboxylate-based admixture,34.1,steam curing,90.0,,,141.4
1044.0,portland cement (TypeI),,261.0,0.0,not_applicable,0.0,0.0,0.0,0.0,0.0,0.0,0.0,not_applicable,0.0,0.0,0.0,0.0,0.0,not_applicable,1212.0,Natural River Sand,2.36,Straight Steel Fibers,156.0,12.7,0.2,,,not_applicable,0.0,,,,,261.0,HRWRA was carboxylate-based admixture,44.2,steam curing,90.0,,,144.8
1044.0,portland cement (TypeI),,261.0,0.0,not_applicable,0.0,0.0,0.0,0.0,0.0,0.0,0.0,not_applicable,0.0,0.0,0.0,0.0,0.0,not_applicable,1212.0,Natural River Sand,2.36,Straight Steel Fibers,312.0,12.7,0.2,,,not_applicable,0.0,,,,,261.0,HRWRA was carboxylate-based admixture,44.2,steam curing,90.0,,,147.7
1044.0,portland cement (TypeI),,261.0,0.0,not_applicable,0.0,0.0,0.0,0.0,0.0,0.0,0.0,not_applicable,0.0,0.0,0.0,0.0,0.0,not_applicable,1212.0,Natural River Sand,2.36,Straight Steel Fibers,468.0,12.7,0.2,,,not_applicable,0.0,,,,,261.0,HRWRA was carboxylate-based admixture,44.2,steam curing,90.0,,,162.2
1044.0,portland cement (TypeI),,261.0,0.0,not_applicable,0.0,0.0,0.0,0.0,0.0,0.0,0.0,not_applicable,0.0,0.0,0.0,0.0,0.0,not_applicable,1212.0,Natural River Sand,2.36,not_applicable,0.0,,,,,not_applicable,0.0,,,,,234.9,HRWRA was carboxylate-based admixture,76.0,steam curing,90.0,,,128.8
1044.0,portland cement (TypeI),,261.0,0.0,not_applicable,0.0,0.0,0.0,0.0,0.0,0.0,0.0,not_applicable,0.0,0.0,0.0,0.0,0.0,not_applicable,1212.0,Natural River Sand,2.36,not_applicable,0.0,,,,,not_applicable,0.0,,,,,208.8,HRWRA was carboxylate-based admixture,88.5,steam curing,90.0,,,141.8
1139.2,portland cement (TypeI),,284.8,0.0,not_applicable,0.0,0.0,0.0,0.0,0.0,0.0,0.0,not_applicable,0.0,0.0,0.0,0.0,0.0,not_applicable,925.0,Natural River Sand,2.36,not_applicable,0.0,,,,,not_applicable,0.0,,,,,227.84,HRWRA was carboxylate-based admixture,124.0,steam curing,90.0,,,128.6
1139.2,portland cement (TypeI),,284.8,0.0,not_applicable,0.0,0.0,0.0,0.0,0.0,0.0,0.0,not_applicable,0.0,0.0,0.0,0.0,0.0,not_applicable,925.0,Natural River Sand,2.36,not_applicable,0.0,,,,,not_applicable,0.0,,,,,284.8,HRWRA was carboxylate-based admixture,48.2,steam curing,90.0,,,141.4
1234.4,portland cement (TypeI),,308.6,0.0,not_applicable,0.0,0.0,0.0,0.0,0.0,0.0,0.0,not_applicable,0.0,0.0,0.0,0.0,0.0,not_applicable,639.0,Natural River Sand,2.36,not_applicable,0.0,,,,,not_applicable,0.0,,,,,246.88,HRWRA was carboxylate-based admixture,134.1,steam curing,90.0,,,132.2
1234.4,portland cement (TypeI),,308.6,0.0,not_applicable,0.0,0.0,0.0,0.0,0.0,0.0,0.0,not_applicable,0.0,0.0,0.0,0.0,0.0,not_applicable,639.0,Natural River Sand,2.36,not_applicable,0.0,,,,,not_applicable,0.0,,,,,308.6,HRWRA was carboxylate-based admixture,52.2,steam curing,90.0,,,141.8
1234.4,portland cement (TypeI),,308.6,0.0,not_applicable,0.0,0.0,0.0,0.0,0.0,0.0,0.0,not_applicable,0.0,0.0,0.0,0.0,0.0,not_applicable,639.0,Natural River Sand,2.36,Straight Steel Fibers,156.0,12.7,0.2,,,not_applicable,0.0,,,,,308.6,HRWRA was carboxylate-based admixture,52.2,steam curing,90.0,,,142.7
1234.4,portland cement (TypeI),,308.6,0.0,not_applicable,0.0,0.0,0.0,0.0,0.0,0.0,0.0,not_applicable,0.0,0.0,0.0,0.0,0.0,not_applicable,639.0,Natural River Sand,2.36,Straight Steel Fibers,312.0,12.7,0.2,,,not_applicable,0.0,,,,,308.6,HRWRA was carboxylate-based admixture,52.2,steam curing,90.0,,,150.1
1234.4,portland cement (TypeI),,308.6,0.0,not_applicable,0.0,0.0,0.0,0.0,0.0,0.0,0.0,not_applicable,0.0,0.0,0.0,0.0,0.0,not_applicable,639.0,Natural River Sand,2.36,Straight Steel Fibers,468.0,12.7,0.2,,,not_applicable,0.0,,,,,308.6,HRWRA was carboxylate-based admixture,52.2,steam curing,90.0,,,152.6
1234.4,portland cement (TypeI),,308.6,0.0,not_applicable,0.0,0.0,0.0,0.0,0.0,0.0,0.0,not_applicable,0.0,0.0,0.0,0.0,0.0,not_applicable,639.0,Natural River Sand,2.36,not_applicable,0.0,,,,,not_applicable,0.0,,,,,308.6,HRWRA was carboxylate-based admixture,89.7,steam curing,90.0,,,131.0
1234.4,portland cement (TypeI),,308.6,0.0,not_applicable,0.0,0.0,0.0,0.0,0.0,0.0,0.0,not_applicable,0.0,0.0,0.0,0.0,0.0,not_applicable,639.0,Natural River Sand,2.36,Straight Steel Fibers,156.0,12.7,0.2,,,not_applicable,0.0,,,,,308.6,HRWRA was carboxylate-based admixture,89.7,steam curing,90.0,,,135.2
1234.4,portland cement (TypeI),,308.6,0.0,not_applicable,0.0,0.0,0.0,0.0,0.0,0.0,0.0,not_applicable,0.0,0.0,0.0,0.0,0.0,not_applicable,639.0,Natural River Sand,2.36,Straight Steel Fibers,312.0,12.7,0.2,,,not_applicable,0.0,,,,,308.6,HRWRA was carboxylate-based admixture,89.7,steam curing,90.0,,,134.5
1234.4,portland cement (TypeI),,308.6,0.0,not_applicable,0.0,0.0,0.0,0.0,0.0,0.0,0.0,not_applicable,0.0,0.0,0.0,0.0,0.0,not_applicable,639.0,Natural River Sand,2.36,Straight Steel Fibers,468.0,12.7,0.2,,,not_applicable,0.0,,,,,308.6,HRWRA was carboxylate-based admixture,89.7,steam curing,90.0,,,151.0
1044.0,portland cement (TypeI),,261.0,1152.0,Class C,0.0,0.0,0.0,0.0,0.0,0.0,0.0,not_applicable,0.0,0.0,0.0,0.0,0.0,not_applicable,0.0,not_applicable,2.36,not_applicable,0.0,,,,,not_applicable,0.0,,,,,261.0,HRWRA was carboxylate-based admixture,48.1,steam curing,90.0,,,132.0
1139.2,portland cement (TypeI),,284.8,880.0,Class C,0.0,0.0,0.0,0.0,0.0,0.0,0.0,not_applicable,0.0,0.0,0.0,0.0,0.0,not_applicable,0.0,not_applicable,2.36,not_applicable,0.0,,,,,not_applicable,0.0,,,,,284.8,HRWRA was carboxylate-based admixture,51.2,steam curing,90.0,,,139.6
1234.4,portland cement (TypeI),,308.6,607.0,Class C,0.0,0.0,0.0,0.0,0.0,0.0,0.0,not_applicable,0.0,0.0,0.0,0.0,0.0,not_applicable,0.0,not_applicable,2.36,not_applicable,0.0,,,,,not_applicable,0.0,,,,,308.6,HRWRA was carboxylate-based admixture,49.4,steam curing,90.0,,,142.3
1234.4,portland cement (TypeI),,308.6,607.0,Class C,0.0,0.0,0.0,0.0,0.0,0.0,0.0,not_applicable,0.0,0.0,0.0,0.0,0.0,not_applicable,0.0,not_applicable,2.36,Straight Steel Fibers,156.0,12.7,0.2,,,not_applicable,0.0,,,,,308.6,HRWRA was carboxylate-based admixture,49.4,steam curing,90.0,,,153.6
1234.4,portland cement (TypeI),,308.6,607.0,Class C,0.0,0.0,0.0,0.0,0.0,0.0,0.0,not_applicable,0.0,0.0,0.0,0.0,0.0,not_applicable,0.0,not_applicable,2.36,Straight Steel Fibers,312.0,12.7,0.2,,,not_applicable,0.0,,,,,308.6,HRWRA was carboxylate-based admixture,49.4,steam curing,90.0,,,151.5
1234.4,portland cement (TypeI),,308.6,607.0,Class C,0.0,0.0,0.0,0.0,0.0,0.0,0.0,not_applicable,0.0,0.0,0.0,0.0,0.0,not_applicable,0.0,not_applicable,2.36,Straight Steel Fibers,468.0,12.7,0.2,,,not_applicable,0.0,,,,,308.6,HRWRA was carboxylate-based admixture,49.4,steam curing,90.0,,,169.3
1044.0,portland cement (TypeI),,261.0,0.0,not_applicable,0.0,0.0,0.0,0.0,0.0,0.0,0.0,not_applicable,0.0,0.0,0.0,0.0,0.0,not_applicable,1212.0,Natural River Sand,2.36,not_applicable,0.0,,,,,not_applicable,0.0,,,,,261.0,HRWRA was carboxylate-based admixture,44.2,steam curing,90.0,,,136.1
1044.0,portland cement (TypeI),,261.0,0.0,not_applicable,0.0,0.0,0.0,0.0,0.0,0.0,0.0,not_applicable,0.0,0.0,0.0,0.0,0.0,not_applicable,1212.0,Natural River Sand,2.36,not_applicable,0.0,,,,,not_applicable,0.0,,,,,261.0,HRWRA was carboxylate-based admixture,50.4,steam curing,90.0,,,131.4
783.0,portland cement (TypeI),,261.0,261.0,Type C,0.0,0.0,0.0,0.0,0.0,0.0,0.0,not_applicable,0.0,0.0,0.0,0.0,0.0,not_applicable,1212.0,Natural River Sand,2.36,not_applicable,0.0,,,,,not_applicable,0.0,,,,,261.0,HRWRA was carboxylate-based admixture,50.4,steam curing,90.0,,,107.0
1044.0,portland cement (TypeI),,261.0,0.0,not_applicable,0.0,0.0,0.0,0.0,0.0,0.0,0.0,not_applicable,0.0,0.0,0.0,0.0,0.0,not_applicable,1212.0,Natural River Sand,2.36,Straight Steel Fibers,156.0,12.7,0.2,,,not_applicable,0.0,,,,,261.0,HRWRA was carboxylate-based admixture,50.4,steam curing,90.0,,,132.0
1044.0,portland cement (TypeI),,261.0,0.0,not_applicable,0.0,0.0,0.0,0.0,0.0,0.0,0.0,not_applicable,0.0,0.0,0.0,0.0,0.0,not_applicable,1212.0,Natural River Sand,2.36,Straight Steel Fibers,312.0,12.7,0.2,,,not_applicable,0.0,,,,,261.0,HRWRA was carboxylate-based admixture,63.2,steam curing,90.0,,,126.9
1044.0,portland cement (TypeI),,261.0,0.0,not_applicable,0.0,0.0,0.0,0.0,0.0,0.0,0.0,not_applicable,0.0,0.0,0.0,0.0,0.0,not_applicable,1212.0,Natural River Sand,2.36,Straight Steel Fibers,468.0,12.7,0.2,,,not_applicable,0.0,,,,,261.0,HRWRA was carboxylate-based admixture,69.5,steam curing,90.0,,,128.9
1234.4,portland cement (TypeI),,308.6,607.0,Class C,0.0,0.0,0.0,0.0,0.0,0.0,0.0,not_applicable,0.0,0.0,0.0,0.0,0.0,not_applicable,0.0,not_applicable,2.36,not_applicable,0.0,,,,,not_applicable,0.0,,,,,308.6,HRWRA was carboxylate-based admixture,59.5,steam curing,90.0,,,145.1
1234.4,portland cement (TypeI),,308.6,607.0,Class C,0.0,0.0,0.0,0.0,0.0,0.0,0.0,not_applicable,0.0,0.0,0.0,0.0,0.0,not_applicable,0.0,not_applicable,2.36,Straight Steel Fibers,156.0,12.7,0.2,,,not_applicable,0.0,,,,,308.6,HRWRA was carboxylate-based admixture,59.5,steam curing,90.0,,,146.9
1234.4,portland cement (TypeI),,308.6,607.0,Class C,0.0,0.0,0.0,0.0,0.0,0.0,0.0,not_applicable,0.0,0.0,0.0,0.0,0.0,not_applicable,0.0,not_applicable,2.36,Straight Steel Fibers,312.0,12.7,0.2,,,not_applicable,0.0,,,,,308.6,HRWRA was carboxylate-based admixture,59.5,steam curing,90.0,,,151.0
1234.4,portland cement (TypeI),,308.6,607.0,Class C,0.0,0.0,0.0,0.0,0.0,0.0,0.0,not_applicable,0.0,0.0,0.0,0.0,0.0,not_applicable,0.0,not_applicable,2.36,Straight Steel Fibers,468.0,12.7,0.2,,,not_applicable,0.0,,,,,308.6,HRWRA was carboxylate-based admixture,59.5,steam curing,90.0,,,155.1
1099.035,portland cement (TypeI),,63.965,0.0,not_applicable,0.0,0.0,0.0,0.0,0.0,0.0,0.0,not_applicable,0.0,0.0,0.0,0.0,0.0,not_applicable,1640.0,Natural River Sand,2.36,not_applicable,0.0,,,,,not_applicable,0.0,,,,,232.6,HRWRA was carboxylate-based admixture,39.41,steam curing,90.0,,,143.0
1099.035,portland cement (TypeI),,63.965,0.0,not_applicable,0.0,0.0,0.0,0.0,0.0,0.0,0.0,not_applicable,0.0,0.0,0.0,0.0,0.0,not_applicable,1640.0,Natural River Sand,2.36,Straight Steel Fibers,156.0,12.7,0.2,,,not_applicable,0.0,,,,,232.6,HRWRA was carboxylate-based admixture,39.41,steam curing,90.0,,,144.3
750.1350000000001,portland cement (TypeI),,63.965,348.9,Type C,0.0,0.0,0.0,0.0,0.0,0.0,0.0,not_applicable,0.0,0.0,0.0,0.0,0.0,not_applicable,1852.0,Natural River Sand,2.36,not_applicable,0.0,,,,,not_applicable,0.0,,,,,232.6,HRWRA was carboxylate-based admixture,39.41,steam curing,90.0,,,129.7
633.835,portland cement (TypeI),,63.965,465.2000000000001,Type C,0.0,0.0,0.0,0.0,0.0,0.0,0.0,not_applicable,0.0,0.0,0.0,0.0,0.0,not_applicable,1923.0,Natural River Sand,2.36,not_applicable,0.0,,,,,not_applicable,0.0,,,,,232.6,HRWRA was carboxylate-based admixture,39.41,steam curing,90.0,,,130.2
517.5350000000001,portland cement (TypeI),,63.965,581.5,Type C,0.0,0.0,0.0,0.0,0.0,0.0,0.0,not_applicable,0.0,0.0,0.0,0.0,0.0,not_applicable,1994.0,Natural River Sand,2.36,not_applicable,0.0,,,,,not_applicable,0.0,,,,,232.6,HRWRA was carboxylate-based admixture,39.41,steam curing,90.0,,,82.0
750.1350000000001,portland cement (TypeI),,63.965,348.9,Type C,0.0,0.0,0.0,0.0,0.0,0.0,0.0,not_applicable,0.0,0.0,0.0,0.0,0.0,not_applicable,1852.0,Natural River Sand,2.36,Straight Steel Fibers,156.0,12.7,0.2,,,not_applicable,0.0,,,,,232.6,HRWRA was carboxylate-based admixture,39.41,steam curing,90.0,,,132.7
633.835,portland cement (TypeI),,63.965,465.2000000000001,Type C,0.0,0.0,0.0,0.0,0.0,0.0,0.0,not_applicable,0.0,0.0,0.0,0.0,0.0,not_applicable,1923.0,Natural River Sand,2.36,Straight Steel Fibers,156.0,12.7,0.2,,,not_applicable,0.0,,,,,232.6,HRWRA was carboxylate-based admixture,39.41,steam curing,90.0,,,133.4
517.5350000000001,portland cement (TypeI),,63.965,581.5,Type C,0.0,0.0,0.0,0.0,0.0,0.0,0.0,not_applicable,0.0,0.0,0.0,0.0,0.0,not_applicable,1994.0,Natural River Sand,2.36,Straight Steel Fibers,156.0,12.7,0.2,,,not_applicable,0.0,,,,,232.6,HRWRA was carboxylate-based admixture,39.41,steam curing,90.0,,,86.3
300.0,PII 52.5 Portland cement,52.5,100.0,0.0,not_applicable,500.0,0.0,0.0,0.0,0.0,0.0,0.0,not_applicable,0.0,0.0,0.0,0.0,0.0,not_applicable,1060.0,Natural River sand,1.25,not_applicable,0.0,,,,,not_applicable,0.0,,,,,165.0,Polycarboxylic ether based SP,38.0,Standard Curing,20.0,,,89.4
400.0,PII 52.5 Portland cement,52.5,100.0,0.0,not_applicable,400.0,0.0,0.0,0.0,0.0,0.0,0.0,not_applicable,0.0,0.0,0.0,0.0,0.0,not_applicable,1060.0,Natural River sand,1.25,not_applicable,0.0,,,,,not_applicable,0.0,,,,,141.0,Polycarboxylic ether based SP,38.0,Standard Curing,20.0,,,127.45
500.0,PII 52.5 Portland cement,52.5,100.0,0.0,not_applicable,300.0,0.0,0.0,0.0,0.0,0.0,0.0,not_applicable,0.0,0.0,0.0,0.0,0.0,not_applicable,1060.0,Natural River sand,1.25,not_applicable,0.0,,,,,not_applicable,0.0,,,,,140.0,Polycarboxylic ether based SP,38.0,Standard Curing,20.0,,,124.85
