Repository: Jocund96/Data-to-Design-ML

# Data

The datasets required by the S1 Linear Family workflows are included in this
directory.

| Dataset | Path | Purpose |
|---|---|---|
| Raw UCI Concrete | `raw/uci_concrete_data.xlsx` | Exploratory analysis and cleaning |
| UCI Concrete | `processed/uci_concrete_clean_engineered.csv` | Baseline and representation experiments |
| UHPC workbook | `raw/UHPC Dataset  (Version-2).xlsx` | Original UHPC import |
| Target-filtered UHPC | `processed/uhpc_rows_with_28day_target.csv` | Semantic missingness experiments |
| Shared semantic UHPC | `processed/shared_strategies/uhpc_semantic_50/` | Row-mixed, publication, uncertainty, and attribution experiments |

File: S1_Linear/data/processed/uhpc_rows_with_28day_target.csv (part 14 of 21)
68.9 Mpa",,100.0,250.0,Class F ,0.0,0.0,0.0,0.0,0.0,250.0,0.0,,0.0,0.0,0.0,0.0,0.0,,1200.0,quartz sand,3,,,,,,,,,,,,,150.0,superplasticizer with the water reducing,17.0,Autoclave Curing,200.0,, 1.7 MPa for 8hrs,,,,40 x 40 x 80,GB177-85,,,,,,161.0,,,,,,,,,,,,40 x 40 x 160 ,GB177-85,,,22.5,,,,,,,,,,,,,,,,,,,,,,
M3,400.0,"Portland cement (PC)  with 28 days of compressive strength of
68.9 Mpa",,100.0,250.0,Class F ,0.0,0.0,0.0,0.0,0.0,250.0,0.0,,0.0,0.0,0.0,0.0,0.0,,1200.0,quartz sand,3,Steel fiber ,312.0,13.0,0.175,2000.0,,,,,,,,150.0,superplasticizer with the water reducing,17.0,Standard Curing ,20.0,,,,,,40 x 40 x 80,GB177-85,,,,,,160.0,,,,,,,,,,,,40 x 40 x 160 ,GB177-85,,,35.0,,,,,,,,,,,,,,,,,,,,,,
M3,400.0,"Portland cement (PC)  with 28 days of compressive strength of
68.9 Mpa",,100.0,250.0,Class F ,0.0,0.0,0.0,0.0,0.0,250.0,0.0,,0.0,0.0,0.0,0.0,0.0,,1200.0,quartz sand,3,Steel fiber ,468.0,13.0,0.175,2000.0,,,,,,,,150.0,superplasticizer with the water reducing,17.0,Standard Curing ,20.0,,,,,,40 x 40 x 80,GB177-85,,,,,,175.0,,,,,,,,,,,,40 x 40 x 160 ,GB177-85,,,37.5,,,,,,,,,,,,,,,,,,,,,,
M3,400.0,"Portland cement (PC)  with 28 days of compressive strength of
68.9 Mpa",,100.0,250.0,Class F ,0.0,0.0,0.0,0.0,0.0,250.0,0.0,,0.0,0.0,0.0,0.0,0.0,,1200.0,quartz sand,3,Steel fiber ,624.0,13.0,0.175,2000.0,,,,,,,,150.0,superplasticizer with the water reducing,17.0,Standard Curing ,20.0,,,,,,40 x 40 x 80,GB177-85,,,,,,184.0,,,,,,,,,,,,40 x 40 x 160 ,GB177-85,,,46.0,,,,,,,,,,,,,,,,,,,,,,
M3,400.0,"Portland cement (PC)  with 28 days of compressive strength of
68.9 Mpa",,100.0,250.0,Class F ,0.0,0.0,0.0,0.0,0.0,250.0,0.0,,0.0,0.0,0.0,0.0,0.0,,1200.0,quartz sand,3,Steel fiber ,312.0,13.0,0.175,2000.0,,,,,,,,150.0,superplasticizer with the water reducing,17.0,Steam curing,90.0,,,,,,40 x 40 x 80,GB177-85,,,,,,185.0,,,,,,,,,,,,40 x 40 x 160 ,GB177-85,,,39.5,,,,,,,,,,,,,,,,,,,,,,
M3,400.0,"Portland cement (PC)  with 28 days of compressive strength of
68.9 Mpa",,100.0,250.0,Class F ,0.0,0.0,0.0,0.0,0.0,250.0,0.0,,0.0,0.0,0.0,0.0,0.0,,1200.0,quartz sand,3,Steel fiber ,468.0,13.0,0.175,2000.0,,,,,,,,150.0,superplasticizer with the water reducing,17.0,Steam curing,90.0,,,,,,40 x 40 x 80,GB177-85,,,,,,196.0,,,,,,,,,,,,40 x 40 x 160 ,GB177-85,,,48.0,,,,,,,,,,,,,,,,,,,,,,
M3,400.0,"Portland cement (PC)  with 28 days of compressive strength of
68.9 Mpa",,100.0,250.0,Class F ,0.0,0.0,0.0,0.0,0.0,250.0,0.0,,0.0,0.0,0.0,0.0,0.0,,1200.0,quartz sand,3,Steel fiber ,624.0,13.0,0.175,2000.0,,,,,,,,150.0,superplasticizer with the water reducing,17.0,Steam curing,90.0,,,,,,40 x 40 x 80,GB177-85,,,,,,215.0,,,,,,,,,,,,40 x 40 x 160 ,GB177-85,,,56.0,,,,,,,,,,,,,,,,,,,,,,
M3,400.0,"Portland cement (PC)  with 28 days of compressive strength of
68.9 Mpa",,100.0,250.0,Class F ,0.0,0.0,0.0,0.0,0.0,250.0,0.0,,0.0,0.0,0.0,0.0,0.0,,1200.0,quartz sand,3,Steel fiber ,312.0,13.0,0.175,2000.0,,,,,,,,150.0,superplasticizer with the water reducing,17.0,Autoclave Curing,200.0,, 1.7 MPa for 8hrs,,,,40 x 40 x 80,GB177-85,,,,,,198.0,,,,,,,,,,,,40 x 40 x 160 ,GB177-85,,,44.0,,,,,,,,,,,,,,,,,,,,,,
M3,400.0,"Portland cement (PC)  with 28 days of compressive strength of
68.9 Mpa",,100.0,250.0,Class F ,0.0,0.0,0.0,0.0,0.0,250.0,0.0,,0.0,0.0,0.0,0.0,0.0,,1200.0,quartz sand,3,Steel fiber ,468.0,13.0,0.175,2000.0,,,,,,,,150.0,superplasticizer with the water reducing,17.0,Autoclave Curing,200.0,, 1.7 MPa for 8hrs,,,,40 x 40 x 80,GB177-85,,,,,,217.0,,,,,,,,,,,,40 x 40 x 160 ,GB177-85,,,54.0,,,,,,,,,,,,,,,,,,,,,,
M3,400.0,"Portland cement (PC)  with 28 days of compressive strength of
68.9 Mpa",,100.0,250.0,Class F ,0.0,0.0,0.0,0.0,0.0,250.0,0.0,,0.0,0.0,0.0,0.0,0.0,,1200.0,quartz sand,3,Steel fiber ,624.0,13.0,0.175,2000.0,,,,,,,,150.0,superplasticizer with the water reducing,17.0,Autoclave Curing,200.0,, 1.7 MPa for 8hrs,,,,40 x 40 x 80,GB177-85,,,,,,225.0,,,,,,,,,,,,40 x 40 x 160 ,GB177-85,,,64.0,,,,,,,,,,,,,,,,,,,,,,
UHPC,833.0,Cement PC Type I,,208.25,0.0,,0.0,0.0,208.25,0.0,0.0,0.0,0.0,,0.0,0.0,0.0,0.0,0.0,,1149.54,Locally available sand,0.8,,,,,,,,,,,,,183.26,"polycarboxylate
ether",4.498200000000001,Standard Curing ,20.0,,,,,,100 x 100 x 100,,,,,,,192.0,,,,,,,,7.5,,,,,,,,8.0,,,,,,,,,,,,,,,,,,,USA ,"Strain-hardening UHP-FRC with low fiber contents

https://link.springer.com/article/10.1617/s11527-010-9650-4",2010.0,Ref-111-Research
UHP-FRC,833.0,Cement PC Type I,,208.25,0.0,,0.0,0.0,208.25,0.0,0.0,0.0,0.0,,0.0,0.0,0.0,0.0,0.0,,1074.57,Locally available sand,0.8,Straight Seel fiber ,195.0,13.0,0.2,2600.0,,,,,,,,183.26,"polycarboxylate
ether",4.498200000000001,Standard Curing ,20.0,,,,,,100 x 100 x 100,,,,,,,201.0,,,,,,,,14.0,,,,,,,,30.0,,,,,,,,,,,,,,,,,,,,,,
R1,788.0,Portland Cement of Grade 53,53.0,197.0,0.0,,0.0,315.0,0.0,0.0,0.0,0.0,0.0,,0.0,0.0,0.0,0.0,0.0,,866.8,Locally available sand,2.36,Steel fiber ,195.0,13.0,0.16,,,,,,,,,173.0,Poly-Acrylic Ester based type SP,14.77,hot air curing,200.0,,,,,,100 x 100 x 100,ASTM C109,,,152.67,168.5,176.4,180.28,,,,40.0,BS 1881: 1983,23.8,,,,,,70 x 70 x 350 ,ASTM 1609,,,44.0,35.33,25.77,70.7,,,,,,,,,,,,,,,,India,"Mechanical Properties of Ultra High 
Performance Concrete 

https://www.researchgate.net/publication/305770268_Mechanical_Properties_of_Ultra_High_Performance_Concrete",2012.0,Ref-113-Research
R2,788.0,Portland Cement of Grade 53,53.0,197.0,0.0,,0.0,315.0,0.0,0.0,0.0,0.0,0.0,,0.0,0.0,0.0,0.0,0.0,,866.8,Locally available sand,2.36,Steel fiber ,156.0,13.0,0.16,,,,,,,,,173.0,Poly-Acrylic Ester based type SP,14.77,hot air curing,200.0,,,,,,100 x 100 x 100,ASTM C109,,,147.2,162.3,167.3,170.29,,,,39.0,BS 1881: 1983,22.6,,,,,,70 x 70 x 350 ,ASTM 1609,,,42.0,33.66,23.49,66.18,,,,,ASTM C 642-06,1.377,,,,,,ASTM C 1202 - 12,176.0,,,,,,
R3,788.0,Portland Cement of Grade 53,53.0,197.0,0.0,,0.0,315.0,0.0,0.0,0.0,0.0,0.0,,0.0,0.0,0.0,0.0,0.0,,866.8,Locally available sand,2.36,Steel fiber ,195.0,6.0,0.16,,,,,,,,,173.0,Poly-Acrylic Ester based type SP,14.77,hot air curing,200.0,,,,,,100 x 100 x 100,ASTM C109,,,149.5,167.2,172,178.7083,,,,44.0,BS 1881: 1983,20.2,,,,,,70 x 70 x 350 ,ASTM 1609,,,34.7,30.12,19.33,55.97,,,,,,,,,,,,,,,,,,,
R4,788.0,Portland Cement of Grade 53,53.0,197.0,0.0,,0.0,315.0,0.0,0.0,0.0,0.0,0.0,,0.0,0.0,0.0,0.0,0.0,,866.8,Locally available sand,2.36,Steel fiber ,156.0,6.0,0.16,,,,,,,,,173.0,Poly-Acrylic Ester based type SP,14.77,hot air curing,200.0,,,,,,100 x 100 x 100,ASTM C109,,,129.8,149.7,156,164.0,,,,40.0,BS 1881: 1983,18.0,,,,,,70 x 70 x 350 ,ASTM 1609,,,32.0,27.55,18.42,52.7,,,,,,,,,,,,,,,,,,,
R5,788.0,Portland Cement of Grade 53,53.0,197.0,0.0,,0.0,315.0,0.0,0.0,0.0,0.0,0.0,,0.0,0.0,0.0,0.0,0.0,,866.8,Locally available sand,2.36,,,,,,,,,,,,,173.0,Poly-Acrylic Ester based type SP,14.77,hot air curing,200.0,,,,,,100 x 100 x 100,ASTM C109,,,104,123,126,132.0,,,,32.0,BS 1881: 1983,11.3,,,,,,70 x 70 x 350 ,ASTM 1609,,,16.0,,,,,,,,ASTM C 642-06,2.637,,,,,,ASTM C 1202 - 12,523.0,,,,,,
 UHPC,795.4,CEM I 52.5 R HS-NA,52.5,168.6,0.0,,0.0,198.4,0.0,0.0,0.0,0.0,0.0,,0.0,0.0,0.0,0.0,0.0,,971.0,Quartz sand,0.5,,,,,,,,,,,,,187.98,Superplasticizer Sika Viscorete 2810,24.1,Heat treated ,90.0,,,,,,Cylinder 150 x 300,DIN EN 12390–3:2009–07,,,,,,216.66,,,DIN 1048-5:1991-06,53.31,,,,,,,,,,,,,,,,,,,,,,,,,,,,,,,Vietnam,"Influence of steel fiber content and aspect ratio on the uniaxial tensile
and compressive behavior of ultra high performance concrete

https://doi.org/10.1016/j.conbuildmat.2017.07.130",2017.0,Ref-114-Research
UHPFRC 1.5%,783.47,CEM I 52.5 R HS-NA,52.5,166.07,0.0,,0.0,195.42,0.0,0.0,0.0,0.0,0.0,,0.0,0.0,0.0,0.0,0.0,,956.44,Quartz sand,0.5,Straight Steel fiber ,117.78,13.0,0.175,2500.0,200.0,,,,,,,185.16,Superplasticizer Sika Viscorete 2810,23.74,Heat treated ,90.0,,,,,,Cylinder 150 x 300,DIN EN 12390–3:2009–07,,,,,,211.69,,,DIN 1048-5:1991-06,53.05,Leutbecher  Thesis ,,,12.33,,,,,,,,,,,,,,,,,,,,,,,,,,,,,,
UHPFRC 3%,771.53,CEM I 52.5 R HS-NA,52.5,163.54,0.0,,0.0,192.45,0.0,0.0,0.0,0.0,0.0,,0.0,0.0,0.0,0.0,0.0,,941.86,Quartz sand,0.5,Straight Steel fiber ,235.61,13.0,0.175,2500.0,200.0,,,,,,,182.34,Superplasticizer Sika Viscorete 2810,23.38,Heat treated ,90.0,,,,,,Cylinder 150 x 300,DIN EN 12390–3:2009–07,,,,,,205.19,,,DIN 1048-5:1991-06,53.44,Leutbecher  Thesis ,,,12.01,,,,,,,,,,,,,,,,,,,,,,,,,,,,,,
UHPFRC 1.5%,783.47,CEM I 52.5 R HS-NA,52.5,166.07,0.0,,0.0,195.42,0.0,0.0,0.0,0.0,0.0,,0.0,0.0,0.0,0.0,0.0,,956.44,Quartz sand,0.5,Straight Steel fiber ,117.78,20.0,0.25,2500.0,200.0,,,,,,,185.16,Superplasticizer Sika Viscorete 2810,23.74,Heat treated ,90.0,,,,,,Cylinder 150 x 300,DIN EN 12390–3:2009–07,,,,,,202.86,,,DIN 1048-5:1991-06,53.12,Leutbecher  Thesis ,,,6.62,,,,,,,,,,,,,,,,,,,,,,,,,,,,,,
UHPFRC 3%,771.53,CEM I 52.5 R HS-NA,52.5,163.54,0.0,,0.0,192.45,0.0,0.0,0.0,0.0,0.0,,0.0,0.0,0.0,0.0,0.0,,941.86,Quartz sand,0.5,Straight Steel fiber ,235.61,20.0,0.25,2500.0,200.0,,,,,,,182.34,Superplasticizer Sika Viscorete 2810,23.38,Heat treated ,90.0,,,,,,Cylinder 150 x 300,DIN EN 12390–3:2009–07,,,,,,207.62,,,DIN 1048-5:1991-06,54.06,Leutbecher  Thesis ,,,10.95,,,,,,,,,,,,,,,,,,,,,,,,,,,,,,
R1,788.0,Portland Cement of Grade 53,53.0,197.0,0.0,,0.0,315.0,0.0,0.0,0.0,0.0,0.0,,0.0,0.0,0.0,0.0,0.0,,866.8,Locally available sand,2.36,Steel fiber ,195.0,13.0,0.16,,,,,,,,,173.0,Poly-Acrylic Ester based type SP,14.77, steam curing,100.0,95.0,,,,,70 x 70 x 70 , ASTM C1609 ,,,152.67,168.5,176.4,180.28,,,,,,23.8,,,,,,70 x 70 x 350 ,ASTM C1609/C1609M-05 ,23.85,36.83,36.83,35.33,25.78,,,,,,,,,,,,,,,,,India,"Influence of curing regime and steel fibres on the mechanical properties of UHPC

https://doi.org/10.1680/macr.14.00333",2015.0,Ref-115-Research
R2,788.0,Portland Cement of Grade 53,53.0,197.0,0.0,,0.0,315.0,0.0,0.0,0.0,0.0,0.0,,0.0,0.0,0.0,0.0,0.0,,866.8,Locally available sand,2.36,Steel fiber ,156.0,13.0,0.16,,,,,,,,,173.0,Poly-Acrylic Ester based type SP,14.77, steam curing,100.0,95.0,,,,,70 x 70 x 70 , ASTM C1609 ,,,147.2,162.3,167.3,170.29,,,,,,22.6,,,,,,70 x 70 x 350 ,ASTM C1609/C1609M-05 ,28.64,33.95,33.95,33.66,23.5,,,,,,,,,,,,,,,,,,,,
R3,788.0,Portland Cement of Grade 53,53.0,197.0,0.0,,0.0,315.0,0.0,0.0,0.0,0.0,0.0,,0.0,0.0,0.0,0.0,0.0,,866.8,Locally available sand,2.36,Steel fiber ,195.0,6.0,0.16,,,,,,,,,173.0,Poly-Acrylic Ester based type SP,14.77, steam curing,100.0,95.0,,,,,70 x 70 x 70 , ASTM C1609 ,,,149.5,167.2,172,178.7,,,,,,20.2,,,,,,70 x 70 x 350 ,ASTM C1609/C1609M-05,19.87,30.56,30.56,30.12,19.33,,,,,,,,,,,,,,,,,,,,
R4,788.0,Portland Cement of Grade 53,53.0,197.0,0.0,,0.0,315.0,0.0,0.0,0.0,0.0,0.0,,0.0,0.0,0.0,0.0,0.0,,866.8,Locally available sand,2.36,Steel fiber ,156.0,6.0,0.16,,,,,,,,,173.0,Poly-Acrylic Ester based type SP,14.77, steam curing,100.0,95.0,,,,,70 x 70 x 70 , ASTM C1609,,,129.8,149.7,156,164.0,,,,,,18.0,,,,,,70 x 70 x 350 ,ASTM C1609/C1609M-05,23.01,28.34,28.34,27.55,18.42,,,,,,,,,,,,,,,,,,,,
R5,788.0,Portland Cement of Grade 53,53.0,197.0,0.0,,0.0,315.0,0.0,0.0,0.0,0.0,0.0,,0.0,0.0,0.0,0.0,0.0,,866.8,Locally available sand,2.36,,,,,,,,,,,,,173.0,Poly-Acrylic Ester based type SP,14.77, steam curing,100.0,95.0,,,,,70 x 70 x 70 , ASTM C1609,,,104,123,126,132.0,,,,,,11.3,,,,,,70 x 70 x 350 ,ASTM C1609/C1609M-05,,18.84,18.84,,,,,,,,,,,,,,,,,,,,,,
U-0,972.0," P.I 52.5 Portland 
cement",52.5,271.5,0.0,,0.0,87.48,0.0,0.0,0.0,0.0,0.0,,0.0,0.0,0.0,0.0,0.0,,1049.76,Quartz sand,2,,,,,,,,,,,,,223.83,CX-8 superplasticizer (SP) with water-reducing,24.3,Steam curing ,90.0,,,Chinese standard GB2419-2005,,300.0,100 x 100 x 100,Chinese standard GB/T 31387–2015,,,,,,135.2,,,,44.5,,,,,,,,,,,,,,,,,,,,,,,,,,,,,,,China,"Influence of steel fiber on compressive properties of ultra-high performance fiber-reinforced concrete 

https://doi.org/10.1016/j.conbuildmat.2021.124104",2021.0,Ref-116-Research
U0206-0.25,972.0," P.I 52.5 Portland 
cement",52.5,271.5,0.0,,0.0,87.48,0.0,0.0,0.0,0.0,0.0,,0.0,0.0,0.0,0.0,0.0,,1049.76,Quartz sand,2,Steel fiber ,19.5,6.0,0.2,2850.0,200.0,,,,,,,223.83,CX-8 superplasticizer (SP) with water-reducing,24.3,Steam curing ,90.0,,,Chinese standard GB2419-2005,,280.0,100 x 100 x 100,Chinese standard GB/T 31387–2015,,,,,,135.5,,,,,,,,,,,,,,,,,,,,,,,,,,,,,,,,,,,,,,
U0206-0.5,972.0," P.I 52.5 Portland 
cement",52.5,271.5,0.0,,0.0,87.48,0.0,0.0,0.0,0.0,0.0,,0.0,0.0,0.0,0.0,0.0,,1049.76,Quartz sand,2,Steel fiber ,39.0,6.0,0.2,2850.0,200.0,,,,,,,223.83,CX-8 superplasticizer (SP) with water-reducing,24.3,Steam curing ,90.0,,,Chinese standard GB2419-2005,,270.0,100 x 100 x 100,Chinese standard GB/T 31387–2015,,,,,,134.2,,,,,,,,,,,,,,,,,,,,,,,,,,,,,,,,,,,,,,
U0206-1,972.0," P.I 52.5 Portland 
cement",52.5,271.5,0.0,,0.0,87.48,0.0,0.0,0.0,0.0,0.0,,0.0,0.0,0.0,0.0,0.0,,1049.76,Quartz sand,2,Steel fiber ,78.0,6.0,0.2,2850.0,200.0,,,,,,,223.83,CX-8 superplasticizer (SP) with water-reducing,24.3,Steam curing ,90.0,,,Chinese standard GB2419-2005,,265.0,100 x 100 x 100,Chinese standard GB/T 31387–2015,,,,,,137.2,,,,45.5,,,,,,,,,,,,,,,,,,,,,,,,,,,,,,,,,,
U0206-1.5,972.0," P.I 52.5 Portland 
cement",52.5,271.5,0.0,,0.0,87.48,0.0,0.0,0.0,0.0,0.0,,0.0,0.0,0.0,0.0,0.0,,1049.76,Quartz sand,2,Steel fiber ,117.0,6.0,0.2,2850.0,200.0,,,,,,,223.83,CX-8 superplasticizer (SP) with water-reducing,24.3,Steam curing ,90.0,,,Chinese standard GB2419-2005,,245.0,100 x 100 x 100,Chinese standard GB/T 31387–2015,,,,,,143.4,,,,,,,,,,,,,,,,,,,,,,,,,,,,,,,,,,,,,,
U0206-2,972.0," P.I 52.5 Portland 
cement",52.5,271.5,0.0,,0.0,87.48,0.0,0.0,0.0,0.0,0.0,,0.0,0.0,0.0,0.0,0.0,,1049.76,Quartz sand,2,Steel fiber ,156.0,6.0,0.2,2850.0,200.0,,,,,,,223.83,CX-8 superplasticizer (SP) with water-reducing,24.3,Steam curing ,90.0,,,Chinese standard GB2419-2005,,245.0,100 x 100 x 100,Chinese standard GB/T 31387–2015,,,,,,152.4,,,,46.3,,,,,,,,,,,,,,,,,,,,,,,,,,,,,,,,,,
U0206-2.5,972.0," P.I 52.5 Portland 
cement",52.5,271.5,0.0,,0.0,87.48,0.0,0.0,0.0,0.0,0.0,,0.0,0.0,0.0,0.0,0.0,,1049.76,Quartz sand,2,Steel fiber ,195.0,6.0,0.2,2850.0,200.0,,,,,,,223.83,CX-8 superplasticizer (SP) with water-reducing,24.3,Steam curing ,90.0,,,Chinese standard GB2419-2005,,237.0,100 x 100 x 100,Chinese standard GB/T 31387–2015,,,,,,155.7,,,,,,,,,,,,,,,,,,,,,,,,,,,,,,,,,,,,,,
U0206-3,972.0," P.I 52.5 Portland 
cement",52.5,271.5,0.0,,0.0,87.48,0.0,0.0,0.0,0.0,0.0,,0.0,0.0,0.0,0.0,0.0,,1049.76,Quartz sand,2,Steel fiber ,234.0,6.0,0.2,2850.0,200.0,,,,,,,223.83,CX-8 superplasticizer (SP) with water-reducing,24.3,Steam curing ,90.0,,,Chinese standard GB2419-2005,,230.0,100 x 100 x 100,Chinese standard GB/T 31387–2015,,,,,,156.5,,,,46.9,,,,,,,,,,,,,,,,,,,,,,,,,,,,,,,,,,
U0313-0.25,972.0," P.I 52.5 Portland 
cement",52.5,271.5,0.0,,0.0,87.48,0.0,0.0,0.0,0.0,0.0,,0.0,0.0,0.0,0.0,0.0,,1049.76,Quartz sand,2,Steel fiber ,19.5,13.0,0.3,2850.0,200.0,,,,,,,223.83,CX-8 superplasticizer (SP) with water-reducing,24.3,Steam curing ,90.0,,,Chinese standard GB2419-2005,,278.0,100 x 100 x 100,Chinese standard GB/T 31387–2015,,,,,,135.0,,,,,,,,,,,,,,,,,,,,,,,,,,,,,,,,,,,,,,
U0313-0.5,972.0," P.I 52.5 Portland 
cement",52.5,271.5,0.0,,0.0,87.48,0.0,0.0,0.0,0.0,0.0,,0.0,0.0,0.0,0.0,0.0,,1049.76,Quartz sand,2,Steel fiber ,39.0,13.0,0.3,2850.0,200.0,,,,,,,223.83,CX-8 superplasticizer (SP) with water-reducing,24.3,Steam curing ,90.0,,,Chinese standard GB2419-2005,,268.0,100 x 100 x 100,Chinese standard GB/T 31387–2015,,,,,,137.4,,,,,,,,,,,,,,,,,,,,,,,,,,,,,,,,,,,,,,
U0313-1,972.0," P.I 52.5 Portland 
cement",52.5,271.5,0.0,,0.0,87.48,0.0,0.0,0.0,0.0,0.0,,0.0,0.0,0.0,0.0,0.0,,1049.76,Quartz sand,2,Steel fiber ,78.0,13.0,0.3,2850.0,200.0,,,,,,,223.83,CX-8 superplasticizer (SP) with water-reducing,24.3,Steam curing ,90.0,,,Chinese standard GB2419-2005,,250.0,100 x 100 x 100,Chinese standard GB/T 31387–2015,,,,,,139.7,,,,45.4,,,,,,,,,,,,,,,,,,,,,,,,,,,,,,,,,,
U0313-1.5,972.0," P.I 52.5 Portland 
cement",52.5,271.5,0.0,,0.0,87.48,0.0,0.0,0.0,0.0,0.0,,0.0,0.0,0.0,0.0,0.0,,1049.76,Quartz sand,2,Steel fiber ,117.0,13.0,0.3,2850.0,200.0,,,,,,,223.83,CX-8 superplasticizer (SP) with water-reducing,24.3,Steam curing ,90.0,,,Chinese standard GB2419-2005,,241.0,100 x 100 x 100,Chinese standard GB/T 31387–2015,,,,,,149.2,,,,,,,,,,,,,,,,,,,,,,,,,,,,,,,,,,,,,,
U0313-2,972.0," P.I 52.5 Portland 
cement",52.5,271.5,0.0,,0.0,87.48,0.0,0.0,0.0,0.0,0.0,,0.0,0.0,0.0,0.0,0.0,,1049.76,Quartz sand,2,Steel fiber ,156.0,13.0,0.3,2850.0,200.0,,,,,,,223.83,CX-8 superplasticizer (SP) with water-reducing,24.3,Steam curing ,90.0,,,Chinese standard GB2419-2005,,239.0,100 x 100 x 100,Chinese standard GB/T 31387–2015,,,,,,157.3,,,,47.0,,,,,,,,,,,,,,,,,,,,,,,,,,,,,,,,,,
U0313-2.5,972.0," P.I 52.5 Portland 
cement",52.5,271.5,0.0,,0.0,87.48,0.0,0.0,0.0,0.0,0.0,,0.0,0.0,0.0,0.0,0.0,,1049.76,Quartz sand,2,Steel fiber ,195.0,13.0,0.3,2850.0,200.0,,,,,,,223.83,CX-8 superplasticizer (SP) with water-reducing,24.3,Steam curing ,90.0,,,Chinese standard GB2419-2005,,230.0,100 x 100 x 100,Chinese standard GB/T 31387–2015,,,,,,156.0,,,,,,,,,,,,,,,,,,,,,,,,,,,,,,,,,,,,,,
U0313-3,972.0," P.I 52.5 Portland 
cement",52.5,271.5,0.0,,0.0,87.48,0.0,0.0,0.0,0.0,0.0,,0.0,0.0,0.0,0.0,0.0,,1049.76,Quartz sand,2,Steel fiber ,234.0,13.0,0.3,2850.0,200.0,,,,,,,223.83,CX-8 superplasticizer (SP) with water-reducing,24.3,Steam curing ,90.0,,,Chinese standard GB2419-2005,,219.0,100 x 100 x 100,Chinese standard GB/T 31387–2015,,,,,,158.1,,,,47.6,,,,,,,,,,,,,,,,,,,,,,,,,,,,,,,,,,
U0213-0.25,972.0," P.I 52.5 Portland 
cement",52.5,271.5,0.0,,0.0,87.48,0.0,0.0,0.0,0.0,0.0,,0.0,0.0,0.0,0.0,0.0,,1049.76,Quartz sand,2,Steel fiber ,19.5,13.0,0.2,2850.0,200.0,,,,,,,223.83,CX-8 superplasticizer (SP) with water-reducing,24.3,Steam curing ,90.0,,,Chinese standard GB2419-2005,,279.0,100 x 100 x 100,Chinese standard GB/T 31387–2015,,,,,,137.6,,,,,,,,,,,,,,,,,,,,,,,,,,,,,,,,,,,,,,
U0213-0.50,972.0," P.I 52.5 Portland 
cement",52.5,271.5,0.0,,0.0,87.48,0.0,0.0,0.0,0.0,0.0,,0.0,0.0,0.0,0.0,0.0,,1049.76,Quartz sand,2,Steel fiber ,39.0,13.0,0.2,2850.0,200.0,,,,,,,223.83,CX-8 superplasticizer (SP) with water-reducing,24.3,Steam curing ,90.0,,,Chinese standard GB2419-2005,,270.0,100 x 100 x 100,Chinese standard GB/T 31387–2015,,,,,,138.3,,,,,,,,,,,,,,,,,,,,,,,,,,,,,,,,,,,,,,
U0213-1.00,972.0," P.I 52.5 Portland 
cement",52.5,271.5,0.0,,0.0,87.48,0.0,0.0,0.0,0.0,0.0,,0.0,0.0,0.0,0.0,0.0,,1049.76,Quartz sand,2,Steel fiber ,78.0,13.0,0.2,2850.0,200.0,,,,,,,223.83,CX-8 superplasticizer (SP) with water-reducing,24.3,Steam curing ,90.0,,,Chinese standard GB2419-2005,,245.0,100 x 100 x 100,Chinese standard GB/T 31387–2015,,,,,,145.0,,,,46.1,,,,,,,,,,,,,,,,,,,,,,,,,,,,,,,,,,
U0213-1.50,972.0," P.I 52.5 Portland 
cement",52.5,271.5,0.0,,0.0,87.48,0.0,0.0,0.0,0.0,0.0,,0.0,0.0,0.0,0.0,0.0,,1049.76,Quartz sand,2,Steel fiber ,117.0,13.0,0.2,2850.0,200.0,,,,,,,223.83,CX-8 superplasticizer (SP) with water-reducing,24.3,Steam curing ,90.0,,,Chinese standard GB2419-2005,,238.0,100 x 100 x 100,Chinese standard GB/T 31387–2015,,,,,,152.8,,,,,,,,,,,,,,,,,,,,,,,,,,,,,,,,,,,,,,
U0213-2.00,972.0," P.I 52.5 Portland 
cement",52.5,271.5,0.0,,0.0,87.48,0.0,0.0,0.0,0.0,0.0,,0.0,0.0,0.0,0.0,0.0,,1049.76,Quartz sand,2,Steel fiber ,156.0,13.0,0.2,2850.0,200.0,,,,,,,223.83,CX-8 superplasticizer (SP) with water-reducing,24.3,Steam curing ,90.0,,,Chinese standard GB2419-2005,,235.0,100 x 100 x 100,Chinese standard GB/T 31387–2015,,,,,,162.6,,,,47.8,,,,,,,,,,,,,,,,,,,,,,,,,,,,,,,,,,
U0213-2.50,972.0," P.I 52.5 Portland 
cement",52.5,271.5,0.0,,0.0,87.48,0.0,0.0,0.0,0.0,0.0,,0.0,0.0,0.0,0.0,0.0,,1049.76,Quartz sand,2,Steel fiber ,195.0,13.0,0.2,2850.0,200.0,,,,,,,223.83,CX-8 superplasticizer (SP) with water-reducing,24.3,Steam curing ,90.0,,,Chinese standard GB2419-2005,,227.0,100 x 100 x 100,Chinese standard GB/T 31387–2015,,,,,,164.5,,,,,,,,,,,,,,,,,,,,,,,,,,,,,,,,,,,,,,
U0213-3.00,972.0," P.I 52.5 Portland 
cement",52.5,271.5,0.0,,0.0,87.48,0.0,0.0,0.0,0.0,0.0,,0.0,0.0,0.0,0.0,0.0,,1049.76,Quartz sand,2,Steel fiber ,234.0,13.0,0.2,2850.0,200.0,,,,,,,223.83,CX-8 superplasticizer (SP) with water-reducing,24.3,Steam curing ,90.0,,,Chinese standard GB2419-2005,,210.0,100 x 100 x 100,Chinese standard GB/T 31387–2015,,,,,,168.7,,,,48.8,,,,,,,,,,,,,,,,,,,,,,,,,,,,,,,,,,
U01210-0.25,972.0," P.I 52.5 Portland 
cement",52.5,271.5,0.0,,0.0,87.48,0.0,0.0,0.0,0.0,0.0,,0.0,0.0,0.0,0.0,0.0,,1049.76,Quartz sand,2,Steel fiber ,19.5,10.0,0.12,2850.0,200.0,,,,,,,223.83,CX-8 superplasticizer (SP) with water-reducing,24.3,Steam curing ,90.0,,,Chinese standard GB2419-2005,,276.0,100 x 100 x 100,Chinese standard GB/T 31387–2015,,,,,,136.3,,,,,,,,,,,,,,,,,,,,,,,,,,,,,,,,,,,,,,
U01210-0.50,972.0," P.I 52.5 Portland 
cement",52.5,271.5,0.0,,0.0,87.48,0.0,0.0,0.0,0.0,0.0,,0.0,0.0,0.0,0.0,0.0,,1049.76,Quartz sand,2,Steel fiber ,39.0,10.0,0.12,2850.0,200.0,,,,,,,223.83,CX-8 superplasticizer (SP) with water-reducing,24.3,Steam curing ,90.0,,,Chinese standard GB2419-2005,,265.0,100 x 100 x 100,Chinese standard GB/T 31387–2015,,,,,,138.0,,,,,,,,,,,,,,,,,,,,,,,,,,,,,,,,,,,,,,
U01210-1,972.0," P.I 52.5 Portland 
cement",52.5,271.5,0.0,,0.0,87.48,0.0,0.0,0.0,0.0,0.0,,0.0,0.0,0.0,0.0,0.0,,1049.76,Quartz sand,2,Steel fiber ,78.0,10.0,0.12,2850.0,200.0,,,,,,,223.83,CX-8 superplasticizer (SP) with water-reducing,24.3,Steam curing ,90.0,,,Chinese standard GB2419-2005,,245.0,100 x 100 x 100,Chinese standard GB/T 31387–2015,,,,,,147.9,,,,46.2,,,,,,,,,,,,,,,,,,,,,,,,,,,,,,,,,,
U01210-1.5,972.0," P.I 52.5 Portland 
cement",52.5,271.5,0.0,,0.0,87.48,0.0,0.0,0.0,0.0,0.0,,0.0,0.0,0.0,0.0,0.0,,1049.76,Quartz sand,2,Steel fiber ,117.0,10.0,0.12,2850.0,200.0,,,,,,,223.83,CX-8 superplasticizer (SP) with water-reducing,24.3,Steam curing ,90.0,,,Chinese standard GB2419-2005,,235.0,100 x 100 x 100,Chinese standard GB/T 31387–2015,,,,,,156.0,,,,,,,,,,,,,,,,,,,,,,,,,,,,,,,,,,,,,,
U01210-2,972.0," P.I 52.5 Portland 
cement",52.5,271.5,0.0,,0.0,87.48,0.0,0.0,0.0,0.0,0.0,,0.0,0.0,0.0,0.0,0.0,,1049.76,Quartz sand,2,Steel fiber ,156.0,10.0,0.12,2850.0,200.0,,,,,,,223.83,CX-8 superplasticizer (SP) with water-reducing,24.3,Steam curing ,90.0,,,Chinese standard GB2419-2005,,233.0,100 x 100 x 100,Chinese standard GB/T 31387–2015,,,,,,168.2,,,,48.4,,,,,,,,,,,,,,,,,,,,,,,,,,,,,,,,,,
U01210-2.5,972.0," P.I 52.5 Portland 
cement",52.5,271.5,0.0,,0.0,87.48,0.0,0.0,0.0,0.0,0.0,,0.0,0.0,0.0,0.0,0.0,,1049.76,Quartz sand,2,Steel fiber ,195.0,10.0,0.12,2850.0,200.0,,,,,,,223.83,CX-8 superplasticizer (SP) with water-reducing,24.3,Steam curing ,90.0,,,Chinese standard GB2419-2005,,226.0,100 x 100 x 100,Chinese standard GB/T 31387–2015,,,,,,174.0,,,,,,,,,,,,,,,,,,,,,,,,,,,,,,,,,,,,,,
U01210-3,972.0," P.I 52.5 Portland 
cement",52.5,271.5,0.0,,0.0,87.48,0.0,0.0,0.0,0.0,0.0,,0.0,0.0,0.0,0.0,0.0,,1049.76,Quartz sand,2,Steel fiber ,234.0,10.0,0.12,2850.0,200.0,,,,,,,223.83,CX-8 superplasticizer (SP) with water-reducing,24.3,Steam curing ,90.0,,,Chinese standard GB2419-2005,,207.0,100 x 100 x 100,Chinese standard GB/T 31387–2015,,,,,,179.2,,,,50.0,,,,,,,,,,,,,,,,,,,,,,,,,,,,,,,,,,
U0220-0.25,972.0," P.I 52.5 Portland 
cement",52.5,271.5,0.0,,0.0,87.48,0.0,0.0,0.0,0.0,0.0,,0.0,0.0,0.0,0.0,0.0,,1049.76,Quartz sand,2,Steel fiber ,19.5,20.0,0.2,2850.0,200.0,,,,,,,223.83,CX-8 superplasticizer (SP) with water-reducing,24.3,Steam curing ,90.0,,,Chinese standard GB2419-2005,,273.0,100 x 100 x 100,Chinese standard GB/T 31387–2015,,,,,,140.1,,,,,,,,,,,,,,,,,,,,,,,,,,,,,,,,,,,,,,
U0220-0.5,972.0," P.I 52.5 Portland 
cement",52.5,271.5,0.0,,0.0,87.48,0.0,0.0,0.0,0.0,0.0,,0.0,0.0,0.0,0.0,0.0,,1049.76,Quartz sand,2,Steel fiber ,39.0,20.0,0.2,2850.0,200.0,,,,,,,223.83,CX-8 superplasticizer (SP) with water-reducing,24.3,Steam curing ,90.0,,,Chinese standard GB2419-2005,,265.0,100 x 100 x 100,Chinese standard GB/T 31387–2015,,,,,,145.3,,,,,,,,,,,,,,,,,,,,,,,,,,,,,,,,,,,,,,
U0220-1,972.0," P.I 52.5 Portland 
cement",52.5,271.5,0.0,,0.0,87.48,0.0,0.0,0.0,0.0,0.0,,0.0,0.0,0.0,0.0,0.0,,1049.76,Quartz sand,2,Steel fiber ,78.0,20.0,0.2,2850.0,200.0,,,,,,,223.83,CX-8 superplasticizer (SP) with water-reducing,24.3,Steam curing ,90.0,,,Chinese standard GB2419-2005,,243.0,100 x 100 x 100,Chinese standard GB/T 31387–2015,,,,,,157.8,,,,46.9,,,,,,,,,,,,,,,,,,,,,,,,,,,,,,,,,,
U0220-1.5,972.0," P.I 52.5 Portland 
cement",52.5,271.5,0.0,,0.0,87.48,0.0,0.0,0.0,0.0,0.0,,0.0,0.0,0.0,0.0,0.0,,1049.76,Quartz sand,2,Steel fiber ,117.0,20.0,0.2,2850.0,200.0,,,,,,,223.83,CX-8 superplasticizer (SP) with water-reducing,24.3,Steam curing ,90.0,,,Chinese standard GB2419-2005,,235.0,100 x 100 x 100,Chinese standard GB/T 31387–2015,,,,,,165.2,,,,,,,,,,,,,,,,,,,,,,,,,,,,,,,,,,,,,,
U0220-2,972.0," P.I 52.5 Portland 
cement",52.5,271.5,0.0,,0.0,87.48,0.0,0.0,0.0,0.0,0.0,,0.0,0.0,0.0,0.0,0.0,,1049.76,Quartz sand,2,Steel fiber ,156.0,20.0,0.2,2850.0,200.0,,,,,,,223.83,CX-8 superplasticizer (SP) with water-reducing,24.3,Steam curing ,90.0,,,Chinese standard GB2419-2005,,231.0,100 x 100 x 100,Chinese standard GB/T 31387–2015,,,,,,172.3,,,,48.6,,,,,,,,,,,,,,,,,,,,,,,,,,,,,,,,,,
U0220-2.5,972.0," P.I 52.5 Portland 
cement",52.5,271.5,0.0,,0.0,87.48,0.0,0.0,0.0,0.0,0.0,,0.0,0.0,0.0,0.0,0.0,,1049.76,Quartz sand,2,Steel fiber ,195.0,20.0,0.2,2850.0,200.0,,,,,,,223.83,CX-8 superplasticizer (SP) with water-reducing,24.3,Steam curing ,90.0,,,Chinese standard GB2419-2005,,221.0,100 x 100 x 100,Chinese standard GB/T 31387–2015,,,,,,179.8,,,,,,,,,,,,,,,,,,,,,,,,,,,,,,,,,,,,,,
U0220-3,972.0," P.I 52.5 Portland 
cement",52.5,271.5,0.0,,0.0,87.48,0.0,0.0,0.0,0.0,0.0,,0.0,0.0,0.0,0.0,0.0,,1049.76,Quartz sand,2,Steel fiber ,234.0,20.0,0.2,2850.0,200.0,,,,,,,223.83,CX-8 superplasticizer (SP) with water-reducing,24.3,Steam curing ,90.0,,,Chinese standard GB2419-2005,,202.0,100 x 100 x 100,Chinese standard GB/T 31387–2015,,,,,,182.2,,,,50.2,,,,,,,,,,,,,,,,,,,,,,,,,,,,,,,,,,
MKOLP0-FW,1530.0,Portland cement (P.O 52.5),52.5,170.0,0.0,,0.0,0.0,0.0,0.0,0.0,0.0,0.0,,0.0,0.0,0.0,0.0,0.0,,612.0,Quartz Sand ,,PE ,20.0,12.0,0.024,2900.0,116.0,,,,,,,306.0,Polycarboxylate-based superplasticizer (SP) with a water reduction,51.0,Standard Curing ,20.0,95.0,,GB/T 2419–2005,,173.0,40 x 40 x 160,Chinese standard GB/T 17671–2021,,78,82,101,,107.0,110.0,112.0,,,JSCE ,,,4.5,,,,40 x 40 x 160,Chinese standard GB/T 17671–2021,,,19.0,,,,,,,,,,,,,,,,,,,China,"Incorporation of limestone calcined clay cement (LC3), seawater and 
sea-sand in ultra-high-performance engineered cementitious composites 
(UHPECC): Mechanical properties, hydration and microstructure

https://doi.org/10.1016/j.istruc.2025.108686",2025.0,Ref-117-Research
MK30LP15-FW,765.0,Portland cement (P.O 52.5),52.5,170.0,0.0,,255.0,0.0,0.0,0.0,510.0,0.0,0.0,,0.0,0.0,0.0,0.0,0.0,,612.0,Quartz Sand ,,PE ,20.0,12.0,0.024,2900.0,116.0,,,,,,,306.0,Polycarboxylate-based superplasticizer (SP) with a water reduction,51.0,Standard Curing ,20.0,95.0,,GB/T 2419–2005,,170.0,40 x 40 x 160,Chinese standard GB/T 17671–2021,,77,87,107,,113.0,119.0,121.0,,,JSCE ,,,5.7,,,,40 x 40 x 160,Chinese standard GB/T 17671–2021,,,21.5,,,,,,,,,,,,,,,,,,,,,,
MKOLP0,1530.0,Portland cement (P.O 52.5),52.5,170.0,0.0,,0.0,0.0,0.0,0.0,0.0,0.0,0.0,,0.0,0.0,0.0,0.0,0.0,,612.0,Sea Sand ,,PE ,20.0,12.0,0.024,2900.0,116.0,,,,,,,306.0,Polycarboxylate-based superplasticizer (SP) with a water reduction,51.0,Standard Curing ,20.0,95.0,,GB/T 2419–2005,,168.0,40 x 40 x 160,Chinese standard GB/T 17671–2021,,80,89,104,,109.0,112.0,113.0,,,JSCE ,,,5.0,,,,40 x 40 x 160,Chinese standard GB/T 17671–2021,,,20.5,,,,,,,,,,,,,,,,,,,,,,
MK15LP15,1020.0,Portland cement (P.O 52.5),52.5,170.0,0.0,,255.0,0.0,0.0,0.0,255.0,0.0,0.0,,0.0,0.0,0.0,0.0,0.0,,612.0,Sea Sand ,,PE ,20.0,12.0,0.024,2900.0,116.0,,,,,,,306.0,Polycarboxylate-based superplasticizer (SP) with a water reduction,51.0,Standard Curing ,20.0,95.0,,GB/T 2419–2005,,166.0,40 x 40 x 160,Chinese standard GB/T 17671–2021,,79,91,110,,116.0,119.0,121.0,,,JSCE ,,,5.9,,,,40 x 40 x 160,Chinese standard GB/T 17671–2021,,,21.7,,,,,,,,,,,,,,,,,,,,,,
MK30LP15,765.0,Portland cement (P.O 52.5),52.5,170.0,0.0,,255.0,0.0,0.0,0.0,510.0,0.0,0.0,,0.0,0.0,0.0,0.0,0.0,,612.0,Sea Sand ,,PE ,20.0,12.0,0.024,2900.0,116.0,,,,,,,306.0,Polycarboxylate-based superplasticizer (SP) with a water reduction,51.0,Standard Curing ,20.0,95.0,,GB/T 2419–2005,,162.0,40 x 40 x 160,Chinese standard GB/T 17671–2021,,78,93,113,,120.0,123.0,125.0,,,JSCE ,,,6.3,,,,40 x 40 x 160,Chinese standard GB/T 17671–2021,,,22.0,,,,,,,,,,,,,,,,,,,,,,
M1,900.0,Ordinary Portland cement Type I,,230.4,0.0,,0.0,0.0,0.0,0.0,0.0,0.0,0.0,,0.0,0.0,0.0,0.0,0.0,,974.6999999999999,quartz sand,,Steel fiber ,156.6,12.7,0.15,2500.0,,,,,,,,198.0,"Plasticizer
Glenium® 51",39.599999999999994,Standard Curing ,,,,ASTM C1437,,150.0,50 x 50 x 50 ,ASTM C109,,,,,,154.0,,,,,,,,,,,,,,,,,,,,,,,,,,,,,,,,,,,Saudi Arabia,"Development of an optimum mixture of ultra-high
performance concrete

https://doi.org/10.1080/19648189.2015.1090925",2015.0,Ref-118-Research
M2,900.0,Ordinary Portland cement Type I,,230.4,0.0,,0.0,0.0,0.0,0.0,0.0,0.0,0.0,,0.0,0.0,0.0,0.0,0.0,,974.6999999999999,quartz sand,,Steel fiber ,156.6,12.7,0.15,2500.0,,,,,,,,198.0,"Plasticizer
Glenium® 51",16.2,Standard Curing ,,,,ASTM C1437,,220.0,50 x 50 x 50 ,ASTM C109,,,,,,158.0,,,,,,,,,,,,,,,,,,,,,,,,,,,,,,,,,,,,,,
M3,900.0,Ordinary Portland cement Type I,,264.59999999999997,0.0,,0.0,0.0,0.0,0.0,0.0,0.0,0.0,,0.0,0.0,0.0,0.0,0.0,,1215.9,quartz sand,,Steel fiber ,166.5,12.7,0.15,2500.0,,,,,,,,190.79999999999998,"Plasticizer
Glenium® 51",31.500000000000004,Standard Curing ,,,,ASTM C1437,,200.0,50 x 50 x 50 ,ASTM C109,,,,,,176.0,,,,,,,,,,,,,,,,,,,,,,,,,,,,,,,,,,,,,,
M4,900.0,Ordinary Portland cement Type I,,230.4,0.0,,0.0,0.0,0.0,0.0,0.0,0.0,0.0,,0.0,0.0,0.0,0.0,0.0,,974.6999999999999,quartz sand,,Steel fiber ,185.39999999999998,12.7,0.15,2500.0,,,,,,,,170.1,"Plasticizer
Glenium® 51",29.700000000000003,Standard Curing ,,,,ASTM C1437,,185.0,50 x 50 x 50 ,ASTM C109,,,,,,174.0,,,,,,,,,,,,,,,,,,,,,,,,,,,,,,,,,,,,,,
M5,900.0,Ordinary Portland cement Type I,,219.6,0.0,,0.0,0.0,0.0,0.0,0.0,0.0,0.0,,0.0,0.0,0.0,0.0,0.0,,1005.3,quartz sand,,Steel fiber ,156.6,12.7,0.15,2500.0,,,,,,,,162.0,"Plasticizer
Glenium® 51",39.599999999999994,Standard Curing ,,,,ASTM C1437,,230.0,50 x 50 x 50 ,ASTM C109,,111,128,135,,166.0,,,,,,,,,,,,40 x 40 x 160,ASTM C78,,,31.0,,,,,,,,BS BS1881: Part 122,0.43,ASTM C157,178.0,312.0,,, ASTM C1202,9.0,,,,,,
 UHPFRCC,1011.0,Blast furnace slag cement III/40,,58.0,0.0,,0.0,0.0,0.0,0.0,0.0,0.0,0.0,,0.0,0.0,0.0,0.0,79.0,Silica Flour ,883.0,Quartz Sand ,0.6,Straight Steel Fibers ,158.0,12.0,0.18,,,micro mineral wollastonita fibers,76,0.05,0.00333,,,162.0,polycarboxylate,50.0,Standard Curing ,23.0,100.0,,,,,Cylinder 50 x 100,,,74.3,111,,,162.1,,,,47.7,,,,11.1,,,,,,,,23.0,,,,,,,,,,,,,,,,,,, Brazil,"Performance assessment of Ultra High Performance Fiber Reinforced
Cementitious Composites in view of sustainability

https://doi.org/10.1016/j.matdes.2011.09.022",2011.0,Ref-119-Research
Plain UHPC,540.0,Portland cement (P·II 52.5R),52.5,108.0,432.0,Class F ,0.0,0.0,0.0,0.0,0.0,0.0,0.0,,0.0,0.0,0.0,0.0,0.0,,1296.0,Natural River sand,2.36,,,,,,,,,,,,,172.8,polycarboxylic superplasticiser,37.8,Standard Curing ,20.0,95.0,,,,,40 x 40 x 160 ,GB/T17671-1999,,,,,,108.0,,,,,,,,,,,,40 x 40 x 160 ,GB/T17671-1999,,,17.0,,,,,,,,,,,,,,,,,,,China,"Investigation of Microstructural Damage in
Ultrahigh-Performance Concrete under Freezing-Thawing Action

https://doi.org/10.1155/2018/3701682",2018.0,Ref-120-Research
UHPC-1%,540.0,Portland cement (P·II 52.5R),52.5,108.0,432.0,Class F ,0.0,0.0,0.0,0.0,0.0,0.0,0.0,,0.0,0.0,0.0,0.0,0.0,,1296.0,Natural River sand,2.36,Steel Fiber ,78.0,13.0,0.2,,,,,,,,,172.8,polycarboxylic superplasticiser,37.8,Standard Curing ,20.0,95.0,,,,,40 x 40 x 160 ,GB/T17671-1999,,,,,,126.0,,,,,,,,,,,,40 x 40 x 160 ,GB/T17671-1999,,,19.0,,,,,,,,,,,,,,,,,,,,,,
UHPC-2%,540.0,Portland cement (P·II 52.5R),52.5,108.0,432.0,Class F ,0.0,0.0,0.0,0.0,0.0,0.0,0.0,,0.0,0.0,0.0,0.0,0.0,,1296.0,Natural River sand,2.36,Steel Fiber ,156.0,13.0,0.2,,,,,,,,,172.8,polycarboxylic superplasticiser,37.8,Standard Curing ,20.0,95.0,,,,,40 x 40 x 160 ,GB/T17671-1999,,,,,,156.0,,,,,,,,,,,,40 x 40 x 160 ,GB/T17671-1999,,,39.0,,,,,,,,,,,,,,,,,,,,,,
UHPC-3%,540.0,Portland cement (P·II 52.5R),52.5,108.0,432.0,Class F ,0.0,0.0,0.0,0.0,0.0,0.0,0.0,,0.0,0.0,0.0,0.0,0.0,,1296.0,Natural River sand,2.36,Steel Fiber ,234.0,13.0,0.2,,,,,,,,,172.8,polycarboxylic superplasticiser,37.8,Standard Curing ,20.0,95.0,,,,,40 x 40 x 160 ,GB/T17671-1999,,,,,,184.0,,,,,,,,,,,,40 x 40 x 160 ,GB/T17671-1999,,,41.0,,,,,,,,,,,,,,,,,,,,,,
 UHPGC1    ,786.0,High sulfate-resistant cement (Type HS cement),,218.0,0.0,,0.0,236.0,472.0,0.0,0.0,0.0,0.0,,0.0,0.0,0.0,0.0,0.0,,472.0,quartz sand,0.6,Steel Fiber ,158.0,13.0,0.2,,,,,,,,,155.0,PCE-based SP,51.4,Standard Normal Curing ,23.0,100.0,,ASTM C1437-20,,238.0,50 x 50 x 50 ,ASTM C109,,,102,,,159.0,169.0,178.0,,,,,,,,,,,,,,,,,,,2.3,,,,,,,,,,,,,,USA,"Synergistic effect of nano-to-macro waste glass of various particle 
sizes on ultra-high-performance concrete: Tradeoff between mix 
design parameters and performance through a statistical 
design approach

https://doi.org/10.1016/j.jobe.2024.110129",2024.0,Ref-121-Research
 UHPGC2    ,801.0,High sulfate-resistant cement (Type HS cement),,111.0,0.0,,0.0,240.0,111.0,0.0,0.0,0.0,0.0,,0.0,0.0,0.0,0.0,0.0,,961.0,quartz sand,0.6,Steel Fiber ,158.0,13.0,0.2,,,,,,,,,163.0,PCE-based SP,43.6,Standard Normal Curing ,23.0,100.0,,ASTM C1437-20,,250.0,50 x 50 x 50 ,ASTM C109,,,109,,,173.0,190.0,200.0,,,,,,,,,,,,,,,,,,,1.4,,,,,,,,,,,,,,,,,
 UHPGC3    ,788.0,High sulfate-resistant cement (Type HS cement),,219.0,0.0,,0.0,0.0,236.0,0.0,0.0,0.0,0.0,,0.0,0.0,0.0,0.0,0.0,,946.0,quartz sand,0.6,Steel Fiber ,158.0,13.0,0.2,,,,,,,,,155.0,PCE-based SP,51.6,Standard Normal Curing ,23.0,100.0,,ASTM C1437-20,,220.0,50 x 50 x 50 ,ASTM C109,,,110,,,159.0,172.0,193.0,,,,,,,,,,,,,,,,,,,4.5,,,,,,,,,,,,,,,,,
 UHPGC4    ,788.0,High sulfate-resistant cement (Type HS cement),,109.0,0.0,,0.0,0.0,818.0,0.0,0.0,0.0,0.0,,0.0,0.0,0.0,0.0,0.0,,473.0,quartz sand,0.6,Steel Fiber ,158.0,13.0,0.2,,,,,,,,,155.0,PCE-based SP,56.2,Standard Normal Curing ,23.0,100.0,,ASTM C1437-20,,230.0,50 x 50 x 50 ,ASTM C109,,,76,,,150.0,166.0,182.0,,,,,,,,,,,,,,,,,,,2.4,,,,,,,,,,,,,,,,,
 UHPGC5    ,464.0,High sulfate-resistant cement (Type HS cement),,215.0,0.0,,0.0,232.0,309.0,0.0,0.0,0.0,0.0,,0.0,0.0,0.0,0.0,0.0,,928.0,quartz sand,0.6,Steel Fiber ,158.0,13.0,0.2,,,,,,,,,158.0,PCE-based SP,42.2,Standard Normal Curing ,23.0,100.0,,ASTM C1437-20,,225.0,50 x 50 x 50 ,ASTM C109,,,69,,,134.0,155.0,171.0,,,,,,,,,,,,,,,,,,,3.3,,,,,,,,,,,,,,,,,
 UHPGC6    ,464.0,High sulfate-resistant cement (Type HS cement),,107.0,0.0,,0.0,232.0,881.0,0.0,0.0,0.0,0.0,,0.0,0.0,0.0,0.0,0.0,,464.0,quartz sand,0.6,Steel Fiber ,158.0,13.0,0.2,,,,,,,,,158.0,PCE-based SP,42.2,Standard Normal Curing ,23.0,100.0,,ASTM C1437-20,,263.0,50 x 50 x 50 ,ASTM C109,,,75,,,139.0,145.0,160.0,,,,,,,,,,,,,,,,,,,4.0,,,,,,,,,,,,,,,,,
 UHPGC7    ,458.0,High sulfate-resistant cement (Type HS cement),,212.0,0.0,,0.0,0.0,993.0,0.0,0.0,0.0,0.0,,0.0,0.0,0.0,0.0,0.0,,458.0,quartz sand,0.6,Steel Fiber ,158.0,13.0,0.2,,,,,,,,,156.0,PCE-based SP,41.6,Standard Normal Curing ,23.0,100.0,,ASTM C1437-20,,250.0,50 x 50 x 50 ,ASTM C109,,,67,,,132.0,142.0,172.0,,,,,,,,,,,,,,,,,,,6.3,,,,,,,,,,,,,,,,,
 UHPGC8    ,465.0,High sulfate-resistant cement (Type HS cement),,108.0,0.0,,0.0,0.0,651.0,0.0,0.0,0.0,0.0,,0.0,0.0,0.0,0.0,0.0,,931.0,quartz sand,0.6,Steel Fiber ,158.0,13.0,0.2,,,,,,,,,158.0,PCE-based SP,42.3,Standard Normal Curing ,23.0,100.0,,ASTM C1437-20,,230.0,50 x 50 x 50 ,ASTM C109,,,50,,,132.0,148.0,162.0,,,,,,,,,,,,,,,,,,,2.4,,,,,,,,,,,,,,,,,
 UHPGC9    ,748.0,High sulfate-resistant cement (Type HS cement),,208.0,0.0,,0.0,224.0,0.0,0.0,0.0,0.0,0.0,,0.0,0.0,0.0,0.0,0.0,,897.0,quartz sand,0.6,Steel Fiber ,158.0,13.0,0.2,,,,,,,,,224.0,PCE-based SP,25.5,Standard Normal Curing ,23.0,100.0,,ASTM C1437-20,,280.0,50 x 50 x 50 ,ASTM C109,,,96,,,141.0,155.0,161.0,,,,,,,,,,,,,,,,,,,3.9,,,,,,,,,,,,,,,,,
 UHPGC10   ,752.0,High sulfate-resistant cement (Type HS cement),,104.0,0.0,,0.0,226.0,555.0,0.0,0.0,0.0,0.0,,0.0,0.0,0.0,0.0,0.0,,451.0,quartz sand,0.6,Steel Fiber ,158.0,13.0,0.2,,,,,,,,,235.0,PCE-based SP,16.4,Standard Normal Curing ,23.0,100.0,,ASTM C1437-20,,280.0,50 x 50 x 50 ,ASTM C109,,,80,,,133.0,142.0,150.0,,,,,,,,,,,,,,,,,,,4.0,,,,,,,,,,,,,,,,,
 UHPGC11   ,740.0,High sulfate-resistant cement (Type HS cement),,206.0,0.0,,0.0,0.0,666.0,0.0,0.0,0.0,0.0,,0.0,0.0,0.0,0.0,0.0,,444.0,quartz sand,0.6,Steel Fiber ,158.0,13.0,0.2,,,,,,,,,224.0,PCE-based SP,20.2,Standard Normal Curing ,23.0,100.0,,ASTM C1437-20,,290.0,50 x 50 x 50 ,ASTM C109,,,97,,,149.0,171.0,183.0,,,,,,,,,,,,,,,,,,,3.3,,,,,,,,,,,,,,,,,
 UHPGC12   ,754.0,High sulfate-resistant cement (Type HS cement),,105.0,0.0,,0.0,0.0,331.0,0.0,0.0,0.0,0.0,,0.0,0.0,0.0,0.0,0.0,,905.0,quartz sand,0.6,Steel Fiber ,158.0,13.0,0.2,,,,,,,,,236.0,PCE-based SP,8.2,Standard Normal Curing ,23.0,100.0,,ASTM C1437-20,,300.0,50 x 50 x 50 ,ASTM C109,,,89,,,142.0,160.0,172.0,,,,,,,,,,,,,,,,,,,4.4,,,,,,,,,,,,,,,,,
 UHPGC13   ,436.0,High sulfate-resistant cement (Type HS cement),,202.0,0.0,,0.0,218.0,727.0,0.0,0.0,0.0,0.0,,0.0,0.0,0.0,0.0,0.0,,436.0,quartz sand,0.6,Steel Fiber ,158.0,13.0,0.2,,,,,,,,,223.0,PCE-based SP,15.8,Standard Normal Curing ,23.0,100.0,,ASTM C1437-20,,250.0,50 x 50 x 50 ,ASTM C109,,,72,,,123.0,137.0,151.0,,,,,,,,,,,,,,,,,,,4.8,,,,,,,,,,,,,,,,,
 UHPGC14   ,442.0,High sulfate-resistant cement (Type HS cement),,102.0,0.0,,0.0,221.0,396.0,0.0,0.0,0.0,0.0,,0.0,0.0,0.0,0.0,0.0,,883.0,quartz sand,0.6,Steel Fiber ,158.0,13.0,0.2,,,,,,,,,223.0,PCE-based SP,20.1,Standard Normal Curing ,23.0,100.0,,ASTM C1437-20,,305.0,50 x 50 x 50 ,ASTM C109,,,65,,,116.0,131.0,149.0,,,,,,,,,,,,,,,,,,,4.0,,,,,,,,,,,,,,,,,
 UHPGC15   ,437.0,High sulfate-resistant cement (Type HS cement),,202.0,0.0,,0.0,0.0,509.0,0.0,0.0,0.0,0.0,,0.0,0.0,0.0,0.0,0.0,,874.0,quartz sand,0.6,Steel Fiber ,158.0,13.0,0.2,,,,,,,,,223.0,PCE-based SP,15.9,Standard Normal Curing ,23.0,100.0,,ASTM C1437-20,,270.0,50 x 50 x 50 ,ASTM C109,,,66,,,131.0,153.0,162.0,,,,,,,,,,,,,,,,,,,3.3,,,,,,,,,,,,,,,,,
 UHPGC16   ,439.0,High sulfate-resistant cement (Type HS cement),,102.0,0.0,,0.0,110.0,944.0,0.0,0.0,0.0,0.0,,0.0,0.0,0.0,0.0,0.0,,439.0,quartz sand,0.6,Steel Fiber ,158.0,13.0,0.2,,,,,,,,,229.0,PCE-based SP,8.0,Standard Normal Curing ,23.0,100.0,,ASTM C1437-20,,310.0,50 x 50 x 50 ,ASTM C109,,,62,,,110.0,125.0,140.0,,,,,,,,,,,,,,,,,,,5.3,,,,,,,,,,,,,,,,,
 UHPGC17A  ,608.0,High sulfate-resistant cement (Type HS cement),,158.0,0.0,,0.0,114.0,547.0,0.0,0.0,0.0,0.0,,0.0,0.0,0.0,0.0,0.0,,684.0,quartz sand,0.6,Steel Fiber ,158.0,13.0,0.2,,,,,,,,,194.0,PCE-based SP,31.6,Standard Normal Curing ,23.0,100.0,,ASTM C1437-20,,270.0,50 x 50 x 50 ,ASTM C109,,,83,,,149.0,166.0,180.0,,,,,,,,,,,,,,,,,,,3.4,,,,,,,,,,,,,,,,,
 UHPGC17B  ,608.0,High sulfate-resistant cement (Type HS cement),,158.0,0.0,,0.0,114.0,547.0,0.0,0.0,0.0,0.0,,0.0,0.0,0.0,0.0,0.0,,684.0,quartz sand,0.6,Steel Fiber ,158.0,13.0,0.2,,,,,,,,,194.0,PCE-based SP,31.6,Standard Normal Curing ,23.0,100.0,,ASTM C1437-20,,285.0,50 x 50 x 50 ,ASTM C109,,,83,,,149.0,166.0,178.0,,,,,,,,,,,,,,,,,,,3.27,,,,,,,,,,,,,,,,,
 UHPGC17C,608.0,High sulfate-resistant cement (Type HS cement),,158.0,0.0,,0.0,114.0,547.0,0.0,0.0,0.0,0.0,,0.0,0.0,0.0,0.0,0.0,,684.0,quartz sand,0.6,Steel Fiber ,158.0,13.0,0.2,,,,,,,,,194.0,PCE-based SP,31.6,Standard Normal Curing ,23.0,100.0,,ASTM C1437-20,,275.0,50 x 50 x 50 ,ASTM C109,,,81,,,146.0,164.0,176.0,,,,,,,,,,,,,,,,,,,3.6,,,,,,,,,,,,,,,,,
 UHPGC18   ,524.0,High sulfate-resistant cement (Type HS cement),,208.0,0.0,,0.0,224.0,224.0,0.0,0.0,0.0,0.0,,0.0,0.0,0.0,0.0,0.0,,898.0,quartz sand,0.6,Steel Fiber ,158.0,13.0,0.2,,,,,,,,,191.0,PCE-based SP,40.8,Standard Normal Curing ,23.0,100.0,,ASTM C1437-20,,285.0,50 x 50 x 50 ,ASTM C109,,,83,,,149.0,166.0,178.0,,,,,,,,,,,,,,,,,,,3.3,,,,,,,,,,,,,,,,,
