Repository: Jocund96/Data-to-Design-ML

# Data

The datasets required by the S1 Linear Family workflows are included in this
directory.

| Dataset | Path | Purpose |
|---|---|---|
| Raw UCI Concrete | `raw/uci_concrete_data.xlsx` | Exploratory analysis and cleaning |
| UCI Concrete | `processed/uci_concrete_clean_engineered.csv` | Baseline and representation experiments |
| UHPC workbook | `raw/UHPC Dataset  (Version-2).xlsx` | Original UHPC import |
| Target-filtered UHPC | `processed/uhpc_rows_with_28day_target.csv` | Semantic missingness experiments |
| Shared semantic UHPC | `processed/shared_strategies/uhpc_semantic_50/` | Row-mixed, publication, uncertainty, and attribution experiments |

File: S1_Linear/data/processed/week6_semantic_cleaned.csv (part 14 of 17)
900.0,"Ordinary Portland cement
ASTM C150 type I",,220.0,0.0,not_applicable,0.0,0.0,0.0,0.0,0.0,0.0,94.0,Steel Slag,0.0,0.0,0.0,0.0,0.0,not_applicable,942.0,Fine dune sand,0.6,Straight Steel Fibers,157.0,12.7,0.15,2500.0,,not_applicable,0.0,,,,,162.0,polycarboxylic-based ether hyperplasticiser,40.0,Standard Curing,22.0,,,153.0
900.0,"Ordinary Portland cement
ASTM C150 type I",,220.0,0.0,not_applicable,0.0,0.0,0.0,0.0,0.0,0.0,177.0,Steel Slag,0.0,0.0,0.0,0.0,0.0,not_applicable,886.0,Fine dune sand,0.6,Straight Steel Fibers,157.0,12.7,0.15,2500.0,,not_applicable,0.0,,,,,162.0,polycarboxylic-based ether hyperplasticiser,40.0,Standard Curing,22.0,,,160.0
600.0,PII 52.5 Portland cement,52.5,100.0,0.0,not_applicable,200.0,0.0,0.0,0.0,0.0,0.0,0.0,not_applicable,0.0,0.0,0.0,0.0,0.0,not_applicable,1060.0,Natural River sand,1.25,not_applicable,0.0,,,,,not_applicable,0.0,,,,,140.0,Polycarboxylic ether based SP,38.0,Standard Curing,20.0,,,114.55
700.0,PII 52.5 Portland cement,52.5,100.0,0.0,not_applicable,100.0,0.0,0.0,0.0,0.0,0.0,0.0,not_applicable,0.0,0.0,0.0,0.0,0.0,not_applicable,1060.0,Natural River sand,1.25,not_applicable,0.0,,,,,not_applicable,0.0,,,,,135.0,Polycarboxylic ether based SP,38.0,Standard Curing,20.0,,,120.2
800.0,PII 52.5 Portland cement,52.5,100.0,0.0,not_applicable,0.0,0.0,0.0,0.0,0.0,0.0,0.0,not_applicable,0.0,0.0,0.0,0.0,0.0,not_applicable,1060.0,Natural River sand,1.25,not_applicable,0.0,,,,,not_applicable,0.0,,,,,140.0,Polycarboxylic ether based SP,38.0,Standard Curing,20.0,,,115.45
923.0769230769228,"ordinary type I Portland cement (OPC, P.O 52.5)",52.5,184.61538461538456,92.30769230769228,F,0.0,0.0,0.0,0.0,0.0,0.0,0.0,not_applicable,0.0,0.0,0.0,0.0,184.61538461538456,Silica Flour,1015.3846153846152,Silica sand,2.0,not_applicable,0.0,,,,,not_applicable,0.0,,,,,177.2307692307692,"polycarboxylate-based
high-range water-reducing admixture (HRWRA)",16.61538461538461,Standard Curing,20.0,95.0,,125.6
923.0769230769228,"ordinary type I Portland cement (OPC, P.O 52.5)",52.5,184.61538461538456,92.30769230769228,F,0.0,0.0,0.0,0.0,0.0,0.0,0.0,not_applicable,0.0,0.0,0.0,4.615384615384614,184.61538461538456,Silica Flour,1015.3846153846152,Silica sand,2.0,not_applicable,0.0,,,,,not_applicable,0.0,,,,,177.2307692307692,"polycarboxylate-based
high-range water-reducing admixture (HRWRA)",16.61538461538461,Standard Curing,20.0,95.0,,128.7
923.0769230769228,"ordinary type I Portland cement (OPC, P.O 52.5)",52.5,184.61538461538456,92.30769230769228,F,0.0,0.0,0.0,0.0,0.0,0.0,0.0,not_applicable,0.0,0.0,0.0,9.230769230769228,184.61538461538456,Silica Flour,1015.3846153846152,Silica sand,2.0,not_applicable,0.0,,,,,not_applicable,0.0,,,,,177.2307692307692,"polycarboxylate-based
high-range water-reducing admixture (HRWRA)",16.61538461538461,Standard Curing,20.0,95.0,,130.3
923.0769230769228,"ordinary type I Portland cement (OPC, P.O 52.5)",52.5,184.61538461538456,92.30769230769228,F,0.0,0.0,0.0,0.0,0.0,0.0,0.0,not_applicable,0.0,0.0,0.0,13.846153846153843,184.61538461538456,Silica Flour,1015.3846153846152,Silica sand,2.0,not_applicable,0.0,,,,,not_applicable,0.0,,,,,177.2307692307692,"polycarboxylate-based
high-range water-reducing admixture (HRWRA)",16.61538461538461,Standard Curing,20.0,95.0,,129.4
923.0769230769228,"ordinary type I Portland cement (OPC, P.O 52.5)",52.5,184.61538461538456,92.30769230769228,F,0.0,0.0,0.0,0.0,0.0,0.0,0.0,not_applicable,0.0,0.0,0.0,18.461538461538456,184.61538461538456,Silica Flour,1015.3846153846152,Silica sand,2.0,not_applicable,0.0,,,,,not_applicable,0.0,,,,,177.2307692307692,"polycarboxylate-based
high-range water-reducing admixture (HRWRA)",16.61538461538461,Standard Curing,20.0,95.0,,130.6
923.0769230769228,"ordinary type I Portland cement (OPC, P.O 52.5)",52.5,184.61538461538456,92.30769230769228,F,0.0,0.0,0.0,0.0,0.0,0.0,0.0,not_applicable,0.0,0.0,0.0,0.0,184.61538461538456,Silica Flour,1015.3846153846152,Silica sand,2.0,not_applicable,0.0,,,,,not_applicable,0.0,,,,,188.30769230769224,"polycarboxylate-based
high-range water-reducing admixture (HRWRA)",16.61538461538461,Standard Curing,20.0,95.0,,121.4
923.0769230769228,"ordinary type I Portland cement (OPC, P.O 52.5)",52.5,184.61538461538456,92.30769230769228,F,0.0,0.0,0.0,0.0,0.0,0.0,0.0,not_applicable,0.0,0.0,0.0,4.615384615384614,184.61538461538456,Silica Flour,1015.3846153846152,Silica sand,2.0,not_applicable,0.0,,,,,not_applicable,0.0,,,,,188.30769230769224,"polycarboxylate-based
high-range water-reducing admixture (HRWRA)",16.61538461538461,Standard Curing,20.0,95.0,,124.6
923.0769230769228,"ordinary type I Portland cement (OPC, P.O 52.5)",52.5,184.61538461538456,92.30769230769228,F,0.0,0.0,0.0,0.0,0.0,0.0,0.0,not_applicable,0.0,0.0,0.0,9.230769230769228,184.61538461538456,Silica Flour,1015.3846153846152,Silica sand,2.0,not_applicable,0.0,,,,,not_applicable,0.0,,,,,188.30769230769224,"polycarboxylate-based
high-range water-reducing admixture (HRWRA)",16.61538461538461,Standard Curing,20.0,95.0,,126.5
923.0769230769228,"ordinary type I Portland cement (OPC, P.O 52.5)",52.5,184.61538461538456,92.30769230769228,F,0.0,0.0,0.0,0.0,0.0,0.0,0.0,not_applicable,0.0,0.0,0.0,13.846153846153843,184.61538461538456,Silica Flour,1015.3846153846152,Silica sand,2.0,not_applicable,0.0,,,,,not_applicable,0.0,,,,,188.30769230769224,"polycarboxylate-based
high-range water-reducing admixture (HRWRA)",16.61538461538461,Standard Curing,20.0,95.0,,126.0
923.0769230769228,"ordinary type I Portland cement (OPC, P.O 52.5)",52.5,184.61538461538456,92.30769230769228,F,0.0,0.0,0.0,0.0,0.0,0.0,0.0,not_applicable,0.0,0.0,0.0,18.461538461538456,184.61538461538456,Silica Flour,1015.3846153846152,Silica sand,2.0,not_applicable,0.0,,,,,not_applicable,0.0,,,,,188.30769230769224,"polycarboxylate-based
high-range water-reducing admixture (HRWRA)",16.61538461538461,Standard Curing,20.0,95.0,,125.7
923.0769230769228,"ordinary type I Portland cement (OPC, P.O 52.5)",52.5,184.61538461538456,92.30769230769228,F,0.0,0.0,0.0,0.0,0.0,0.0,0.0,not_applicable,0.0,0.0,0.0,0.0,184.61538461538456,Silica Flour,1015.3846153846152,Silica sand,2.0,not_applicable,0.0,,,,,not_applicable,0.0,,,,,177.2307692307692,"polycarboxylate-based
high-range water-reducing admixture (HRWRA)",16.61538461538461,Standard Curing,20.0,95.0,,125.6
923.0769230769228,"ordinary type I Portland cement (OPC, P.O 52.5)",52.5,184.61538461538456,92.30769230769228,F,0.0,0.0,0.0,0.0,0.0,0.0,0.0,not_applicable,9.230769230769228,0.0,0.0,0.0,184.61538461538456,Silica Flour,1015.3846153846152,Silica sand,2.0,not_applicable,0.0,,,,,not_applicable,0.0,,,,,177.2307692307692,"polycarboxylate-based
high-range water-reducing admixture (HRWRA)",16.61538461538461,Standard Curing,20.0,95.0,,130.3
923.0769230769228,"ordinary type I Portland cement (OPC, P.O 52.5)",52.5,184.61538461538456,92.30769230769228,F,0.0,0.0,0.0,0.0,0.0,0.0,0.0,not_applicable,18.461538461538456,0.0,0.0,0.0,184.61538461538456,Silica Flour,1015.3846153846152,Silica sand,2.0,not_applicable,0.0,,,,,not_applicable,0.0,,,,,177.2307692307692,"polycarboxylate-based
high-range water-reducing admixture (HRWRA)",16.61538461538461,Standard Curing,20.0,95.0,,134.7
923.0769230769228,"ordinary type I Portland cement (OPC, P.O 52.5)",52.5,184.61538461538456,92.30769230769228,F,0.0,0.0,0.0,0.0,0.0,0.0,0.0,not_applicable,27.692307692307686,0.0,0.0,0.0,184.61538461538456,Silica Flour,1015.3846153846152,Silica sand,2.0,not_applicable,0.0,,,,,not_applicable,0.0,,,,,177.2307692307692,"polycarboxylate-based
high-range water-reducing admixture (HRWRA)",16.61538461538461,Standard Curing,20.0,95.0,,138.2
923.0769230769228,"ordinary type I Portland cement (OPC, P.O 52.5)",52.5,184.61538461538456,92.30769230769228,F,0.0,0.0,0.0,0.0,0.0,0.0,0.0,not_applicable,36.92307692307691,0.0,0.0,0.0,184.61538461538456,Silica Flour,1015.3846153846152,Silica sand,2.0,not_applicable,0.0,,,,,not_applicable,0.0,,,,,177.2307692307692,"polycarboxylate-based
high-range water-reducing admixture (HRWRA)",16.61538461538461,Standard Curing,20.0,95.0,,136.4
923.0769230769228,"ordinary type I Portland cement (OPC, P.O 52.5)",52.5,184.61538461538456,92.30769230769228,F,0.0,0.0,0.0,0.0,0.0,0.0,0.0,not_applicable,0.0,0.0,0.0,0.0,184.61538461538456,Silica Flour,1015.3846153846152,Silica sand,2.0,not_applicable,0.0,,,,,not_applicable,0.0,,,,,188.30769230769224,"polycarboxylate-based
high-range water-reducing admixture (HRWRA)",16.61538461538461,Standard Curing,20.0,95.0,,120.8
923.0769230769228,"ordinary type I Portland cement (OPC, P.O 52.5)",52.5,184.61538461538456,92.30769230769228,F,0.0,0.0,0.0,0.0,0.0,0.0,0.0,not_applicable,9.230769230769228,0.0,0.0,0.0,184.61538461538456,Silica Flour,1015.3846153846152,Silica sand,2.0,not_applicable,0.0,,,,,not_applicable,0.0,,,,,188.30769230769224,"polycarboxylate-based
high-range water-reducing admixture (HRWRA)",16.61538461538461,Standard Curing,20.0,95.0,,122.4
923.0769230769228,"ordinary type I Portland cement (OPC, P.O 52.5)",52.5,184.61538461538456,92.30769230769228,F,0.0,0.0,0.0,0.0,0.0,0.0,0.0,not_applicable,18.461538461538456,0.0,0.0,0.0,184.61538461538456,Silica Flour,1015.3846153846152,Silica sand,2.0,not_applicable,0.0,,,,,not_applicable,0.0,,,,,188.30769230769224,"polycarboxylate-based
high-range water-reducing admixture (HRWRA)",16.61538461538461,Standard Curing,20.0,95.0,,130.5
923.0769230769228,"ordinary type I Portland cement (OPC, P.O 52.5)",52.5,184.61538461538456,92.30769230769228,F,0.0,0.0,0.0,0.0,0.0,0.0,0.0,not_applicable,27.692307692307686,0.0,0.0,0.0,184.61538461538456,Silica Flour,1015.3846153846152,Silica sand,2.0,not_applicable,0.0,,,,,not_applicable,0.0,,,,,188.30769230769224,"polycarboxylate-based
high-range water-reducing admixture (HRWRA)",16.61538461538461,Standard Curing,20.0,95.0,,133.1
923.0769230769228,"ordinary type I Portland cement (OPC, P.O 52.5)",52.5,184.61538461538456,92.30769230769228,F,0.0,0.0,0.0,0.0,0.0,0.0,0.0,not_applicable,36.92307692307691,0.0,0.0,0.0,184.61538461538456,Silica Flour,1015.3846153846152,Silica sand,2.0,not_applicable,0.0,,,,,not_applicable,0.0,,,,,188.30769230769224,"polycarboxylate-based
high-range water-reducing admixture (HRWRA)",16.61538461538461,Standard Curing,20.0,95.0,,130.3
923.0769230769228,"ordinary type I Portland cement (OPC, P.O 52.5)",52.5,184.61538461538456,92.30769230769228,F,0.0,0.0,0.0,0.0,0.0,0.0,0.0,not_applicable,0.0,0.0,0.0,0.0,184.61538461538456,Silica Flour,1015.3846153846152,Silica sand,2.0,not_applicable,0.0,,,,,not_applicable,0.0,,,,,177.2307692307692,"polycarboxylate-based
high-range water-reducing admixture (HRWRA)",16.61538461538461,Heat Curing,90.0,,,140.3
923.0769230769228,"ordinary type I Portland cement (OPC, P.O 52.5)",52.5,184.61538461538456,92.30769230769228,F,0.0,0.0,0.0,0.0,0.0,0.0,0.0,not_applicable,0.0,0.0,0.0,4.615384615384614,184.61538461538456,Silica Flour,1015.3846153846152,Silica sand,2.0,not_applicable,0.0,,,,,not_applicable,0.0,,,,,177.2307692307692,"polycarboxylate-based
high-range water-reducing admixture (HRWRA)",16.61538461538461,Heat Curing,90.0,95.0,,146.6
923.0769230769228,"ordinary type I Portland cement (OPC, P.O 52.5)",52.5,184.61538461538456,92.30769230769228,F,0.0,0.0,0.0,0.0,0.0,0.0,0.0,not_applicable,0.0,0.0,0.0,9.230769230769228,184.61538461538456,Silica Flour,1015.3846153846152,Silica sand,2.0,not_applicable,0.0,,,,,not_applicable,0.0,,,,,177.2307692307692,"polycarboxylate-based
high-range water-reducing admixture (HRWRA)",16.61538461538461,Heat Curing,90.0,95.0,,144.7
923.0769230769228,"ordinary type I Portland cement (OPC, P.O 52.5)",52.5,184.61538461538456,92.30769230769228,F,0.0,0.0,0.0,0.0,0.0,0.0,0.0,not_applicable,0.0,0.0,0.0,13.846153846153843,184.61538461538456,Silica Flour,1015.3846153846152,Silica sand,2.0,not_applicable,0.0,,,,,not_applicable,0.0,,,,,177.2307692307692,"polycarboxylate-based
high-range water-reducing admixture (HRWRA)",16.61538461538461,Heat Curing,90.0,95.0,,145.1
923.0769230769228,"ordinary type I Portland cement (OPC, P.O 52.5)",52.5,184.61538461538456,92.30769230769228,F,0.0,0.0,0.0,0.0,0.0,0.0,0.0,not_applicable,0.0,0.0,0.0,18.461538461538456,184.61538461538456,Silica Flour,1015.3846153846152,Silica sand,2.0,not_applicable,0.0,,,,,not_applicable,0.0,,,,,177.2307692307692,"polycarboxylate-based
high-range water-reducing admixture (HRWRA)",16.61538461538461,Heat Curing,90.0,95.0,,142.2
923.0769230769228,"ordinary type I Portland cement (OPC, P.O 52.5)",52.5,184.61538461538456,92.30769230769228,F,0.0,0.0,0.0,0.0,0.0,0.0,0.0,not_applicable,0.0,0.0,0.0,0.0,184.61538461538456,Silica Flour,1015.3846153846152,Silica sand,2.0,not_applicable,0.0,,,,,not_applicable,0.0,,,,,188.30769230769224,"polycarboxylate-based
high-range water-reducing admixture (HRWRA)",16.61538461538461,Heat Curing,90.0,95.0,,134.3
923.0769230769228,"ordinary type I Portland cement (OPC, P.O 52.5)",52.5,184.61538461538456,92.30769230769228,F,0.0,0.0,0.0,0.0,0.0,0.0,0.0,not_applicable,0.0,0.0,0.0,4.615384615384614,184.61538461538456,Silica Flour,1015.3846153846152,Silica sand,2.0,not_applicable,0.0,,,,,not_applicable,0.0,,,,,188.30769230769224,"polycarboxylate-based
high-range water-reducing admixture (HRWRA)",16.61538461538461,Heat Curing,90.0,95.0,,141.5
923.0769230769228,"ordinary type I Portland cement (OPC, P.O 52.5)",52.5,184.61538461538456,92.30769230769228,F,0.0,0.0,0.0,0.0,0.0,0.0,0.0,not_applicable,0.0,0.0,0.0,9.230769230769228,184.61538461538456,Silica Flour,1015.3846153846152,Silica sand,2.0,not_applicable,0.0,,,,,not_applicable,0.0,,,,,188.30769230769224,"polycarboxylate-based
high-range water-reducing admixture (HRWRA)",16.61538461538461,Heat Curing,90.0,95.0,,142.7
923.0769230769228,"ordinary type I Portland cement (OPC, P.O 52.5)",52.5,184.61538461538456,92.30769230769228,F,0.0,0.0,0.0,0.0,0.0,0.0,0.0,not_applicable,0.0,0.0,0.0,13.846153846153843,184.61538461538456,Silica Flour,1015.3846153846152,Silica sand,2.0,not_applicable,0.0,,,,,not_applicable,0.0,,,,,188.30769230769224,"polycarboxylate-based
high-range water-reducing admixture (HRWRA)",16.61538461538461,Heat Curing,90.0,95.0,,140.6
923.0769230769228,"ordinary type I Portland cement (OPC, P.O 52.5)",52.5,184.61538461538456,92.30769230769228,F,0.0,0.0,0.0,0.0,0.0,0.0,0.0,not_applicable,0.0,0.0,0.0,18.461538461538456,184.61538461538456,Silica Flour,1015.3846153846152,Silica sand,2.0,not_applicable,0.0,,,,,not_applicable,0.0,,,,,188.30769230769224,"polycarboxylate-based
high-range water-reducing admixture (HRWRA)",16.61538461538461,Heat Curing,90.0,95.0,,133.4
923.0769230769228,"ordinary type I Portland cement (OPC, P.O 52.5)",52.5,184.61538461538456,92.30769230769228,F,0.0,0.0,0.0,0.0,0.0,0.0,0.0,not_applicable,0.0,0.0,0.0,0.0,184.61538461538456,Silica Flour,1015.3846153846152,Silica sand,2.0,not_applicable,0.0,,,,,not_applicable,0.0,,,,,177.2307692307692,"polycarboxylate-based
high-range water-reducing admixture (HRWRA)",16.61538461538461,Heat Curing,90.0,95.0,,140.3
923.0769230769228,"ordinary type I Portland cement (OPC, P.O 52.5)",52.5,184.61538461538456,92.30769230769228,F,0.0,0.0,0.0,0.0,0.0,0.0,0.0,not_applicable,9.230769230769228,0.0,0.0,0.0,184.61538461538456,Silica Flour,1015.3846153846152,Silica sand,2.0,not_applicable,0.0,,,,,not_applicable,0.0,,,,,177.2307692307692,"polycarboxylate-based
high-range water-reducing admixture (HRWRA)",16.61538461538461,Heat Curing,90.0,95.0,,153.8
923.0769230769228,"ordinary type I Portland cement (OPC, P.O 52.5)",52.5,184.61538461538456,92.30769230769228,F,0.0,0.0,0.0,0.0,0.0,0.0,0.0,not_applicable,18.461538461538456,0.0,0.0,0.0,184.61538461538456,Silica Flour,1015.3846153846152,Silica sand,2.0,not_applicable,0.0,,,,,not_applicable,0.0,,,,,177.2307692307692,"polycarboxylate-based
high-range water-reducing admixture (HRWRA)",16.61538461538461,Heat Curing,90.0,95.0,,156.6
923.0769230769228,"ordinary type I Portland cement (OPC, P.O 52.5)",52.5,184.61538461538456,92.30769230769228,F,0.0,0.0,0.0,0.0,0.0,0.0,0.0,not_applicable,27.692307692307686,0.0,0.0,0.0,184.61538461538456,Silica Flour,1015.3846153846152,Silica sand,2.0,not_applicable,0.0,,,,,not_applicable,0.0,,,,,177.2307692307692,"polycarboxylate-based
high-range water-reducing admixture (HRWRA)",16.61538461538461,Heat Curing,90.0,95.0,,163.7
923.0769230769228,"ordinary type I Portland cement (OPC, P.O 52.5)",52.5,184.61538461538456,92.30769230769228,F,0.0,0.0,0.0,0.0,0.0,0.0,0.0,not_applicable,36.92307692307691,0.0,0.0,0.0,184.61538461538456,Silica Flour,1015.3846153846152,Silica sand,2.0,not_applicable,0.0,,,,,not_applicable,0.0,,,,,177.2307692307692,"polycarboxylate-based
high-range water-reducing admixture (HRWRA)",16.61538461538461,Heat Curing,90.0,95.0,,161.2
923.0769230769228,"ordinary type I Portland cement (OPC, P.O 52.5)",52.5,184.61538461538456,92.30769230769228,F,0.0,0.0,0.0,0.0,0.0,0.0,0.0,not_applicable,0.0,0.0,0.0,0.0,184.61538461538456,Silica Flour,1015.3846153846152,Silica sand,2.0,not_applicable,0.0,,,,,not_applicable,0.0,,,,,188.30769230769224,"polycarboxylate-based
high-range water-reducing admixture (HRWRA)",16.61538461538461,Heat Curing,90.0,95.0,,133.9
923.0769230769228,"ordinary type I Portland cement (OPC, P.O 52.5)",52.5,184.61538461538456,92.30769230769228,F,0.0,0.0,0.0,0.0,0.0,0.0,0.0,not_applicable,9.230769230769228,0.0,0.0,0.0,184.61538461538456,Silica Flour,1015.3846153846152,Silica sand,2.0,not_applicable,0.0,,,,,not_applicable,0.0,,,,,188.30769230769224,"polycarboxylate-based
high-range water-reducing admixture (HRWRA)",16.61538461538461,Heat Curing,90.0,95.0,,141.7
923.0769230769228,"ordinary type I Portland cement (OPC, P.O 52.5)",52.5,184.61538461538456,92.30769230769228,F,0.0,0.0,0.0,0.0,0.0,0.0,0.0,not_applicable,18.461538461538456,0.0,0.0,0.0,184.61538461538456,Silica Flour,1015.3846153846152,Silica sand,2.0,not_applicable,0.0,,,,,not_applicable,0.0,,,,,188.30769230769224,"polycarboxylate-based
high-range water-reducing admixture (HRWRA)",16.61538461538461,Heat Curing,90.0,95.0,,144.2
923.0769230769228,"ordinary type I Portland cement (OPC, P.O 52.5)",52.5,184.61538461538456,92.30769230769228,F,0.0,0.0,0.0,0.0,0.0,0.0,0.0,not_applicable,27.692307692307686,0.0,0.0,0.0,184.61538461538456,Silica Flour,1015.3846153846152,Silica sand,2.0,not_applicable,0.0,,,,,not_applicable,0.0,,,,,188.30769230769224,"polycarboxylate-based
high-range water-reducing admixture (HRWRA)",16.61538461538461,Heat Curing,90.0,95.0,,150.8
923.0769230769228,"ordinary type I Portland cement (OPC, P.O 52.5)",52.5,184.61538461538456,92.30769230769228,F,0.0,0.0,0.0,0.0,0.0,0.0,0.0,not_applicable,36.92307692307691,0.0,0.0,0.0,184.61538461538456,Silica Flour,1015.3846153846152,Silica sand,2.0,not_applicable,0.0,,,,,not_applicable,0.0,,,,,188.30769230769224,"polycarboxylate-based
high-range water-reducing admixture (HRWRA)",16.61538461538461,Heat Curing,90.0,95.0,,149.2
923.0769230769228,"ordinary type I Portland cement (OPC, P.O 52.5)",52.5,184.61538461538456,92.30769230769228,F,0.0,0.0,0.0,0.0,0.0,0.0,0.0,not_applicable,9.230769230769228,0.0,0.0,4.615384615384614,184.61538461538456,Silica Flour,1015.3846153846152,Silica sand,2.0,not_applicable,0.0,,,,,not_applicable,0.0,,,,,177.2307692307692,"polycarboxylate-based
high-range water-reducing admixture (HRWRA)",16.61538461538461,Standard Curing,20.0,95.0,,131.0
923.0769230769228,"ordinary type I Portland cement (OPC, P.O 52.5)",52.5,184.61538461538456,92.30769230769228,F,0.0,0.0,0.0,0.0,0.0,0.0,0.0,not_applicable,18.461538461538456,0.0,0.0,4.615384615384614,184.61538461538456,Silica Flour,1015.3846153846152,Silica sand,2.0,not_applicable,0.0,,,,,not_applicable,0.0,,,,,177.2307692307692,"polycarboxylate-based
high-range water-reducing admixture (HRWRA)",16.61538461538461,Standard Curing,20.0,95.0,,132.9
923.0769230769228,"ordinary type I Portland cement (OPC, P.O 52.5)",52.5,184.61538461538456,92.30769230769228,F,0.0,0.0,0.0,0.0,0.0,0.0,0.0,not_applicable,27.692307692307686,0.0,0.0,4.615384615384614,184.61538461538456,Silica Flour,1015.3846153846152,Silica sand,2.0,not_applicable,0.0,,,,,not_applicable,0.0,,,,,177.2307692307692,"polycarboxylate-based
high-range water-reducing admixture (HRWRA)",16.61538461538461,Standard Curing,20.0,95.0,,135.6
923.0769230769228,"ordinary type I Portland cement (OPC, P.O 52.5)",52.5,184.61538461538456,92.30769230769228,F,0.0,0.0,0.0,0.0,0.0,0.0,0.0,not_applicable,9.230769230769228,0.0,0.0,9.230769230769228,184.61538461538456,Silica Flour,1015.3846153846152,Silica sand,2.0,not_applicable,0.0,,,,,not_applicable,0.0,,,,,177.2307692307692,"polycarboxylate-based
high-range water-reducing admixture (HRWRA)",16.61538461538461,Standard Curing,20.0,95.0,,131.0
923.0769230769228,"ordinary type I Portland cement (OPC, P.O 52.5)",52.5,184.61538461538456,92.30769230769228,F,0.0,0.0,0.0,0.0,0.0,0.0,0.0,not_applicable,18.461538461538456,0.0,0.0,9.230769230769228,184.61538461538456,Silica Flour,1015.3846153846152,Silica sand,2.0,not_applicable,0.0,,,,,not_applicable,0.0,,,,,177.2307692307692,"polycarboxylate-based
high-range water-reducing admixture (HRWRA)",16.61538461538461,Standard Curing,20.0,95.0,,134.7
923.0769230769228,"ordinary type I Portland cement (OPC, P.O 52.5)",52.5,184.61538461538456,92.30769230769228,F,0.0,0.0,0.0,0.0,0.0,0.0,0.0,not_applicable,27.692307692307686,0.0,0.0,9.230769230769228,184.61538461538456,Silica Flour,1015.3846153846152,Silica sand,2.0,not_applicable,0.0,,,,,not_applicable,0.0,,,,,177.2307692307692,"polycarboxylate-based
high-range water-reducing admixture (HRWRA)",16.61538461538461,Standard Curing,20.0,95.0,,140.2
923.0769230769228,"ordinary type I Portland cement (OPC, P.O 52.5)",52.5,184.61538461538456,92.30769230769228,F,0.0,0.0,0.0,0.0,0.0,0.0,0.0,not_applicable,9.230769230769228,0.0,0.0,13.846153846153843,184.61538461538456,Silica Flour,1015.3846153846152,Silica sand,2.0,not_applicable,0.0,,,,,not_applicable,0.0,,,,,177.2307692307692,"polycarboxylate-based
high-range water-reducing admixture (HRWRA)",16.61538461538461,Standard Curing,20.0,95.0,,129.2
923.0769230769228,"ordinary type I Portland cement (OPC, P.O 52.5)",52.5,184.61538461538456,92.30769230769228,F,0.0,0.0,0.0,0.0,0.0,0.0,0.0,not_applicable,18.461538461538456,0.0,0.0,13.846153846153843,184.61538461538456,Silica Flour,1015.3846153846152,Silica sand,2.0,not_applicable,0.0,,,,,not_applicable,0.0,,,,,177.2307692307692,"polycarboxylate-based
high-range water-reducing admixture (HRWRA)",16.61538461538461,Standard Curing,20.0,95.0,,132.9
923.0769230769228,"ordinary type I Portland cement (OPC, P.O 52.5)",52.5,184.61538461538456,92.30769230769228,F,0.0,0.0,0.0,0.0,0.0,0.0,0.0,not_applicable,27.692307692307686,0.0,0.0,13.846153846153843,184.61538461538456,Silica Flour,1015.3846153846152,Silica sand,2.0,not_applicable,0.0,,,,,not_applicable,0.0,,,,,177.2307692307692,"polycarboxylate-based
high-range water-reducing admixture (HRWRA)",16.61538461538461,Standard Curing,20.0,95.0,,134.7
923.0769230769228,"ordinary type I Portland cement (OPC, P.O 52.5)",52.5,184.61538461538456,92.30769230769228,F,0.0,0.0,0.0,0.0,0.0,0.0,0.0,not_applicable,0.0,0.0,0.0,0.0,184.61538461538456,Silica Flour,1015.3846153846152,Silica sand,2.0,not_applicable,0.0,,,,,not_applicable,0.0,,,,,177.2307692307692,"polycarboxylate-based
high-range water-reducing admixture (HRWRA)",16.61538461538461,Standard Curing,20.0,95.0,,138.2
923.0769230769228,"ordinary type I Portland cement (OPC, P.O 52.5)",52.5,184.61538461538456,92.30769230769228,F,0.0,0.0,0.0,0.0,0.0,0.0,0.0,not_applicable,0.0,0.0,0.0,0.0,184.61538461538456,Silica Flour,1015.3846153846152,Silica sand,2.0,not_applicable,0.0,,,,,not_applicable,0.0,,,,,199.38461538461533,"polycarboxylate-based
high-range water-reducing admixture (HRWRA)",16.61538461538461,Standard Curing,20.0,95.0,,127.4
923.0769230769228,"ordinary type I Portland cement (OPC, P.O 52.5)",52.5,184.61538461538456,92.30769230769228,F,0.0,0.0,0.0,0.0,0.0,0.0,0.0,not_applicable,0.0,0.0,0.0,0.0,184.61538461538456,Silica Flour,1015.3846153846152,Silica sand,2.0,not_applicable,0.0,,,,,not_applicable,0.0,,,,,221.5384615384615,"polycarboxylate-based
high-range water-reducing admixture (HRWRA)",16.61538461538461,Standard Curing,20.0,95.0,,122.5
923.0769230769228,"ordinary type I Portland cement (OPC, P.O 52.5)",52.5,184.61538461538456,92.30769230769228,F,0.0,0.0,0.0,0.0,0.0,0.0,0.0,not_applicable,0.0,0.0,0.0,0.0,184.61538461538456,Silica Flour,1015.3846153846152,Silica sand,2.0,not_applicable,0.0,,,,,not_applicable,0.0,,,,,243.6923076923076,"polycarboxylate-based
high-range water-reducing admixture (HRWRA)",16.61538461538461,Standard Curing,20.0,95.0,,115.3
923.0769230769228,"ordinary type I Portland cement (OPC, P.O 52.5)",52.5,184.61538461538456,92.30769230769228,F,0.0,0.0,0.0,0.0,0.0,0.0,0.0,not_applicable,0.0,0.0,0.0,9.230769230769228,184.61538461538456,Silica Flour,1015.3846153846152,Silica sand,2.0,not_applicable,0.0,,,,,not_applicable,0.0,,,,,177.2307692307692,"polycarboxylate-based
high-range water-reducing admixture (HRWRA)",16.61538461538461,Standard Curing,20.0,95.0,,125.6
923.0769230769228,"ordinary type I Portland cement (OPC, P.O 52.5)",52.5,184.61538461538456,92.30769230769228,F,0.0,0.0,0.0,0.0,0.0,0.0,0.0,not_applicable,0.0,0.0,0.0,9.230769230769228,184.61538461538456,Silica Flour,1015.3846153846152,Silica sand,2.0,not_applicable,0.0,,,,,not_applicable,0.0,,,,,199.38461538461544,"polycarboxylate-based
high-range water-reducing admixture (HRWRA)",16.61538461538461,Standard Curing,20.0,95.0,,116.7
923.0769230769228,"ordinary type I Portland cement (OPC, P.O 52.5)",52.5,184.61538461538456,92.30769230769228,F,0.0,0.0,0.0,0.0,0.0,0.0,0.0,not_applicable,0.0,0.0,0.0,9.230769230769228,184.61538461538456,Silica Flour,1015.3846153846152,Silica sand,2.0,not_applicable,0.0,,,,,not_applicable,0.0,,,,,221.5384615384616,"polycarboxylate-based
high-range water-reducing admixture (HRWRA)",16.61538461538461,Standard Curing,20.0,95.0,,113.4
923.0769230769228,"ordinary type I Portland cement (OPC, P.O 52.5)",52.5,184.61538461538456,92.30769230769228,F,0.0,0.0,0.0,0.0,0.0,0.0,0.0,not_applicable,0.0,0.0,0.0,9.230769230769228,184.61538461538456,Silica Flour,1015.3846153846152,Silica sand,2.0,not_applicable,0.0,,,,,not_applicable,0.0,,,,,243.69230769230776,"polycarboxylate-based
high-range water-reducing admixture (HRWRA)",16.61538461538461,Standard Curing,20.0,95.0,,109.5
923.0769230769228,"ordinary type I Portland cement (OPC, P.O 52.5)",52.5,184.61538461538456,92.30769230769228,F,0.0,0.0,0.0,0.0,0.0,0.0,0.0,not_applicable,27.692307692307686,0.0,0.0,0.0,184.61538461538456,Silica Flour,1015.3846153846152,Silica sand,2.0,not_applicable,0.0,,,,,not_applicable,0.0,,,,,177.23076923076923,"polycarboxylate-based
high-range water-reducing admixture (HRWRA)",16.61538461538461,Standard Curing,20.0,95.0,,130.3
923.0769230769228,"ordinary type I Portland cement (OPC, P.O 52.5)",52.5,184.61538461538456,92.30769230769228,F,0.0,0.0,0.0,0.0,0.0,0.0,0.0,not_applicable,27.692307692307686,0.0,0.0,0.0,184.61538461538456,Silica Flour,1015.3846153846152,Silica sand,2.0,not_applicable,0.0,,,,,not_applicable,0.0,,,,,199.38461538461544,"polycarboxylate-based
high-range water-reducing admixture (HRWRA)",16.61538461538461,Standard Curing,20.0,95.0,,120.7
923.0769230769228,"ordinary type I Portland cement (OPC, P.O 52.5)",52.5,184.61538461538456,92.30769230769228,F,0.0,0.0,0.0,0.0,0.0,0.0,0.0,not_applicable,27.692307692307686,0.0,0.0,0.0,184.61538461538456,Silica Flour,1015.3846153846152,Silica sand,2.0,not_applicable,0.0,,,,,not_applicable,0.0,,,,,221.5384615384616,"polycarboxylate-based
high-range water-reducing admixture (HRWRA)",16.61538461538461,Standard Curing,20.0,95.0,,116.6
923.0769230769228,"ordinary type I Portland cement (OPC, P.O 52.5)",52.5,184.61538461538456,92.30769230769228,F,0.0,0.0,0.0,0.0,0.0,0.0,0.0,not_applicable,27.692307692307686,0.0,0.0,0.0,184.61538461538456,Silica Flour,1015.3846153846152,Silica sand,2.0,not_applicable,0.0,,,,,not_applicable,0.0,,,,,243.69230769230776,"polycarboxylate-based
high-range water-reducing admixture (HRWRA)",16.61538461538461,Standard Curing,20.0,95.0,,111.2
923.0769230769228,"ordinary type I Portland cement (OPC, P.O 52.5)",52.5,184.61538461538456,92.30769230769228,F,0.0,0.0,0.0,0.0,0.0,0.0,0.0,not_applicable,0.0,0.0,0.0,0.0,184.61538461538456,Silica Flour,1015.3846153846152,Silica sand,2.0,not_applicable,0.0,,,,,not_applicable,0.0,,,,,177.2307692307692,"polycarboxylate-based
high-range water-reducing admixture (HRWRA)",16.61538461538461,Heat  Curing,90.0,,,163.3
923.0769230769228,"ordinary type I Portland cement (OPC, P.O 52.5)",52.5,184.61538461538456,92.30769230769228,F,0.0,0.0,0.0,0.0,0.0,0.0,0.0,not_applicable,0.0,0.0,0.0,0.0,184.61538461538456,Silica Flour,1015.3846153846152,Silica sand,2.0,not_applicable,0.0,,,,,not_applicable,0.0,,,,,199.38461538461533,"polycarboxylate-based
high-range water-reducing admixture (HRWRA)",16.61538461538461,Heat  Curing,90.0,,,140.9
923.0769230769228,"ordinary type I Portland cement (OPC, P.O 52.5)",52.5,184.61538461538456,92.30769230769228,F,0.0,0.0,0.0,0.0,0.0,0.0,0.0,not_applicable,0.0,0.0,0.0,0.0,184.61538461538456,Silica Flour,1015.3846153846152,Silica sand,2.0,not_applicable,0.0,,,,,not_applicable,0.0,,,,,221.5384615384615,"polycarboxylate-based
high-range water-reducing admixture (HRWRA)",16.61538461538461,Heat  Curing,90.0,,,131.8
923.0769230769228,"ordinary type I Portland cement (OPC, P.O 52.5)",52.5,184.61538461538456,92.30769230769228,F,0.0,0.0,0.0,0.0,0.0,0.0,0.0,not_applicable,0.0,0.0,0.0,0.0,184.61538461538456,Silica Flour,1015.3846153846152,Silica sand,2.0,not_applicable,0.0,,,,,not_applicable,0.0,,,,,243.6923076923076,"polycarboxylate-based
high-range water-reducing admixture (HRWRA)",16.61538461538461,Heat  Curing,90.0,,,112.2
923.0769230769228,"ordinary type I Portland cement (OPC, P.O 52.5)",52.5,184.61538461538456,92.30769230769228,F,0.0,0.0,0.0,0.0,0.0,0.0,0.0,not_applicable,0.0,0.0,0.0,9.230769230769228,184.61538461538456,Silica Flour,1015.3846153846152,Silica sand,2.0,not_applicable,0.0,,,,,not_applicable,0.0,,,,,177.2307692307692,"polycarboxylate-based
high-range water-reducing admixture (HRWRA)",16.61538461538461,Heat  Curing,90.0,,,140.3
923.0769230769228,"ordinary type I Portland cement (OPC, P.O 52.5)",52.5,184.61538461538456,92.30769230769228,F,0.0,0.0,0.0,0.0,0.0,0.0,0.0,not_applicable,0.0,0.0,0.0,9.230769230769228,184.61538461538456,Silica Flour,1015.3846153846152,Silica sand,2.0,not_applicable,0.0,,,,,not_applicable,0.0,,,,,199.38461538461544,"polycarboxylate-based
high-range water-reducing admixture (HRWRA)",16.61538461538461,Heat  Curing,90.0,,,125.2
923.0769230769228,"ordinary type I Portland cement (OPC, P.O 52.5)",52.5,184.61538461538456,92.30769230769228,F,0.0,0.0,0.0,0.0,0.0,0.0,0.0,not_applicable,0.0,0.0,0.0,9.230769230769228,184.61538461538456,Silica Flour,1015.3846153846152,Silica sand,2.0,not_applicable,0.0,,,,,not_applicable,0.0,,,,,221.5384615384616,"polycarboxylate-based
high-range water-reducing admixture (HRWRA)",16.61538461538461,Heat  Curing,90.0,,,117.5
923.0769230769228,"ordinary type I Portland cement (OPC, P.O 52.5)",52.5,184.61538461538456,92.30769230769228,F,0.0,0.0,0.0,0.0,0.0,0.0,0.0,not_applicable,0.0,0.0,0.0,9.230769230769228,184.61538461538456,Silica Flour,1015.3846153846152,Silica sand,2.0,not_applicable,0.0,,,,,not_applicable,0.0,,,,,243.69230769230776,"polycarboxylate-based
high-range water-reducing admixture (HRWRA)",16.61538461538461,Heat  Curing,90.0,,,105.4
923.0769230769228,"ordinary type I Portland cement (OPC, P.O 52.5)",52.5,184.61538461538456,92.30769230769228,F,0.0,0.0,0.0,0.0,0.0,0.0,0.0,not_applicable,27.692307692307686,0.0,0.0,0.0,184.61538461538456,Silica Flour,1015.3846153846152,Silica sand,2.0,not_applicable,0.0,,,,,not_applicable,0.0,,,,,177.23076923076923,"polycarboxylate-based
high-range water-reducing admixture (HRWRA)",16.61538461538461,Heat  Curing,90.0,,,146.7
923.0769230769228,"ordinary type I Portland cement (OPC, P.O 52.5)",52.5,184.61538461538456,92.30769230769228,F,0.0,0.0,0.0,0.0,0.0,0.0,0.0,not_applicable,27.692307692307686,0.0,0.0,0.0,184.61538461538456,Silica Flour,1015.3846153846152,Silica sand,2.0,not_applicable,0.0,,,,,not_applicable,0.0,,,,,199.38461538461544,"polycarboxylate-based
high-range water-reducing admixture (HRWRA)",16.61538461538461,Heat  Curing,90.0,,,130.3
923.0769230769228,"ordinary type I Portland cement (OPC, P.O 52.5)",52.5,184.61538461538456,92.30769230769228,F,0.0,0.0,0.0,0.0,0.0,0.0,0.0,not_applicable,27.692307692307686,0.0,0.0,0.0,184.61538461538456,Silica Flour,1015.3846153846152,Silica sand,2.0,not_applicable,0.0,,,,,not_applicable,0.0,,,,,221.5384615384616,"polycarboxylate-based
high-range water-reducing admixture (HRWRA)",16.61538461538461,Heat  Curing,90.0,,,124.4
923.0769230769228,"ordinary type I Portland cement (OPC, P.O 52.5)",52.5,184.61538461538456,92.30769230769228,F,0.0,0.0,0.0,0.0,0.0,0.0,0.0,not_applicable,27.692307692307686,0.0,0.0,0.0,184.61538461538456,Silica Flour,1015.3846153846152,Silica sand,2.0,not_applicable,0.0,,,,,not_applicable,0.0,,,,,243.69230769230776,"polycarboxylate-based
high-range water-reducing admixture (HRWRA)",16.61538461538461,Heat  Curing,90.0,,,107.5
863.0,P.I 42.5 Portland cement,42.5,216.0,0.0,not_applicable,0.0,0.0,0.0,0.0,0.0,0.0,0.0,not_applicable,0.0,0.0,0.0,0.0,0.0,not_applicable,923.0,Natural River sand,2.36,Straight Steel Fibers,156.0,13.0,0.2,2800.0,203.0,not_applicable,0.0,,,,,177.0,polycarboxylate-based superplasticizer (SP),16.19,Standard curing,20.0,95.0,,138.0
647.0,P.I 42.5 Portland cement,42.5,216.0,0.0,not_applicable,0.0,0.0,0.0,0.0,0.0,216.0,0.0,not_applicable,0.0,0.0,0.0,0.0,0.0,not_applicable,923.0,Natural River sand,2.36,Straight Steel Fibers,156.0,13.0,0.2,2800.0,203.0,not_applicable,0.0,,,,,177.0,polycarboxylate-based superplasticizer (SP),16.19,Standard curing,20.0,95.0,,160.0
647.0,P.I 42.5 Portland cement,42.5,216.0,216.0,unknown_type,0.0,0.0,0.0,0.0,0.0,0.0,0.0,not_applicable,0.0,0.0,0.0,0.0,0.0,not_applicable,923.0,Natural River sand,2.36,Straight Steel Fibers,156.0,13.0,0.2,2800.0,203.0,not_applicable,0.0,,,,,177.0,polycarboxylate-based superplasticizer (SP),16.19,Standard curing,20.0,95.0,,159.0
432.0,P.I 42.5 Portland cement,42.5,216.0,216.0,unknown_type,0.0,0.0,0.0,0.0,0.0,216.0,0.0,not_applicable,0.0,0.0,0.0,0.0,0.0,not_applicable,923.0,Natural River sand,2.36,Straight Steel Fibers,156.0,13.0,0.2,2800.0,203.0,not_applicable,0.0,,,,,177.0,polycarboxylate-based superplasticizer (SP),16.19,Standard curing,20.0,95.0,,157.0
829.0,P.I 42.5 Portland cement,42.5,216.0,0.0,not_applicable,0.0,0.0,0.0,0.0,0.0,0.0,0.0,not_applicable,34.5,0.0,0.0,0.0,0.0,not_applicable,923.0,Natural River sand,2.36,Straight Steel Fibers,156.0,13.0,0.2,2800.0,203.0,not_applicable,0.0,,,,,177.0,polycarboxylate-based superplasticizer (SP),16.19,Standard curing,20.0,95.0,,158.5
852.0,P.I 42.5 Portland cement,42.5,216.0,0.0,not_applicable,0.0,0.0,0.0,0.0,0.0,0.0,0.0,not_applicable,0.0,0.0,0.0,10.8,0.0,not_applicable,923.0,Natural River sand,2.36,Straight Steel Fibers,156.0,13.0,0.2,2800.0,203.0,not_applicable,0.0,,,,,177.0,polycarboxylate-based superplasticizer (SP),16.19,Standard curing,20.0,95.0,,158.0
863.0,P.I 42.5 Portland cement,42.5,216.0,0.0,not_applicable,0.0,0.0,0.0,0.0,0.0,0.0,0.0,not_applicable,0.0,0.0,0.0,0.0,0.0,not_applicable,923.0,Natural River sand,2.36,not_applicable,0.0,,,,,not_applicable,0.0,,,,,177.0,polycarboxylate-based superplasticizer (SP),16.19,Standard curing,20.0,95.0,,105.0
647.0,P.I 42.5 Portland cement,42.5,216.0,0.0,not_applicable,0.0,0.0,0.0,0.0,0.0,216.0,0.0,not_applicable,0.0,0.0,0.0,0.0,0.0,not_applicable,923.0,Natural River sand,2.36,not_applicable,0.0,,,,,not_applicable,0.0,,,,,177.0,polycarboxylate-based superplasticizer (SP),16.19,Standard curing,20.0,95.0,,110.0
647.0,P.I 42.5 Portland cement,42.5,216.0,216.0,unknown_type,0.0,0.0,0.0,0.0,0.0,0.0,0.0,not_applicable,0.0,0.0,0.0,0.0,0.0,not_applicable,923.0,Natural River sand,2.36,not_applicable,0.0,,,,,not_applicable,0.0,,,,,177.0,polycarboxylate-based superplasticizer (SP),16.19,Standard curing,20.0,95.0,,111.0
432.0,P.I 42.5 Portland cement,42.5,216.0,216.0,unknown_type,0.0,0.0,0.0,0.0,0.0,216.0,0.0,not_applicable,0.0,0.0,0.0,0.0,0.0,not_applicable,923.0,Natural River sand,2.36,not_applicable,0.0,,,,,not_applicable,0.0,,,,,177.0,polycarboxylate-based superplasticizer (SP),16.19,Standard curing,20.0,95.0,,105.0
829.0,P.I 42.5 Portland cement,42.5,216.0,0.0,not_applicable,0.0,0.0,0.0,0.0,0.0,0.0,0.0,not_applicable,34.5,0.0,0.0,0.0,0.0,not_applicable,923.0,Natural River sand,2.36,not_applicable,0.0,,,,,not_applicable,0.0,,,,,177.0,polycarboxylate-based superplasticizer (SP),16.19,Standard curing,20.0,95.0,,119.0
852.0,P.I 42.5 Portland cement,42.5,216.0,0.0,not_applicable,0.0,0.0,0.0,0.0,0.0,0.0,0.0,not_applicable,0.0,0.0,0.0,10.8,0.0,not_applicable,923.0,Natural River sand,2.36,not_applicable,0.0,,,,,not_applicable,0.0,,,,,177.0,polycarboxylate-based superplasticizer (SP),16.19,Standard curing,20.0,95.0,,118.0
517.5,"CEM I-52.5 R,",52.5,104.8,517.5,Class F,170.3,0.0,0.0,0.0,0.0,0.0,0.0,not_applicable,0.0,0.0,0.0,0.0,0.0,not_applicable,410.0,silica sand,0.6,PE fiber,19.4,12.0,0.026,3000.0,100.0,not_applicable,0.0,,,,,250.0,superplasticizer (SP),18.2,Standard curing,23.0,60.0,,101.1
465.7,"CEM I-52.5 R,",52.5,104.8,517.5,Class F,170.3,0.0,51.7,0.0,0.0,0.0,0.0,not_applicable,0.0,0.0,0.0,0.0,0.0,not_applicable,410.0,silica sand,0.6,PE fiber,19.4,12.0,0.026,3000.0,100.0,not_applicable,0.0,,,,,250.0,superplasticizer (SP),18.2,Standard curing,23.0,60.0,,88.2
414.0,"CEM I-52.5 R,",52.5,104.8,517.5,Class F,170.3,0.0,103.5,0.0,0.0,0.0,0.0,not_applicable,0.0,0.0,0.0,0.0,0.0,not_applicable,410.0,silica sand,0.6,PE fiber,19.4,12.0,0.026,3000.0,100.0,not_applicable,0.0,,,,,250.0,superplasticizer (SP),18.2,Standard curing,23.0,60.0,,87.4
787.5,Type I 52.5 R (C),52.5,177.6,0.0,not_applicable,0.0,352.0,0.0,0.0,0.0,0.0,0.0,not_applicable,0.0,0.0,0.0,0.0,0.0,not_applicable,800.0,Silica Sand,0.6,Straight Steel Fibers,74.0,10.0,0.15,,,not_applicable,0.0,,,,,190.0,polycarboxylate ether-based superplasticizers (SPs),30.0,Standard curing,20.0,95.0,,172.0
882.0000000000001,Type I 52.5 R ©,52.5,199.8,0.0,not_applicable,0.0,352.0,0.0,0.0,0.0,0.0,0.0,not_applicable,0.0,0.0,0.0,0.0,0.0,not_applicable,725.0,Silica Sand,0.6,not_applicable,0.0,,,,,not_applicable,0.0,,,,,200.0,polycarboxylate ether-based superplasticizers (SPs),30.0,Standard curing,20.0,95.0,,149.0
882.0000000000001,Type I 52.5 R (C),52.5,155.4,0.0,not_applicable,0.0,528.0,0.0,0.0,0.0,0.0,0.0,not_applicable,0.0,0.0,0.0,0.0,0.0,not_applicable,700.0000000000001,Silica Sand,0.6,not_applicable,0.0,,,,,not_applicable,0.0,,,,,200.0,polycarboxylate ether-based superplasticizers (SPs),30.0,Standard curing,20.0,95.0,,154.0
819.0,Type I 52.5 R ©,52.5,199.8,0.0,not_applicable,0.0,484.0,0.0,0.0,0.0,0.0,0.0,not_applicable,0.0,0.0,0.0,0.0,0.0,not_applicable,650.0,Silica Sand,0.6,not_applicable,0.0,,,,,not_applicable,0.0,,,,,210.0,polycarboxylate ether-based superplasticizers (SPs),40.0,Standard curing,20.0,95.0,,135.0
787.5,Type I 52.5 R (C),52.5,177.6,0.0,not_applicable,0.0,352.0,0.0,0.0,0.0,0.0,0.0,not_applicable,0.0,0.0,0.0,0.0,0.0,not_applicable,800.0,Silica Sand,0.6,Straight Steel Fibers,74.0,10.0,0.15,,,not_applicable,0.0,,,,,190.0,polycarboxylate ether-based superplasticizers (SPs),30.0,Standard curing,20.0,95.0,,142.0
787.5,Type I 52.5 R ©,52.5,177.6,0.0,not_applicable,0.0,308.00000000000006,0.0,0.0,0.0,0.0,0.0,not_applicable,0.0,0.0,0.0,0.0,0.0,not_applicable,875.0,Silica Sand,0.6,not_applicable,0.0,,,,,not_applicable,0.0,,,,,190.0,polycarboxylate ether-based superplasticizers (SPs),30.0,Standard curing,20.0,95.0,,141.0
787.5,Type I 52.5 R (C),52.5,133.2,0.0,not_applicable,0.0,396.0,0.0,0.0,0.0,0.0,0.0,not_applicable,0.0,0.0,0.0,0.0,0.0,not_applicable,875.0,Silica Sand,0.6,not_applicable,0.0,,,,,not_applicable,0.0,,,,,190.0,polycarboxylate ether-based superplasticizers (SPs),30.0,Standard curing,20.0,95.0,,149.0
724.5,Type I 52.5 R ©,52.5,177.6,0.0,not_applicable,0.0,396.0,0.0,0.0,0.0,0.0,0.0,not_applicable,0.0,0.0,0.0,0.0,0.0,not_applicable,875.0,Silica Sand,0.6,Straight Steel Fibers,74.0,10.0,0.15,,,not_applicable,0.0,,,,,180.0,polycarboxylate ether-based superplasticizers (SPs),30.0,Standard curing,20.0,95.0,,179.0
756.0,Type I 52.5 R (C),52.5,111.0,0.0,not_applicable,0.0,484.0,0.0,0.0,0.0,0.0,0.0,not_applicable,0.0,0.0,0.0,0.0,0.0,not_applicable,850.0000000000001,Silica Sand,0.6,not_applicable,0.0,,,,,not_applicable,0.0,,,,,200.0,polycarboxylate ether-based superplasticizers (SPs),30.0,Standard curing,20.0,95.0,,90.0
