Repository: Jocund96/Data-to-Design-ML

# Data

The datasets required by the S1 Linear Family workflows are included in this
directory.

| Dataset | Path | Purpose |
|---|---|---|
| Raw UCI Concrete | `raw/uci_concrete_data.xlsx` | Exploratory analysis and cleaning |
| UCI Concrete | `processed/uci_concrete_clean_engineered.csv` | Baseline and representation experiments |
| UHPC workbook | `raw/UHPC Dataset  (Version-2).xlsx` | Original UHPC import |
| Target-filtered UHPC | `processed/uhpc_rows_with_28day_target.csv` | Semantic missingness experiments |
| Shared semantic UHPC | `processed/shared_strategies/uhpc_semantic_50/` | Row-mixed, publication, uncertainty, and attribution experiments |

File: S1_Linear/data/processed/uhpc_rows_with_28day_target.csv (part 15 of 21)
 UHPGC19   ,521.0,High sulfate-resistant cement (Type HS cement),,208.0,0.0,,0.0,0.0,446.0,0.0,0.0,0.0,0.0,,0.0,0.0,0.0,0.0,0.0,,894.0,quartz sand,0.6,Steel Fiber ,158.0,13.0,0.2,,,,,,,,,190.0,PCE-based SP,40.5,Standard Normal Curing ,23.0,100.0,,ASTM C1437-20,,275.0,50 x 50 x 50 ,ASTM C109,,,81,,,146.0,164.0,176.0,,,,,,,,,,,,,,,,,,,3.6,,,,,,,,,,,,,,,,,
 UHPGC20   ,524.0,High sulfate-resistant cement (Type HS cement),,208.0,0.0,,0.0,224.0,224.0,0.0,0.0,0.0,0.0,,0.0,0.0,0.0,0.0,0.0,,898.0,quartz sand,0.6,Steel Fiber ,158.0,13.0,0.2,,,,,,,,,191.0,PCE-based SP,40.8,Standard Normal Curing ,23.0,100.0,,ASTM C1437-20,,285.0,50 x 50 x 50 ,ASTM C109,,,89,,,131.0,153.0,170.0,,,,,,,,,,,,,,,,,,,2.94,,,,,,,,,,,,,,,,,
 UHPGC21   ,755.0,High sulfate-resistant cement (Type HS cement),,105.0,0.0,,0.0,226.0,105.0,0.0,0.0,0.0,0.0,,0.0,0.0,0.0,0.0,0.0,,906.0,quartz sand,0.6,Steel Fiber ,158.0,13.0,0.2,,,,,,,,,229.0,PCE-based SP,20.6,Standard Normal Curing ,23.0,100.0,,ASTM C1437-20,,275.0,50 x 50 x 50 ,ASTM C109,,,94,,,142.0,171.0,180.0,,,,,,,,,,,,,,,,,,,3.08,,,,,,,,,,,,,,,,,
 UHPGC22   ,796.0,High sulfate-resistant cement (Type HS cement),,111.0,0.0,,0.0,0.0,350.0,0.0,0.0,0.0,0.0,,0.0,0.0,0.0,0.0,0.0,,956.0,quartz sand,0.6,Steel Fiber ,158.0,13.0,0.2,,,,,,,,,162.0,PCE-based SP,43.4,Standard Normal Curing ,23.0,100.0,,ASTM C1437-20,,270.0,50 x 50 x 50 ,ASTM C109,,,88,,,130.0,154.0,175.0,,,,,,,,,,,,,,,,,,,3.42,,,,,,,,,,,,,,,,,
 UHPGC23   ,640.0,High sulfate-resistant cement (Type HS cement),,142.0,0.0,,0.0,0.0,480.0,0.0,0.0,0.0,0.0,,0.0,0.0,0.0,0.0,0.0,,960.0,quartz sand,0.6,,,,,,,,,,,,,174.0,PCE-based SP,32.7,Standard Normal Curing ,23.0,100.0,,ASTM C1437-20,,350.0,50 x 50 x 50 ,ASTM C109,,,90,,,136.0,151.0,169.0,,,,,,,,,,,,,,,,,,,,,,,,,,,,,,,,,,,,
 UHPGC24   ,604.0,High sulfate-resistant cement (Type HS cement),,134.0,0.0,,0.0,0.0,454.0,0.0,0.0,0.0,0.0,,0.0,0.0,0.0,0.0,0.0,,906.0,quartz sand,0.6,,,,,,,,,,,,,229.0,PCE-based SP,15.6,Standard Normal Curing ,23.0,100.0,,ASTM C1437-20,,280.0,50 x 50 x 50 ,ASTM C109,,,104,,,160.0,185.0,196.0,,,,,,,,,,,,,,,,,,,2.4,,,,,,,,,,,,,,,,,
 UHPGC25   ,456.0,High sulfate-resistant cement (Type HS cement),,152.0,0.0,,0.0,0.0,591.0,0.0,0.0,0.0,0.0,,0.0,0.0,0.0,0.0,0.0,,913.0,quartz sand,0.6,,,,,,,,,,,,,200.0,PCE-based SP,31.1,Standard Normal Curing ,23.0,100.0,,,,,50 x 50 x 50 ,ASTM C109,,,94,,,156.0,178.0,188.0,,,,,,,,,,,,,,,,,,,3.1,,,,,,,,,,,,,,,,,
 UHPGC26   ,466.0,High sulfate-resistant cement (Type HS cement),,155.0,0.0,,0.0,0.0,604.0,0.0,0.0,0.0,0.0,,0.0,0.0,0.0,0.0,0.0,,932.0,quartz sand,0.6,,,,,,,,,,,,,173.0,PCE-based SP,42.3,Standard Normal Curing ,23.0,100.0,,,,,50 x 50 x 50 ,ASTM C109,,,87,,,138.0,154.0,167.0,,,,,,,,,,,,,,,,,,,3.82,,,,,,,,,,,,,,,,,
 UHPGC27   ,536.0,High sulfate-resistant cement (Type HS cement),,153.0,0.0,,0.0,0.0,520.0,0.0,0.0,0.0,0.0,,0.0,0.0,0.0,0.0,0.0,,919.0,quartz sand,0.6,,,,,,,,,,,,,201.0,PCE-based SP,31.3,Standard Normal Curing ,23.0,100.0,,ASTM C1437-20,,300.0,50 x 50 x 50 ,ASTM C109,,,78,,,141.0,166.0,170.0,,,,,,,,,,,,,,,,,,,3.1,,,,,,,,,,,,,,,,,
 UHPGC28   ,810.0,High sulfate-resistant cement (Type HS cement),,225.0,0.0,,0.0,243.0,0.0,0.0,0.0,0.0,0.0,,0.0,0.0,0.0,0.0,0.0,,972.0,quartz sand,0.6,,,,,,,,,,,,,176.0,PCE-based SP,43.1,Standard Normal Curing ,23.0,100.0,,ASTM C1437-20,,290.0,50 x 50 x 50 ,ASTM C109,,,92,,,153.0,164.0,171.0,,,,,,,,,,,,,,,,,,,2.9,,,,,,,,,,,,,,,,,
 UHPGC29   ,636.0,High sulfate-resistant cement (Type HS cement),,221.0,0.0,,0.0,0.0,398.0,0.0,0.0,0.0,0.0,,0.0,0.0,0.0,0.0,0.0,,954.0,quartz sand,0.6,,,,,,,,,,,,,173.0,PCE-based SP,42.5,Standard Normal Curing ,23.0,100.0,,,,,50 x 50 x 50 ,ASTM C109,,,,,,148.0,169.0,173.0,,,,,,,,,,,,,,,,,,,4.3,,,,,,,,,,,,,,,,,
 UHPGC30   ,812.0,High sulfate-resistant cement (Type HS cement),,113.0,0.0,,0.0,0.0,357.0,0.0,0.0,0.0,0.0,,0.0,0.0,0.0,0.0,0.0,,975.0,quartz sand,0.6,,,,,,,,,,,,,176.0,PCE-based SP,37.6,Standard Normal Curing ,23.0,100.0,,,,,50 x 50 x 50 ,ASTM C109,,,105,,,162.0,171.0,182.0,,,,,,,,,,,,,,,,,,,2.85,,,,,,,,,,,,,,,,,
 UHPGC31   ,644.0,High sulfate-resistant cement (Type HS cement),,112.0,0.0,,0.0,242.0,273.0,0.0,0.0,0.0,0.0,,0.0,0.0,0.0,0.0,0.0,,967.0,quartz sand,0.6,,,,,,,,,,,,,175.0,PCE-based SP,32.9,Standard Normal Curing ,23.0,100.0,,,,,50 x 50 x 50 ,ASTM C109,,,94,,,171.0,183.0,184.0,,,,,,,,,,,,,,,,,,,4.49,,,,,,,,,,,,,,,,,
 UHPGC32   ,562.0,High sulfate-resistant cement (Type HS cement),,208.0,0.0,,0.0,0.0,412.0,0.0,0.0,0.0,0.0,,0.0,0.0,0.0,0.0,0.0,,899.0,quartz sand,0.6,,,,,,,,,,,,,227.0,PCE-based SP,20.4,Standard Normal Curing ,23.0,100.0,,,,,50 x 50 x 50 ,ASTM C109,,,,,,177.0,176.0,191.0,,,,,,,,,,,,,,,,,,,2.46,,,,,,,,,,,,,,,,,
 UHPGC33   ,562.0,High sulfate-resistant cement (Type HS cement),,208.0,0.0,,0.0,0.0,412.0,0.0,0.0,0.0,0.0,,0.0,0.0,0.0,0.0,0.0,,899.0,quartz sand,0.6,,,,,,,,,,,,,227.0,PCE-based SP,20.4,Standard Normal Curing ,23.0,100.0,,ASTM C1437-20,,277.0,50 x 50 x 50 ,ASTM C109,,,,,,152.0,161.0,181.0,,,,,,,,,,,,,,,,,,,2.5,,,,,,,,,,,,,,,,,
 UHPGC34   ,562.0,High sulfate-resistant cement (Type HS cement),,208.0,0.0,,0.0,0.0,412.0,0.0,0.0,0.0,0.0,,0.0,0.0,0.0,0.0,0.0,,899.0,quartz sand,0.6,,,,,,,,,,,,,227.0,PCE-based SP,20.4,Standard Normal Curing ,23.0,100.0,,,,,50 x 50 x 50 ,ASTM C109,,,88,,,136.0,163.0,173.0,,,,,,,,,,,,,,,,,,,,,,,,,,,,,,,,,,,,
 UHPGC35   ,562.0,High sulfate-resistant cement (Type HS cement),,208.0,0.0,,0.0,0.0,412.0,0.0,0.0,0.0,0.0,,0.0,0.0,0.0,0.0,0.0,,899.0,quartz sand,0.6,,,,,,,,,,,,,227.0,PCE-based SP,20.4,Standard Normal Curing ,23.0,100.0,,,,,50 x 50 x 50 ,ASTM C109,,,85,,,138.0,157.0,168.0,,,,,,,,,,,,,,,,,,,,,,,,,,,,,,,,,,,,
 UHPGC1    ,786.0,High sulfate-resistant cement (Type HS cement),,218.0,0.0,,0.0,236.0,472.0,0.0,0.0,0.0,0.0,,0.0,0.0,0.0,0.0,0.0,,472.0,quartz sand,0.6,Steel Fiber ,158.0,13.0,0.2,,,,,,,,,155.0,PCE-based SP,51.4,Hot  Curing ,90.0,100.0,,,,,50 x 50 x 50 ,ASTM C109,,,,,,208.0,,,,,,,,,,,,,,,,,,,,,,,,,,,,,,,,,,,,,,
 UHPGC2    ,801.0,High sulfate-resistant cement (Type HS cement),,111.0,0.0,,0.0,240.0,111.0,0.0,0.0,0.0,0.0,,0.0,0.0,0.0,0.0,0.0,,961.0,quartz sand,0.6,Steel Fiber ,158.0,13.0,0.2,,,,,,,,,163.0,PCE-based SP,43.6,Hot  Curing ,90.0,100.0,,,,,50 x 50 x 50 ,ASTM C109,,,,,,213.0,,,,,,,,,,,,,,,,,,,,,,,,,,,,,,,,,,,,,,
 UHPGC3    ,788.0,High sulfate-resistant cement (Type HS cement),,219.0,0.0,,0.0,0.0,236.0,0.0,0.0,0.0,0.0,,0.0,0.0,0.0,0.0,0.0,,946.0,quartz sand,0.6,Steel Fiber ,158.0,13.0,0.2,,,,,,,,,155.0,PCE-based SP,51.6,Hot  Curing ,90.0,100.0,,,,,50 x 50 x 50 ,ASTM C109,,,,,,225.0,,,,,,,,,,,,,,,,,,,,,,,,,,,,,,,,,,,,,,
 UHPGC4    ,788.0,High sulfate-resistant cement (Type HS cement),,109.0,0.0,,0.0,0.0,818.0,0.0,0.0,0.0,0.0,,0.0,0.0,0.0,0.0,0.0,,473.0,quartz sand,0.6,Steel Fiber ,158.0,13.0,0.2,,,,,,,,,155.0,PCE-based SP,56.2,Hot  Curing ,90.0,100.0,,,,,50 x 50 x 50 ,ASTM C109,,,,,,197.0,,,,,,,,,,,,,,,,,,,,,,,,,,,,,,,,,,,,,,
 UHPGC5    ,464.0,High sulfate-resistant cement (Type HS cement),,215.0,0.0,,0.0,232.0,309.0,0.0,0.0,0.0,0.0,,0.0,0.0,0.0,0.0,0.0,,928.0,quartz sand,0.6,Steel Fiber ,158.0,13.0,0.2,,,,,,,,,158.0,PCE-based SP,42.2,Hot  Curing ,90.0,100.0,,,,,50 x 50 x 50 ,ASTM C109,,,,,,187.0,,,,,,,,,,,,,,,,,,,,,,,,,,,,,,,,,,,,,,
 UHPGC6    ,464.0,High sulfate-resistant cement (Type HS cement),,107.0,0.0,,0.0,232.0,881.0,0.0,0.0,0.0,0.0,,0.0,0.0,0.0,0.0,0.0,,464.0,quartz sand,0.6,Steel Fiber ,158.0,13.0,0.2,,,,,,,,,158.0,PCE-based SP,42.2,Hot  Curing ,90.0,100.0,,,,,50 x 50 x 50 ,ASTM C109,,,,,,188.0,,,,,,,,,,,,,,,,,,,,,,,,,,,,,,,,,,,,,,
 UHPGC7    ,458.0,High sulfate-resistant cement (Type HS cement),,212.0,0.0,,0.0,0.0,993.0,0.0,0.0,0.0,0.0,,0.0,0.0,0.0,0.0,0.0,,458.0,quartz sand,0.6,Steel Fiber ,158.0,13.0,0.2,,,,,,,,,156.0,PCE-based SP,41.6,Hot  Curing ,90.0,100.0,,,,,50 x 50 x 50 ,ASTM C109,,,,,,195.0,,,,,,,,,,,,,,,,,,,,,,,,,,,,,,,,,,,,,,
 UHPGC8    ,465.0,High sulfate-resistant cement (Type HS cement),,108.0,0.0,,0.0,0.0,651.0,0.0,0.0,0.0,0.0,,0.0,0.0,0.0,0.0,0.0,,931.0,quartz sand,0.6,Steel Fiber ,158.0,13.0,0.2,,,,,,,,,158.0,PCE-based SP,42.3,Hot  Curing ,90.0,100.0,,,,,50 x 50 x 50 ,ASTM C109,,,,,,179.0,,,,,,,,,,,,,,,,,,,,,,,,,,,,,,,,,,,,,,
 UHPGC9    ,748.0,High sulfate-resistant cement (Type HS cement),,208.0,0.0,,0.0,224.0,0.0,0.0,0.0,0.0,0.0,,0.0,0.0,0.0,0.0,0.0,,897.0,quartz sand,0.6,Steel Fiber ,158.0,13.0,0.2,,,,,,,,,224.0,PCE-based SP,25.5,Hot  Curing ,90.0,100.0,,,,,50 x 50 x 50 ,ASTM C109,,,,,,174.0,,,,,,,,,,,,,,,,,,,,,,,,,,,,,,,,,,,,,,
 UHPGC10   ,752.0,High sulfate-resistant cement (Type HS cement),,104.0,0.0,,0.0,226.0,555.0,0.0,0.0,0.0,0.0,,0.0,0.0,0.0,0.0,0.0,,451.0,quartz sand,0.6,Steel Fiber ,158.0,13.0,0.2,,,,,,,,,235.0,PCE-based SP,16.4,Hot  Curing ,90.0,100.0,,,,,50 x 50 x 50 ,ASTM C109,,,,,,168.0,,,,,,,,,,,,,,,,,,,,,,,,,,,,,,,,,,,,,,
 UHPGC11   ,740.0,High sulfate-resistant cement (Type HS cement),,206.0,0.0,,0.0,0.0,666.0,0.0,0.0,0.0,0.0,,0.0,0.0,0.0,0.0,0.0,,444.0,quartz sand,0.6,Steel Fiber ,158.0,13.0,0.2,,,,,,,,,224.0,PCE-based SP,20.2,Hot  Curing ,90.0,100.0,,,,,50 x 50 x 50 ,ASTM C109,,,,,,192.0,,,,,,,,,,,,,,,,,,,,,,,,,,,,,,,,,,,,,,
 UHPGC12   ,754.0,High sulfate-resistant cement (Type HS cement),,105.0,0.0,,0.0,0.0,331.0,0.0,0.0,0.0,0.0,,0.0,0.0,0.0,0.0,0.0,,905.0,quartz sand,0.6,Steel Fiber ,158.0,13.0,0.2,,,,,,,,,236.0,PCE-based SP,8.2,Hot  Curing ,90.0,100.0,,,,,50 x 50 x 50 ,ASTM C109,,,,,,187.0,,,,,,,,,,,,,,,,,,,,,,,,,,,,,,,,,,,,,,
 UHPGC13   ,436.0,High sulfate-resistant cement (Type HS cement),,202.0,0.0,,0.0,218.0,727.0,0.0,0.0,0.0,0.0,,0.0,0.0,0.0,0.0,0.0,,436.0,quartz sand,0.6,Steel Fiber ,158.0,13.0,0.2,,,,,,,,,223.0,PCE-based SP,15.8,Hot  Curing ,90.0,100.0,,,,,50 x 50 x 50 ,ASTM C109,,,,,,165.0,,,,,,,,,,,,,,,,,,,,,,,,,,,,,,,,,,,,,,
 UHPGC14   ,442.0,High sulfate-resistant cement (Type HS cement),,102.0,0.0,,0.0,221.0,396.0,0.0,0.0,0.0,0.0,,0.0,0.0,0.0,0.0,0.0,,883.0,quartz sand,0.6,Steel Fiber ,158.0,13.0,0.2,,,,,,,,,223.0,PCE-based SP,20.1,Hot  Curing ,90.0,100.0,,,,,50 x 50 x 50 ,ASTM C109,,,,,,163.0,,,,,,,,,,,,,,,,,,,,,,,,,,,,,,,,,,,,,,
 UHPGC15   ,437.0,High sulfate-resistant cement (Type HS cement),,202.0,0.0,,0.0,0.0,509.0,0.0,0.0,0.0,0.0,,0.0,0.0,0.0,0.0,0.0,,874.0,quartz sand,0.6,Steel Fiber ,158.0,13.0,0.2,,,,,,,,,223.0,PCE-based SP,15.9,Hot  Curing ,90.0,100.0,,,,,50 x 50 x 50 ,ASTM C109,,,,,,185.0,,,,,,,,,,,,,,,,,,,,,,,,,,,,,,,,,,,,,,
 UHPGC16   ,439.0,High sulfate-resistant cement (Type HS cement),,102.0,0.0,,0.0,110.0,944.0,0.0,0.0,0.0,0.0,,0.0,0.0,0.0,0.0,0.0,,439.0,quartz sand,0.6,Steel Fiber ,158.0,13.0,0.2,,,,,,,,,229.0,PCE-based SP,8.0,Hot  Curing ,90.0,100.0,,,,,50 x 50 x 50 ,ASTM C109,,,,,,158.0,,,,,,,,,,,,,,,,,,,,,,,,,,,,,,,,,,,,,,
 UHPGC17A  ,608.0,High sulfate-resistant cement (Type HS cement),,158.0,0.0,,0.0,114.0,547.0,0.0,0.0,0.0,0.0,,0.0,0.0,0.0,0.0,0.0,,684.0,quartz sand,0.6,Steel Fiber ,158.0,13.0,0.2,,,,,,,,,194.0,PCE-based SP,31.6,Hot  Curing ,90.0,100.0,,,,,50 x 50 x 50 ,ASTM C109,,,,,,200.0,,,,,,,,,,,,,,,,,,,,,,,,,,,,,,,,,,,,,,
 UHPGC17B  ,608.0,High sulfate-resistant cement (Type HS cement),,158.0,0.0,,0.0,114.0,547.0,0.0,0.0,0.0,0.0,,0.0,0.0,0.0,0.0,0.0,,684.0,quartz sand,0.6,Steel Fiber ,158.0,13.0,0.2,,,,,,,,,194.0,PCE-based SP,31.6,Hot  Curing ,90.0,100.0,,,,,50 x 50 x 50 ,ASTM C109,,,,,,198.0,,,,,,,,,,,,,,,,,,,,,,,,,,,,,,,,,,,,,,
 UHPGC17C,608.0,High sulfate-resistant cement (Type HS cement),,158.0,0.0,,0.0,114.0,547.0,0.0,0.0,0.0,0.0,,0.0,0.0,0.0,0.0,0.0,,684.0,quartz sand,0.6,Steel Fiber ,158.0,13.0,0.2,,,,,,,,,194.0,PCE-based SP,31.6,Hot  Curing ,90.0,100.0,,,,,50 x 50 x 50 ,ASTM C109,,,,,,201.0,,,,,,,,,,,,,,,,,,,,,,,,,,,,,,,,,,,,,,
 UHPGC18   ,524.0,High sulfate-resistant cement (Type HS cement),,208.0,0.0,,0.0,224.0,224.0,0.0,0.0,0.0,0.0,,0.0,0.0,0.0,0.0,0.0,,898.0,quartz sand,0.6,Steel Fiber ,158.0,13.0,0.2,,,,,,,,,191.0,PCE-based SP,40.8,Hot  Curing ,90.0,100.0,,,,,50 x 50 x 50 ,ASTM C109,,,,,,198.0,,,,,,,,,,,,,,,,,,,,,,,,,,,,,,,,,,,,,,
 UHPGC19   ,521.0,High sulfate-resistant cement (Type HS cement),,208.0,0.0,,0.0,0.0,446.0,0.0,0.0,0.0,0.0,,0.0,0.0,0.0,0.0,0.0,,894.0,quartz sand,0.6,Steel Fiber ,158.0,13.0,0.2,,,,,,,,,190.0,PCE-based SP,40.5,Hot  Curing ,90.0,100.0,,,,,50 x 50 x 50 ,ASTM C109,,,,,,201.0,,,,,,,,,,,,,,,,,,,,,,,,,,,,,,,,,,,,,,
 UHPGC20   ,524.0,High sulfate-resistant cement (Type HS cement),,208.0,0.0,,0.0,224.0,224.0,0.0,0.0,0.0,0.0,,0.0,0.0,0.0,0.0,0.0,,898.0,quartz sand,0.6,Steel Fiber ,158.0,13.0,0.2,,,,,,,,,191.0,PCE-based SP,40.8,Hot  Curing ,90.0,100.0,,,,,50 x 50 x 50 ,ASTM C109,,,,,,183.0,,,,,,,,,,,,,,,,,,,,,,,,,,,,,,,,,,,,,,
 UHPGC21   ,755.0,High sulfate-resistant cement (Type HS cement),,105.0,0.0,,0.0,226.0,105.0,0.0,0.0,0.0,0.0,,0.0,0.0,0.0,0.0,0.0,,906.0,quartz sand,0.6,Steel Fiber ,158.0,13.0,0.2,,,,,,,,,229.0,PCE-based SP,20.6,Hot  Curing ,90.0,100.0,,,,,50 x 50 x 50 ,ASTM C109,,,,,,193.0,,,,,,,,,,,,,,,,,,,,,,,,,,,,,,,,,,,,,,
 UHPGC22   ,796.0,High sulfate-resistant cement (Type HS cement),,111.0,0.0,,0.0,0.0,350.0,0.0,0.0,0.0,0.0,,0.0,0.0,0.0,0.0,0.0,,956.0,quartz sand,0.6,Steel Fiber ,158.0,13.0,0.2,,,,,,,,,162.0,PCE-based SP,43.4,Hot  Curing ,90.0,100.0,,,,,50 x 50 x 50 ,ASTM C109,,,,,,187.0,,,,,,,,,,,,,,,,,,,,,,,,,,,,,,,,,,,,,,
 UHPGC23   ,640.0,High sulfate-resistant cement (Type HS cement),,142.0,0.0,,0.0,0.0,480.0,0.0,0.0,0.0,0.0,,0.0,0.0,0.0,0.0,0.0,,960.0,quartz sand,0.6,,,,,,,,,,,,,174.0,PCE-based SP,32.7,Hot  Curing ,90.0,100.0,,,,,50 x 50 x 50 ,ASTM C109,,,,,,181.0,,,,,,,,,,,,,,,,,,,,,,,,,,,,,,,,,,,,,,
 UHPGC24   ,604.0,High sulfate-resistant cement (Type HS cement),,134.0,0.0,,0.0,0.0,454.0,0.0,0.0,0.0,0.0,,0.0,0.0,0.0,0.0,0.0,,906.0,quartz sand,0.6,,,,,,,,,,,,,229.0,PCE-based SP,15.6,Hot  Curing ,90.0,100.0,,,,,50 x 50 x 50 ,ASTM C109,,,,,,211.0,,,,,,,,,,,,,,,,,,,,,,,,,,,,,,,,,,,,,,
 UHPGC25   ,456.0,High sulfate-resistant cement (Type HS cement),,152.0,0.0,,0.0,0.0,591.0,0.0,0.0,0.0,0.0,,0.0,0.0,0.0,0.0,0.0,,913.0,quartz sand,0.6,,,,,,,,,,,,,200.0,PCE-based SP,31.1,Hot  Curing ,90.0,100.0,,,,,50 x 50 x 50 ,ASTM C109,,,,,,208.0,,,,,,,,,,,,,,,,,,,,,,,,,,,,,,,,,,,,,,
 UHPGC26   ,466.0,High sulfate-resistant cement (Type HS cement),,155.0,0.0,,0.0,0.0,604.0,0.0,0.0,0.0,0.0,,0.0,0.0,0.0,0.0,0.0,,932.0,quartz sand,0.6,,,,,,,,,,,,,173.0,PCE-based SP,42.3,Hot  Curing ,90.0,100.0,,,,,50 x 50 x 50 ,ASTM C109,,,,,,182.0,,,,,,,,,,,,,,,,,,,,,,,,,,,,,,,,,,,,,,
 UHPGC27   ,536.0,High sulfate-resistant cement (Type HS cement),,153.0,0.0,,0.0,0.0,520.0,0.0,0.0,0.0,0.0,,0.0,0.0,0.0,0.0,0.0,,919.0,quartz sand,0.6,,,,,,,,,,,,,201.0,PCE-based SP,31.3,Hot  Curing ,90.0,100.0,,,,,50 x 50 x 50 ,ASTM C109,,,,,,190.0,,,,,,,,,,,,,,,,,,,,,,,,,,,,,,,,,,,,,,
 UHPGC28   ,810.0,High sulfate-resistant cement (Type HS cement),,225.0,0.0,,0.0,243.0,0.0,0.0,0.0,0.0,0.0,,0.0,0.0,0.0,0.0,0.0,,972.0,quartz sand,0.6,,,,,,,,,,,,,176.0,PCE-based SP,43.1,Hot  Curing ,90.0,100.0,,,,,50 x 50 x 50 ,ASTM C109,,,,,,192.0,,,,,,,,,,,,,,,,,,,,,,,,,,,,,,,,,,,,,,
 UHPGC29   ,636.0,High sulfate-resistant cement (Type HS cement),,221.0,0.0,,0.0,0.0,398.0,0.0,0.0,0.0,0.0,,0.0,0.0,0.0,0.0,0.0,,954.0,quartz sand,0.6,,,,,,,,,,,,,173.0,PCE-based SP,42.5,Hot  Curing ,90.0,100.0,,,,,50 x 50 x 50 ,ASTM C109,,,,,,194.0,,,,,,,,,,,,,,,,,,,,,,,,,,,,,,,,,,,,,,
 UHPGC30   ,812.0,High sulfate-resistant cement (Type HS cement),,113.0,0.0,,0.0,0.0,357.0,0.0,0.0,0.0,0.0,,0.0,0.0,0.0,0.0,0.0,,975.0,quartz sand,0.6,,,,,,,,,,,,,176.0,PCE-based SP,37.6,Hot  Curing ,90.0,100.0,,,,,50 x 50 x 50 ,ASTM C109,,,,,,199.0,,,,,,,,,,,,,,,,,,,,,,,,,,,,,,,,,,,,,,
 UHPGC31   ,644.0,High sulfate-resistant cement (Type HS cement),,112.0,0.0,,0.0,242.0,273.0,0.0,0.0,0.0,0.0,,0.0,0.0,0.0,0.0,0.0,,967.0,quartz sand,0.6,,,,,,,,,,,,,175.0,PCE-based SP,32.9,Hot  Curing ,90.0,100.0,,,,,50 x 50 x 50 ,ASTM C109,,,,,,222.0,,,,,,,,,,,,,,,,,,,,,,,,,,,,,,,,,,,,,,
 UHPGC32   ,562.0,High sulfate-resistant cement (Type HS cement),,208.0,0.0,,0.0,0.0,412.0,0.0,0.0,0.0,0.0,,0.0,0.0,0.0,0.0,0.0,,899.0,quartz sand,0.6,,,,,,,,,,,,,227.0,PCE-based SP,20.4,Hot  Curing ,90.0,100.0,,,,,50 x 50 x 50 ,ASTM C109,,,,,,200.0,,,,,,,,,,,,,,,,,,,,,,,,,,,,,,,,,,,,,,
 UHPGC33   ,562.0,High sulfate-resistant cement (Type HS cement),,208.0,0.0,,0.0,0.0,412.0,0.0,0.0,0.0,0.0,,0.0,0.0,0.0,0.0,0.0,,899.0,quartz sand,0.6,,,,,,,,,,,,,227.0,PCE-based SP,20.4,Hot  Curing ,90.0,100.0,,,,,50 x 50 x 50 ,ASTM C109,,,,,,193.0,,,,,,,,,,,,,,,,,,,,,,,,,,,,,,,,,,,,,,
 UHPGC34   ,562.0,High sulfate-resistant cement (Type HS cement),,208.0,0.0,,0.0,0.0,412.0,0.0,0.0,0.0,0.0,,0.0,0.0,0.0,0.0,0.0,,899.0,quartz sand,0.6,,,,,,,,,,,,,227.0,PCE-based SP,20.4,Hot  Curing ,90.0,100.0,,,,,50 x 50 x 50 ,ASTM C109,,,,,,190.0,,,,,,,,,,,,,,,,,,,,,,,,,,,,,,,,,,,,,,
 UHPGC35   ,562.0,High sulfate-resistant cement (Type HS cement),,208.0,0.0,,0.0,0.0,412.0,0.0,0.0,0.0,0.0,,0.0,0.0,0.0,0.0,0.0,,899.0,quartz sand,0.6,,,,,,,,,,,,,227.0,PCE-based SP,20.4,Hot  Curing ,90.0,100.0,,,,,50 x 50 x 50 ,ASTM C109,,,,,,193.0,,,,,,,,,,,,,,,,,,,,,,,,,,,,,,,,,,,,,,
 Conventional UHPGC* ,748.0,High sulfate-resistant cement (Type HS cement),,208.0,0.0,,0.0,224.0,0.0,0.0,0.0,0.0,0.0,,0.0,0.0,0.0,0.0,0.0,,897.0,quartz sand,0.6,,,,,,,,,,,,,224.0,PCE-based SP,25.5,Standard Normal Curing ,23.0,100.0,,,,,50 x 50 x 50 ,ASTM C109,,,101,,,147.0,,161.0,,,,,,,,,,,,,,,,,,,,,,,,,,,,,,,,,,,,
 UHPGC0 ,748.0,High sulfate-resistant cement (Type HS cement),,208.0,0.0,,0.0,224.0,448.5,0.0,0.0,0.0,0.0,,0.0,0.0,0.0,0.0,0.0,,448.5,quartz sand,0.6,,,,,,,,,,,,,224.0,PCE-based SP,25.5,Standard Normal Curing ,23.0,100.0,,,,,50 x 50 x 50 ,ASTM C109,,,92,,,146.0,,156.0,,,,,,,,,,,,,,,,,,,,,,,,,,,,,,,,,,,,
 UHPGC1 ,501.16,High sulfate-resistant cement (Type HS cement),,104.0,0.0,,0.0,0.0,1023.34,0.0,0.0,0.0,0.0,,0.0,0.0,0.0,0.0,0.0,,448.5,quartz sand,0.6,,,,,,,,,,,,,202.7,PCE-based SP,30.7,Standard Normal Curing ,23.0,100.0,,,,,50 x 50 x 50 ,ASTM C109,,,60,,,123.0,,152.0,,,,,,,,,,,,,,,,,,,,,,,,,,,,,,,,,,,,
 UHPGC2 ,568.48,High sulfate-resistant cement (Type HS cement),,104.0,0.0,,0.0,0.0,507.52,0.0,0.0,0.0,0.0,,0.0,0.0,0.0,0.0,0.0,,897.0,quartz sand,0.6,,,,,,,,,,,,,239.0,PCE-based SP,12.5,Standard Normal Curing ,23.0,100.0,,,,,50 x 50 x 50 ,ASTM C109,,,69,,,127.0,,158.0,,,,,,,,,,,,,,,,,,,,,,,,,,,,,,,,,,,,
 UHPGC3 ,448.8,High sulfate-resistant cement (Type HS cement),,104.0,0.0,,0.0,0.0,752.8000000000001,0.0,0.0,0.0,0.0,,0.0,0.0,0.0,0.0,0.0,,771.4,quartz sand,0.6,,,,,,,,,,,,,224.7,PCE-based SP,19.9,Standard Normal Curing ,23.0,100.0,,,,,50 x 50 x 50 ,ASTM C109,,,56,,,119.0,,148.0,,,,,,,,,,,,,,,,,,,,,,,,,,,,,,,,,,,,
 UHPGC4 ,448.8,High sulfate-resistant cement (Type HS cement),,104.0,0.0,,0.0,0.0,1003.9000000000001,0.0,0.0,0.0,0.0,,0.0,0.0,0.0,0.0,0.0,,520.3,quartz sand,0.6,,,,,,,,,,,,,239.0,PCE-based SP,8.8,Standard Normal Curing ,23.0,100.0,,,,,50 x 50 x 50 ,ASTM C109,,,61,,,111.0,,140.0,,,,,,,,,,,,,,,,,,,,,,,,,,,,,,,,,,,,
G0,701.5, ordinary Portland cement (grade 42.5),42.5,210.5,0.0,,0.0,259.6,0.0,0.0,0.0,0.0,0.0,,0.0,0.0,0.0,0.0,0.0,,820.8,Quartz Sand ,0.15,Steel Fiber ,156.0,13.0,0.2,2850.0,,,,,,,,164.2,"ploycarboxylate-based superplasticizer with water
reducing",17.5,Standard Curing ,22.0,95.0,,GB/T2419-2005,,192.0,40 x 40 x 160 ,China GB/T 17671–1999,,,,,,113.0,,,,,,,,,,,,40 x 40 x 160 ,China GB/T 17671–1999,,,22.0,,,,,,,,,,,,,,,ASTM C1202,1900.0,,, China,"Performance of ultra-high performance concrete (UHPC) with cement
partially replaced by ground granite powder (GGP) under different
curing conditions

https://doi.org/10.1016/j.conbuildmat.2019.04.058",2019.0,Ref-122-Research
G5,666.4, ordinary Portland cement (grade 42.5),42.5,210.5,0.0,,0.0,259.6,0.0,0.0,0.0,0.0,0.0,,0.0,0.0,0.0,0.0,35.1,Ground Granite Powder ,820.8,Quartz Sand ,0.15,Steel Fiber ,156.0,13.0,0.2,2850.0,,,,,,,,164.2,"ploycarboxylate-based superplasticizer with water
reducing",17.5,Standard Curing ,22.0,95.0,,GB/T2419-2005,,194.0,40 x 40 x 160 ,China GB/T 17671–1999,,,,,,118.0,,,,,,,,,,,,40 x 40 x 160 ,China GB/T 17671–1999,,,26.5,,,,,,,,,,,,,,,ASTM C1202,1823.0,,,,,,
G10,631.4, ordinary Portland cement (grade 42.5),42.5,210.5,0.0,,0.0,259.6,0.0,0.0,0.0,0.0,0.0,,0.0,0.0,0.0,0.0,70.1,Ground Granite Powder ,820.8,Quartz Sand ,0.15,Steel Fiber ,156.0,13.0,0.2,2850.0,,,,,,,,164.2,"ploycarboxylate-based superplasticizer with water
reducing",17.5,Standard Curing ,22.0,95.0,,GB/T2419-2005,,196.0,40 x 40 x 160 ,China GB/T 17671–1999,,,,,,109.0,,,,,,,,,,,,40 x 40 x 160 ,China GB/T 17671–1999,,,23.0,,,,,,,,,,,,,,,ASTM C1202,1840.0,,,,,,
G15,596.3, ordinary Portland cement (grade 42.5),42.5,210.5,0.0,,0.0,259.6,0.0,0.0,0.0,0.0,0.0,,0.0,0.0,0.0,0.0,105.2,Ground Granite Powder ,820.8,Quartz Sand ,0.15,Steel Fiber ,156.0,13.0,0.2,2850.0,,,,,,,,164.2,"ploycarboxylate-based superplasticizer with water
reducing",17.5,Standard Curing ,22.0,95.0,,GB/T2419-2005,,200.0,40 x 40 x 160 ,China GB/T 17671–1999,,,,,,106.0,,,,,,,,,,,,40 x 40 x 160 ,China GB/T 17671–1999,,,21.8,,,,,,,,,,,,,,,ASTM C1202,1900.0,,,,,,
G20,561.2, ordinary Portland cement (grade 42.5),42.5,210.5,0.0,,0.0,259.6,0.0,0.0,0.0,0.0,0.0,,0.0,0.0,0.0,0.0,140.3,Ground Granite Powder ,820.8,Quartz Sand ,0.15,Steel Fiber ,156.0,13.0,0.2,2850.0,,,,,,,,164.2,"ploycarboxylate-based superplasticizer with water
reducing",17.5,Standard Curing ,22.0,95.0,,GB/T2419-2005,,202.0,40 x 40 x 160 ,China GB/T 17671–1999,,,,,,102.0,,,,,,,,,,,,40 x 40 x 160 ,China GB/T 17671–1999,,,21.0,,,,,,,,,,,,,,,,,,,,,,
G25,526.1, ordinary Portland cement (grade 42.5),42.5,210.5,0.0,,0.0,259.6,0.0,0.0,0.0,0.0,0.0,,0.0,0.0,0.0,0.0,175.4,Ground Granite Powder ,820.8,Quartz Sand ,0.15,Steel Fiber ,156.0,13.0,0.2,2850.0,,,,,,,,164.2,"ploycarboxylate-based superplasticizer with water
reducing",17.5,Standard Curing ,22.0,95.0,,GB/T2419-2005,,206.0,40 x 40 x 160 ,China GB/T 17671–1999,,,,,,93.0,,,,,,,,,,,,40 x 40 x 160 ,China GB/T 17671–1999,,,18.5,,,,,,,,,,,,,,,ASTM C1202,1970.0,,,,,,
G0,701.5, ordinary Portland cement (grade 42.5),42.5,210.5,0.0,,0.0,259.6,0.0,0.0,0.0,0.0,0.0,,0.0,0.0,0.0,0.0,0.0,,820.8,Quartz Sand ,0.15,Steel Fiber ,156.0,13.0,0.2,2850.0,,,,,,,,164.2,"ploycarboxylate-based superplasticizer with water
reducing",17.5,Warm Water Curing ,90.0,,,,,,40 x 40 x 160 ,China GB/T 17671–1999,,,,,,139.0,,,,,,,,,,,,40 x 40 x 160 ,China GB/T 17671–1999,,,31.5,,,,,,,,,,,,,,,ASTM C1202,1830.0,,,,,,
G5,666.4, ordinary Portland cement (grade 42.5),42.5,210.5,0.0,,0.0,259.6,0.0,0.0,0.0,0.0,0.0,,0.0,0.0,0.0,0.0,35.1,Ground Granite Powder ,820.8,Quartz Sand ,0.15,Steel Fiber ,156.0,13.0,0.2,2850.0,,,,,,,,164.2,"ploycarboxylate-based superplasticizer with water
reducing",17.5,Warm Water Curing ,90.0,,,,,,40 x 40 x 160 ,China GB/T 17671–1999,,,,,,144.0,,,,,,,,,,,,40 x 40 x 160 ,China GB/T 17671–1999,,,33.5,,,,,,,,,,,,,,,ASTM C1202,1785.0,,,,,,
G10,631.4, ordinary Portland cement (grade 42.5),42.5,210.5,0.0,,0.0,259.6,0.0,0.0,0.0,0.0,0.0,,0.0,0.0,0.0,0.0,70.1,Ground Granite Powder ,820.8,Quartz Sand ,0.15,Steel Fiber ,156.0,13.0,0.2,2850.0,,,,,,,,164.2,"ploycarboxylate-based superplasticizer with water
reducing",17.5,Warm Water Curing ,90.0,,,,,,40 x 40 x 160 ,China GB/T 17671–1999,,,,,,159.0,,,,,,,,,,,,40 x 40 x 160 ,China GB/T 17671–1999,,,36.8,,,,,,,,,,,,,,,ASTM C1202,1660.0,,,,,,
G15,596.3, ordinary Portland cement (grade 42.5),42.5,210.5,0.0,,0.0,259.6,0.0,0.0,0.0,0.0,0.0,,0.0,0.0,0.0,0.0,105.2,Ground Granite Powder ,820.8,Quartz Sand ,0.15,Steel Fiber ,156.0,13.0,0.2,2850.0,,,,,,,,164.2,"ploycarboxylate-based superplasticizer with water
reducing",17.5,Warm Water Curing ,90.0,,,,,,40 x 40 x 160 ,China GB/T 17671–1999,,,,,,147.0,,,,,,,,,,,,40 x 40 x 160 ,China GB/T 17671–1999,,,33.8,,,,,,,,,,,,,,,ASTM C1202,1810.0,,,,,,
G20,561.2, ordinary Portland cement (grade 42.5),42.5,210.5,0.0,,0.0,259.6,0.0,0.0,0.0,0.0,0.0,,0.0,0.0,0.0,0.0,140.3,Ground Granite Powder ,820.8,Quartz Sand ,0.15,Steel Fiber ,156.0,13.0,0.2,2850.0,,,,,,,,164.2,"ploycarboxylate-based superplasticizer with water
reducing",17.5,Warm Water Curing ,90.0,,,,,,40 x 40 x 160 ,China GB/T 17671–1999,,,,,,140.0,,,,,,,,,,,,40 x 40 x 160 ,China GB/T 17671–1999,,,29.0,,,,,,,,,,,,,,,,,,,,,,
G25,526.1, ordinary Portland cement (grade 42.5),42.5,210.5,0.0,,0.0,259.6,0.0,0.0,0.0,0.0,0.0,,0.0,0.0,0.0,0.0,175.4,Ground Granite Powder ,820.8,Quartz Sand ,0.15,Steel Fiber ,156.0,13.0,0.2,2850.0,,,,,,,,164.2,"ploycarboxylate-based superplasticizer with water
reducing",17.5,Warm Water Curing ,90.0,,,,,,40 x 40 x 160 ,China GB/T 17671–1999,,,,,,130.0,,,,,,,,,,,,40 x 40 x 160 ,China GB/T 17671–1999,,,27.8,,,,,,,,,,,,,,,ASTM C1202,1830.0,,,,,,
G0,701.5, ordinary Portland cement (grade 42.5),42.5,210.5,0.0,,0.0,259.6,0.0,0.0,0.0,0.0,0.0,,0.0,0.0,0.0,0.0,0.0,,820.8,Quartz Sand ,0.15,Steel Fiber ,156.0,13.0,0.2,2850.0,,,,,,,,164.2,"ploycarboxylate-based superplasticizer with water
reducing",17.5,Autoclave Curing ,200.0,,1.2 MPa in 7 hrs,,,,40 x 40 x 160 ,China GB/T 17671–1999,,,,,,162.0,,,,,,,,,,,,40 x 40 x 160 ,China GB/T 17671–1999,,,33.5,,,,,,,,,,,,,,,ASTM C1202,1740.0,,,,,,
G5,666.4, ordinary Portland cement (grade 42.5),42.5,210.5,0.0,,0.0,259.6,0.0,0.0,0.0,0.0,0.0,,0.0,0.0,0.0,0.0,35.1,Ground Granite Powder ,820.8,Quartz Sand ,0.15,Steel Fiber ,156.0,13.0,0.2,2850.0,,,,,,,,164.2,"ploycarboxylate-based superplasticizer with water
reducing",17.5,Autoclave Curing ,200.0,,1.2 MPa in 7 hrs,,,,40 x 40 x 160 ,China GB/T 17671–1999,,,,,,170.0,,,,,,,,,,,,40 x 40 x 160 ,China GB/T 17671–1999,,,38.5,,,,,,,,,,,,,,,ASTM C1202,1550.0,,,,,,
G10,631.4, ordinary Portland cement (grade 42.5),42.5,210.5,0.0,,0.0,259.6,0.0,0.0,0.0,0.0,0.0,,0.0,0.0,0.0,0.0,70.1,Ground Granite Powder ,820.8,Quartz Sand ,0.15,Steel Fiber ,156.0,13.0,0.2,2850.0,,,,,,,,164.2,"ploycarboxylate-based superplasticizer with water
reducing",17.5,Autoclave Curing ,200.0,,1.2 MPa in 7 hrs,,,,40 x 40 x 160 ,China GB/T 17671–1999,,,,,,176.0,,,,,,,,,,,,40 x 40 x 160 ,China GB/T 17671–1999,,,40.0,,,,,,,,,,,,,,,ASTM C1202,1450.0,,,,,,
G15,596.3, ordinary Portland cement (grade 42.5),42.5,210.5,0.0,,0.0,259.6,0.0,0.0,0.0,0.0,0.0,,0.0,0.0,0.0,0.0,105.2,Ground Granite Powder ,820.8,Quartz Sand ,0.15,Steel Fiber ,156.0,13.0,0.2,2850.0,,,,,,,,164.2,"ploycarboxylate-based superplasticizer with water
reducing",17.5,Autoclave Curing ,200.0,,1.2 MPa in 7 hrs,,,,40 x 40 x 160 ,China GB/T 17671–1999,,,,,,187.0,,,,,,,,,,,,40 x 40 x 160 ,China GB/T 17671–1999,,,43.5,,,,,,,,,,,,,,,ASTM C1202,1430.0,,,,,,
G20,561.2, ordinary Portland cement (grade 42.5),42.5,210.5,0.0,,0.0,259.6,0.0,0.0,0.0,0.0,0.0,,0.0,0.0,0.0,0.0,140.3,Ground Granite Powder ,820.8,Quartz Sand ,0.15,Steel Fiber ,156.0,13.0,0.2,2850.0,,,,,,,,164.2,"ploycarboxylate-based superplasticizer with water
reducing",17.5,Autoclave Curing ,200.0,,1.2 MPa in 7 hrs,,,,40 x 40 x 160 ,China GB/T 17671–1999,,,,,,179.0,,,,,,,,,,,,40 x 40 x 160 ,China GB/T 17671–1999,,,39.8,,,,,,,,,,,,,,,,,,,,,,
G25,526.1, ordinary Portland cement (grade 42.5),42.5,210.5,0.0,,0.0,259.6,0.0,0.0,0.0,0.0,0.0,,0.0,0.0,0.0,0.0,175.4,Ground Granite Powder ,820.8,Quartz Sand ,0.15,Steel Fiber ,156.0,13.0,0.2,2850.0,,,,,,,,164.2,"ploycarboxylate-based superplasticizer with water
reducing",17.5,Autoclave Curing ,200.0,,1.2 MPa in 7 hrs,,,,40 x 40 x 160 ,China GB/T 17671–1999,,,,,,176.0,,,,,,,,,,,,40 x 40 x 160 ,China GB/T 17671–1999,,,38.0,,,,,,,,,,,,,,,ASTM C1202,1530.0,,,,,,
 Ref.   ,1150.0,ordinary Portland cement (PO. 52.5),52.5,0.0,0.0,,0.0,0.0,0.0,0.0,0.0,0.0,0.0,,0.0,0.0,0.0,0.0,0.0,,1150.0,quartz sand,2.36,Steel Fiber ,152.0,13.0,0.2,3015.0,,,,,,,,207.0, polycarboxylate superplasticizer (Sp),17.25,Standard Curing ,20.0,90.0,, GB2419-2005,,185.0,40 x 40 x 160 ,GB/T 17671-1999,71,97,123,,,136.0,149.0,155.0,,,,,,,,,,,,,,,,,,,,,7.83,,,,,,,,,,,,China ,"The effects of calcium content of fly ash on hydration and microstructure of  ultra-high performance concrete (UHPC)

https://doi.org/10.1016/j.jclepro.2023.137735",2023.0,Ref-123-Research
 HFA20  ,920.0,ordinary Portland cement (PO. 52.5),52.5,0.0,230.0,Class C,0.0,0.0,0.0,0.0,0.0,0.0,0.0,,0.0,0.0,0.0,0.0,0.0,,1150.0,quartz sand,2.36,Steel Fiber ,152.0,13.0,0.2,3015.0,,,,,,,,207.0, polycarboxylate superplasticizer (Sp),17.25,Standard Curing ,20.0,90.0,, GB2419-2005,,225.0,40 x 40 x 160 ,GB/T 17671-1999,68,90,120,,,137.0,154.0,168.0,,,,,,,,,,,,,,,,,,,,,4.03,,,,,,,,,,,,,,,
 HFA30  ,805.0,ordinary Portland cement (PO. 52.5),52.5,0.0,345.0,Class C,0.0,0.0,0.0,0.0,0.0,0.0,0.0,,0.0,0.0,0.0,0.0,0.0,,1150.0,quartz sand,2.36,Steel Fiber ,152.0,13.0,0.2,3015.0,,,,,,,,207.0, polycarboxylate superplasticizer (Sp),17.25,Standard Curing ,20.0,90.0,, GB2419-2005,,220.0,40 x 40 x 160 ,GB/T 17671-1999,58,84,115,,,131.0,150.0,160.0,,,,,,,,,,,,,,,,,,,,,,,,,,,,,,,,,,,,
 HFA40  ,690.0,ordinary Portland cement (PO. 52.5),52.5,0.0,460.0,Class C,0.0,0.0,0.0,0.0,0.0,0.0,0.0,,0.0,0.0,0.0,0.0,0.0,,1150.0,quartz sand,2.36,Steel Fiber ,152.0,13.0,0.2,3015.0,,,,,,,,207.0, polycarboxylate superplasticizer (Sp),17.25,Standard Curing ,20.0,90.0,, GB2419-2005,,200.0,40 x 40 x 160 ,GB/T 17671-1999,51,82,111,,,129.0,149.0,158.0,,,,,,,,,,,,,,,,,,,,,,,,,,,,,,,,,,,,
 HFA50  ,575.0,ordinary Portland cement (PO. 52.5),52.5,0.0,575.0,Class C,0.0,0.0,0.0,0.0,0.0,0.0,0.0,,0.0,0.0,0.0,0.0,0.0,,1150.0,quartz sand,2.36,Steel Fiber ,152.0,13.0,0.2,3015.0,,,,,,,,207.0, polycarboxylate superplasticizer (Sp),17.25,Standard Curing ,20.0,90.0,, GB2419-2005,,175.0,40 x 40 x 160 ,GB/T 17671-1999,45,78,104,,,121.0,138.0,151.0,,,,,,,,,,,,,,,,,,,,,,,,,,,,,,,,,,,,
 HFA60  ,460.0,ordinary Portland cement (PO. 52.5),52.5,0.0,690.0,Class C,0.0,0.0,0.0,0.0,0.0,0.0,0.0,,0.0,0.0,0.0,0.0,0.0,,1150.0,quartz sand,2.36,Steel Fiber ,152.0,13.0,0.2,3015.0,,,,,,,,207.0, polycarboxylate superplasticizer (Sp),17.25,Standard Curing ,20.0,90.0,, GB2419-2005,,160.0,40 x 40 x 160 ,GB/T 17671-1999,35,62,93,,,111.0,131.0,142.0,,,,,,,,,,,,,,,,,,,,,,,,,,,,,,,,,,,,
 LFA20  ,920.0,ordinary Portland cement (PO. 52.5),52.5,0.0,230.0,Class F,0.0,0.0,0.0,0.0,0.0,0.0,0.0,,0.0,0.0,0.0,0.0,0.0,,1150.0,quartz sand,2.36,Steel Fiber ,152.0,13.0,0.2,3015.0,,,,,,,,207.0, polycarboxylate superplasticizer (Sp),17.25,Standard Curing ,20.0,90.0,, GB2419-2005,,235.0,40 x 40 x 160 ,GB/T 17671-1999,65,88,115,,,134.0,153.0,162.0,,,,,,,,,,,,,,,,,,,,,5.84,,,,,,,,,,,,,,,
 LFA30  ,805.0,ordinary Portland cement (PO. 52.5),52.5,0.0,345.0,Class F,0.0,0.0,0.0,0.0,0.0,0.0,0.0,,0.0,0.0,0.0,0.0,0.0,,1150.0,quartz sand,2.36,Steel Fiber ,152.0,13.0,0.2,3015.0,,,,,,,,207.0, polycarboxylate superplasticizer (Sp),17.25,Standard Curing ,20.0,90.0,, GB2419-2005,,245.0,40 x 40 x 160 ,GB/T 17671-1999,58,78,110,,,129.0,151.0,158.0,,,,,,,,,,,,,,,,,,,,,,,,,,,,,,,,,,,,
 LFA40  ,690.0,ordinary Portland cement (PO. 52.5),52.5,0.0,460.0,Class F,0.0,0.0,0.0,0.0,0.0,0.0,0.0,,0.0,0.0,0.0,0.0,0.0,,1150.0,quartz sand,2.36,Steel Fiber ,152.0,13.0,0.2,3015.0,,,,,,,,207.0, polycarboxylate superplasticizer (Sp),17.25,Standard Curing ,20.0,90.0,, GB2419-2005,,230.0,40 x 40 x 160 ,GB/T 17671-1999,48,58,108,,,121.0,142.0,151.0,,,,,,,,,,,,,,,,,,,,,,,,,,,,,,,,,,,,
 LFA50  ,575.0,ordinary Portland cement (PO. 52.5),52.5,0.0,575.0,Class F,0.0,0.0,0.0,0.0,0.0,0.0,0.0,,0.0,0.0,0.0,0.0,0.0,,1150.0,quartz sand,2.36,Steel Fiber ,152.0,13.0,0.2,3015.0,,,,,,,,207.0, polycarboxylate superplasticizer (Sp),17.25,Standard Curing ,20.0,90.0,, GB2419-2005,,215.0,40 x 40 x 160 ,GB/T 17671-1999,38,54,98,,,119.0,136.0,146.0,,,,,,,,,,,,,,,,,,,,,,,,,,,,,,,,,,,,
 LFA60  ,460.0,ordinary Portland cement (PO. 52.5),52.5,0.0,690.0,Class F,0.0,0.0,0.0,0.0,0.0,0.0,0.0,,0.0,0.0,0.0,0.0,0.0,,1150.0,quartz sand,2.36,Steel Fiber ,152.0,13.0,0.2,3015.0,,,,,,,,207.0, polycarboxylate superplasticizer (Sp),17.25,Standard Curing ,20.0,90.0,, GB2419-2005,,190.0,40 x 40 x 160 ,GB/T 17671-1999,26,49,90,,,105.0,121.0,130.0,,,,,,,,,,,,,,,,,,,,,,,,,,,,,,,,,,,,
 G-0  ,960.0,ordinary Portland cement (OPC) of 53 grades,53.0,144.0,0.0,,0.0,115.0,0.0,0.0,0.0,0.0,0.0,,0.0,0.0,0.0,0.0,0.0,,1017.0,Quartz Sand + Normal River Sand ,2.62,Steel Fiber ,156.0,13.0,0.18,1500.0,,,,,,,,163.0,"polycarboxylate
ether based superplasticiser",34.0,Standard Curing ,20.0,,,ASTM C1437,,183.0,70.7 x 70.7 x 70.7,IS 4031-1988,,,98.5,,,115.67,128.0,130.0,,,ASTM C496 for Split  Tensile Strength ,19.48,,11.5,,,,50 x 50 x 200,ASTM C78,,,30.0,,,,,,,,,,,,,,,ASTM C1202,138.9,,,India ,"Tensile behaviour and durability aspects of sustainable ultra-high
performance concrete incorporated with GGBS as cementitious material

https://doi.org/10.1016/j.conbuildmat.2018.11.240",2018.0,Ref-124-Research
 G-20 ,768.0,ordinary Portland cement (OPC) of 53 grades,53.0,144.0,0.0,,0.0,115.0,0.0,0.0,0.0,192.0,0.0,,0.0,0.0,0.0,0.0,0.0,,1017.0,Quartz Sand + Normal River Sand ,2.62,Steel Fiber ,156.0,13.0,0.18,1500.0,,,,,,,,163.0,"polycarboxylate
ether based superplasticiser",34.0,Standard Curing ,20.0,,,ASTM C1437,,192.0,70.7 x 70.7 x 70.7,IS 4031-1988,,,100,,,120.9,132.0,138.0,,,ASTM C496 for Split  Tensile Strength ,20.37,,13.0,,,,50 x 50 x 200,ASTM C78,,,32.5,,,,,,,,,,,,,,,ASTM C1202,100.5,,,,,,
 G-40 ,576.0,ordinary Portland cement (OPC) of 53 grades,53.0,144.0,0.0,,0.0,115.0,0.0,0.0,0.0,384.0,0.0,,0.0,0.0,0.0,0.0,0.0,,1017.0,Quartz Sand + Normal River Sand ,2.62,Steel Fiber ,156.0,13.0,0.18,1500.0,,,,,,,,163.0,"polycarboxylate
ether based superplasticiser",34.0,Standard Curing ,20.0,,,ASTM C1437,,197.0,70.7 x 70.7 x 70.7,IS 4031-1988,,,95,,,117.98,131.5,136.0,,,ASTM C496 for Split  Tensile Strength ,19.24,,11.5,,,,50 x 50 x 200,ASTM C78,,,31.0,,,,,,,,,,,,,,,ASTM C1202,75.0,,,,,,
 G-60 ,384.0,ordinary Portland cement (OPC) of 53 grades,53.0,144.0,0.0,,0.0,115.0,0.0,0.0,0.0,576.0,0.0,,0.0,0.0,0.0,0.0,0.0,,1017.0,Quartz Sand + Normal River Sand ,2.62,Steel Fiber ,156.0,13.0,0.18,1500.0,,,,,,,,163.0,"polycarboxylate
ether based superplasticiser",34.0,Standard Curing ,20.0,,,ASTM C1437,,198.0,70.7 x 70.7 x 70.7,IS 4031-1988,,,85,,,109.81,115.0,120.0,,,ASTM C496 for Split  Tensile Strength ,17.71,,10.0,,,,50 x 50 x 200,ASTM C78,,,29.5,,,,,,,,,,,,,,,ASTM C1202,75.9,,,,,,
 G-80 ,192.0,ordinary Portland cement (OPC) of 53 grades,53.0,144.0,0.0,,0.0,115.0,0.0,0.0,0.0,768.0,0.0,,0.0,0.0,0.0,0.0,0.0,,1017.0,Quartz Sand + Normal River Sand ,2.62,Steel Fiber ,156.0,13.0,0.18,1500.0,,,,,,,,163.0,"polycarboxylate
ether based superplasticiser",34.0,Standard Curing ,20.0,,,ASTM C1437,,198.0,70.7 x 70.7 x 70.7,IS 4031-1988,,,63,,,101.16,102.0,102.5,,,ASTM C496 for Split  Tensile Strength ,14.96,,8.5,,,,50 x 50 x 200,ASTM C78,,,27.0,,,,,,,,,,,,,,,ASTM C1202,80.1,,,,,,
 G-0  ,960.0,ordinary Portland cement (OPC) of 53 grades,53.0,144.0,0.0,,0.0,115.0,0.0,0.0,0.0,0.0,0.0,,0.0,0.0,0.0,0.0,0.0,,1017.0,Quartz Sand + Normal River Sand ,2.62,Steel Fiber ,156.0,13.0,0.18,1500.0,,,,,,,,163.0,"polycarboxylate
ether based superplasticiser",34.0,Heat or Oven Curing ,150.0,,,,,,70.7 x 70.7 x 70.7,IS 4031-1988,,,,,,150.8,,,,,ASTM C496 for Split  Tensile Strength ,22.17,,13.0,,,,50 x 50 x 200,ASTM C78,,,32.0,,,,,,,,,,,,,,,,,,,,,,
 G-20 ,768.0,ordinary Portland cement (OPC) of 53 grades,53.0,144.0,0.0,,0.0,115.0,0.0,0.0,0.0,192.0,0.0,,0.0,0.0,0.0,0.0,0.0,,1017.0,Quartz Sand + Normal River Sand ,2.62,Steel Fiber ,156.0,13.0,0.18,1500.0,,,,,,,,163.0,"polycarboxylate
ether based superplasticiser",34.0,Heat or Oven Curing ,150.0,,,,,,70.7 x 70.7 x 70.7,IS 4031-1988,,,,,,159.75,,,,,ASTM C496 for Split  Tensile Strength ,23.29,,14.0,,,,50 x 50 x 200,ASTM C78,,,33.0,,,,,,,,,,,,,,,,,,,,,,
 G-40 ,576.0,ordinary Portland cement (OPC) of 53 grades,53.0,144.0,0.0,,0.0,115.0,0.0,0.0,0.0,384.0,0.0,,0.0,0.0,0.0,0.0,0.0,,1017.0,Quartz Sand + Normal River Sand ,2.62,Steel Fiber ,156.0,13.0,0.18,1500.0,,,,,,,,163.0,"polycarboxylate
ether based superplasticiser",34.0,Heat or Oven Curing ,150.0,,,,,,70.7 x 70.7 x 70.7,IS 4031-1988,,,,,,167.95,,,,,ASTM C496 for Split  Tensile Strength ,24.49,,13.0,,,,50 x 50 x 200,ASTM C78,,,34.0,,,,,,,,,,,,,,,,,,,,,,
 G-60 ,384.0,ordinary Portland cement (OPC) of 53 grades,53.0,144.0,0.0,,0.0,115.0,0.0,0.0,0.0,576.0,0.0,,0.0,0.0,0.0,0.0,0.0,,1017.0,Quartz Sand + Normal River Sand ,2.62,Steel Fiber ,156.0,13.0,0.18,1500.0,,,,,,,,163.0,"polycarboxylate
ether based superplasticiser",34.0,Heat or Oven Curing ,150.0,,,,,,70.7 x 70.7 x 70.7,IS 4031-1988,,,,,,152.46,,,,,ASTM C496 for Split  Tensile Strength ,22.8,,13.0,,,,50 x 50 x 200,ASTM C78,,,31.5,,,,,,,,,,,,,,,,,,,,,,
 G-80 ,192.0,ordinary Portland cement (OPC) of 53 grades,53.0,144.0,0.0,,0.0,115.0,0.0,0.0,0.0,768.0,0.0,,0.0,0.0,0.0,0.0,0.0,,1017.0,Quartz Sand + Normal River Sand ,2.62,Steel Fiber ,156.0,13.0,0.18,1500.0,,,,,,,,163.0,"polycarboxylate
ether based superplasticiser",34.0,Heat or Oven Curing ,150.0,,,,,,70.7 x 70.7 x 70.7,IS 4031-1988,,,,,,142.53,,,,,ASTM C496 for Split  Tensile Strength ,20.0,,12.0,,,,50 x 50 x 200,ASTM C78,,,29.5,,,,,,,,,,,,,,,,,,,,,,
Ref.-no fiber,712.0,Type III Portland cement,,231.0,0.0,,0.0,0.0,0.0,0.0,0.0,0.0,0.0,,0.0,0.0,0.0,0.0,0.0,,1231.0,Quartz Sand ,4.75,,,,,,,,,,,,,164.0,polycarboxylate HRWR,2.6404000000000005,Standard Curing,23.0,,,,,290.0,50 X 50 X50,ASTM C 109,,,,,,123.0,,,,,,,,,,,,76.2 x 76.2 x304,ASTM C 1609,,,13.7,,,1.0,,,,,,,,,,,,,,,,USA,"Optimization and performance of cost-effective ultra-high
performance concrete

https://link.springer.com/article/10.1617/s11527-016-0896-3",2016.0,Ref-125-Research
Steel-0.5 %,712.0,Type III Portland cement,,231.0,0.0,,0.0,0.0,0.0,0.0,0.0,0.0,0.0,,0.0,0.0,0.0,0.0,0.0,,1231.0,Quartz Sand ,4.75,Straight Steel Fiber ,39.0,13.0,0.2,1900.0,203.0,,,,,,,164.0,polycarboxylate HRWR,2.6404000000000005,Standard Curing,23.0,,,,,290.0,50 X 50 X50,ASTM C 109,,,,,,124.0,,,,,,,,,,,,76.2 x 76.2 x304,ASTM C 1609,,,14.9,,,24.5,,,,,,,,,,,,,,,,,,,
Steel-1.0 %,712.0,Type III Portland cement,,231.0,0.0,,0.0,0.0,0.0,0.0,0.0,0.0,0.0,,0.0,0.0,0.0,0.0,0.0,,1231.0,Quartz Sand ,4.75,Straight Steel Fiber ,78.0,13.0,0.2,1900.0,203.0,,,,,,,164.0,polycarboxylate HRWR,2.6404000000000005,Standard Curing,23.0,,,,,285.0,50 X 50 X50,ASTM C 109,,,,,,124.0,,,,,,,,,,,,76.2 x 76.2 x304,ASTM C 1609,,,16.5,,,38.4,,,,,,,,,,,,,,,,,,,
Steel-1.5 %,712.0,Type III Portland cement,,231.0,0.0,,0.0,0.0,0.0,0.0,0.0,0.0,0.0,,0.0,0.0,0.0,0.0,0.0,,1231.0,Quartz Sand ,4.75,Straight Steel Fiber ,117.0,13.0,0.2,1900.0,203.0,,,,,,,164.0,polycarboxylate HRWR,2.7346999999999997,Standard Curing,23.0,,,,,280.0,50 X 50 X50,ASTM C 109,,,,,,125.0,,,,,,,,,,,,76.2 x 76.2 x304,ASTM C 1609,,,19.6,,,41.3,,,,,,,,,,,,,,,,,,,
Steel-2.0 %,712.0,Type III Portland cement,,231.0,0.0,,0.0,0.0,0.0,0.0,0.0,0.0,0.0,,0.0,0.0,0.0,0.0,0.0,,1231.0,Quartz Sand ,4.75,Straight Steel Fiber ,156.0,13.0,0.2,1900.0,203.0,,,,,,,164.0,polycarboxylate HRWR,3.7720000000000002,Standard Curing,23.0,,,,,280.0,50 X 50 X50,ASTM C 109,,,,,,125.0,,,,,,,,,,,,76.2 x 76.2 x304,ASTM C 1609,,,20.3,,,50.2,,,,,,,,,,,,,,,,,,,
Steel-2.5 %,712.0,Type III Portland cement,,231.0,0.0,,0.0,0.0,0.0,0.0,0.0,0.0,0.0,,0.0,0.0,0.0,0.0,0.0,,1231.0,Quartz Sand ,4.75,Straight Steel Fiber ,195.0,13.0,0.2,1900.0,203.0,,,,,,,164.0,polycarboxylate HRWR,6.5066999999999995,Standard Curing,23.0,,,,,280.0,50 X 50 X50,ASTM C 109,,,,,,126.0,,,,,,,,,,,,76.2 x 76.2 x304,ASTM C 1609,,,19.7,,,49.7,,,,,,,,,,,,,,,,,,,
 Ref.     ,712.0,Type III Portland cement,,231.0,0.0,,0.0,0.0,0.0,0.0,0.0,0.0,0.0,,0.0,0.0,0.0,0.0,0.0,,1231.0,Quartz Sand ,4.75,Steel Fiber ,156.0,13.0,0.2,1900.0,203.0,,,,,,,164.0,polycarboxylate HRWR,6.5,Standard Curing,23.0,,,,,275.0,50 X 50 X50,ASTM C 109,53,,,,,135.0,,,ASTM C 469,53.0,ASTM C 496,12.0,,,,,,76.2 x 76.2 x304,ASTM C 1609,,,19.7,,,40.4,ASTM C 231,4.0,,,,,ASTM C 1698,731.0,,,,,,,,,,,
 G50SF5   ,548.0,Type III Portland cement,,42.0,0.0,,0.0,0.0,0.0,0.0,0.0,535.0,0.0,,0.0,0.0,0.0,0.0,0.0,,998.0,Missouri River sand + masonry sand,4.75,Steel Fiber ,156.0,13.0,0.2,1900.0,203.0,,,,,,,167.0,polycarboxylate HRWR,16.0,Standard Curing,23.0,,,,,280.0,50 X 50 X50,ASTM C 109,52,,,,,125.0,,,ASTM C 469,50.0,ASTM C 496,14.0,,,,,,76.2 x 76.2 x304,ASTM C 1609,,,20.2,,,48.8,ASTM C 231,5.0,,,,,ASTM C 1698,602.0,,,,,,,,,,,
