Repository: Jocund96/Data-to-Design-ML

# Data

The datasets required by the S1 Linear Family workflows are included in this
directory.

| Dataset | Path | Purpose |
|---|---|---|
| Raw UCI Concrete | `raw/uci_concrete_data.xlsx` | Exploratory analysis and cleaning |
| UCI Concrete | `processed/uci_concrete_clean_engineered.csv` | Baseline and representation experiments |
| UHPC workbook | `raw/UHPC Dataset  (Version-2).xlsx` | Original UHPC import |
| Target-filtered UHPC | `processed/uhpc_rows_with_28day_target.csv` | Semantic missingness experiments |
| Shared semantic UHPC | `processed/shared_strategies/uhpc_semantic_50/` | Row-mixed, publication, uncertainty, and attribution experiments |

File: S1_Linear/data/processed/week6_semantic_cleaned.csv (part 15 of 17)
900.0,"Ordinary Portland cement
ASTM C150 type I",,220.0,0.0,not_applicable,0.0,0.0,0.0,0.0,0.0,0.0,94.0,Steel Slag,0.0,0.0,0.0,0.0,0.0,not_applicable,942.0,Fine dune sand,0.6,Straight Steel Fibers,157.0,12.7,0.15,2500.0,,not_applicable,0.0,,,,,162.0,polycarboxylic-based ether hyperplasticiser,40.0,Standard Curing,22.0,,,153.0
900.0,"Ordinary Portland cement
ASTM C150 type I",,220.0,0.0,not_applicable,0.0,0.0,0.0,0.0,0.0,0.0,177.0,Steel Slag,0.0,0.0,0.0,0.0,0.0,not_applicable,886.0,Fine dune sand,0.6,Straight Steel Fibers,157.0,12.7,0.15,2500.0,,not_applicable,0.0,,,,,162.0,polycarboxylic-based ether hyperplasticiser,40.0,Standard Curing,22.0,,,160.0
756.0,Type I 52.5 R ©,52.5,177.6,0.0,not_applicable,0.0,396.0,0.0,0.0,0.0,0.0,0.0,not_applicable,0.0,0.0,0.0,0.0,0.0,not_applicable,825.0,Silica Sand,0.6,not_applicable,0.0,,,,,not_applicable,0.0,,,,,180.0,polycarboxylate ether-based superplasticizers (SPs),30.0,Standard curing,20.0,95.0,,151.0
1071.0,Type I 52.5 R (C),52.5,133.2,0.0,not_applicable,0.0,0.0,0.0,0.0,0.0,0.0,0.0,not_applicable,0.0,0.0,0.0,0.0,0.0,not_applicable,850.0000000000001,Silica Sand,0.6,not_applicable,0.0,,,,,not_applicable,0.0,,,,,200.0,polycarboxylate ether-based superplasticizers (SPs),30.0,Standard curing,20.0,95.0,,125.0
1008.0,Type I 52.5 R ©,52.5,177.6,0.0,not_applicable,0.0,0.0,0.0,0.0,0.0,0.0,0.0,not_applicable,0.0,0.0,0.0,0.0,0.0,not_applicable,825.0,Silica Sand,0.6,not_applicable,0.0,,,,,not_applicable,0.0,,,,,200.0,polycarboxylate ether-based superplasticizers (SPs),30.0,Standard curing,20.0,95.0,,116.0
945.0,Type I 52.5 R (C),52.5,133.2,0.0,not_applicable,0.0,176.0,0.0,0.0,0.0,0.0,0.0,not_applicable,0.0,0.0,0.0,0.0,0.0,not_applicable,850.0000000000001,Silica Sand,0.6,not_applicable,0.0,,,,,not_applicable,0.0,,,,,200.0,polycarboxylate ether-based superplasticizers (SPs),30.0,Standard curing,20.0,95.0,,108.0
693.0,Type I 52.5 R ©,52.5,133.2,0.0,not_applicable,0.0,396.0,0.0,0.0,0.0,0.0,0.0,not_applicable,0.0,0.0,0.0,0.0,0.0,not_applicable,975.0,Silica Sand,0.6,not_applicable,0.0,,,,,not_applicable,0.0,,,,,180.0,polycarboxylate ether-based superplasticizers (SPs),30.0,Standard curing,20.0,95.0,,128.0
819.0,Type I 52.5 R (C),52.5,177.6,0.0,not_applicable,0.0,264.0,0.0,0.0,0.0,0.0,0.0,not_applicable,0.0,0.0,0.0,0.0,0.0,not_applicable,850.0000000000001,Silica Sand,0.6,not_applicable,0.0,,,,,not_applicable,0.0,,,,,200.0,polycarboxylate ether-based superplasticizers (SPs),30.0,Standard curing,20.0,95.0,,125.0
630.0,Type I 52.5 R ©,52.5,155.4,0.0,not_applicable,0.0,308.00000000000006,0.0,0.0,0.0,0.0,0.0,not_applicable,0.0,0.0,0.0,0.0,0.0,not_applicable,1100.0,Silica Sand,0.6,not_applicable,0.0,,,,,not_applicable,0.0,,,,,180.0,polycarboxylate ether-based superplasticizers (SPs),30.0,Standard curing,20.0,95.0,,114.0
850.5,Type I 52.5 R (C),52.5,155.4,0.0,not_applicable,0.0,352.0,0.0,0.0,0.0,0.0,0.0,not_applicable,0.0,0.0,0.0,0.0,0.0,not_applicable,750.0,Silica Sand,0.6,Straight Steel Fibers,148.0,10.0,0.15,,,not_applicable,0.0,,,,,200.0,polycarboxylate ether-based superplasticizers (SPs),40.0,Standard curing,20.0,95.0,,182.0
693.0,Type I 52.5 R ©,52.5,222.0,0.0,not_applicable,0.0,352.0,0.0,0.0,0.0,0.0,0.0,not_applicable,0.0,0.0,0.0,0.0,0.0,not_applicable,900.0,Silica Sand,0.6,not_applicable,0.0,,,,,not_applicable,0.0,,,,,180.0,polycarboxylate ether-based superplasticizers (SPs),30.0,Standard curing,20.0,95.0,,142.0
693.0,Type I 52.5 R (C),52.5,222.0,0.0,not_applicable,0.0,352.0,0.0,0.0,0.0,0.0,0.0,not_applicable,0.0,0.0,0.0,0.0,0.0,not_applicable,900.0,Silica Sand,0.6,not_applicable,0.0,,,,,not_applicable,0.0,,,,,180.0,polycarboxylate ether-based superplasticizers (SPs),30.0,Standard curing,20.0,95.0,,150.0
693.0,Type I 52.5 R ©,52.5,177.6,0.0,not_applicable,0.0,440.0,0.0,0.0,0.0,0.0,0.0,not_applicable,0.0,0.0,0.0,0.0,0.0,not_applicable,925.0,Silica Sand,0.6,not_applicable,0.0,,,,,not_applicable,0.0,,,,,170.0,polycarboxylate ether-based superplasticizers (SPs),30.0,Standard curing,20.0,95.0,,155.0
850.5,Type I 52.5 R (C),52.5,177.6,0.0,not_applicable,0.0,264.0,0.0,0.0,0.0,0.0,0.0,not_applicable,0.0,0.0,0.0,0.0,0.0,not_applicable,800.0,Silica Sand,0.6,not_applicable,0.0,,,,,not_applicable,0.0,,,,,200.0,polycarboxylate ether-based superplasticizers (SPs),30.0,Standard curing,20.0,95.0,,132.0
913.5,Type I 52.5 R ©,52.5,177.6,0.0,not_applicable,0.0,264.0,0.0,0.0,0.0,0.0,0.0,not_applicable,0.0,0.0,0.0,0.0,0.0,not_applicable,775.0,Silica Sand,0.6,not_applicable,0.0,,,,,not_applicable,0.0,,,,,200.0,polycarboxylate ether-based superplasticizers (SPs),30.0,Standard curing,20.0,95.0,,143.0
787.5,Type I 52.5 R (C),52.5,177.6,0.0,not_applicable,0.0,396.0,0.0,0.0,0.0,0.0,0.0,not_applicable,0.0,0.0,0.0,0.0,0.0,not_applicable,775.0,Silica Sand,0.6,Straight Steel Fibers,74.0,10.0,0.15,,,not_applicable,0.0,,,,,200.0,polycarboxylate ether-based superplasticizers (SPs),30.0,Standard curing,20.0,95.0,,151.0
882.0000000000001,Type I 52.5 R ©,52.5,177.6,0.0,not_applicable,0.0,176.0,0.0,0.0,0.0,0.0,0.0,not_applicable,0.0,0.0,0.0,0.0,0.0,not_applicable,850.0000000000001,Silica Sand,0.6,not_applicable,0.0,,,,,not_applicable,0.0,,,,,200.0,polycarboxylate ether-based superplasticizers (SPs),30.0,Standard curing,20.0,95.0,,111.0
787.5,Type I 52.5 R (C),52.5,177.6,0.0,not_applicable,0.0,396.0,0.0,0.0,0.0,0.0,0.0,not_applicable,0.0,0.0,0.0,0.0,0.0,not_applicable,750.0,Silica Sand,0.6,Straight Steel Fibers,148.0,10.0,0.15,,,not_applicable,0.0,,,,,210.0,polycarboxylate ether-based superplasticizers (SPs),30.0,Standard curing,20.0,95.0,,166.0
819.0,Type I 52.5 R ©,52.5,177.6,0.0,not_applicable,0.0,264.0,0.0,0.0,0.0,0.0,0.0,not_applicable,0.0,0.0,0.0,0.0,0.0,not_applicable,850.0000000000001,Silica Sand,0.6,not_applicable,0.0,,,,,not_applicable,0.0,,,,,200.0,polycarboxylate ether-based superplasticizers (SPs),30.0,Standard curing,20.0,95.0,,132.0
756.0,Type I 52.5 R (C),52.5,199.8,0.0,not_applicable,0.0,308.00000000000006,0.0,0.0,0.0,0.0,0.0,not_applicable,0.0,0.0,0.0,0.0,0.0,not_applicable,850.0000000000001,Silica Sand,0.6,not_applicable,0.0,,,,,not_applicable,0.0,,,,,200.0,polycarboxylate ether-based superplasticizers (SPs),30.0,Standard curing,20.0,95.0,,105.0
756.0,Type I 52.5 R ©,52.5,222.0,0.0,not_applicable,0.0,264.0,0.0,0.0,0.0,0.0,0.0,not_applicable,0.0,0.0,0.0,0.0,0.0,not_applicable,850.0000000000001,Silica Sand,0.6,not_applicable,0.0,,,,,not_applicable,0.0,,,,,200.0,polycarboxylate ether-based superplasticizers (SPs),30.0,Standard curing,20.0,95.0,,106.0
756.0,Type I 52.5 R (C),52.5,266.4,0.0,not_applicable,0.0,176.0,0.0,0.0,0.0,0.0,0.0,not_applicable,0.0,0.0,0.0,0.0,0.0,not_applicable,850.0000000000001,Silica Sand,0.6,not_applicable,0.0,,,,,not_applicable,0.0,,,,,200.0,polycarboxylate ether-based superplasticizers (SPs),30.0,Standard curing,20.0,95.0,,123.0
661.5,Type I 52.5 R ©,52.5,177.6,0.0,not_applicable,0.0,440.0,0.0,0.0,0.0,0.0,0.0,not_applicable,0.0,0.0,0.0,0.0,0.0,not_applicable,975.0,Silica Sand,0.6,not_applicable,0.0,,,,,not_applicable,0.0,,,,,160.0,polycarboxylate ether-based superplasticizers (SPs),30.0,Standard curing,20.0,95.0,,135.0
756.0,Type I 52.5 R (C),52.5,155.4,0.0,not_applicable,0.0,396.0,0.0,0.0,0.0,0.0,0.0,not_applicable,0.0,0.0,0.0,0.0,0.0,not_applicable,850.0000000000001,Silica Sand,0.6,not_applicable,0.0,,,,,not_applicable,0.0,,,,,200.0,polycarboxylate ether-based superplasticizers (SPs),30.0,Standard curing,20.0,95.0,,96.0
787.5,Type I 52.5 R ©,52.5,177.6,0.0,not_applicable,0.0,352.0,0.0,0.0,0.0,0.0,0.0,not_applicable,0.0,0.0,0.0,0.0,0.0,not_applicable,800.0,Silica Sand,0.6,Straight Steel Fibers,74.0,10.0,0.15,,,not_applicable,0.0,,,,,190.0,polycarboxylate ether-based superplasticizers (SPs),30.0,Standard curing,20.0,95.0,,134.0
850.5,Type I 52.5 R (C),52.5,177.6,0.0,not_applicable,0.0,440.0,0.0,0.0,0.0,0.0,0.0,not_applicable,0.0,0.0,0.0,0.0,0.0,not_applicable,775.0,Silica Sand,0.6,not_applicable,0.0,,,,,not_applicable,0.0,,,,,180.0,polycarboxylate ether-based superplasticizers (SPs),30.0,Standard curing,20.0,95.0,,153.0
850.5,Type I 52.5 R ©,52.5,155.4,0.0,not_applicable,0.0,440.0,0.0,0.0,0.0,0.0,0.0,not_applicable,0.0,0.0,0.0,0.0,0.0,not_applicable,775.0,Silica Sand,0.6,not_applicable,0.0,,,,,not_applicable,0.0,,,,,190.0,polycarboxylate ether-based superplasticizers (SPs),30.0,Standard curing,20.0,95.0,,145.0
787.5,Type I 52.5 R (C),52.5,177.6,0.0,not_applicable,0.0,396.0,0.0,0.0,0.0,0.0,0.0,not_applicable,0.0,0.0,0.0,0.0,0.0,not_applicable,825.0,Silica Sand,0.6,not_applicable,0.0,,,,,not_applicable,0.0,,,,,190.0,polycarboxylate ether-based superplasticizers (SPs),30.0,Standard curing,20.0,95.0,,140.0
756.0,Type I 52.5 R ©,52.5,133.2,0.0,not_applicable,0.0,440.0,0.0,0.0,0.0,0.0,0.0,not_applicable,0.0,0.0,0.0,0.0,0.0,not_applicable,850.0000000000001,Silica Sand,0.6,Straight Steel Fibers,148.0,10.0,0.15,,,not_applicable,0.0,,,,,190.0,polycarboxylate ether-based superplasticizers (SPs),30.0,Standard curing,20.0,95.0,,181.0
850.5,Type I 52.5 R (C),52.5,155.4,0.0,not_applicable,0.0,440.0,0.0,0.0,0.0,0.0,0.0,not_applicable,0.0,0.0,0.0,0.0,0.0,not_applicable,775.0,Silica Sand,0.6,not_applicable,0.0,,,,,not_applicable,0.0,,,,,190.0,polycarboxylate ether-based superplasticizers (SPs),30.0,Standard curing,20.0,95.0,,138.0
724.5,Type I 52.5 R ©,52.5,177.6,0.0,not_applicable,0.0,396.0,0.0,0.0,0.0,0.0,0.0,not_applicable,0.0,0.0,0.0,0.0,0.0,not_applicable,875.0,Silica Sand,0.6,Straight Steel Fibers,74.0,10.0,0.15,,,not_applicable,0.0,,,,,180.0,polycarboxylate ether-based superplasticizers (SPs),30.0,Standard curing,20.0,95.0,,146.0
661.5,Type I 52.5 R (C),52.5,177.6,0.0,not_applicable,0.0,440.0,0.0,0.0,0.0,0.0,0.0,not_applicable,0.0,0.0,0.0,0.0,0.0,not_applicable,975.0,Silica Sand,0.6,not_applicable,0.0,,,,,not_applicable,0.0,,,,,160.0,polycarboxylate ether-based superplasticizers (SPs),30.0,Standard curing,20.0,95.0,,141.0
787.5,Type I 52.5 R ©,52.5,177.6,0.0,not_applicable,0.0,396.0,0.0,0.0,0.0,0.0,0.0,not_applicable,0.0,0.0,0.0,0.0,0.0,not_applicable,775.0,Silica Sand,0.6,Straight Steel Fibers,74.0,10.0,0.15,,,not_applicable,0.0,,,,,200.0,polycarboxylate ether-based superplasticizers (SPs),30.0,Standard curing,20.0,95.0,,156.0
693.0,Type I 52.5 R (C),52.5,133.2,0.0,not_applicable,0.0,396.0,0.0,0.0,0.0,0.0,0.0,not_applicable,0.0,0.0,0.0,0.0,0.0,not_applicable,1025.0,Silica Sand,0.6,not_applicable,0.0,,,,,not_applicable,0.0,,,,,160.0,polycarboxylate ether-based superplasticizers (SPs),30.0,Standard curing,20.0,95.0,,157.0
724.5,Type I 52.5 R ©,52.5,199.8,0.0,not_applicable,0.0,352.0,0.0,0.0,0.0,0.0,0.0,not_applicable,0.0,0.0,0.0,0.0,0.0,not_applicable,875.0,Silica Sand,0.6,not_applicable,0.0,,,,,not_applicable,0.0,,,,,190.0,polycarboxylate ether-based superplasticizers (SPs),30.0,Standard curing,20.0,95.0,,135.0
756.0,Type I 52.5 R (C),52.5,133.2,0.0,not_applicable,0.0,396.0,0.0,0.0,0.0,0.0,0.0,not_applicable,0.0,0.0,0.0,0.0,0.0,not_applicable,875.0,Silica Sand,0.6,Straight Steel Fibers,148.0,10.0,0.15,,,not_applicable,0.0,,,,,180.0,polycarboxylate ether-based superplasticizers (SPs),30.0,Standard curing,20.0,95.0,,200.0
724.5,Type I 52.5 R ©,52.5,177.6,0.0,not_applicable,0.0,396.0,0.0,0.0,0.0,0.0,0.0,not_applicable,0.0,0.0,0.0,0.0,0.0,not_applicable,900.0,Silica Sand,0.6,not_applicable,0.0,,,,,not_applicable,0.0,,,,,180.0,polycarboxylate ether-based superplasticizers (SPs),30.0,Standard curing,20.0,95.0,,144.0
787.5,Type I 52.5 R (C),52.5,177.6,0.0,not_applicable,0.0,396.0,0.0,0.0,0.0,0.0,0.0,not_applicable,0.0,0.0,0.0,0.0,0.0,not_applicable,750.0,Silica Sand,0.6,Straight Steel Fibers,148.0,10.0,0.15,,,not_applicable,0.0,,,,,210.0,polycarboxylate ether-based superplasticizers (SPs),30.0,Standard curing,20.0,95.0,,166.0
756.0,Type I 52.5 R ©,52.5,177.6,0.0,not_applicable,0.0,396.0,0.0,0.0,0.0,0.0,0.0,not_applicable,0.0,0.0,0.0,0.0,0.0,not_applicable,825.0,Silica Sand,0.6,not_applicable,0.0,,,,,not_applicable,0.0,,,,,180.0,polycarboxylate ether-based superplasticizers (SPs),30.0,Standard curing,20.0,95.0,,143.0
756.0,Type I 52.5 R (C),52.5,133.2,0.0,not_applicable,0.0,440.0,0.0,0.0,0.0,0.0,0.0,not_applicable,0.0,0.0,0.0,0.0,0.0,not_applicable,850.0000000000001,Silica Sand,0.6,not_applicable,0.0,,,,,not_applicable,0.0,,,,,200.0,polycarboxylate ether-based superplasticizers (SPs),30.0,Standard curing,20.0,95.0,,93.0
850.5,Type I 52.5 R ©,52.5,155.4,0.0,not_applicable,0.0,352.0,0.0,0.0,0.0,0.0,0.0,not_applicable,0.0,0.0,0.0,0.0,0.0,not_applicable,750.0,Silica Sand,0.6,Straight Steel Fibers,148.0,10.0,0.15,,,not_applicable,0.0,,,,,200.0,polycarboxylate ether-based superplasticizers (SPs),40.0,Standard curing,20.0,95.0,,194.0
787.5,Type I 52.5 R (C),52.5,177.6,0.0,not_applicable,0.0,264.0,0.0,0.0,0.0,0.0,0.0,not_applicable,0.0,0.0,0.0,0.0,0.0,not_applicable,900.0,Silica Sand,0.6,Straight Steel Fibers,148.0,10.0,0.15,,,not_applicable,0.0,,,,,180.0,polycarboxylate ether-based superplasticizers (SPs),30.0,Standard curing,20.0,95.0,,185.0
787.5,Type I 52.5 R ©,52.5,177.6,0.0,not_applicable,0.0,396.0,0.0,0.0,0.0,0.0,0.0,not_applicable,0.0,0.0,0.0,0.0,0.0,not_applicable,750.0,Silica Sand,0.6,Straight Steel Fibers,148.0,10.0,0.15,,,not_applicable,0.0,,,,,210.0,polycarboxylate ether-based superplasticizers (SPs),30.0,Standard curing,20.0,95.0,,174.0
756.0,Type I 52.5 R (C),52.5,177.6,0.0,not_applicable,0.0,396.0,0.0,0.0,0.0,0.0,0.0,not_applicable,0.0,0.0,0.0,0.0,0.0,not_applicable,800.0,Silica Sand,0.6,Straight Steel Fibers,74.0,10.0,0.15,,,not_applicable,0.0,,,,,190.0,polycarboxylate ether-based superplasticizers (SPs),30.0,Standard curing,20.0,95.0,,147.0
756.0,Type I 52.5 R ©,52.5,244.2,0.0,not_applicable,0.0,220.0,0.0,0.0,0.0,0.0,0.0,not_applicable,0.0,0.0,0.0,0.0,0.0,not_applicable,850.0000000000001,Silica Sand,0.6,not_applicable,0.0,,,,,not_applicable,0.0,,,,,200.0,polycarboxylate ether-based superplasticizers (SPs),30.0,Standard curing,20.0,95.0,,114.0
756.0,Type I 52.5 R (C),52.5,155.4,0.0,not_applicable,0.0,396.0,0.0,0.0,0.0,0.0,0.0,not_applicable,0.0,0.0,0.0,0.0,0.0,not_applicable,825.0,Silica Sand,0.6,Straight Steel Fibers,148.0,10.0,0.15,,,not_applicable,0.0,,,,,180.0,polycarboxylate ether-based superplasticizers (SPs),30.0,Standard curing,20.0,95.0,,196.0
787.5,Type I 52.5 R ©,52.5,177.6,0.0,not_applicable,0.0,352.0,0.0,0.0,0.0,0.0,0.0,not_applicable,0.0,0.0,0.0,0.0,0.0,not_applicable,800.0,Silica Sand,0.6,Straight Steel Fibers,74.0,10.0,0.15,,,not_applicable,0.0,,,,,190.0,polycarboxylate ether-based superplasticizers (SPs),30.0,Heat Curing,90.0,,,201.0
882.0000000000001,Type I 52.5 R (C),52.5,199.8,0.0,not_applicable,0.0,352.0,0.0,0.0,0.0,0.0,0.0,not_applicable,0.0,0.0,0.0,0.0,0.0,not_applicable,725.0,Silica Sand,0.6,not_applicable,0.0,,,,,not_applicable,0.0,,,,,200.0,polycarboxylate ether-based superplasticizers (SPs),30.0,Heat Curing,90.0,,,173.0
882.0000000000001,Type I 52.5 R ©,52.5,155.4,0.0,not_applicable,0.0,528.0,0.0,0.0,0.0,0.0,0.0,not_applicable,0.0,0.0,0.0,0.0,0.0,not_applicable,700.0000000000001,Silica Sand,0.6,not_applicable,0.0,,,,,not_applicable,0.0,,,,,200.0,polycarboxylate ether-based superplasticizers (SPs),30.0,Heat Curing,90.0,,,178.0
819.0,Type I 52.5 R (C),52.5,199.8,0.0,not_applicable,0.0,484.0,0.0,0.0,0.0,0.0,0.0,not_applicable,0.0,0.0,0.0,0.0,0.0,not_applicable,650.0,Silica Sand,0.6,not_applicable,0.0,,,,,not_applicable,0.0,,,,,210.0,polycarboxylate ether-based superplasticizers (SPs),40.0,Heat Curing,90.0,,,159.0
787.5,Type I 52.5 R ©,52.5,177.6,0.0,not_applicable,0.0,352.0,0.0,0.0,0.0,0.0,0.0,not_applicable,0.0,0.0,0.0,0.0,0.0,not_applicable,800.0,Silica Sand,0.6,Straight Steel Fibers,74.0,10.0,0.15,,,not_applicable,0.0,,,,,190.0,polycarboxylate ether-based superplasticizers (SPs),30.0,Heat Curing,90.0,,,171.0
787.5,Type I 52.5 R (C),52.5,177.6,0.0,not_applicable,0.0,308.00000000000006,0.0,0.0,0.0,0.0,0.0,not_applicable,0.0,0.0,0.0,0.0,0.0,not_applicable,875.0,Silica Sand,0.6,not_applicable,0.0,,,,,not_applicable,0.0,,,,,190.0,polycarboxylate ether-based superplasticizers (SPs),30.0,Heat Curing,90.0,,,165.0
787.5,Type I 52.5 R ©,52.5,133.2,0.0,not_applicable,0.0,396.0,0.0,0.0,0.0,0.0,0.0,not_applicable,0.0,0.0,0.0,0.0,0.0,not_applicable,875.0,Silica Sand,0.6,not_applicable,0.0,,,,,not_applicable,0.0,,,,,190.0,polycarboxylate ether-based superplasticizers (SPs),30.0,Heat Curing,90.0,,,173.0
724.5,Type I 52.5 R (C),52.5,177.6,0.0,not_applicable,0.0,396.0,0.0,0.0,0.0,0.0,0.0,not_applicable,0.0,0.0,0.0,0.0,0.0,not_applicable,875.0,Silica Sand,0.6,Straight Steel Fibers,74.0,10.0,0.15,,,not_applicable,0.0,,,,,180.0,polycarboxylate ether-based superplasticizers (SPs),30.0,Heat Curing,90.0,,,208.0
756.0,Type I 52.5 R ©,52.5,111.0,0.0,not_applicable,0.0,484.0,0.0,0.0,0.0,0.0,0.0,not_applicable,0.0,0.0,0.0,0.0,0.0,not_applicable,850.0000000000001,Silica Sand,0.6,not_applicable,0.0,,,,,not_applicable,0.0,,,,,200.0,polycarboxylate ether-based superplasticizers (SPs),30.0,Heat Curing,90.0,,,104.0
756.0,Type I 52.5 R (C),52.5,177.6,0.0,not_applicable,0.0,396.0,0.0,0.0,0.0,0.0,0.0,not_applicable,0.0,0.0,0.0,0.0,0.0,not_applicable,825.0,Silica Sand,0.6,not_applicable,0.0,,,,,not_applicable,0.0,,,,,180.0,polycarboxylate ether-based superplasticizers (SPs),30.0,Heat Curing,90.0,,,175.0
1071.0,Type I 52.5 R ©,52.5,133.2,0.0,not_applicable,0.0,0.0,0.0,0.0,0.0,0.0,0.0,not_applicable,0.0,0.0,0.0,0.0,0.0,not_applicable,850.0000000000001,Silica Sand,0.6,not_applicable,0.0,,,,,not_applicable,0.0,,,,,200.0,polycarboxylate ether-based superplasticizers (SPs),30.0,Heat Curing,90.0,,,149.0
1008.0,Type I 52.5 R (C),52.5,177.6,0.0,not_applicable,0.0,0.0,0.0,0.0,0.0,0.0,0.0,not_applicable,0.0,0.0,0.0,0.0,0.0,not_applicable,825.0,Silica Sand,0.6,not_applicable,0.0,,,,,not_applicable,0.0,,,,,200.0,polycarboxylate ether-based superplasticizers (SPs),30.0,Heat Curing,90.0,,,140.0
945.0,Type I 52.5 R ©,52.5,133.2,0.0,not_applicable,0.0,176.0,0.0,0.0,0.0,0.0,0.0,not_applicable,0.0,0.0,0.0,0.0,0.0,not_applicable,850.0000000000001,Silica Sand,0.6,not_applicable,0.0,,,,,not_applicable,0.0,,,,,200.0,polycarboxylate ether-based superplasticizers (SPs),30.0,Heat Curing,90.0,,,132.0
693.0,Type I 52.5 R (C),52.5,133.2,0.0,not_applicable,0.0,396.0,0.0,0.0,0.0,0.0,0.0,not_applicable,0.0,0.0,0.0,0.0,0.0,not_applicable,975.0,Silica Sand,0.6,not_applicable,0.0,,,,,not_applicable,0.0,,,,,180.0,polycarboxylate ether-based superplasticizers (SPs),30.0,Heat Curing,90.0,,,152.0
819.0,Type I 52.5 R ©,52.5,177.6,0.0,not_applicable,0.0,264.0,0.0,0.0,0.0,0.0,0.0,not_applicable,0.0,0.0,0.0,0.0,0.0,not_applicable,850.0000000000001,Silica Sand,0.6,not_applicable,0.0,,,,,not_applicable,0.0,,,,,200.0,polycarboxylate ether-based superplasticizers (SPs),30.0,Heat Curing,90.0,,,149.0
630.0,Type I 52.5 R (C),52.5,155.4,0.0,not_applicable,0.0,308.00000000000006,0.0,0.0,0.0,0.0,0.0,not_applicable,0.0,0.0,0.0,0.0,0.0,not_applicable,1100.0,Silica Sand,0.6,not_applicable,0.0,,,,,not_applicable,0.0,,,,,180.0,polycarboxylate ether-based superplasticizers (SPs),30.0,Heat Curing,90.0,,,138.0
850.5,Type I 52.5 R ©,52.5,155.4,0.0,not_applicable,0.0,352.0,0.0,0.0,0.0,0.0,0.0,not_applicable,0.0,0.0,0.0,0.0,0.0,not_applicable,750.0,Silica Sand,0.6,Straight Steel Fibers,148.0,10.0,0.15,,,not_applicable,0.0,,,,,200.0,polycarboxylate ether-based superplasticizers (SPs),40.0,Heat Curing,90.0,,,211.0
693.0,Type I 52.5 R (C),52.5,222.0,0.0,not_applicable,0.0,352.0,0.0,0.0,0.0,0.0,0.0,not_applicable,0.0,0.0,0.0,0.0,0.0,not_applicable,900.0,Silica Sand,0.6,not_applicable,0.0,,,,,not_applicable,0.0,,,,,180.0,polycarboxylate ether-based superplasticizers (SPs),30.0,Heat Curing,90.0,,,166.0
693.0,Type I 52.5 R ©,52.5,222.0,0.0,not_applicable,0.0,352.0,0.0,0.0,0.0,0.0,0.0,not_applicable,0.0,0.0,0.0,0.0,0.0,not_applicable,900.0,Silica Sand,0.6,not_applicable,0.0,,,,,not_applicable,0.0,,,,,180.0,polycarboxylate ether-based superplasticizers (SPs),30.0,Heat Curing,90.0,,,174.0
693.0,Type I 52.5 R (C),52.5,177.6,0.0,not_applicable,0.0,440.0,0.0,0.0,0.0,0.0,0.0,not_applicable,0.0,0.0,0.0,0.0,0.0,not_applicable,925.0,Silica Sand,0.6,not_applicable,0.0,,,,,not_applicable,0.0,,,,,170.0,polycarboxylate ether-based superplasticizers (SPs),30.0,Heat Curing,90.0,,,179.0
850.5,Type I 52.5 R ©,52.5,177.6,0.0,not_applicable,0.0,264.0,0.0,0.0,0.0,0.0,0.0,not_applicable,0.0,0.0,0.0,0.0,0.0,not_applicable,800.0,Silica Sand,0.6,not_applicable,0.0,,,,,not_applicable,0.0,,,,,200.0,polycarboxylate ether-based superplasticizers (SPs),30.0,Heat Curing,90.0,,,156.0
913.5,Type I 52.5 R (C),52.5,177.6,0.0,not_applicable,0.0,264.0,0.0,0.0,0.0,0.0,0.0,not_applicable,0.0,0.0,0.0,0.0,0.0,not_applicable,775.0,Silica Sand,0.6,not_applicable,0.0,,,,,not_applicable,0.0,,,,,200.0,polycarboxylate ether-based superplasticizers (SPs),30.0,Heat Curing,90.0,,,167.0
787.5,Type I 52.5 R ©,52.5,177.6,0.0,not_applicable,0.0,396.0,0.0,0.0,0.0,0.0,0.0,not_applicable,0.0,0.0,0.0,0.0,0.0,not_applicable,775.0,Silica Sand,0.6,Straight Steel Fibers,74.0,10.0,0.15,,,not_applicable,0.0,,,,,200.0,polycarboxylate ether-based superplasticizers (SPs),30.0,Heat Curing,90.0,,,180.0
882.0000000000001,Type I 52.5 R (C),52.5,177.6,0.0,not_applicable,0.0,176.0,0.0,0.0,0.0,0.0,0.0,not_applicable,0.0,0.0,0.0,0.0,0.0,not_applicable,850.0000000000001,Silica Sand,0.6,not_applicable,0.0,,,,,not_applicable,0.0,,,,,200.0,polycarboxylate ether-based superplasticizers (SPs),30.0,Heat Curing,90.0,,,135.0
787.5,Type I 52.5 R ©,52.5,177.6,0.0,not_applicable,0.0,396.0,0.0,0.0,0.0,0.0,0.0,not_applicable,0.0,0.0,0.0,0.0,0.0,not_applicable,750.0,Silica Sand,0.6,Straight Steel Fibers,148.0,10.0,0.15,,,not_applicable,0.0,,,,,210.0,polycarboxylate ether-based superplasticizers (SPs),30.0,Heat Curing,90.0,,,195.0
819.0,Type I 52.5 R (C),52.5,177.6,0.0,not_applicable,0.0,264.0,0.0,0.0,0.0,0.0,0.0,not_applicable,0.0,0.0,0.0,0.0,0.0,not_applicable,850.0000000000001,Silica Sand,0.6,not_applicable,0.0,,,,,not_applicable,0.0,,,,,200.0,polycarboxylate ether-based superplasticizers (SPs),30.0,Heat Curing,90.0,,,156.0
756.0,Type I 52.5 R ©,52.5,199.8,0.0,not_applicable,0.0,308.00000000000006,0.0,0.0,0.0,0.0,0.0,not_applicable,0.0,0.0,0.0,0.0,0.0,not_applicable,850.0000000000001,Silica Sand,0.6,not_applicable,0.0,,,,,not_applicable,0.0,,,,,200.0,polycarboxylate ether-based superplasticizers (SPs),30.0,Heat Curing,90.0,,,129.0
756.0,Type I 52.5 R (C),52.5,222.0,0.0,not_applicable,0.0,264.0,0.0,0.0,0.0,0.0,0.0,not_applicable,0.0,0.0,0.0,0.0,0.0,not_applicable,850.0000000000001,Silica Sand,0.6,not_applicable,0.0,,,,,not_applicable,0.0,,,,,200.0,polycarboxylate ether-based superplasticizers (SPs),30.0,Heat Curing,90.0,,,130.0
756.0,Type I 52.5 R ©,52.5,266.4,0.0,not_applicable,0.0,176.0,0.0,0.0,0.0,0.0,0.0,not_applicable,0.0,0.0,0.0,0.0,0.0,not_applicable,850.0000000000001,Silica Sand,0.6,not_applicable,0.0,,,,,not_applicable,0.0,,,,,200.0,polycarboxylate ether-based superplasticizers (SPs),30.0,Heat Curing,90.0,,,147.0
661.5,Type I 52.5 R (C),52.5,177.6,0.0,not_applicable,0.0,440.0,0.0,0.0,0.0,0.0,0.0,not_applicable,0.0,0.0,0.0,0.0,0.0,not_applicable,975.0,Silica Sand,0.6,not_applicable,0.0,,,,,not_applicable,0.0,,,,,160.0,polycarboxylate ether-based superplasticizers (SPs),30.0,Heat Curing,90.0,,,159.0
756.0,Type I 52.5 R ©,52.5,155.4,0.0,not_applicable,0.0,396.0,0.0,0.0,0.0,0.0,0.0,not_applicable,0.0,0.0,0.0,0.0,0.0,not_applicable,850.0000000000001,Silica Sand,0.6,not_applicable,0.0,,,,,not_applicable,0.0,,,,,200.0,polycarboxylate ether-based superplasticizers (SPs),30.0,Heat Curing,90.0,,,120.0
787.5,Type I 52.5 R (C),52.5,177.6,0.0,not_applicable,0.0,352.0,0.0,0.0,0.0,0.0,0.0,not_applicable,0.0,0.0,0.0,0.0,0.0,not_applicable,800.0,Silica Sand,0.6,Straight Steel Fibers,74.0,10.0,0.15,,,not_applicable,0.0,,,,,190.0,polycarboxylate ether-based superplasticizers (SPs),30.0,Heat Curing,90.0,,,163.0
850.5,Type I 52.5 R ©,52.5,177.6,0.0,not_applicable,0.0,440.0,0.0,0.0,0.0,0.0,0.0,not_applicable,0.0,0.0,0.0,0.0,0.0,not_applicable,775.0,Silica Sand,0.6,not_applicable,0.0,,,,,not_applicable,0.0,,,,,180.0,polycarboxylate ether-based superplasticizers (SPs),30.0,Heat Curing,90.0,,,177.0
850.5,Type I 52.5 R (C),52.5,155.4,0.0,not_applicable,0.0,440.0,0.0,0.0,0.0,0.0,0.0,not_applicable,0.0,0.0,0.0,0.0,0.0,not_applicable,775.0,Silica Sand,0.6,not_applicable,0.0,,,,,not_applicable,0.0,,,,,190.0,polycarboxylate ether-based superplasticizers (SPs),30.0,Heat Curing,90.0,,,169.0
787.5,Type I 52.5 R ©,52.5,177.6,0.0,not_applicable,0.0,396.0,0.0,0.0,0.0,0.0,0.0,not_applicable,0.0,0.0,0.0,0.0,0.0,not_applicable,825.0,Silica Sand,0.6,not_applicable,0.0,,,,,not_applicable,0.0,,,,,190.0,polycarboxylate ether-based superplasticizers (SPs),30.0,Heat Curing,90.0,,,164.0
756.0,Type I 52.5 R (C),52.5,133.2,0.0,not_applicable,0.0,440.0,0.0,0.0,0.0,0.0,0.0,not_applicable,0.0,0.0,0.0,0.0,0.0,not_applicable,850.0000000000001,Silica Sand,0.6,Straight Steel Fibers,148.0,10.0,0.15,,,not_applicable,0.0,,,,,190.0,polycarboxylate ether-based superplasticizers (SPs),30.0,Heat Curing,90.0,,,210.0
850.5,Type I 52.5 R ©,52.5,155.4,0.0,not_applicable,0.0,440.0,0.0,0.0,0.0,0.0,0.0,not_applicable,0.0,0.0,0.0,0.0,0.0,not_applicable,775.0,Silica Sand,0.6,not_applicable,0.0,,,,,not_applicable,0.0,,,,,190.0,polycarboxylate ether-based superplasticizers (SPs),30.0,Heat Curing,90.0,,,162.0
724.5,Type I 52.5 R (C),52.5,177.6,0.0,not_applicable,0.0,396.0,0.0,0.0,0.0,0.0,0.0,not_applicable,0.0,0.0,0.0,0.0,0.0,not_applicable,875.0,Silica Sand,0.6,Straight Steel Fibers,74.0,10.0,0.15,,,not_applicable,0.0,,,,,180.0,polycarboxylate ether-based superplasticizers (SPs),30.0,Heat Curing,90.0,,,175.0
661.5,Type I 52.5 R ©,52.5,177.6,0.0,not_applicable,0.0,440.0,0.0,0.0,0.0,0.0,0.0,not_applicable,0.0,0.0,0.0,0.0,0.0,not_applicable,975.0,Silica Sand,0.6,not_applicable,0.0,,,,,not_applicable,0.0,,,,,160.0,polycarboxylate ether-based superplasticizers (SPs),30.0,Heat Curing,90.0,,,165.0
787.5,Type I 52.5 R (C),52.5,177.6,0.0,not_applicable,0.0,396.0,0.0,0.0,0.0,0.0,0.0,not_applicable,0.0,0.0,0.0,0.0,0.0,not_applicable,775.0,Silica Sand,0.6,Straight Steel Fibers,74.0,10.0,0.15,,,not_applicable,0.0,,,,,200.0,polycarboxylate ether-based superplasticizers (SPs),30.0,Heat Curing,90.0,,,185.0
693.0,Type I 52.5 R ©,52.5,133.2,0.0,not_applicable,0.0,396.0,0.0,0.0,0.0,0.0,0.0,not_applicable,0.0,0.0,0.0,0.0,0.0,not_applicable,1025.0,Silica Sand,0.6,not_applicable,0.0,,,,,not_applicable,0.0,,,,,160.0,polycarboxylate ether-based superplasticizers (SPs),30.0,Heat Curing,90.0,,,181.0
724.5,Type I 52.5 R (C),52.5,199.8,0.0,not_applicable,0.0,352.0,0.0,0.0,0.0,0.0,0.0,not_applicable,0.0,0.0,0.0,0.0,0.0,not_applicable,875.0,Silica Sand,0.6,not_applicable,0.0,,,,,not_applicable,0.0,,,,,190.0,polycarboxylate ether-based superplasticizers (SPs),30.0,Heat Curing,90.0,,,159.0
756.0,Type I 52.5 R ©,52.5,133.2,0.0,not_applicable,0.0,396.0,0.0,0.0,0.0,0.0,0.0,not_applicable,0.0,0.0,0.0,0.0,0.0,not_applicable,875.0,Silica Sand,0.6,Straight Steel Fibers,148.0,10.0,0.15,,,not_applicable,0.0,,,,,180.0,polycarboxylate ether-based superplasticizers (SPs),30.0,Heat Curing,90.0,,,229.0
724.5,Type I 52.5 R (C),52.5,177.6,0.0,not_applicable,0.0,396.0,0.0,0.0,0.0,0.0,0.0,not_applicable,0.0,0.0,0.0,0.0,0.0,not_applicable,900.0,Silica Sand,0.6,not_applicable,0.0,,,,,not_applicable,0.0,,,,,180.0,polycarboxylate ether-based superplasticizers (SPs),30.0,Heat Curing,90.0,,,168.0
787.5,Type I 52.5 R ©,52.5,177.6,0.0,not_applicable,0.0,396.0,0.0,0.0,0.0,0.0,0.0,not_applicable,0.0,0.0,0.0,0.0,0.0,not_applicable,750.0,Silica Sand,0.6,Straight Steel Fibers,148.0,10.0,0.15,,,not_applicable,0.0,,,,,210.0,polycarboxylate ether-based superplasticizers (SPs),30.0,Heat Curing,90.0,,,195.0
756.0,Type I 52.5 R (C),52.5,177.6,0.0,not_applicable,0.0,396.0,0.0,0.0,0.0,0.0,0.0,not_applicable,0.0,0.0,0.0,0.0,0.0,not_applicable,825.0,Silica Sand,0.6,not_applicable,0.0,,,,,not_applicable,0.0,,,,,180.0,polycarboxylate ether-based superplasticizers (SPs),30.0,Heat Curing,90.0,,,167.0
756.0,Type I 52.5 R ©,52.5,133.2,0.0,not_applicable,0.0,440.0,0.0,0.0,0.0,0.0,0.0,not_applicable,0.0,0.0,0.0,0.0,0.0,not_applicable,850.0000000000001,Silica Sand,0.6,not_applicable,0.0,,,,,not_applicable,0.0,,,,,200.0,polycarboxylate ether-based superplasticizers (SPs),30.0,Heat Curing,90.0,,,117.0
850.5,Type I 52.5 R (C),52.5,155.4,0.0,not_applicable,0.0,352.0,0.0,0.0,0.0,0.0,0.0,not_applicable,0.0,0.0,0.0,0.0,0.0,not_applicable,750.0,Silica Sand,0.6,Straight Steel Fibers,148.0,10.0,0.15,,,not_applicable,0.0,,,,,200.0,polycarboxylate ether-based superplasticizers (SPs),40.0,Heat Curing,90.0,,,223.0
787.5,Type I 52.5 R ©,52.5,177.6,0.0,not_applicable,0.0,264.0,0.0,0.0,0.0,0.0,0.0,not_applicable,0.0,0.0,0.0,0.0,0.0,not_applicable,900.0,Silica Sand,0.6,Straight Steel Fibers,148.0,10.0,0.15,,,not_applicable,0.0,,,,,180.0,polycarboxylate ether-based superplasticizers (SPs),30.0,Heat Curing,90.0,,,214.0
787.5,Type I 52.5 R (C),52.5,177.6,0.0,not_applicable,0.0,396.0,0.0,0.0,0.0,0.0,0.0,not_applicable,0.0,0.0,0.0,0.0,0.0,not_applicable,750.0,Silica Sand,0.6,Straight Steel Fibers,148.0,10.0,0.15,,,not_applicable,0.0,,,,,210.0,polycarboxylate ether-based superplasticizers (SPs),30.0,Heat Curing,90.0,,,203.0
756.0,Type I 52.5 R ©,52.5,177.6,0.0,not_applicable,0.0,396.0,0.0,0.0,0.0,0.0,0.0,not_applicable,0.0,0.0,0.0,0.0,0.0,not_applicable,800.0,Silica Sand,0.6,Straight Steel Fibers,74.0,10.0,0.15,,,not_applicable,0.0,,,,,190.0,polycarboxylate ether-based superplasticizers (SPs),30.0,Heat Curing,90.0,,,176.0
756.0,Type I 52.5 R (C),52.5,244.2,0.0,not_applicable,0.0,220.0,0.0,0.0,0.0,0.0,0.0,not_applicable,0.0,0.0,0.0,0.0,0.0,not_applicable,850.0000000000001,Silica Sand,0.6,not_applicable,0.0,,,,,not_applicable,0.0,,,,,200.0,polycarboxylate ether-based superplasticizers (SPs),30.0,Heat Curing,90.0,,,138.0
756.0,Type I 52.5 R ©,52.5,155.4,0.0,not_applicable,0.0,396.0,0.0,0.0,0.0,0.0,0.0,not_applicable,0.0,0.0,0.0,0.0,0.0,not_applicable,825.0,Silica Sand,0.6,Straight Steel Fibers,148.0,10.0,0.15,,,not_applicable,0.0,,,,,180.0,polycarboxylate ether-based superplasticizers (SPs),30.0,Heat Curing,90.0,,,225.0
782.0,Type I 52.5 R ©,52.5,201.0,0.0,not_applicable,0.0,138.0,0.0,0.0,0.0,0.0,0.0,not_applicable,0.0,0.0,0.0,0.0,0.0,not_applicable,903.0,Silica Sand,0.6,Straight Steel Fibers,150.0,10.0,0.15,,,not_applicable,0.0,,,,,184.0,polycarboxylate ether-based superplasticizers (SPs),32.0,Standard Curing,20.0,95.0,,156.0
776.0,Type I 52.5 R ©,52.5,159.0,0.0,not_applicable,0.0,167.0,0.0,0.0,0.0,0.0,0.0,not_applicable,0.0,0.0,0.0,0.0,0.0,not_applicable,936.0,Silica Sand,0.6,Straight Steel Fibers,150.0,10.0,0.15,,,not_applicable,0.0,,,,,186.0,polycarboxylate ether-based superplasticizers (SPs),31.0,Standard Curing,20.0,95.0,,150.0
800.0,Type I 52.5 R ©,52.5,165.0,0.0,not_applicable,0.0,178.0,0.0,0.0,0.0,0.0,0.0,not_applicable,0.0,0.0,0.0,0.0,0.0,not_applicable,886.0,Silica Sand,0.6,Straight Steel Fibers,150.0,10.0,0.15,,,not_applicable,0.0,,,,,190.0,polycarboxylate ether-based superplasticizers (SPs),32.0,Standard Curing,20.0,95.0,,151.0
782.0,Type I 52.5 R ©,52.5,201.0,0.0,not_applicable,0.0,138.0,0.0,0.0,0.0,0.0,0.0,not_applicable,0.0,0.0,0.0,0.0,0.0,not_applicable,903.0,Silica Sand,0.6,Straight Steel Fibers,150.0,10.0,0.15,,,not_applicable,0.0,,,,,184.0,polycarboxylate ether-based superplasticizers (SPs),32.0,Heat Curing,90.0,,,210.0
776.0,Type I 52.5 R ©,52.5,159.0,0.0,not_applicable,0.0,167.0,0.0,0.0,0.0,0.0,0.0,not_applicable,0.0,0.0,0.0,0.0,0.0,not_applicable,936.0,Silica Sand,0.6,Straight Steel Fibers,150.0,10.0,0.15,,,not_applicable,0.0,,,,,186.0,polycarboxylate ether-based superplasticizers (SPs),31.0,Heat Curing,90.0,,,205.0
800.0,Type I 52.5 R ©,52.5,165.0,0.0,not_applicable,0.0,178.0,0.0,0.0,0.0,0.0,0.0,not_applicable,0.0,0.0,0.0,0.0,0.0,not_applicable,886.0,Silica Sand,0.6,Straight Steel Fibers,150.0,10.0,0.15,,,not_applicable,0.0,,,,,190.0,polycarboxylate ether-based superplasticizers (SPs),32.0,Heat Curing,90.0,,,193.0
777.423,White cement,,194.504,188.574,unknown_type,0.0,0.0,0.0,0.0,0.0,0.0,0.0,not_applicable,0.0,0.0,0.0,0.0,0.0,not_applicable,1165.838,Locally available sand,1.2,not_applicable,0.0,,,,,not_applicable,0.0,,,,,178.80729,unknown_type,28.464,Standard curing,20.0,,,185.341
751.924,White cement,,187.981,182.644,unknown_type,0.0,0.0,0.0,0.0,0.0,0.0,0.0,not_applicable,0.0,0.0,0.0,0.0,0.0,not_applicable,1128.479,Locally available sand,1.2,not_applicable,0.0,,,,,not_applicable,0.0,,,,,180.46176,unknown_type,27.278,Standard curing,20.0,,,166.049
744.808,White cement,,186.202,180.865,unknown_type,0.0,0.0,0.0,0.0,0.0,0.0,0.0,not_applicable,0.0,0.0,0.0,0.0,0.0,not_applicable,1117.212,Locally available sand,1.2,not_applicable,0.0,,,,,not_applicable,0.0,,,,,171.30584000000002,unknown_type,26.685,Standard curing,20.0,,,161.915
740.064,White cement,,185.016,179.679,unknown_type,0.0,0.0,0.0,0.0,0.0,0.0,0.0,not_applicable,0.0,0.0,0.0,0.0,0.0,not_applicable,1109.503,Locally available sand,1.2,not_applicable,0.0,,,,,not_applicable,0.0,,,,,170.21472,unknown_type,26.685,Standard curing,20.0,,,199.81
777.423,White cement,,194.504,188.574,unknown_type,0.0,0.0,0.0,0.0,0.0,0.0,0.0,not_applicable,0.0,0.0,0.0,0.0,0.0,not_applicable,1165.838,Locally available sand,1.2,not_applicable,0.0,,,,,not_applicable,0.0,,,,,178.80729,unknown_type,27.871,Standard curing,20.0,,,181.207
757.8539999999999,White cement,,189.76,183.83,unknown_type,0.0,0.0,0.0,0.0,0.0,0.0,0.0,not_applicable,0.0,0.0,0.0,0.0,0.0,not_applicable,1136.781,Locally available sand,1.2,not_applicable,0.0,,,,,not_applicable,0.0,,,,,166.72788,unknown_type,27.278,Standard curing,20.0,,,155.025
744.808,White cement,,186.202,180.865,unknown_type,0.0,0.0,0.0,0.0,0.0,0.0,0.0,not_applicable,0.0,0.0,0.0,0.0,0.0,not_applicable,1117.212,Locally available sand,1.2,not_applicable,0.0,,,,,not_applicable,0.0,,,,,171.30584000000002,unknown_type,26.685,Standard curing,20.0,,,159.159
800.0,PO 52.5R,52.5,150.0,0.0,not_applicable,0.0,0.0,0.0,0.0,0.0,750.0,0.0,not_applicable,0.0,0.0,0.0,0.0,0.0,not_applicable,500.0,silica sand,0.181,PE fiber,19.4,18.0,0.024,2400.0,100.0,not_applicable,0.0,,,,,230.0,polycarboxylate superplasticizer,25.0,Normal Curing,,,,143.0
700.0,PO 52.5R,52.5,150.0,0.0,not_applicable,90.0,0.0,0.0,0.0,0.0,750.0,0.0,not_applicable,0.0,0.0,0.0,0.0,0.0,not_applicable,500.0,silica sand,0.181,PE fiber,19.4,18.0,0.024,2400.0,100.0,not_applicable,0.0,,,,,230.0,polycarboxylate superplasticizer,20.0,Normal Curing,,,,141.0
600.0,PO 52.5R,52.5,150.0,0.0,not_applicable,180.0,0.0,0.0,0.0,0.0,750.0,0.0,not_applicable,0.0,0.0,0.0,0.0,0.0,not_applicable,500.0,silica sand,0.181,PE fiber,19.4,18.0,0.024,2400.0,100.0,not_applicable,0.0,,,,,230.0,polycarboxylate superplasticizer,16.0,Normal Curing,,,,138.0
400.0,PO 52.5R,52.5,150.0,0.0,not_applicable,360.0,0.0,0.0,0.0,0.0,750.0,0.0,not_applicable,0.0,0.0,0.0,0.0,0.0,not_applicable,500.0,silica sand,0.181,PE fiber,19.4,18.0,0.024,2400.0,100.0,not_applicable,0.0,,,,,230.0,polycarboxylate superplasticizer,12.0,Normal Curing,,,,131.0
900.0,Type I/II ordinary portland cement (OPC),,69.0,103.0,Class C,0.0,0.0,0.0,0.0,0.0,0.0,0.0,not_applicable,0.0,0.0,0.0,0.0,0.0,not_applicable,1095.0,Locally available sand,4.75,Straight Steel Fibers,120.0,13.0,0.2,,,not_applicable,0.0,,,,,160.0,polycarboxylate-based HRWRA,44.5,Normal Curing,,,,147.0
810.0,Type I/II ordinary portland cement (OPC),,69.0,103.0,Class C,90.0,0.0,0.0,0.0,0.0,0.0,0.0,not_applicable,0.0,0.0,0.0,0.0,0.0,not_applicable,973.0,Locally available sand,4.75,Straight Steel Fibers,120.0,13.0,0.2,,,not_applicable,0.0,,,,,160.0,polycarboxylate-based HRWRA,44.5,Normal Curing,,,,145.0
765.0,Type I/II ordinary portland cement (OPC),,69.0,103.0,Class C,135.0,0.0,0.0,0.0,0.0,0.0,0.0,not_applicable,0.0,0.0,0.0,0.0,0.0,not_applicable,920.0,Locally available sand,4.75,Straight Steel Fibers,120.0,13.0,0.2,,,not_applicable,0.0,,,,,160.0,polycarboxylate-based HRWRA,44.5,Normal Curing,,,,143.0
720.0,Type I/II ordinary portland cement (OPC),,69.0,103.0,Class C,180.0,0.0,0.0,0.0,0.0,0.0,0.0,not_applicable,0.0,0.0,0.0,0.0,0.0,not_applicable,864.0,Locally available sand,4.75,Straight Steel Fibers,120.0,13.0,0.2,,,not_applicable,0.0,,,,,160.0,polycarboxylate-based HRWRA,44.5,Normal Curing,,,,139.0
675.0,Type I/II ordinary portland cement (OPC),,69.0,103.0,Class C,0.0,0.0,0.0,0.0,0.0,225.0,0.0,not_applicable,0.0,0.0,0.0,0.0,0.0,not_applicable,1080.0,Locally available sand,4.75,Straight Steel Fibers,120.0,13.0,0.2,,,not_applicable,0.0,,,,,160.0,polycarboxylate-based HRWRA,44.5,Normal Curing,,,,144.0
608.0,Type I/II ordinary portland cement (OPC),,69.0,103.0,Class C,68.0,0.0,0.0,0.0,0.0,225.0,0.0,not_applicable,0.0,0.0,0.0,0.0,0.0,not_applicable,985.0,Locally available sand,4.75,Straight Steel Fibers,120.0,13.0,0.2,,,not_applicable,0.0,,,,,160.0,polycarboxylate-based HRWRA,44.5,Normal Curing,,,,143.0
574.0,Type I/II ordinary portland cement (OPC),,69.0,103.0,Class C,101.0,0.0,0.0,0.0,0.0,225.0,0.0,not_applicable,0.0,0.0,0.0,0.0,0.0,not_applicable,944.0,Locally available sand,4.75,Straight Steel Fibers,120.0,13.0,0.2,,,not_applicable,0.0,,,,,160.0,polycarboxylate-based HRWRA,44.5,Normal Curing,,,,139.0
540.0,Type I/II ordinary portland cement (OPC),,69.0,103.0,Class C,135.0,0.0,0.0,0.0,0.0,225.0,0.0,not_applicable,0.0,0.0,0.0,0.0,0.0,not_applicable,903.0,Locally available sand,4.75,Straight Steel Fibers,120.0,13.0,0.2,,,not_applicable,0.0,,,,,160.0,polycarboxylate-based HRWRA,44.5,Normal Curing,,,,138.0
900.0,Type I/II ordinary portland cement (OPC),,69.0,103.0,Class C,0.0,0.0,0.0,0.0,0.0,0.0,0.0,not_applicable,0.0,0.0,0.0,0.0,0.0,not_applicable,1095.0,Locally available sand,4.75,Straight Steel Fibers,120.0,13.0,0.2,,,not_applicable,0.0,,,,,160.0,polycarboxylate-based HRWRA,44.5,Warm bath curing,90.0,,,171.0
810.0,Type I/II ordinary portland cement (OPC),,69.0,103.0,Class C,90.0,0.0,0.0,0.0,0.0,0.0,0.0,not_applicable,0.0,0.0,0.0,0.0,0.0,not_applicable,973.0,Locally available sand,4.75,Straight Steel Fibers,120.0,13.0,0.2,,,not_applicable,0.0,,,,,160.0,polycarboxylate-based HRWRA,44.5,Warm bath curing,90.0,,,168.0
765.0,Type I/II ordinary portland cement (OPC),,69.0,103.0,Class C,135.0,0.0,0.0,0.0,0.0,0.0,0.0,not_applicable,0.0,0.0,0.0,0.0,0.0,not_applicable,920.0,Locally available sand,4.75,Straight Steel Fibers,120.0,13.0,0.2,,,not_applicable,0.0,,,,,160.0,polycarboxylate-based HRWRA,44.5,Warm bath curing,90.0,,,161.0
720.0,Type I/II ordinary portland cement (OPC),,69.0,103.0,Class C,180.0,0.0,0.0,0.0,0.0,0.0,0.0,not_applicable,0.0,0.0,0.0,0.0,0.0,not_applicable,864.0,Locally available sand,4.75,Straight Steel Fibers,120.0,13.0,0.2,,,not_applicable,0.0,,,,,160.0,polycarboxylate-based HRWRA,44.5,Warm bath curing,90.0,,,154.0
675.0,Type I/II ordinary portland cement (OPC),,69.0,103.0,Class C,0.0,0.0,0.0,0.0,0.0,225.0,0.0,not_applicable,0.0,0.0,0.0,0.0,0.0,not_applicable,1080.0,Locally available sand,4.75,Straight Steel Fibers,120.0,13.0,0.2,,,not_applicable,0.0,,,,,160.0,polycarboxylate-based HRWRA,44.5,Warm bath curing,90.0,,,166.0
608.0,Type I/II ordinary portland cement (OPC),,69.0,103.0,Class C,68.0,0.0,0.0,0.0,0.0,225.0,0.0,not_applicable,0.0,0.0,0.0,0.0,0.0,not_applicable,985.0,Locally available sand,4.75,Straight Steel Fibers,120.0,13.0,0.2,,,not_applicable,0.0,,,,,160.0,polycarboxylate-based HRWRA,44.5,Warm bath curing,90.0,,,162.0
574.0,Type I/II ordinary portland cement (OPC),,69.0,103.0,Class C,101.0,0.0,0.0,0.0,0.0,225.0,0.0,not_applicable,0.0,0.0,0.0,0.0,0.0,not_applicable,944.0,Locally available sand,4.75,Straight Steel Fibers,120.0,13.0,0.2,,,not_applicable,0.0,,,,,160.0,polycarboxylate-based HRWRA,44.5,Warm bath curing,90.0,,,157.0
540.0,Type I/II ordinary portland cement (OPC),,69.0,103.0,Class C,135.0,0.0,0.0,0.0,0.0,225.0,0.0,not_applicable,0.0,0.0,0.0,0.0,0.0,not_applicable,903.0,Locally available sand,4.75,Straight Steel Fibers,120.0,13.0,0.2,,,not_applicable,0.0,,,,,160.0,polycarboxylate-based HRWRA,44.5,Warm Bath Curing,90.0,,,149.0
898.91,Portland cement CEM-52.5,52.5,90.99,451.2,F,0.0,0.0,0.0,0.0,0.0,0.0,0.0,not_applicable,0.0,0.0,0.0,0.0,0.0,not_applicable,451.0,silica sand,0.15,PE Fiber,20.0,18.0,0.026,3000.0,120.0,not_applicable,0.0,,,,,275.0,superplasticizer (SP),20.0,Air Cured,25.0,55.0,,101.0
719.13,Portland cement CEM-52.5,52.5,90.99,451.2,F,179.78,0.0,0.0,0.0,0.0,0.0,0.0,not_applicable,0.0,0.0,0.0,0.0,0.0,not_applicable,451.0,silica sand,0.15,PE Fiber,20.0,18.0,0.026,3000.0,120.0,not_applicable,0.0,,,,,275.0,superplasticizer (SP),20.0,Air Cured,25.0,55.0,,88.0
539.35,Portland cement CEM-52.5,52.5,90.99,451.2,F,359.56,0.0,0.0,0.0,0.0,0.0,0.0,not_applicable,0.0,0.0,0.0,0.0,0.0,not_applicable,451.0,silica sand,0.15,PE Fiber,20.0,18.0,0.026,3000.0,120.0,not_applicable,0.0,,,,,275.0,superplasticizer (SP),20.0,Air Cured,25.0,55.0,,84.0
