Repository: Jocund96/Data-to-Design-ML

# Data

The datasets required by the S1 Linear Family workflows are included in this
directory.

| Dataset | Path | Purpose |
|---|---|---|
| Raw UCI Concrete | `raw/uci_concrete_data.xlsx` | Exploratory analysis and cleaning |
| UCI Concrete | `processed/uci_concrete_clean_engineered.csv` | Baseline and representation experiments |
| UHPC workbook | `raw/UHPC Dataset  (Version-2).xlsx` | Original UHPC import |
| Target-filtered UHPC | `processed/uhpc_rows_with_28day_target.csv` | Semantic missingness experiments |
| Shared semantic UHPC | `processed/shared_strategies/uhpc_semantic_50/` | Row-mixed, publication, uncertainty, and attribution experiments |

File: S1_Linear/data/processed/uhpc_rows_with_28day_target.csv (part 16 of 21)
 G50      ,593.0,Type III Portland cement,,0.0,0.0,,0.0,0.0,0.0,0.0,0.0,546.0,0.0,,0.0,0.0,0.0,0.0,0.0,,993.0,Missouri River sand + masonry sand,4.75,Steel Fiber ,156.0,13.0,0.2,1900.0,203.0,,,,,,,182.0,polycarboxylate HRWR,12.5,Standard Curing,23.0,,,,,285.0,50 X 50 X50,ASTM C 109,64,,,,,124.0,,,ASTM C 469,50.0,ASTM C 496,12.0,,,,,,76.2 x 76.2 x304,ASTM C 1609,,,22.8,,,51.5,ASTM C 231,5.0,,,,,ASTM C 1698,253.0,,,,,,,,,,,
 FAC40SF5 ,663.0,Type III Portland cement,,42.0,367.0,Class C,0.0,0.0,0.0,0.0,0.0,0.0,0.0,,0.0,0.0,0.0,0.0,0.0,,1011.0,Missouri River sand + masonry sand,4.75,Steel Fiber ,156.0,13.0,0.2,1900.0,203.0,,,,,,,171.0,polycarboxylate HRWR,12.0,Standard Curing,23.0,,,,,285.0,50 X 50 X50,ASTM C 109,65,,,,,124.0,,,ASTM C 469,52.0,ASTM C 496,12.0,,,,,,76.2 x 76.2 x304,ASTM C 1609,,,21.3,,,51.1,ASTM C 231,4.0,,,,,ASTM C 1698,545.0,,,,,,,,,,,
 FAC60    ,486.0,Type III Portland cement,,0.0,556.0,Class C,0.0,0.0,0.0,0.0,0.0,0.0,0.0,,0.0,0.0,0.0,0.0,0.0,,1019.0,Missouri River sand + masonry sand,4.75,Steel Fiber ,156.0,13.0,0.2,1900.0,203.0,,,,,,,188.0,polycarboxylate HRWR,5.5,Standard Curing,23.0,,,,,285.0,50 X 50 X50,ASTM C 109,69,,,,,120.0,,,ASTM C 469,46.0,ASTM C 496,10.0,,,,,,76.2 x 76.2 x304,ASTM C 1609,,,20.1,,,49.4,ASTM C 231,3.5,,,,,ASTM C 1698,593.0,,,,,,,,,,,
 Ref.     ,712.0,Type III Portland cement,,231.0,0.0,,0.0,0.0,0.0,0.0,0.0,0.0,0.0,,0.0,0.0,0.0,0.0,0.0,,1231.0,Quartz Sand ,4.75,Steel Fiber ,156.0,13.0,0.2,1900.0,203.0,,,,,,,164.0,polycarboxylate HRWR,6.5,Heat curing,90.0,,,,,,50 X 50 X50,ASTM C 109,,,,,,202.0,,,,,,,,,,,,,,,,,,,,,,,,,,,,,,,,,,,,,,
 G50SF5   ,548.0,Type III Portland cement,,42.0,0.0,,0.0,0.0,0.0,0.0,0.0,535.0,0.0,,0.0,0.0,0.0,0.0,0.0,,998.0,Missouri River sand + masonry sand,4.75,Steel Fiber ,156.0,13.0,0.2,1900.0,203.0,,,,,,,167.0,polycarboxylate HRWR,16.0,Heat curing,90.0,,,,,,50 X 50 X50,ASTM C 109,,,,,,178.0,,,,,,,,,,,,,,,,,,,,,,,,,,,,,,,,,,,,,,
 G50      ,593.0,Type III Portland cement,,0.0,0.0,,0.0,0.0,0.0,0.0,0.0,546.0,0.0,,0.0,0.0,0.0,0.0,0.0,,993.0,Missouri River sand + masonry sand,4.75,Steel Fiber ,156.0,13.0,0.2,1900.0,203.0,,,,,,,182.0,polycarboxylate HRWR,12.5,Heat curing,90.0,,,,,,50 X 50 X50,ASTM C 109,,,,,,170.0,,,,,,,,,,,,,,,,,,,,,,,,,,,,,,,,,,,,,,
 FAC40SF5 ,663.0,Type III Portland cement,,42.0,367.0,Class C,0.0,0.0,0.0,0.0,0.0,0.0,0.0,,0.0,0.0,0.0,0.0,0.0,,1011.0,Missouri River sand + masonry sand,4.75,Steel Fiber ,156.0,13.0,0.2,1900.0,203.0,,,,,,,171.0,polycarboxylate HRWR,12.0,Heat curing,90.0,,,,,,50 X 50 X50,ASTM C 109,,,,,,168.0,,,,,,,,,,,,,,,,,,,,,,,,,,,,,,,,,,,,,,
 FAC60    ,486.0,Type III Portland cement,,0.0,556.0,Class C,0.0,0.0,0.0,0.0,0.0,0.0,0.0,,0.0,0.0,0.0,0.0,0.0,,1019.0,Missouri River sand + masonry sand,4.75,Steel Fiber ,156.0,13.0,0.2,1900.0,203.0,,,,,,,188.0,polycarboxylate HRWR,5.5,Heat curing,90.0,,,,,,50 X 50 X50,ASTM C 109,,,,,,136.0,,,,,,,,,,,,,,,,,,,,,,,,,,,,,,,,,,,,,,
VMA-0,660.0,Type III Portland cement,,60.0,480.0,Class C,0.0,0.0,0.0,0.0,0.0,0.0,0.0,,0.0,0.0,0.0,0.0,0.0,,1200.0,Missouri River sand + masonry sand + LIGHTWEIGHT ,4.75,Straight Steel Fibers ,156.0,13.0,0.2,1900.0,203.0,,,,,,,276.0,,5.28,Standard Curing,23.0,,,ASTM C 230/C 230 M,,290.0,50 X 50 X50,ASTM C 109,,,,,,126.0,,,,,,,,,,,,76.2 X 76.2 X 304,ASTM C1609,,,20.0,,,,,,,,,,,,,,,,,,,USA,"Improving flexural performance of ultra-high-performance concrete
by rheology control of suspending mortar

https://doi.org/10.1016/j.compositesb.2017.02.019",2017.0,Ref-126-Research
VMA-0.5,660.0,Type III Portland cement,,60.0,480.0,Class C,0.0,0.0,0.0,0.0,0.0,0.0,0.0,,0.0,0.0,0.0,0.0,0.0,,1200.0,Missouri River sand + masonry sand + LIGHTWEIGHT ,4.75,Straight Steel Fibers ,156.0,13.0,0.2,1900.0,203.0,,,,,,,276.0,"VMA (i.e.
RHEOMAC® VMA 362",6.0,Standard Curing,23.0,,,ASTM C 230/C 230 M,,285.0,50 X 50 X50,ASTM C 109,,,,,,122.0,,,,,,,,,,,,76.2 X 76.2 X 304,ASTM C1609,,,31.0,,,,,,,,,,,,,,,,,,,,,,
VMA-1.0,660.0,Type III Portland cement,,60.0,480.0,Class C,0.0,0.0,0.0,0.0,0.0,0.0,0.0,,0.0,0.0,0.0,0.0,0.0,,1200.0,Missouri River sand + masonry sand + LIGHTWEIGHT ,4.75,Straight Steel Fibers ,156.0,13.0,0.2,1900.0,203.0,,,,,,,276.0,"VMA (i.e.
RHEOMAC® VMA 362",12.0,Standard Curing,23.0,,,ASTM C 230/C 230 M,,280.0,50 X 50 X50,ASTM C 109,,,,,,120.0,,,,,,,,,,,,76.2 X 76.2 X 304,ASTM C1609,,,35.0,,,,,,,,,,,,,,,,,,,,,,
VMA-1.5,660.0,Type III Portland cement,,60.0,480.0,Class C,0.0,0.0,0.0,0.0,0.0,0.0,0.0,,0.0,0.0,0.0,0.0,0.0,,1200.0,Missouri River sand + masonry sand + LIGHTWEIGHT ,4.75,Straight Steel Fibers ,156.0,13.0,0.2,1900.0,203.0,,,,,,,276.0,"VMA (i.e.
RHEOMAC® VMA 362",18.0,Standard Curing,23.0,,,ASTM C 230/C 230 M,,275.0,50 X 50 X50,ASTM C 109,,,,,,109.0,,,,,,,,,,,,76.2 X 76.2 X 304,ASTM C1609,,,32.0,,,,,,,,,,,,,,,,,,,,,,
VMA-2,660.0,Type III Portland cement,,60.0,480.0,Class C,0.0,0.0,0.0,0.0,0.0,0.0,0.0,,0.0,0.0,0.0,0.0,0.0,,1200.0,Missouri River sand + masonry sand + LIGHTWEIGHT ,4.75,Straight Steel Fibers ,156.0,13.0,0.2,1900.0,203.0,,,,,,,276.0,"VMA (i.e.
RHEOMAC® VMA 362",24.0,Standard Curing,23.0,,,ASTM C 230/C 230 M,,270.0,50 X 50 X50,ASTM C 109,,,,,,96.0,,,,,,,,,,,,76.2 X 76.2 X 304,ASTM C1609,,,26.0,,,,,,,,,,,,,,,,,,,,,,
S13,788.5,Type 1 Portland cement,,197.1,0.0,,0.0,0.0,0.0,0.0,0.0,0.0,0.0,,0.0,0.0,0.0,0.0,236.6,Silica Flour ,867.4,Silica Sand ,0.5,Straight Steel Fibers ,156.0,13.0,0.2,2500.0,200.0,,,,,,,160.3,polycarboxylate superplasticizer,15.7696,Standard Curing ,,,,ASTM C 1437,,230.0,Cylinder 100 x 200,ASTM C 39,,,,,,201.8,,,,50.876,,,,11.8,,,,100 X 100 X 400, JCI-S-002-2003 standard,,,26.0,,,,,,,,,,,,,,,,,,, Korea,"Predicting the flexural behavior of ultra-high-performance
fiber-reinforced concrete

https://doi.org/10.1016/j.cemconcomp.2016.09.005",2016.0,Ref-127-Research
S16.3,788.5,Type 1 Portland cement,,197.1,0.0,,0.0,0.0,0.0,0.0,0.0,0.0,0.0,,0.0,0.0,0.0,0.0,236.6,Silica Flour ,867.4,Silica Sand ,0.5,Straight Steel Fibers ,156.0,16.5,0.2,2500.0,200.0,,,,,,,160.3,polycarboxylate superplasticizer,15.7696,Standard Curing ,,,,ASTM C 1437,,230.0,Cylinder 100 x 200,ASTM C 39,,,,,,204.5,,,,46.26,,,,12.3,,,,100 X 100 X 400, JCI-S-002-2003 standard,,,33.0,,,,,,,,,,,,,,,,,,,,,,
S19.5,788.5,Type 1 Portland cement,,197.1,0.0,,0.0,0.0,0.0,0.0,0.0,0.0,0.0,,0.0,0.0,0.0,0.0,236.6,Silica Flour ,867.4,Silica Sand ,0.5,Straight Steel Fibers ,156.0,19.5,0.2,2500.0,200.0,,,,,,,160.3,polycarboxylate superplasticizer,15.7696,Standard Curing ,,,,ASTM C 1437,,230.0,Cylinder 100 x 200,ASTM C 39,,,,,,197.3,,,,46.126,,,,13.7,,,,100 X 100 X 400, JCI-S-002-2003 standard,,,39.0,,,,,,,,,,,,,,,,,,,,,,
,788.5,Type 1 Portland cement,,197.125,0.0,,0.0,0.0,0.0,0.0,0.0,0.0,0.0,,0.0,0.0,0.0,0.0,236.54999999999998,Silica Flour ,867.35,Silica Sand ,0.5,Straight Steel Fibers ,156.0,13.0,0.2,2500.0,200.0,,,,,,,197.125,polycarboxylate superplasticizer,15.77, steam curing,90.0,,,ASTM C 1437,,240.0,Cylinder 100 x 200,ASTM C 39,,,,,,202.0,,,,52.0,,,,,,,,100 X 100 X 400, ASTM C 1609/C 1609M,19.81,28.36,29.0,,,45.86,,,,,,,,,,,,,,,,Korea,"Enhancing the flexural performance of ultra-high-performance concrete
using long steel fibers

https://www.sciencedirect.com/science/article/pii/S0263822316301787",2016.0,Ref-128-Research
,788.5,Type 1 Portland cement,,197.125,0.0,,0.0,0.0,0.0,0.0,0.0,0.0,0.0,,0.0,0.0,0.0,0.0,236.54999999999998,Silica Flour ,867.35,Silica Sand ,0.5,Straight Steel Fibers ,156.0,16.5,0.2,2500.0,200.0,,,,,,,197.125,polycarboxylate superplasticizer,15.77, steam curing,90.0,,,ASTM C 1437,,240.0,Cylinder 100 x 200,ASTM C 39,,,,,,204.5,,,,48.0,,,,,,,,100 X 100 X 400, ASTM C 1609/C 1609M,19.37,30.64,33.0,,,75.52,,,,,,,,,,,,,,,,,,,
,788.5,Type 1 Portland cement,,197.125,0.0,,0.0,0.0,0.0,0.0,0.0,0.0,0.0,,0.0,0.0,0.0,0.0,236.54999999999998,Silica Flour ,867.35,Silica Sand ,0.5,Straight Steel Fibers ,156.0,19.5,0.2,2500.0,200.0,,,,,,,197.125,polycarboxylate superplasticizer,15.77, steam curing,90.0,,,ASTM C 1437,,240.0,Cylinder 100 x 200,ASTM C 39,,,,,,197.3,,,,48.0,,,,,,,,100 X 100 X 400, ASTM C 1609/C 1609M,19.55,33.8,36.0,,,103.06,,,,,,,,,,,,,,,,,,,
HSM,700.0,Ordinary type I Portland cement (OPC),,100.0,0.0,,0.0,0.0,0.0,0.0,0.0,200.0,0.0,,0.0,0.0,0.0,0.0,0.0,,1000.0,Washed sand,,,,,,,,,,,,,,230.0,polycarboxylic acid-based superplasticizer,25.0,Autoclave Curing ,200.0,,1.2 Mpa for 4 and 5 hrs,ASTM C1437,,229.0,50 X 50 X 50 ,ASTM C109,32,61,85,,,112.0,,,,,,,,,,,,,,,,,,,,,,,,,,,,,,,,,,,Korea,"Development of 300 MPa ultra-high-strength mortar through a special
curing regime

https://doi.org/10.1016/j.conbuildmat.2018.03.134",2018.0,Ref-129-Research
 MK0    ,754.0,P_x0003_Ⅱ 52.5 cement,52.5,90.0,306.0,Class F,0.0,0.0,0.0,0.0,0.0,0.0,0.0,,0.0,0.0,0.0,0.0,0.0,,951.0,Locally available sand,1.25,Straight Steel Fibers ,156.0,13.0,0.2,1100.0,,,,,,,,198.0,"polycarboxylic ether
based water-reducing agent",33.0,standard Curing ,20.0,,,EN-1015-3 (2007) and EN-12350-8 (2010),,330.0,40 x 40 x 160 ,EN 196-1 (2005),,92,109,,,151.0,,,,,,,,,,,,,,,,,,,,,,,,,,,,,,,,,,,China ,"Key parameters in optimizing fibres orientation and distribution for
Ultra-High Performance Fibre Reinforced Concrete (UHPFRC)

https://doi.org/10.1016/j.conbuildmat.2018.08.102",2018.0,Ref-130-Research
 MK20   ,754.0,P_x0003_Ⅱ 52.5 cement,52.5,72.0,306.0,Class F,0.0,0.0,0.0,0.0,18.0,0.0,0.0,,0.0,0.0,0.0,0.0,0.0,,951.0,Locally available sand,1.25,Straight Steel Fibers ,156.0,13.0,0.2,1100.0,,,,,,,,198.0,"polycarboxylic ether
based water-reducing agent",33.0,standard Curing ,20.0,,,EN-1015-3 (2007) and EN-12350-8 (2010),,320.0,40 x 40 x 160 ,EN 196-1 (2005),,88,112,,,154.0,,,,,,,,,,,,,,,,,,,,,,,,,,,,,,,,,,,,,,
 MK40   ,754.0,P_x0003_Ⅱ 52.5 cement,52.5,54.0,306.0,Class F,0.0,0.0,0.0,0.0,36.0,0.0,0.0,,0.0,0.0,0.0,0.0,0.0,,951.0,Locally available sand,1.25,Straight Steel Fibers ,156.0,13.0,0.2,1100.0,,,,,,,,198.0,"polycarboxylic ether
based water-reducing agent",33.0,standard Curing ,20.0,,,EN-1015-3 (2007) and EN-12350-8 (2010),,310.0,40 x 40 x 160 ,EN 196-1 (2005),,94,117,,,160.0,,,,,,,,,,,,,,,,,,,,,,,,,,,,,,,,,,,,,,
 MK60   ,754.0,P_x0003_Ⅱ 52.5 cement,52.5,36.0,306.0,Class F,0.0,0.0,0.0,0.0,54.0,0.0,0.0,,0.0,0.0,0.0,0.0,0.0,,951.0,Locally available sand,1.25,Straight Steel Fibers ,156.0,13.0,0.2,1100.0,,,,,,,,198.0,"polycarboxylic ether
based water-reducing agent",33.0,standard Curing ,20.0,,,EN-1015-3 (2007) and EN-12350-8 (2010),,305.0,40 x 40 x 160 ,EN 196-1 (2005),,92,116,,,157.0,,,,,,,,,,,,,,,,,,,,,,,,,,,,,,,,,,,,,,
 MK80   ,754.0,P_x0003_Ⅱ 52.5 cement,52.5,18.0,306.0,Class F,0.0,0.0,0.0,0.0,72.0,0.0,0.0,,0.0,0.0,0.0,0.0,0.0,,951.0,Locally available sand,1.25,Straight Steel Fibers ,156.0,13.0,0.2,1100.0,,,,,,,,198.0,"polycarboxylic ether
based water-reducing agent",33.0,standard Curing ,20.0,,,EN-1015-3 (2007) and EN-12350-8 (2010),,300.0,40 x 40 x 160 ,EN 196-1 (2005),,87,110,,,155.0,,,,,,,,,,,,,,,,,,,,,,,,,,,,,,,,,,,,,,
 MK100  ,754.0,P_x0003_Ⅱ 52.5 cement,52.5,0.0,306.0,Class F,0.0,0.0,0.0,0.0,90.0,0.0,0.0,,0.0,0.0,0.0,0.0,0.0,,951.0,Locally available sand,1.25,Straight Steel Fibers ,156.0,13.0,0.2,1100.0,,,,,,,,198.0,"polycarboxylic ether
based water-reducing agent",33.0,standard Curing ,20.0,,,EN-1015-3 (2007) and EN-12350-8 (2010),,290.0,40 x 40 x 160 ,EN 196-1 (2005),,87,113,,,155.0,,,,,,,,,,,,,,,,,,,,,,,,,,,,,,,,,,,,,,
M0,1150.0,ordinary Portland cement (P.O 52.5) ,52.5,0.0,0.0,,0.0,0.0,0.0,0.0,0.0,0.0,0.0,,0.0,0.0,0.0,0.0,0.0,,1150.0,Quartz sand,2.36,,,,,,,,,,,,,207.0,"polycarboxylate-based high range water-reducing 
agent (HRWR) ",17.25,Standard Water Curing ,25.0,60.0,,Chinese standard GB2419-2005,,210.0,40 x 40 x 160,Chinese standard GB/T 17671-1999,50,62,77,,,90.0,,,,,,,,,,,,40 x 40 x 160,Chinese standard GB/T 17671-1999,,,13.8,,,,,,,,,,,,,,,,,,,China,"Changes in fractal dimension and durability of ultra‑high performance 
concrete (UHPC) with silica fume content

https://link.springer.com/article/10.1007/s43452-022-00443-3",2022.0,Ref-132-Research
M5,1092.5,ordinary Portland cement (P.O 52.5) ,52.5,57.5,0.0,,0.0,0.0,0.0,0.0,0.0,0.0,0.0,,0.0,0.0,0.0,0.0,0.0,,1150.0,Quartz sand,2.36,,,,,,,,,,,,,207.0,"polycarboxylate-based high range water-reducing 
agent (HRWR) ",17.25,Standard Water Curing ,25.0,60.0,,Chinese standard GB2419-2005,,258.0,40 x 40 x 160,Chinese standard GB/T 17671-1999,52,65,80,,,95.0,,,,,,,,,,,,40 x 40 x 160,Chinese standard GB/T 17671-1999,,,15.5,,,,,,,,,,,,,,,,,,,,,,
M10,1035.0,ordinary Portland cement (P.O 52.5) ,52.5,115.0,0.0,,0.0,0.0,0.0,0.0,0.0,0.0,0.0,,0.0,0.0,0.0,0.0,0.0,,1150.0,Quartz sand,2.36,,,,,,,,,,,,,207.0,"polycarboxylate-based high range water-reducing 
agent (HRWR) ",17.25,Standard Water Curing ,25.0,60.0,,Chinese standard GB2419-2005,,280.0,40 x 40 x 160,Chinese standard GB/T 17671-1999,49,66,78,,,97.0,,,,,,,,,,,,40 x 40 x 160,Chinese standard GB/T 17671-1999,,,16.0,,,,,,,,,,,,,,,,,,,,,,
M15,977.5,ordinary Portland cement (P.O 52.5) ,52.5,172.5,0.0,,0.0,0.0,0.0,0.0,0.0,0.0,0.0,,0.0,0.0,0.0,0.0,0.0,,1150.0,Quartz sand,2.36,,,,,,,,,,,,,207.0,"polycarboxylate-based high range water-reducing 
agent (HRWR) ",17.25,Standard Water Curing ,25.0,60.0,,Chinese standard GB2419-2005,,290.0,40 x 40 x 160,Chinese standard GB/T 17671-1999,47,64,79,,,98.0,,,,,,,,,,,,40 x 40 x 160,Chinese standard GB/T 17671-1999,,,16.5,,,,,,,,,,,,,,,,,,,,,,
M20,920.0,ordinary Portland cement (P.O 52.5) ,52.5,230.0,0.0,,0.0,0.0,0.0,0.0,0.0,0.0,0.0,,0.0,0.0,0.0,0.0,0.0,,1150.0,Quartz sand,2.36,,,,,,,,,,,,,207.0,"polycarboxylate-based high range water-reducing 
agent (HRWR) ",17.25,Standard Water Curing ,25.0,60.0,,Chinese standard GB2419-2005,,295.0,40 x 40 x 160,Chinese standard GB/T 17671-1999,46,59,81,,,99.5,,,,,,,,,,,,40 x 40 x 160,Chinese standard GB/T 17671-1999,,,15.5,,,,,,,,,,,,,,,,,,,,,,
M25,862.5,ordinary Portland cement (P.O 52.5) ,52.5,287.5,0.0,,0.0,0.0,0.0,0.0,0.0,0.0,0.0,,0.0,0.0,0.0,0.0,0.0,,1150.0,Quartz sand,2.36,,,,,,,,,,,,,207.0,"polycarboxylate-based high range water-reducing 
agent (HRWR) ",17.25,Standard Water Curing ,25.0,60.0,,Chinese standard GB2419-2005,,270.0,40 x 40 x 160,Chinese standard GB/T 17671-1999,44,55,78,,,95.0,,,,,,,,,,,,40 x 40 x 160,Chinese standard GB/T 17671-1999,,,13.5,,,,,,,,,,,,,,,,,,,,,,
U0,1150.0,ordinary Portland cement (P.O 52.5) ,52.5,0.0,0.0,,0.0,0.0,0.0,0.0,0.0,0.0,0.0,,0.0,0.0,0.0,0.0,0.0,,1150.0,Quartz sand,2.36,Straight Steel Fibers ,156.0,13.0,0.2,2000.0,,,,,,,,207.0,"polycarboxylate-based high range water-reducing 
agent (HRWR) ",17.25,Standard Water Curing ,25.0,60.0,,Chinese standard GB2419-2005,,160.0,40 x 40 x 160,Chinese standard GB/T 17671-1999,63,72,94,,,122.0,,,,,,,,,,,,40 x 40 x 160,Chinese standard GB/T 17671-1999,,,27.0,,,,,,,16.5,,,,,,,,,,,,,,,
U5,1092.5,ordinary Portland cement (P.O 52.5) ,52.5,57.5,0.0,,0.0,0.0,0.0,0.0,0.0,0.0,0.0,,0.0,0.0,0.0,0.0,0.0,,1150.0,Quartz sand,2.36,Straight Steel Fibers ,156.0,13.0,0.2,2000.0,,,,,,,,207.0,"polycarboxylate-based high range water-reducing 
agent (HRWR) ",17.25,Standard Water Curing ,25.0,60.0,,Chinese standard GB2419-2005,,205.0,40 x 40 x 160,Chinese standard GB/T 17671-1999,64,74,98,,,131.0,,,,,,,,,,,,40 x 40 x 160,Chinese standard GB/T 17671-1999,,,28.0,,,,,,,,,,,,,,,,,,,,,,
U10,1035.0,ordinary Portland cement (P.O 52.5) ,52.5,115.0,0.0,,0.0,0.0,0.0,0.0,0.0,0.0,0.0,,0.0,0.0,0.0,0.0,0.0,,1150.0,Quartz sand,2.36,Straight Steel Fibers ,156.0,13.0,0.2,2000.0,,,,,,,,207.0,"polycarboxylate-based high range water-reducing 
agent (HRWR) ",17.25,Standard Water Curing ,25.0,60.0,,Chinese standard GB2419-2005,,252.0,40 x 40 x 160,Chinese standard GB/T 17671-1999,65,75,100,,,128.0,,,,,,,,,,,,40 x 40 x 160,Chinese standard GB/T 17671-1999,,,31.0,,,,,,,14.9,,,,,,,,,,,,,,,
U15,977.5,ordinary Portland cement (P.O 52.5) ,52.5,172.5,0.0,,0.0,0.0,0.0,0.0,0.0,0.0,0.0,,0.0,0.0,0.0,0.0,0.0,,1150.0,Quartz sand,2.36,Straight Steel Fibers ,156.0,13.0,0.2,2000.0,,,,,,,,207.0,"polycarboxylate-based high range water-reducing 
agent (HRWR) ",17.25,Standard Water Curing ,25.0,60.0,,Chinese standard GB2419-2005,,265.0,40 x 40 x 160,Chinese standard GB/T 17671-1999,65,76,105,,,136.0,,,,,,,,,,,,40 x 40 x 160,Chinese standard GB/T 17671-1999,,,32.0,,,,,,,13.8,,,,,,,,,,,,,,,
U20,920.0,ordinary Portland cement (P.O 52.5) ,52.5,230.0,0.0,,0.0,0.0,0.0,0.0,0.0,0.0,0.0,,0.0,0.0,0.0,0.0,0.0,,1150.0,Quartz sand,2.36,Straight Steel Fibers ,156.0,13.0,0.2,2000.0,,,,,,,,207.0,"polycarboxylate-based high range water-reducing 
agent (HRWR) ",17.25,Standard Water Curing ,25.0,60.0,,Chinese standard GB2419-2005,,260.0,40 x 40 x 160,Chinese standard GB/T 17671-1999,65,76,107,,,138.0,,,,,,,,,,,,40 x 40 x 160,Chinese standard GB/T 17671-1999,,,33.3,,,,,,,9.5,,,,,,,,,,,,,,,
U25,862.5,ordinary Portland cement (P.O 52.5) ,52.5,287.5,0.0,,0.0,0.0,0.0,0.0,0.0,0.0,0.0,,0.0,0.0,0.0,0.0,0.0,,1150.0,Quartz sand,2.36,Straight Steel Fibers ,156.0,13.0,0.2,2000.0,,,,,,,,207.0,"polycarboxylate-based high range water-reducing 
agent (HRWR) ",17.25,Standard Water Curing ,25.0,60.0,,Chinese standard GB2419-2005,,245.0,40 x 40 x 160,Chinese standard GB/T 17671-1999,64,74,100,,,131.0,,,,,,,,,,,,40 x 40 x 160,Chinese standard GB/T 17671-1999,,,32.5,,,,,,,13.6,,,,,,,,,,,,,,,
 UHP-ECC,800.0,CEM I ordinary Portland cement of strength class 52.5 N,52.5,150.0,0.0,,0.0,0.0,0.0,0.0,0.0,750.0,0.0,,0.0,0.0,0.0,0.0,0.0,,500.0,Silica Sand ,0.18,PE,20.0,18.0,0.02,3000.0,100.0,,,,,,,230.0,HRWRA,25.0,Standard Curing ,,,,CECS (2009),,220.0,70.7 x 70.7 x 70.7 ,Chinese standard test specification (CECS 2009),,,,,,121.5,,,,44.26,JSCE 2008,,,17.42,,,,100 x 100 x 500,Chinese standard test specification (CECS 2009),,20.4,27.68,,,,,,,,,,,,,,,,,,,China,"Development of ultra-high performance engineered cementitious
composites using polyethylene (PE) fibers

https://doi.org/10.1016/j.conbuildmat.2017.10.040",2017.0,Ref-133-Research
 UHP-ECC,800.0,CEM I ordinary Portland cement of strength class 52.5 N,52.5,150.0,0.0,,0.0,0.0,0.0,0.0,0.0,750.0,0.0,,0.0,0.0,0.0,0.0,0.0,,500.0,Silica Sand ,0.18,PE,20.0,18.0,0.02,3000.0,100.0,,,,,,,230.0,HRWRA,25.0,Standard Curing ,,,,CECS (2009),,220.0,100 x 100 x 100,Chinese standard test specification (CECS 2009),,,,,,112.69,,,,44.26,JSCE 2008,,,17.42,,,,100 x 100 x 500,Chinese standard test specification (CECS 2009),,20.4,27.68,,,,,,,,,,,,,,,,,,,,,,
T-0-5,1856.7,42.5 N ordinary Portland cement,42.5,69.1,0.0,,0.0,0.0,0.0,0.0,0.0,0.0,0.0,,0.0,0.0,0.0,0.0,0.0,,0.0,,,,,,,,,,,,,,,318.9,superplasticizer,57.8,Standard Curing ,20.0,95.0,,BS EN 445: 2007,,95.3,70.7 x 70.7 x 70.7 ,ASTM C39/C39M-18 ,,,,,,92.3,,,,,,,,,,,,,,,,,,,,ASTM C642-13,,,2.99,,,,,,,,,,,,China,"Ternary blending with metakaolin and silica fume to improve packing
density and performance of binder paste

https://doi.org/10.1016/j.conbuildmat.2020.119031",2020.0,Ref-134-Research
T-0-10,1758.9,42.5 N ordinary Portland cement,42.5,138.3,0.0,,0.0,0.0,0.0,0.0,0.0,0.0,0.0,,0.0,0.0,0.0,0.0,0.0,,0.0,,,,,,,,,,,,,,,319.7,superplasticizer,56.9,Standard Curing ,20.0,95.0,,BS EN 445: 2007,,87.3,70.7 x 70.7 x 70.7,ASTM C39/C39M-18 ,,,,,,108.7,,,,,,,,,,,,,,,,,,,,ASTM C642-13,,,2.34,,,,,,,,,,,,,,,
T-0-15,1661.2,42.5 N ordinary Portland cement,42.5,207.4,0.0,,0.0,0.0,0.0,0.0,0.0,0.0,0.0,,0.0,0.0,0.0,0.0,0.0,,0.0,,,,,,,,,,,,,,,320.6,superplasticizer,56.1,Standard Curing ,20.0,95.0,,BS EN 445: 2007,,77.5,70.7 x 70.7 x 70.7,ASTM C39/C39M-18 ,,,,,,122.6,,,,,,,,,,,,,,,,,,,,ASTM C642-13,,,1.95,,,,,,,,,,,,,,,
T-0-20,1563.5,42.5 N ordinary Portland cement,42.5,276.5,0.0,,0.0,0.0,0.0,0.0,0.0,0.0,0.0,,0.0,0.0,0.0,0.0,0.0,,0.0,,,,,,,,,,,,,,,321.4,superplasticizer,55.2,Standard Curing ,20.0,95.0,,BS EN 445: 2007,,64.7,70.7 x 70.7 x 70.7,ASTM C39/C39M-18,,,,,,130.7,,,,,,,,,,,,,,,,,,,,ASTM C642-13,,,1.07,,,,,,,,,,,,,,,
T-0-25,1465.8,42.5 N ordinary Portland cement,42.5,345.6,0.0,,0.0,0.0,0.0,0.0,0.0,0.0,0.0,,0.0,0.0,0.0,0.0,0.0,,0.0,,,,,,,,,,,,,,,322.2,superplasticizer,54.3,Standard Curing ,20.0,95.0,,BS EN 445: 2007,,52.6,70.7 x 70.7 x 70.7,ASTM C39/C39M-18,,,,,,129.7,,,,,,,,,,,,,,,,,,,,ASTM C642-13,,,0.69,,,,,,,,,,,,,,,
T-5-0,1856.7,42.5 N ordinary Portland cement,42.5,0.0,0.0,,0.0,0.0,0.0,0.0,80.9,0.0,0.0,,0.0,0.0,0.0,0.0,0.0,,0.0,,,,,,,,,,,,,,,318.6,superplasticizer,58.1,Standard Curing ,20.0,95.0,,BS EN 445: 2007,,107.6,70.7 x 70.7 x 70.7,ASTM C39/C39M-18,,,,,,82.6,,,,,,,,,,,,,,,,,,,,ASTM C642-13,,,4.81,,,,,,,,,,,,,,,
T-5-5,1758.9,42.5 N ordinary Portland cement,42.5,69.1,0.0,,0.0,0.0,0.0,0.0,80.9,0.0,0.0,,0.0,0.0,0.0,0.0,0.0,,0.0,,,,,,,,,,,,,,,319.4,superplasticizer,57.3,Standard Curing ,20.0,95.0,,BS EN 445: 2007,,115.9,70.7 x 70.7 x 70.7,ASTM C39/C39M-18,,,,,,101.2,,,,,,,,,,,,,,,,,,,,ASTM C642-13,,,2.73,,,,,,,,,,,,,,,
T-5-10,1661.2,42.5 N ordinary Portland cement,42.5,138.3,0.0,,0.0,0.0,0.0,0.0,80.9,0.0,0.0,,0.0,0.0,0.0,0.0,0.0,,0.0,,,,,,,,,,,,,,,320.2,superplasticizer,56.4,Standard Curing ,20.0,95.0,,BS EN 445: 2007,,114.1,70.7 x 70.7 x 70.7,ASTM C39/C39M-18,,,,,,116.8,,,,,,,,,,,,,,,,,,,,ASTM C642-13,,,2.08,,,,,,,,,,,,,,,
T-5-15,1563.5,42.5 N ordinary Portland cement,42.5,207.4,0.0,,0.0,0.0,0.0,0.0,80.9,0.0,0.0,,0.0,0.0,0.0,0.0,0.0,,0.0,,,,,,,,,,,,,,,321.1,superplasticizer,55.6,Standard Curing ,20.0,95.0,,BS EN 445: 2007,,96.7,70.7 x 70.7 x 70.7,ASTM C39/C39M-18,,,,,,125.4,,,,,,,,,,,,,,,,,,,,ASTM C642-13,,,1.25,,,,,,,,,,,,,,,
T-5-20,1465.8,42.5 N ordinary Portland cement,42.5,276.5,0.0,,0.0,0.0,0.0,0.0,80.9,0.0,0.0,,0.0,0.0,0.0,0.0,0.0,,0.0,,,,,,,,,,,,,,,321.9,superplasticizer,54.7,Standard Curing ,20.0,95.0,,BS EN 445: 2007,,72.3,70.7 x 70.7 x 70.7,ASTM C39/C39M-18,,,,,,126.7,,,,,,,,,,,,,,,,,,,,ASTM C642-13,,,0.73,,,,,,,,,,,,,,,
T-10-0,1758.9,42.5 N ordinary Portland cement,42.5,0.0,0.0,,0.0,0.0,0.0,0.0,161.9,0.0,0.0,,0.0,0.0,0.0,0.0,0.0,,0.0,,,,,,,,,,,,,,,319.1,superplasticizer,57.6,Standard Curing ,20.0,95.0,,BS EN 445: 2007,,147.3,70.7 x 70.7 x 70.7,ASTM C39/C39M-18,,,,,,93.5,,,,,,,,,,,,,,,,,,,,ASTM C642-13,,,3.38,,,,,,,,,,,,,,,
T-10-5,1661.2,42.5 N ordinary Portland cement,42.5,69.1,0.0,,0.0,0.0,0.0,0.0,161.9,0.0,0.0,,0.0,0.0,0.0,0.0,0.0,,0.0,,,,,,,,,,,,,,,319.9,superplasticizer,56.8,Standard Curing ,20.0,95.0,,BS EN 445: 2007,,110.2,70.7 x 70.7 x 70.7,ASTM C39/C39M-18,,,,,,106.4,,,,,,,,,,,,,,,,,,,,ASTM C642-13,,,2.21,,,,,,,,,,,,,,,
T-10-10,1563.5,42.5 N ordinary Portland cement,42.5,138.3,0.0,,0.0,0.0,0.0,0.0,161.9,0.0,0.0,,0.0,0.0,0.0,0.0,0.0,,0.0,,,,,,,,,,,,,,,320.7,superplasticizer,55.9,Standard Curing ,20.0,95.0,,BS EN 445: 2007,,107.2,70.7 x 70.7 x 70.7,ASTM C39/C39M-18,,,,,,123.8,,,,,,,,,,,,,,,,,,,,ASTM C642-13,,,1.69,,,,,,,,,,,,,,,
T-10-15,1465.8,42.5 N ordinary Portland cement,42.5,207.4,0.0,,0.0,0.0,0.0,0.0,161.9,0.0,0.0,,0.0,0.0,0.0,0.0,0.0,,0.0,,,,,,,,,,,,,,,321.6,superplasticizer,55.1,Standard Curing ,20.0,95.0,,BS EN 445: 2007,,104.4,70.7 x 70.7 x 70.7,ASTM C39/C39M-18,,,,,,127.9,,,,,,,,,,,,,,,,,,,,ASTM C642-13,,,0.87,,,,,,,,,,,,,,,
T-15-0,1661.2,42.5 N ordinary Portland cement,42.5,0.0,0.0,,0.0,0.0,0.0,0.0,242.8,0.0,0.0,,0.0,0.0,0.0,0.0,0.0,,0.0,,,,,,,,,,,,,,,319.5,superplasticizer,57.1,Standard Curing ,20.0,95.0,,BS EN 445: 2007,,142.6,70.7 x 70.7 x 70.7,ASTM C39/C39M-18,,,,,,101.2,,,,,,,,,,,,,,,,,,,,ASTM C642-13,,,2.6,,,,,,,,,,,,,,,
T-15-5,1563.5,42.5 N ordinary Portland cement,42.5,69.1,0.0,,0.0,0.0,0.0,0.0,242.8,0.0,0.0,,0.0,0.0,0.0,0.0,0.0,,0.0,,,,,,,,,,,,,,,320.4,superplasticizer,56.3,Standard Curing ,20.0,95.0,,BS EN 445: 2007,,106.7,70.7 x 70.7 x 70.7,ASTM C39/C39M-18,,,,,,109.2,,,,,,,,,,,,,,,,,,,,ASTM C642-13,,,1.82,,,,,,,,,,,,,,,
T-15-10,1465.8,42.5 N ordinary Portland cement,42.5,138.3,0.0,,0.0,0.0,0.0,0.0,242.8,0.0,0.0,,0.0,0.0,0.0,0.0,0.0,,0.0,,,,,,,,,,,,,,,321.2,superplasticizer,55.4,Standard Curing ,20.0,95.0,,BS EN 445: 2007,,102.8,70.7 x 70.7 x 70.7,ASTM C39/C39M-18,,,,,,126.3,,,,,,,,,,,,,,,,,,,,ASTM C642-13,,,1.25,,,,,,,,,,,,,,,
T-20-0,1563.5,42.5 N ordinary Portland cement,42.5,0.0,0.0,,0.0,0.0,0.0,0.0,323.8,0.0,0.0,,0.0,0.0,0.0,0.0,0.0,,0.0,,,,,,,,,,,,,,,320.0,superplasticizer,56.6,Standard Curing ,20.0,95.0,,BS EN 445: 2007,,141.6,70.7 x 70.7 x 70.7,ASTM C39/C39M-18,,,,,,104.7,,,,,,,,,,,,,,,,,,,,ASTM C642-13,,,2.08,,,,,,,,,,,,,,,
T-20-5,1465.8,42.5 N ordinary Portland cement,42.5,69.1,0.0,,0.0,0.0,0.0,0.0,323.8,0.0,0.0,,0.0,0.0,0.0,0.0,0.0,,0.0,,,,,,,,,,,,,,,320.9,superplasticizer,55.8,Standard Curing ,20.0,95.0,,BS EN 445: 2007,,97.8,70.7 x 70.7 x 70.7,ASTM C39/C39M-18,,,,,,111.2,,,,,,,,,,,,,,,,,,,,ASTM C642-13,,,1.3,,,,,,,,,,,,,,,
T-25-0,1465.8,42.5 N ordinary Portland cement,42.5,0.0,0.0,,0.0,0.0,0.0,0.0,404.7,0.0,0.0,,0.0,0.0,0.0,0.0,0.0,,0.0,,,,,,,,,,,,,,,320.5,superplasticizer,56.1,Standard Curing ,20.0,95.0,,BS EN 445: 2007,,119.6,70.7 x 70.7 x 70.7,ASTM C39/C39M-18,,,,,,105.8,,,,,,,,,,,,,,,,,,,,ASTM C642-13,,,1.56,,,,,,,,,,,,,,,
AP (Plain),890.0,Type I/II ordinary portland cement,,223.0,0.0,,0.0,0.0,0.0,0.0,0.0,0.0,0.0,,0.0,0.0,0.0,0.0,0.0,,592.0,Locally available sand,0.6,,,,,,,,,,,,,334.0,polycarboxylate based HRWRA,50.0,Standard Curing ,,,,ASTM C1856,,250.0,50 x 50 x 50,ASTM C109,,,79.7,,,88.3,,,,,ASTM C496,7.6,,,,,,,,,,,,,,,,,9.9,,,,,,,,,,,,USA,"Development of Non-Proprietary Ultra-High Performance
Concrete Mixtures

https://doi.org/10.3390/buildings12111865",2022.0,Ref-135-Research
AP (Plain),890.0,Type I/II ordinary portland cement,,223.0,0.0,,0.0,0.0,0.0,0.0,0.0,0.0,0.0,,0.0,0.0,0.0,0.0,0.0,,592.0,Locally available sand,0.6,,,,,,,,,,,,,334.0,polycarboxylate based HRWRA,50.0,Moist Curing ,,100.0,,ASTM C1856,,250.0,50 x 50 x 50,ASTM C109,,,91.9,,,99.3,,,,,ASTM C496,6.95,,,,,,,,,,,,,,,,,9.4,,,,,,,,,,,,,,,
AP (Plain),890.0,Type I/II ordinary portland cement,,223.0,0.0,,0.0,0.0,0.0,0.0,0.0,0.0,0.0,,0.0,0.0,0.0,0.0,0.0,,592.0,Locally available sand,0.6,,,,,,,,,,,,,334.0,polycarboxylate based HRWRA,50.0,Warm bath curing,90.0,,,ASTM C1856,,250.0,50 x 50 x 50,ASTM C109,,,108.3,,,113.0,,,,,ASTM C496,5.1,,,,,,,,,,,,,,,,,7.4,,,,,,,,,,,,,,,
AP (Plain),890.0,Type I/II ordinary portland cement,,223.0,0.0,,0.0,0.0,0.0,0.0,0.0,0.0,0.0,,0.0,0.0,0.0,0.0,0.0,,592.0,Locally available sand,0.6,,,,,,,,,,,,,334.0,polycarboxylate based HRWRA,50.0,Heat curing,90.0,,,ASTM C1856,,250.0,50 x 50 x 50,ASTM C109,,,98,,,127.0,,,,,ASTM C496,3.8,,,,,,,,,,,,,,,,,10.5,,,,,,,,,,,,,,,
AF (Fiber Reinforced),890.0,Type I/II ordinary portland cement,,223.0,0.0,,0.0,0.0,0.0,0.0,0.0,0.0,0.0,,0.0,0.0,0.0,0.0,0.0,,549.0,Locally available sand,0.6,Straight Steel Fibers ,119.0,13.0,0.2,,,,,,,,,334.0,polycarboxylate based HRWRA,50.0,Standard Curing ,,,,ASTM C1856,,250.0,50 x 50 x 50,ASTM C109,,,100.5,,,113.9,,,,,ASTM C496,8.85,,,,,,,,,,,,,,,,,16.7,,,,,,,,,,,,,,,
AF (Fiber Reinforced),890.0,Type I/II ordinary portland cement,,223.0,0.0,,0.0,0.0,0.0,0.0,0.0,0.0,0.0,,0.0,0.0,0.0,0.0,0.0,,549.0,Locally available sand,0.6,Straight Steel Fibers ,119.0,13.0,0.2,,,,,,,,,334.0,polycarboxylate based HRWRA,50.0,Moist Curing ,,100.0,,ASTM C1856,,250.0,50 x 50 x 50,ASTM C109,,,63.7,,,94.3,,,,,ASTM C496,8.6,,,,,,,,,,,,,,,,,15.6,,,,,,,,,,,,,,,
AF (Fiber Reinforced),890.0,Type I/II ordinary portland cement,,223.0,0.0,,0.0,0.0,0.0,0.0,0.0,0.0,0.0,,0.0,0.0,0.0,0.0,0.0,,549.0,Locally available sand,0.6,Straight Steel Fibers ,119.0,13.0,0.2,,,,,,,,,334.0,polycarboxylate based HRWRA,50.0,Warm bath curing,90.0,,,ASTM C1856,,250.0,50 x 50 x 50,ASTM C109,,,43.7,,,138.0,,,,,ASTM C496,9.75,,,,,,,,,,,,,,,,,16.4,,,,,,,,,,,,,,,
AF (Fiber Reinforced),890.0,Type I/II ordinary portland cement,,223.0,0.0,,0.0,0.0,0.0,0.0,0.0,0.0,0.0,,0.0,0.0,0.0,0.0,0.0,,549.0,Locally available sand,0.6,Straight Steel Fibers ,119.0,13.0,0.2,,,,,,,,,334.0,polycarboxylate based HRWRA,50.0,Heat curing,90.0,,,ASTM C1856,,250.0,50 x 50 x 50,ASTM C109,,,112.6,,,123.9,,,,,ASTM C496,10.45,,,,,,,,,,,,,,,,,8.7,,,,,,,,,,,,,,,
BP (Plain),890.0,Type I/II ordinary portland cement,,178.0,0.0,,0.0,0.0,0.0,0.0,0.0,0.0,0.0,,0.0,0.0,0.0,0.0,0.0,,982.0,Locally available sand,0.6,,,,,,,,,,,,,214.0,polycarboxylate based HRWRA,50.0,Standard Curing ,,,,ASTM C1856,,250.0,50 x 50 x 50,ASTM C109,,,96.1,,,103.7,,,,,ASTM C496,8.25,,,,,,,,,,,,,,,,,5.9,,,,,,,,,,,,,,,
BP (Plain),890.0,Type I/II ordinary portland cement,,178.0,0.0,,0.0,0.0,0.0,0.0,0.0,0.0,0.0,,0.0,0.0,0.0,0.0,0.0,,982.0,Locally available sand,0.6,,,,,,,,,,,,,214.0,polycarboxylate based HRWRA,50.0,Moist Curing ,,100.0,,ASTM C1856,,250.0,50 x 50 x 50,ASTM C109,,,100.5,,,128.2,,,,,ASTM C496,8.35,,,,,,,,,,,,,,,,,3.7,,,,,,,,,,,,,,,
BP (Plain),890.0,Type I/II ordinary portland cement,,178.0,0.0,,0.0,0.0,0.0,0.0,0.0,0.0,0.0,,0.0,0.0,0.0,0.0,0.0,,982.0,Locally available sand,0.6,,,,,,,,,,,,,214.0,polycarboxylate based HRWRA,50.0,Warm bath curing,90.0,,,ASTM C1856,,250.0,50 x 50 x 50,ASTM C109,,,125.1,,,138.6,,,,,ASTM C496,8.75,,,,,,,,,,,,,,,,,2.9,,,,,,,,,,,,,,,
BP (Plain),890.0,Type I/II ordinary portland cement,,178.0,0.0,,0.0,0.0,0.0,0.0,0.0,0.0,0.0,,0.0,0.0,0.0,0.0,0.0,,982.0,Locally available sand,0.6,,,,,,,,,,,,,214.0,polycarboxylate based HRWRA,50.0,Heat curing,90.0,,,ASTM C1856,,250.0,50 x 50 x 50,ASTM C109,,,124.2,,,126.5,,,,,ASTM C496,6.75,,,,,,,,,,,,,,,,,2.8,,,,,,,,,,,,,,,
BF (Fiber Reinforced),890.0,Type I/II ordinary portland cement,,178.0,0.0,,0.0,0.0,0.0,0.0,0.0,0.0,0.0,,0.0,0.0,0.0,0.0,0.0,,939.0,Locally available sand,0.6,Straight Steel Fibers ,119.0,13.0,0.2,,,,,,,,,214.0,polycarboxylate based HRWRA,50.0,Standard Curing ,,,,ASTM C1856,,250.0,50 x 50 x 50,ASTM C109,,,116.6,,,128.9,,,,,ASTM C496,14.35,,,,,,,,,,,,,,,,,5.3,,,,,,,,,,,,,,,
BF (Fiber Reinforced),890.0,Type I/II ordinary portland cement,,178.0,0.0,,0.0,0.0,0.0,0.0,0.0,0.0,0.0,,0.0,0.0,0.0,0.0,0.0,,939.0,Locally available sand,0.6,Straight Steel Fibers ,119.0,13.0,0.2,,,,,,,,,214.0,polycarboxylate based HRWRA,50.0,Moist Curing ,,100.0,,ASTM C1856,,250.0,50 x 50 x 50,ASTM C109,,,119.4,,,131.7,,,,,ASTM C496,14.7,,,,,,,,,,,,,,,,,5.9,,,,,,,,,,,,,,,
BF (Fiber Reinforced),890.0,Type I/II ordinary portland cement,,178.0,0.0,,0.0,0.0,0.0,0.0,0.0,0.0,0.0,,0.0,0.0,0.0,0.0,0.0,,939.0,Locally available sand,0.6,Straight Steel Fibers ,119.0,13.0,0.2,,,,,,,,,214.0,polycarboxylate based HRWRA,50.0,Warm bath curing,90.0,,,ASTM C1856,,250.0,50 x 50 x 50,ASTM C109,,,127,,,138.0,,,,,ASTM C496,11.4,,,,,,,,,,,,,,,,,5.9,,,,,,,,,,,,,,,
BF (Fiber Reinforced),890.0,Type I/II ordinary portland cement,,178.0,0.0,,0.0,0.0,0.0,0.0,0.0,0.0,0.0,,0.0,0.0,0.0,0.0,0.0,,939.0,Locally available sand,0.6,Straight Steel Fibers ,119.0,13.0,0.2,,,,,,,,,214.0,polycarboxylate based HRWRA,50.0,Heat curing,90.0,,,ASTM C1856,,250.0,50 x 50 x 50,ASTM C109,,,128.6,,,136.9,,,,,ASTM C496,13.4,,,,,,,,,,,,,,,,,4.2,,,,,,,,,,,,,,,
CP (Plain),890.0,Type I/II ordinary portland cement,,169.0,0.0,,0.0,0.0,0.0,0.0,0.0,0.0,0.0,,0.0,0.0,0.0,0.0,0.0,,1059.0,Locally available sand,0.6,,,,,,,,,,,,,180.0,polycarboxylate based HRWRA,59.0,Standard Curing ,,,,ASTM C1856,,250.0,50 x 50 x 50,ASTM C109,,,84.7,,,92.7,,,,,ASTM C496,9.3,,,,,,,,,,,,,,,,,3.5,,,,,,,,,,,,,,,
CP (Plain),890.0,Type I/II ordinary portland cement,,169.0,0.0,,0.0,0.0,0.0,0.0,0.0,0.0,0.0,,0.0,0.0,0.0,0.0,0.0,,1059.0,Locally available sand,0.6,,,,,,,,,,,,,180.0,polycarboxylate based HRWRA,59.0,Moist Curing ,,100.0,,ASTM C1856,,250.0,50 x 50 x 50,ASTM C109,,,121.2,,,131.4,,,,,ASTM C496,8.75,,,,,,,,,,,,,,,,,4.0,,,,,,,,,,,,,,,
CP (Plain),890.0,Type I/II ordinary portland cement,,169.0,0.0,,0.0,0.0,0.0,0.0,0.0,0.0,0.0,,0.0,0.0,0.0,0.0,0.0,,1059.0,Locally available sand,0.6,,,,,,,,,,,,,180.0,polycarboxylate based HRWRA,59.0,Warm bath curing,90.0,,,ASTM C1856,,250.0,50 x 50 x 50,ASTM C109,,,114,,,130.6,,,,,ASTM C496,7.95,,,,,,,,,,,,,,,,,2.3,,,,,,,,,,,,,,,
CP (Plain),890.0,Type I/II ordinary portland cement,,169.0,0.0,,0.0,0.0,0.0,0.0,0.0,0.0,0.0,,0.0,0.0,0.0,0.0,0.0,,1059.0,Locally available sand,0.6,,,,,,,,,,,,,180.0,polycarboxylate based HRWRA,59.0,Heat curing,90.0,,,ASTM C1856,,250.0,50 x 50 x 50,ASTM C109,,,115.4,,,134.0,,,,,ASTM C496,7.65,,,,,,,,,,,,,,,,,2.3,,,,,,,,,,,,,,,
CF (Fiber Reinforced),890.0,Type I/II ordinary portland cement,,169.0,0.0,,0.0,0.0,0.0,0.0,0.0,0.0,0.0,,0.0,0.0,0.0,0.0,0.0,,1016.0,Locally available sand,0.6,Straight Steel Fibers ,119.0,13.0,0.2,,,,,,,,,180.0,polycarboxylate based HRWRA,59.0,Standard Curing ,,,,ASTM C1856,,250.0,50 x 50 x 50,ASTM C109,,,121.7,,,136.9,,,,,ASTM C496,13.25,,,,,,,,,,,,,,,,,6.8,,,,,,,,,,,,,,,
CF (Fiber Reinforced),890.0,Type I/II ordinary portland cement,,169.0,0.0,,0.0,0.0,0.0,0.0,0.0,0.0,0.0,,0.0,0.0,0.0,0.0,0.0,,1016.0,Locally available sand,0.6,Straight Steel Fibers ,119.0,13.0,0.2,,,,,,,,,180.0,polycarboxylate based HRWRA,59.0,Moist Curing ,,100.0,,ASTM C1856,,250.0,50 x 50 x 50,ASTM C109,,,116.9,,,118.3,,,,,ASTM C496,13.55,,,,,,,,,,,,,,,,,4.0,,,,,,,,,,,,,,,
CF (Fiber Reinforced),890.0,Type I/II ordinary portland cement,,169.0,0.0,,0.0,0.0,0.0,0.0,0.0,0.0,0.0,,0.0,0.0,0.0,0.0,0.0,,1016.0,Locally available sand,0.6,Straight Steel Fibers ,119.0,13.0,0.2,,,,,,,,,180.0,polycarboxylate based HRWRA,59.0,Warm bath curing,90.0,,,ASTM C1856,,250.0,50 x 50 x 50,ASTM C109,,,137.7,,,138.1,,,,,ASTM C496,14.2,,,,,,,,,,,,,,,,,2.4,,,,,,,,,,,,,,,
CF (Fiber Reinforced),890.0,Type I/II ordinary portland cement,,169.0,0.0,,0.0,0.0,0.0,0.0,0.0,0.0,0.0,,0.0,0.0,0.0,0.0,0.0,,1016.0,Locally available sand,0.6,Straight Steel Fibers ,119.0,13.0,0.2,,,,,,,,,180.0,polycarboxylate based HRWRA,59.0,Heat curing,90.0,,,ASTM C1856,,250.0,50 x 50 x 50,ASTM C109,,,142.2,,,147.2,,,,,ASTM C496,14.6,,,,,,,,,,,,,,,,,1.7,,,,,,,,,,,,,,,
AP (Plain),890.0,Type I/II ordinary portland cement,,223.0,0.0,,0.0,0.0,0.0,0.0,0.0,0.0,0.0,,0.0,0.0,0.0,0.0,0.0,,592.0,Locally available sand,0.6,,,,,,,,,,,,,334.0,polycarboxylate based HRWRA,50.0,Warm bath curing,90.0,,,ASTM C1856,,250.0,100 x 100 x 100,ASTM C109,,,91.9,,,103.8,,,,,,,,,,,,,,,,,,,,,,,,,,,,,,,,,,,,,,
AP (Plain),890.0,Type I/II ordinary portland cement,,223.0,0.0,,0.0,0.0,0.0,0.0,0.0,0.0,0.0,,0.0,0.0,0.0,0.0,0.0,,592.0,Locally available sand,0.6,,,,,,,,,,,,,334.0,polycarboxylate based HRWRA,50.0,Heat curing,90.0,,,ASTM C1856,,250.0,100 x 100 x 100,ASTM C109,,,83.5,,,96.8,,,,,,,,,,,,,,,,,,,,,,,,,,,,,,,,,,,,,,
AF (Fiber Reinforced),890.0,Type I/II ordinary portland cement,,223.0,0.0,,0.0,0.0,0.0,0.0,0.0,0.0,0.0,,0.0,0.0,0.0,0.0,0.0,,549.0,Locally available sand,0.6,Straight Steel Fibers ,119.0,13.0,0.2,,,,,,,,,334.0,polycarboxylate based HRWRA,50.0,Standard Curing ,,,,ASTM C1856,,250.0,100 x 100 x 100,ASTM C109,,,50.9,,,83.4,,,,,,,,,,,,,,,,,,,,,,,,,,,,,,,,,,,,,,
AF (Fiber Reinforced),890.0,Type I/II ordinary portland cement,,223.0,0.0,,0.0,0.0,0.0,0.0,0.0,0.0,0.0,,0.0,0.0,0.0,0.0,0.0,,549.0,Locally available sand,0.6,Straight Steel Fibers ,119.0,13.0,0.2,,,,,,,,,334.0,polycarboxylate based HRWRA,50.0,Heat curing,90.0,,,ASTM C1856,,250.0,100 x 100 x 100,ASTM C109,,,82.8,,,88.1,,,,,,,,,,,,,,,,,,,,,,,,,,,,,,,,,,,,,,
BP (Plain),890.0,Type I/II ordinary portland cement,,178.0,0.0,,0.0,0.0,0.0,0.0,0.0,0.0,0.0,,0.0,0.0,0.0,0.0,0.0,,982.0,Locally available sand,0.6,,,,,,,,,,,,,214.0,polycarboxylate based HRWRA,50.0,Moist Curing ,,100.0,,ASTM C1856,,250.0,100 x 100 x 100,ASTM C109,,,49.2,,,90.8,,,,,,,,,,,,,,,,,,,,,,,,,,,,,,,,,,,,,,
BP (Plain),890.0,Type I/II ordinary portland cement,,178.0,0.0,,0.0,0.0,0.0,0.0,0.0,0.0,0.0,,0.0,0.0,0.0,0.0,0.0,,982.0,Locally available sand,0.6,,,,,,,,,,,,,214.0,polycarboxylate based HRWRA,50.0,Warm bath curing,90.0,,,ASTM C1856,,250.0,100 x 100 x 100,ASTM C109,,,122.1,,,129.4,,,,,,,,,,,,,,,,,,,,,,,,,,,,,,,,,,,,,,
BP (Plain),890.0,Type I/II ordinary portland cement,,178.0,0.0,,0.0,0.0,0.0,0.0,0.0,0.0,0.0,,0.0,0.0,0.0,0.0,0.0,,982.0,Locally available sand,0.6,,,,,,,,,,,,,214.0,polycarboxylate based HRWRA,50.0,Heat curing,90.0,,,ASTM C1856,,250.0,100 x 100 x 100,ASTM C109,,,89.5,,,103.8,,,,,,,,,,,,,,,,,,,,,,,,,,,,,,,,,,,,,,
BF (Fiber Reinforced),890.0,Type I/II ordinary portland cement,,178.0,0.0,,0.0,0.0,0.0,0.0,0.0,0.0,0.0,,0.0,0.0,0.0,0.0,0.0,,939.0,Locally available sand,0.6,Straight Steel Fibers ,119.0,13.0,0.2,,,,,,,,,214.0,polycarboxylate based HRWRA,50.0,Standard Curing ,,,,ASTM C1856,,250.0,100 x 100 x 100,ASTM C109,,,75.4,,,105.9,,,,,,,,,,,,,,,,,,,,,,,,,,,,,,,,,,,,,,
BF (Fiber Reinforced),890.0,Type I/II ordinary portland cement,,178.0,0.0,,0.0,0.0,0.0,0.0,0.0,0.0,0.0,,0.0,0.0,0.0,0.0,0.0,,939.0,Locally available sand,0.6,Straight Steel Fibers ,119.0,13.0,0.2,,,,,,,,,214.0,polycarboxylate based HRWRA,50.0,Moist Curing ,,100.0,,ASTM C1856,,250.0,100 x 100 x 100,ASTM C109,,,81.4,,,98.1,,,,,,,,,,,,,,,,,,,,,,,,,,,,,,,,,,,,,,
BF (Fiber Reinforced),890.0,Type I/II ordinary portland cement,,178.0,0.0,,0.0,0.0,0.0,0.0,0.0,0.0,0.0,,0.0,0.0,0.0,0.0,0.0,,939.0,Locally available sand,0.6,Straight Steel Fibers ,119.0,13.0,0.2,,,,,,,,,214.0,polycarboxylate based HRWRA,50.0,Warm bath curing,90.0,,,ASTM C1856,,250.0,100 x 100 x 100,ASTM C109,,,106.2,,,115.9,,,,,,,,,,,,,,,,,,,,,,,,,,,,,,,,,,,,,,
BF (Fiber Reinforced),890.0,Type I/II ordinary portland cement,,178.0,0.0,,0.0,0.0,0.0,0.0,0.0,0.0,0.0,,0.0,0.0,0.0,0.0,0.0,,939.0,Locally available sand,0.6,Straight Steel Fibers ,119.0,13.0,0.2,,,,,,,,,214.0,polycarboxylate based HRWRA,50.0,Heat curing,90.0,,,ASTM C1856,,250.0,100 x 100 x 100,ASTM C109,,,100.1,,,115.7,,,,,,,,,,,,,,,,,,,,,,,,,,,,,,,,,,,,,,
CP (Plain),890.0,Type I/II ordinary portland cement,,169.0,0.0,,0.0,0.0,0.0,0.0,0.0,0.0,0.0,,0.0,0.0,0.0,0.0,0.0,,1059.0,Locally available sand,0.6,,,,,,,,,,,,,180.0,polycarboxylate based HRWRA,59.0,Standard Curing ,,,,ASTM C1856,,250.0,100 x 100 x 100,ASTM C109,,,78.1,,,95.0,,,,,,,,,,,,,,,,,,,,,,,,,,,,,,,,,,,,,,
CP (Plain),890.0,Type I/II ordinary portland cement,,169.0,0.0,,0.0,0.0,0.0,0.0,0.0,0.0,0.0,,0.0,0.0,0.0,0.0,0.0,,1059.0,Locally available sand,0.6,,,,,,,,,,,,,180.0,polycarboxylate based HRWRA,59.0,Moist Curing ,,100.0,,ASTM C1856,,250.0,100 x 100 x 100,ASTM C109,,,79.8,,,89.5,,,,,,,,,,,,,,,,,,,,,,,,,,,,,,,,,,,,,,
CP (Plain),890.0,Type I/II ordinary portland cement,,169.0,0.0,,0.0,0.0,0.0,0.0,0.0,0.0,0.0,,0.0,0.0,0.0,0.0,0.0,,1059.0,Locally available sand,0.6,,,,,,,,,,,,,180.0,polycarboxylate based HRWRA,59.0,Warm bath curing,90.0,,,ASTM C1856,,250.0,100 x 100 x 100,ASTM C109,,,58,,,127.8,,,,,,,,,,,,,,,,,,,,,,,,,,,,,,,,,,,,,,
CP (Plain),890.0,Type I/II ordinary portland cement,,169.0,0.0,,0.0,0.0,0.0,0.0,0.0,0.0,0.0,,0.0,0.0,0.0,0.0,0.0,,1059.0,Locally available sand,0.6,,,,,,,,,,,,,180.0,polycarboxylate based HRWRA,59.0,Heat curing,90.0,,,ASTM C1856,,250.0,100 x 100 x 100,ASTM C109,,,87.3,,,100.5,,,,,,,,,,,,,,,,,,,,,,,,,,,,,,,,,,,,,,
CF (Fiber Reinforced),890.0,Type I/II ordinary portland cement,,169.0,0.0,,0.0,0.0,0.0,0.0,0.0,0.0,0.0,,0.0,0.0,0.0,0.0,0.0,,1016.0,Locally available sand,0.6,Straight Steel Fibers ,119.0,13.0,0.2,,,,,,,,,180.0,polycarboxylate based HRWRA,59.0,Standard Curing ,,,,ASTM C1856,,250.0,100 x 100 x 100,ASTM C109,,,81.7,,,103.2,,,,,,,,,,,,,,,,,,,,,,,,,,,,,,,,,,,,,,
CF (Fiber Reinforced),890.0,Type I/II ordinary portland cement,,169.0,0.0,,0.0,0.0,0.0,0.0,0.0,0.0,0.0,,0.0,0.0,0.0,0.0,0.0,,1016.0,Locally available sand,0.6,Straight Steel Fibers ,119.0,13.0,0.2,,,,,,,,,180.0,polycarboxylate based HRWRA,59.0,Moist Curing ,,100.0,,ASTM C1856,,250.0,100 x 100 x 100,ASTM C109,,,68.9,,,88.6,,,,,,,,,,,,,,,,,,,,,,,,,,,,,,,,,,,,,,
CF (Fiber Reinforced),890.0,Type I/II ordinary portland cement,,169.0,0.0,,0.0,0.0,0.0,0.0,0.0,0.0,0.0,,0.0,0.0,0.0,0.0,0.0,,1016.0,Locally available sand,0.6,Straight Steel Fibers ,119.0,13.0,0.2,,,,,,,,,180.0,polycarboxylate based HRWRA,59.0,Warm bath curing,90.0,,,ASTM C1856,,250.0,100 x 100 x 100,ASTM C109,,,125.2,,,131.9,,,,,,,,,,,,,,,,,,,,,,,,,,,,,,,,,,,,,,
CF (Fiber Reinforced),890.0,Type I/II ordinary portland cement,,169.0,0.0,,0.0,0.0,0.0,0.0,0.0,0.0,0.0,,0.0,0.0,0.0,0.0,0.0,,1016.0,Locally available sand,0.6,Straight Steel Fibers ,119.0,13.0,0.2,,,,,,,,,180.0,polycarboxylate based HRWRA,59.0,Heat curing,90.0,,,ASTM C1856,,250.0,100 x 100 x 100,ASTM C109,,,138,,,137.7,,,,,,,,,,,,,,,,,,,,,,,,,,,,,,,,,,,,,,
A,833.3333333333334,,,208.33333333333334,0.0,,0.0,0.0,208.33333333333334,0.0,0.0,0.0,0.0,,0.0,0.0,0.0,0.0,0.0,,1150.0000000000002,Locally available sand,0.8,,,,,,,,,,,,,183.33333333333334,,4.5,Standard Curing ,20.0,,,,,270.0,50 x 50 x 50 ,,,,,,,194.0,,,,,,,,7.4,,,,,,,,,,,,,,,,,,,,,,,,,,,USA,"Ultra-high performance concrete and fiber reinforced
concrete: achieving strength and ductility without
heat curing
