Repository: Jocund96/Data-to-Design-ML

# Data

The datasets required by the S1 Linear Family workflows are included in this
directory.

| Dataset | Path | Purpose |
|---|---|---|
| Raw UCI Concrete | `raw/uci_concrete_data.xlsx` | Exploratory analysis and cleaning |
| UCI Concrete | `processed/uci_concrete_clean_engineered.csv` | Baseline and representation experiments |
| UHPC workbook | `raw/UHPC Dataset  (Version-2).xlsx` | Original UHPC import |
| Target-filtered UHPC | `processed/uhpc_rows_with_28day_target.csv` | Semantic missingness experiments |
| Shared semantic UHPC | `processed/shared_strategies/uhpc_semantic_50/` | Row-mixed, publication, uncertainty, and attribution experiments |

File: S1_Linear/data/processed/week6_semantic_cleaned.csv (part 16 of 17)
900.0,"Ordinary Portland cement
ASTM C150 type I",,220.0,0.0,not_applicable,0.0,0.0,0.0,0.0,0.0,0.0,94.0,Steel Slag,0.0,0.0,0.0,0.0,0.0,not_applicable,942.0,Fine dune sand,0.6,Straight Steel Fibers,157.0,12.7,0.15,2500.0,,not_applicable,0.0,,,,,162.0,polycarboxylic-based ether hyperplasticiser,40.0,Standard Curing,22.0,,,153.0
900.0,"Ordinary Portland cement
ASTM C150 type I",,220.0,0.0,not_applicable,0.0,0.0,0.0,0.0,0.0,0.0,177.0,Steel Slag,0.0,0.0,0.0,0.0,0.0,not_applicable,886.0,Fine dune sand,0.6,Straight Steel Fibers,157.0,12.7,0.15,2500.0,,not_applicable,0.0,,,,,162.0,polycarboxylic-based ether hyperplasticiser,40.0,Standard Curing,22.0,,,160.0
539.35,Portland cement CEM-52.5,52.5,90.99,451.2,F,359.56,0.0,0.0,0.0,0.0,0.0,0.0,not_applicable,0.0,0.0,0.0,0.0,0.0,not_applicable,451.0,silica sand,0.15,PE Fiber,20.0,18.0,0.026,3000.0,120.0,not_applicable,0.0,,,,,275.0,superplasticizer (SP),20.0,Air Cured,25.0,55.0,,91.0
718.0,CEM I-52.5 Portland cement,52.5,128.0,574.0,Class F,0.0,0.0,0.0,0.0,0.0,0.0,0.0,not_applicable,0.0,0.0,0.0,0.0,0.0,not_applicable,429.0,Silica sand,0.15,PE Fiber,20.0,18.0,0.026,3000.0,120.0,not_applicable,0.0,,,,,290.0,polycarboxylate superplasticizer,25.0,Air Cured,25.0,55.0,,83.0
610.0,CEM I-52.5 Portland cement,52.5,128.0,574.0,Class F,0.0,0.0,0.0,68.0,0.0,0.0,0.0,not_applicable,0.0,0.0,0.0,0.0,0.0,not_applicable,429.0,Silica sand,0.15,PE Fiber,20.0,18.0,0.026,3000.0,120.0,not_applicable,0.0,,,,,290.0,polycarboxylate superplasticizer,30.0,Air Cured,25.0,55.0,,94.67
538.0,CEM I-52.5 Portland cement,52.5,128.0,574.0,Class F,0.0,0.0,0.0,114.0,0.0,0.0,0.0,not_applicable,0.0,0.0,0.0,0.0,0.0,not_applicable,429.0,Silica sand,0.15,PE Fiber,20.0,18.0,0.026,3000.0,120.0,not_applicable,0.0,,,,,290.0,polycarboxylate superplasticizer,30.0,Air Cured,25.0,55.0,,111.3
430.0,CEM I-52.5 Portland cement,52.5,128.0,574.0,Class F,0.0,0.0,0.0,182.0,0.0,0.0,0.0,not_applicable,0.0,0.0,0.0,0.0,0.0,not_applicable,429.0,Silica sand,0.15,PE Fiber,20.0,18.0,0.026,3000.0,120.0,not_applicable,0.0,,,,,290.0,polycarboxylate superplasticizer,30.0,Air Cured,25.0,55.0,,90.42
700.0,"Portland cement
(OPC) 52.5R",52.5,150.0,0.0,not_applicable,100.0,0.0,0.0,0.0,0.0,750.0,0.0,not_applicable,0.0,0.0,0.0,0.0,0.0,not_applicable,500.0,Silica sand,0.3,PE Fiber,20.0,18.0,0.02,2800.0,120.0,not_applicable,0.0,,,,,230.0,"polycarboxylate-based high-range water reducer
(HRWR)",25.0,Normal Curing,,,,115.0
700.0,"Portland cement
(OPC) 52.5R",52.5,150.0,0.0,not_applicable,100.0,0.0,0.0,0.0,0.0,750.0,0.0,not_applicable,0.0,0.0,0.0,0.0,0.0,not_applicable,500.0,Silica sand,0.3,PE Fiber,20.0,18.0,0.024,2400.0,100.0,not_applicable,0.0,,,,,230.0,"polycarboxylate-based high-range water reducer
(HRWR)",25.0,Normal Curing,,,,115.0
700.0,"Portland cement
(OPC) 52.5R",52.5,150.0,0.0,not_applicable,100.0,0.0,0.0,0.0,0.0,750.0,0.0,not_applicable,0.0,0.0,0.0,0.0,0.0,not_applicable,500.0,Silica sand,0.3,PE Fiber,20.0,12.0,0.024,2400.0,100.0,not_applicable,0.0,,,,,230.0,"polycarboxylate-based high-range water reducer
(HRWR)",25.0,Normal Curing,,,,115.0
700.0,"Portland cement
(OPC) 52.5R",52.5,150.0,0.0,not_applicable,100.0,0.0,0.0,0.0,0.0,750.0,0.0,not_applicable,0.0,0.0,0.0,0.0,0.0,not_applicable,500.0,Silica sand,0.3,PE Fiber,10.0,18.0,0.02,2800.0,120.0,not_applicable,0.0,,,,,230.0,"polycarboxylate-based high-range water reducer
(HRWR)",25.0,Normal Curing,,,,115.0
700.0,"Portland cement
(OPC) 52.5R",52.5,150.0,0.0,not_applicable,100.0,0.0,0.0,0.0,0.0,750.0,0.0,not_applicable,0.0,0.0,0.0,0.0,0.0,not_applicable,500.0,Silica sand,0.3,PE Fiber,10.0,18.0,0.024,2400.0,100.0,not_applicable,0.0,,,,,230.0,"polycarboxylate-based high-range water reducer
(HRWR)",25.0,Normal Curing,,,,115.0
687.0,"Portland cement
(OPC) 52.5R",52.5,144.0,0.0,not_applicable,96.0,0.0,0.0,0.0,0.0,736.0,0.0,not_applicable,0.0,0.0,0.0,0.0,0.0,not_applicable,485.0,Silica sand,0.3,PE Fiber,20.0,18.0,0.02,2800.0,120.0,not_applicable,0.0,,,,,267.0,"polycarboxylate-based high-range water reducer
(HRWR)",20.0,Normal Curing,,,,94.0
687.0,"Portland cement
(OPC) 52.5R",52.5,144.0,0.0,not_applicable,96.0,0.0,0.0,0.0,0.0,736.0,0.0,not_applicable,0.0,0.0,0.0,0.0,0.0,not_applicable,485.0,Silica sand,0.3,PE Fiber,20.0,18.0,0.024,2400.0,100.0,not_applicable,0.0,,,,,267.0,"polycarboxylate-based high-range water reducer
(HRWR)",20.0,Normal Curing,,,,94.0
687.0,"Portland cement
(OPC) 52.5R",52.5,144.0,0.0,not_applicable,96.0,0.0,0.0,0.0,0.0,736.0,0.0,not_applicable,0.0,0.0,0.0,0.0,0.0,not_applicable,485.0,Silica sand,0.3,PE Fiber,20.0,12.0,0.024,2400.0,100.0,not_applicable,0.0,,,,,267.0,"polycarboxylate-based high-range water reducer
(HRWR)",20.0,Normal Curing,,,,94.0
687.0,"Portland cement
(OPC) 52.5R",52.5,144.0,0.0,not_applicable,96.0,0.0,0.0,0.0,0.0,736.0,0.0,not_applicable,0.0,0.0,0.0,0.0,0.0,not_applicable,485.0,Silica sand,0.3,PE Fiber,10.0,18.0,0.02,2800.0,120.0,not_applicable,0.0,,,,,267.0,"polycarboxylate-based high-range water reducer
(HRWR)",20.0,Normal Curing,,,,94.0
687.0,"Portland cement
(OPC) 52.5R",52.5,144.0,0.0,not_applicable,96.0,0.0,0.0,0.0,0.0,736.0,0.0,not_applicable,0.0,0.0,0.0,0.0,0.0,not_applicable,485.0,Silica sand,0.3,PE Fiber,10.0,18.0,0.024,2400.0,100.0,not_applicable,0.0,,,,,267.0,"polycarboxylate-based high-range water reducer
(HRWR)",20.0,Normal Curing,,,,94.0
687.0,"Portland cement
(OPC) 52.5R",52.5,144.0,0.0,not_applicable,96.0,0.0,0.0,0.0,0.0,736.0,0.0,not_applicable,0.0,0.0,0.0,0.0,0.0,not_applicable,485.0,Silica sand,0.3,PE Fiber,10.0,12.0,0.024,2400.0,100.0,not_applicable,0.0,,,,,267.0,"polycarboxylate-based high-range water reducer
(HRWR)",20.0,Normal Curing,,,,94.0
700.0,"Portland cement
(OPC) 52.5R",52.5,150.0,0.0,not_applicable,100.0,0.0,0.0,0.0,0.0,750.0,0.0,not_applicable,0.0,0.0,0.0,0.0,0.0,not_applicable,500.0,Silica sand,0.3,PE Fiber,20.0,18.0,0.024,2400.0,100.0,not_applicable,0.0,,,,,230.0,"polycarboxylate-based high-range water reducer
(HRWR)",25.0,Normal Curing,,,,115.0
687.0,"Portland cement
(OPC) 52.5R",52.5,144.0,0.0,not_applicable,96.0,0.0,0.0,0.0,0.0,736.0,0.0,not_applicable,0.0,0.0,0.0,0.0,0.0,not_applicable,485.0,Silica sand,0.3,PE Fiber,20.0,18.0,0.024,2400.0,100.0,not_applicable,0.0,,,,,267.0,"polycarboxylate-based high-range water reducer
(HRWR)",20.0,Normal Curing,,,,94.0
1126.0,Type I 52.5 N Portland cement,52.5,282.0,0.0,not_applicable,0.0,141.0,0.0,0.0,0.0,141.0,0.0,not_applicable,0.0,0.0,0.0,0.0,0.0,not_applicable,422.0,Silica sand,0.5,Straight Steel Fibers,78.0,13.0,0.2,2000.0,210.0,PE,19.4,12.0,0.024,3000.0,100.0,245.0,Polycarboxylate ether superplasticizer,23.0,Standard Curing,22.0,,,210.6
1126.0,Type I 52.5 N Portland cement,52.5,282.0,0.0,not_applicable,0.0,141.0,0.0,0.0,0.0,141.0,0.0,not_applicable,0.0,0.0,0.0,0.0,0.0,not_applicable,422.0,Silica sand,0.5,Straight Steel Fibers,117.0,13.0,0.2,2000.0,210.0,PE,14.55,12.0,0.024,3000.0,100.0,245.0,Polycarboxylate ether superplasticizer,23.0,Standard Curing,22.0,,,213.2
788.5,Type 1 Portland cement,,197.1,0.0,not_applicable,0.0,0.0,0.0,0.0,0.0,0.0,0.0,not_applicable,0.0,0.0,0.0,0.0,236.6,Silica Flour,867.4,Silica sand,0.3,Straight Steel Fibers,158.0,13.0,0.2,2788.0,200.0,not_applicable,0.0,,,,,160.3,polycarboxylate superplasticizer,52.6,steam curing,90.0,,,197.0
788.5,Type 1 Portland cement,,197.1,0.0,not_applicable,0.0,0.0,0.0,0.0,0.0,0.0,0.0,not_applicable,0.0,0.0,0.0,0.0,236.6,Silica Flour,867.4,Silica sand,0.3,Straight Steel Fibers,158.0,19.5,0.2,2428.0,200.0,not_applicable,0.0,,,,,160.3,polycarboxylate superplasticizer,52.6,steam curing,90.0,,,188.8
788.5,Type 1 Portland cement,,197.1,0.0,not_applicable,0.0,0.0,0.0,0.0,0.0,0.0,0.0,not_applicable,0.0,0.0,0.0,0.0,236.6,Silica Flour,867.4,Silica sand,0.3,twisted steel fiber,158.0,30.0,0.3,2428.0,200.0,not_applicable,0.0,,,,,160.3,polycarboxylate superplasticizer,52.6,steam curing,90.0,,,206.25
788.5,Type 1 Portland cement,,197.1,0.0,not_applicable,0.0,0.0,0.0,0.0,0.0,0.0,0.0,not_applicable,0.0,0.0,0.0,0.0,236.6,Silica Flour,867.4,Silica sand,0.3,Straight Steel Fibers,118.5,13.0,0.2,2788.0,200.0,polyethylene fibers,4.85,12.0,0.03,3030.0,88.0,160.3,polycarboxylate superplasticizer,52.6,steam curing,90.0,,,191.071
788.5,Type 1 Portland cement,,197.1,0.0,not_applicable,0.0,0.0,0.0,0.0,0.0,0.0,0.0,not_applicable,0.0,0.0,0.0,0.0,236.6,Silica Flour,867.4,Silica sand,0.3,Straight Steel Fibers,118.5,13.0,0.2,2788.0,200.0,polyethylene fibers,4.85,18.0,0.03,3030.0,88.0,160.3,polycarboxylate superplasticizer,52.6,steam curing,90.0,,,162.94
788.5,Type 1 Portland cement,,197.1,0.0,not_applicable,0.0,0.0,0.0,0.0,0.0,0.0,0.0,not_applicable,0.0,0.0,0.0,0.0,236.6,Silica Flour,867.4,Silica sand,0.3,Straight Steel Fibers,118.5,13.0,0.2,2788.0,200.0,polyethylene fibers,4.85,27.0,0.03,3030.0,88.0,160.3,polycarboxylate superplasticizer,52.6,steam curing,90.0,,,173.214285714285
788.5,Type 1 Portland cement,,197.1,0.0,not_applicable,0.0,0.0,0.0,0.0,0.0,0.0,0.0,not_applicable,0.0,0.0,0.0,0.0,236.6,Silica Flour,867.4,Silica sand,0.3,Straight Steel Fibers,118.5,13.0,0.2,2788.0,200.0,polyethylene fibers,4.85,36.0,0.03,3030.0,88.0,160.3,polycarboxylate superplasticizer,52.6,steam curing,90.0,,,169.642857142857
788.5,Type 1 Portland cement,,197.1,0.0,not_applicable,0.0,0.0,0.0,0.0,0.0,0.0,0.0,not_applicable,0.0,0.0,0.0,0.0,236.6,Silica Flour,867.4,Silica sand,0.3,Straight Steel Fibers,79.0,13.0,0.2,2788.0,200.0,polyethylene fibers,9.7,12.0,0.03,3030.0,88.0,160.3,polycarboxylate superplasticizer,52.6,steam curing,90.0,,,166.517857142857
788.5,Type 1 Portland cement,,197.1,0.0,not_applicable,0.0,0.0,0.0,0.0,0.0,0.0,0.0,not_applicable,0.0,0.0,0.0,0.0,236.6,Silica Flour,867.4,Silica sand,0.3,Straight Steel Fibers,79.0,13.0,0.2,2788.0,200.0,polyethylene fibers,9.7,18.0,0.03,3030.0,88.0,160.3,polycarboxylate superplasticizer,52.6,steam curing,90.0,,,157.142857142857
788.5,Type 1 Portland cement,,197.1,0.0,not_applicable,0.0,0.0,0.0,0.0,0.0,0.0,0.0,not_applicable,0.0,0.0,0.0,0.0,236.6,Silica Flour,867.4,Silica sand,0.3,Straight Steel Fibers,79.0,13.0,0.2,2788.0,200.0,polyethylene fibers,9.7,27.0,0.03,3030.0,88.0,160.3,polycarboxylate superplasticizer,52.6,steam curing,90.0,,,150.892857142857
788.5,Type 1 Portland cement,,197.1,0.0,not_applicable,0.0,0.0,0.0,0.0,0.0,0.0,0.0,not_applicable,0.0,0.0,0.0,0.0,236.6,Silica Flour,867.4,Silica sand,0.3,Straight Steel Fibers,79.0,13.0,0.2,2788.0,200.0,polyethylene fibers,9.7,36.0,0.03,3030.0,88.0,160.3,polycarboxylate superplasticizer,52.6,steam curing,90.0,,,162.946428571428
788.5,Type 1 Portland cement,,197.1,0.0,not_applicable,0.0,0.0,0.0,0.0,0.0,0.0,0.0,not_applicable,0.0,0.0,0.0,0.0,236.6,Silica Flour,867.4,Silica sand,0.3,Straight Steel Fibers,39.5,13.0,0.2,2788.0,200.0,polyethylene fibers,14.55,12.0,0.03,3030.0,88.0,160.3,polycarboxylate superplasticizer,52.6,steam curing,90.0,,,132.142857142857
788.5,Type 1 Portland cement,,197.1,0.0,not_applicable,0.0,0.0,0.0,0.0,0.0,0.0,0.0,not_applicable,0.0,0.0,0.0,0.0,236.6,Silica Flour,867.4,Silica sand,0.3,Straight Steel Fibers,39.5,13.0,0.2,2788.0,200.0,polyethylene fibers,14.55,18.0,0.03,3030.0,88.0,160.3,polycarboxylate superplasticizer,52.6,steam curing,90.0,,,130.357142857142
788.5,Type 1 Portland cement,,197.1,0.0,not_applicable,0.0,0.0,0.0,0.0,0.0,0.0,0.0,not_applicable,0.0,0.0,0.0,0.0,236.6,Silica Flour,867.4,Silica sand,0.3,Straight Steel Fibers,39.5,13.0,0.2,2788.0,200.0,polyethylene fibers,14.55,27.0,0.03,3030.0,88.0,160.3,polycarboxylate superplasticizer,52.6,steam curing,90.0,,,130.357142857142
788.5,Type 1 Portland cement,,197.1,0.0,not_applicable,0.0,0.0,0.0,0.0,0.0,0.0,0.0,not_applicable,0.0,0.0,0.0,0.0,236.6,Silica Flour,867.4,Silica sand,0.3,Straight Steel Fibers,39.5,13.0,0.2,2788.0,200.0,polyethylene fibers,14.55,36.0,0.03,3030.0,88.0,160.3,polycarboxylate superplasticizer,52.6,steam curing,90.0,,,149.553571428571
788.5,Type 1 Portland cement,,197.1,0.0,not_applicable,0.0,0.0,0.0,0.0,0.0,0.0,0.0,not_applicable,0.0,0.0,0.0,0.0,236.6,Silica Flour,867.4,Silica sand,0.3,polyethylene fibers,19.4,12.0,0.03,3030.0,88.0,not_applicable,0.0,,,,,160.3,polycarboxylate superplasticizer,52.6,steam curing,90.0,,,136.607142857142
788.5,Type 1 Portland cement,,197.1,0.0,not_applicable,0.0,0.0,0.0,0.0,0.0,0.0,0.0,not_applicable,0.0,0.0,0.0,0.0,236.6,Silica Flour,867.4,Silica sand,0.3,polyethylene fibers,19.4,18.0,0.03,3030.0,88.0,not_applicable,0.0,,,,,160.3,polycarboxylate superplasticizer,52.6,steam curing,90.0,,,132.589285714285
788.5,Type 1 Portland cement,,197.1,0.0,not_applicable,0.0,0.0,0.0,0.0,0.0,0.0,0.0,not_applicable,0.0,0.0,0.0,0.0,236.6,Silica Flour,867.4,Silica sand,0.3,polyethylene fibers,19.4,27.0,0.03,3030.0,88.0,not_applicable,0.0,,,,,160.3,polycarboxylate superplasticizer,52.6,steam curing,90.0,,,146.428571428571
788.5,Type 1 Portland cement,,197.1,0.0,not_applicable,0.0,0.0,0.0,0.0,0.0,0.0,0.0,not_applicable,0.0,0.0,0.0,0.0,236.6,Silica Flour,867.4,Silica sand,0.3,polyethylene fibers,19.4,36.0,0.03,3030.0,88.0,not_applicable,0.0,,,,,160.3,polycarboxylate superplasticizer,52.6,steam curing,90.0,,,147.767857142857
788.5,Type 1 Portland cement,,197.1,0.0,not_applicable,0.0,0.0,0.0,0.0,0.0,0.0,0.0,not_applicable,0.0,0.0,0.0,0.0,236.6,Silica Flour,867.4,Silica sand,0.3,Straight Steel Fibers,118.5,19.5,0.2,2428.0,200.0,polyethylene fibers,4.85,12.0,0.03,3030.0,88.0,160.3,polycarboxylate superplasticizer,52.6,steam curing,90.0,,,165.95744680851
788.5,Type 1 Portland cement,,197.1,0.0,not_applicable,0.0,0.0,0.0,0.0,0.0,0.0,0.0,not_applicable,0.0,0.0,0.0,0.0,236.6,Silica Flour,867.4,Silica sand,0.3,Straight Steel Fibers,118.5,19.5,0.2,2428.0,200.0,polyethylene fibers,4.85,18.0,0.03,3030.0,88.0,160.3,polycarboxylate superplasticizer,52.6,steam curing,90.0,,,165.531914893617
788.5,Type 1 Portland cement,,197.1,0.0,not_applicable,0.0,0.0,0.0,0.0,0.0,0.0,0.0,not_applicable,0.0,0.0,0.0,0.0,236.6,Silica Flour,867.4,Silica sand,0.3,Straight Steel Fibers,118.5,19.5,0.2,2428.0,200.0,polyethylene fibers,4.85,27.0,0.03,3030.0,88.0,160.3,polycarboxylate superplasticizer,52.6,steam curing,90.0,,,174.468085106383
788.5,Type 1 Portland cement,,197.1,0.0,not_applicable,0.0,0.0,0.0,0.0,0.0,0.0,0.0,not_applicable,0.0,0.0,0.0,0.0,236.6,Silica Flour,867.4,Silica sand,0.3,Straight Steel Fibers,118.5,19.5,0.2,2428.0,200.0,polyethylene fibers,4.85,36.0,0.03,3030.0,88.0,160.3,polycarboxylate superplasticizer,52.6,steam curing,90.0,,,172.765957446808
788.5,Type 1 Portland cement,,197.1,0.0,not_applicable,0.0,0.0,0.0,0.0,0.0,0.0,0.0,not_applicable,0.0,0.0,0.0,0.0,236.6,Silica Flour,867.4,Silica sand,0.3,Straight Steel Fibers,79.0,19.5,0.2,2428.0,200.0,polyethylene fibers,9.7,12.0,0.03,3030.0,88.0,160.3,polycarboxylate superplasticizer,52.6,steam curing,90.0,,,165.95744680851
788.5,Type 1 Portland cement,,197.1,0.0,not_applicable,0.0,0.0,0.0,0.0,0.0,0.0,0.0,not_applicable,0.0,0.0,0.0,0.0,236.6,Silica Flour,867.4,Silica sand,0.3,Straight Steel Fibers,79.0,19.5,0.2,2428.0,200.0,polyethylene fibers,9.7,18.0,0.03,3030.0,88.0,160.3,polycarboxylate superplasticizer,52.6,steam curing,90.0,,,150.63829787234
788.5,Type 1 Portland cement,,197.1,0.0,not_applicable,0.0,0.0,0.0,0.0,0.0,0.0,0.0,not_applicable,0.0,0.0,0.0,0.0,236.6,Silica Flour,867.4,Silica sand,0.3,Straight Steel Fibers,79.0,19.5,0.2,2428.0,200.0,polyethylene fibers,9.7,27.0,0.03,3030.0,88.0,160.3,polycarboxylate superplasticizer,52.6,steam curing,90.0,,,160.851063829787
788.5,Type 1 Portland cement,,197.1,0.0,not_applicable,0.0,0.0,0.0,0.0,0.0,0.0,0.0,not_applicable,0.0,0.0,0.0,0.0,236.6,Silica Flour,867.4,Silica sand,0.3,Straight Steel Fibers,79.0,19.5,0.2,2428.0,200.0,polyethylene fibers,9.7,36.0,0.03,3030.0,88.0,160.3,polycarboxylate superplasticizer,52.6,steam curing,90.0,,,166.808510638297
788.5,Type 1 Portland cement,,197.1,0.0,not_applicable,0.0,0.0,0.0,0.0,0.0,0.0,0.0,not_applicable,0.0,0.0,0.0,0.0,236.6,Silica Flour,867.4,Silica sand,0.3,Straight Steel Fibers,39.5,19.5,0.2,2428.0,200.0,polyethylene fibers,14.55,12.0,0.03,3030.0,88.0,160.3,polycarboxylate superplasticizer,52.6,steam curing,90.0,,,117.021276595744
788.5,Type 1 Portland cement,,197.1,0.0,not_applicable,0.0,0.0,0.0,0.0,0.0,0.0,0.0,not_applicable,0.0,0.0,0.0,0.0,236.6,Silica Flour,867.4,Silica sand,0.3,Straight Steel Fibers,39.5,19.5,0.2,2428.0,200.0,polyethylene fibers,14.55,18.0,0.03,3030.0,88.0,160.3,polycarboxylate superplasticizer,52.6,steam curing,90.0,,,140.0
788.5,Type 1 Portland cement,,197.1,0.0,not_applicable,0.0,0.0,0.0,0.0,0.0,0.0,0.0,not_applicable,0.0,0.0,0.0,0.0,236.6,Silica Flour,867.4,Silica sand,0.3,Straight Steel Fibers,39.5,19.5,0.2,2428.0,200.0,polyethylene fibers,14.55,27.0,0.03,3030.0,88.0,160.3,polycarboxylate superplasticizer,52.6,steam curing,90.0,,,97.0212765957446
788.5,Type 1 Portland cement,,197.1,0.0,not_applicable,0.0,0.0,0.0,0.0,0.0,0.0,0.0,not_applicable,0.0,0.0,0.0,0.0,236.6,Silica Flour,867.4,Silica sand,0.3,Straight Steel Fibers,39.5,19.5,0.2,2428.0,200.0,polyethylene fibers,14.55,36.0,0.03,3030.0,88.0,160.3,polycarboxylate superplasticizer,52.6,steam curing,90.0,,,139.15
788.5,Type 1 Portland cement,,197.1,0.0,not_applicable,0.0,0.0,0.0,0.0,0.0,0.0,0.0,not_applicable,0.0,0.0,0.0,0.0,236.6,Silica Flour,867.4,Silica sand,0.3,Twisted steel fiber,118.5,30.0,0.3,2428.0,200.0,polyethylene fibers,4.85,12.0,0.03,3030.0,88.0,160.3,polycarboxylate superplasticizer,52.6,steam curing,90.0,,,180.081300813008
788.5,Type 1 Portland cement,,197.1,0.0,not_applicable,0.0,0.0,0.0,0.0,0.0,0.0,0.0,not_applicable,0.0,0.0,0.0,0.0,236.6,Silica Flour,867.4,Silica sand,0.3,Twisted steel fiber,118.5,30.0,0.3,2428.0,200.0,polyethylene fibers,4.85,18.0,0.03,3030.0,88.0,160.3,polycarboxylate superplasticizer,52.6,steam curing,90.0,,,204.471544715447
788.5,Type 1 Portland cement,,197.1,0.0,not_applicable,0.0,0.0,0.0,0.0,0.0,0.0,0.0,not_applicable,0.0,0.0,0.0,0.0,236.6,Silica Flour,867.4,Silica sand,0.3,Twisted steel fiber,118.5,30.0,0.3,2428.0,200.0,polyethylene fibers,4.85,27.0,0.03,3030.0,88.0,160.3,polycarboxylate superplasticizer,52.6,steam curing,90.0,,,193.495934959349
788.5,Type 1 Portland cement,,197.1,0.0,not_applicable,0.0,0.0,0.0,0.0,0.0,0.0,0.0,not_applicable,0.0,0.0,0.0,0.0,236.6,Silica Flour,867.4,Silica sand,0.3,Twisted steel fiber,118.5,30.0,0.3,2428.0,200.0,polyethylene fibers,4.85,36.0,0.03,3030.0,88.0,160.3,polycarboxylate superplasticizer,52.6,steam curing,90.0,,,185.365853658536
788.5,Type 1 Portland cement,,197.1,0.0,not_applicable,0.0,0.0,0.0,0.0,0.0,0.0,0.0,not_applicable,0.0,0.0,0.0,0.0,236.6,Silica Flour,867.4,Silica sand,0.3,Twisted steel fiber,79.0,30.0,0.3,2428.0,200.0,polyethylene fibers,9.7,12.0,0.03,3030.0,88.0,160.3,polycarboxylate superplasticizer,52.6,steam curing,90.0,,,180.081300813008
788.5,Type 1 Portland cement,,197.1,0.0,not_applicable,0.0,0.0,0.0,0.0,0.0,0.0,0.0,not_applicable,0.0,0.0,0.0,0.0,236.6,Silica Flour,867.4,Silica sand,0.3,Twisted steel fiber,79.0,30.0,0.3,2428.0,200.0,polyethylene fibers,9.7,18.0,0.03,3030.0,88.0,160.3,polycarboxylate superplasticizer,52.6,steam curing,90.0,,,173.983739837398
788.5,Type 1 Portland cement,,197.1,0.0,not_applicable,0.0,0.0,0.0,0.0,0.0,0.0,0.0,not_applicable,0.0,0.0,0.0,0.0,236.6,Silica Flour,867.4,Silica sand,0.3,Twisted steel fiber,79.0,30.0,0.3,2428.0,200.0,polyethylene fibers,9.7,27.0,0.03,3030.0,88.0,160.3,polycarboxylate superplasticizer,52.6,steam curing,90.0,,,180.081300813008
788.5,Type 1 Portland cement,,197.1,0.0,not_applicable,0.0,0.0,0.0,0.0,0.0,0.0,0.0,not_applicable,0.0,0.0,0.0,0.0,236.6,Silica Flour,867.4,Silica sand,0.3,Twisted steel fiber,79.0,30.0,0.3,2428.0,200.0,polyethylene fibers,9.7,36.0,0.03,3030.0,88.0,160.3,polycarboxylate superplasticizer,52.6,steam curing,90.0,,,182.113821138211
788.5,Type 1 Portland cement,,197.1,0.0,not_applicable,0.0,0.0,0.0,0.0,0.0,0.0,0.0,not_applicable,0.0,0.0,0.0,0.0,236.6,Silica Flour,867.4,Silica sand,0.3,Twisted steel fiber,39.5,30.0,0.3,2428.0,200.0,polyethylene fibers,14.55,12.0,0.03,3030.0,88.0,160.3,polycarboxylate superplasticizer,52.6,steam curing,90.0,,,105.691056910569
788.5,Type 1 Portland cement,,197.1,0.0,not_applicable,0.0,0.0,0.0,0.0,0.0,0.0,0.0,not_applicable,0.0,0.0,0.0,0.0,236.6,Silica Flour,867.4,Silica sand,0.3,Twisted steel fiber,39.5,30.0,0.3,2428.0,200.0,polyethylene fibers,14.55,18.0,0.03,3030.0,88.0,160.3,polycarboxylate superplasticizer,52.6,steam curing,90.0,,,124.390243902439
788.5,Type 1 Portland cement,,197.1,0.0,not_applicable,0.0,0.0,0.0,0.0,0.0,0.0,0.0,not_applicable,0.0,0.0,0.0,0.0,236.6,Silica Flour,867.4,Silica sand,0.3,Twisted steel fiber,39.5,30.0,0.3,2428.0,200.0,polyethylene fibers,14.55,27.0,0.03,3030.0,88.0,160.3,polycarboxylate superplasticizer,52.6,steam curing,90.0,,,119.918699186991
788.5,Type 1 Portland cement,,197.1,0.0,not_applicable,0.0,0.0,0.0,0.0,0.0,0.0,0.0,not_applicable,0.0,0.0,0.0,0.0,236.6,Silica Flour,867.4,Silica sand,0.3,Twisted steel fiber,39.5,30.0,0.3,2428.0,200.0,polyethylene fibers,14.55,36.0,0.03,3030.0,88.0,160.3,polycarboxylate superplasticizer,52.6,steam curing,90.0,,,137.80487804878
718.0,CEM I-52.5 Portland cement,52.5,128.0,574.4,Class F,0.0,0.0,0.0,0.0,0.0,0.0,0.0,not_applicable,0.0,0.0,0.0,0.0,0.0,not_applicable,429.0,Silica sand,0.15,PE Fiber,20.0,18.0,0.026,3000.0,120.0,not_applicable,0.0,,,,,290.0,polycarboxylate superplasticizer,25.0,Air Cured,26.0,55.0,,83.0
718.0,CEM I-52.5 Portland cement,52.5,128.0,430.8,Class F,0.0,0.0,0.0,122.06,0.0,0.0,0.0,not_applicable,0.0,0.0,0.0,0.0,0.0,not_applicable,429.0,Silica sand,0.15,PE Fiber,20.0,18.0,0.026,3000.0,120.0,not_applicable,0.0,,,,,290.0,polycarboxylate superplasticizer,25.0,Air Cured,26.0,55.0,,96.0
718.0,CEM I-52.5 Portland cement,52.5,128.0,287.2,Class F,0.0,0.0,0.0,236.94,0.0,0.0,0.0,not_applicable,0.0,0.0,0.0,0.0,0.0,not_applicable,429.0,Silica sand,0.15,PE Fiber,20.0,18.0,0.026,3000.0,120.0,not_applicable,0.0,,,,,290.0,polycarboxylate superplasticizer,25.0,Air Cured,26.0,55.0,,108.0
718.0,CEM I-52.5 Portland cement,52.5,128.0,0.0,Class F,0.0,0.0,0.0,481.06,0.0,0.0,0.0,not_applicable,0.0,0.0,0.0,0.0,0.0,not_applicable,429.0,Silica sand,0.15,PE Fiber,20.0,18.0,0.026,3000.0,120.0,not_applicable,0.0,,,,,290.0,polycarboxylate superplasticizer,31.0,Air Cured,26.0,55.0,,98.0
580.0,OPC Type-1,,73.95,406.0,Class C,0.0,0.0,0.0,0.0,0.0,0.0,0.0,not_applicable,0.0,0.0,0.0,0.0,0.0,not_applicable,464.0,Natural River sand,1.2,not_applicable,0.0,,,,,not_applicable,0.0,,,,,152.83,VC-2044,21.69,STANDARD Curing,23.0,,,87.68
580.0,OPC Type-1,,73.95,406.0,Class C,0.0,0.0,0.0,0.0,0.0,0.0,0.0,not_applicable,0.0,0.0,0.0,0.0,0.0,not_applicable,464.0,Natural River sand,1.2,PVA,6.5,18.0,0.2,1000.0,29.0,not_applicable,0.0,,,,,152.83,VC-2044,21.69,STANDARD Curing,23.0,,,91.93
580.0,OPC Type-1,,73.95,406.0,Class C,0.0,0.0,0.0,0.0,0.0,0.0,0.0,not_applicable,0.0,0.0,0.0,0.0,0.0,not_applicable,464.0,Natural River sand,1.2,PVA,13.0,18.0,0.2,1000.0,29.0,not_applicable,0.0,,,,,152.83,VC-2044,21.69,STANDARD Curing,23.0,,,98.04
580.0,OPC Type-1,,73.95,406.0,Class C,0.0,0.0,0.0,0.0,0.0,0.0,0.0,not_applicable,0.0,0.0,0.0,0.0,0.0,not_applicable,464.0,Natural River sand,1.2,PVA,19.5,18.0,0.2,1000.0,29.0,not_applicable,0.0,,,,,152.83,VC-2044,21.69,STANDARD Curing,23.0,,,102.82
580.0,OPC Type-1,,73.95,406.0,Class C,0.0,0.0,0.0,0.0,0.0,0.0,0.0,not_applicable,0.0,0.0,0.0,0.0,0.0,not_applicable,464.0,Natural River sand,1.2,PVA,26.0,18.0,0.2,1000.0,29.0,not_applicable,0.0,,,,,152.83,VC-2044,21.69,STANDARD Curing,23.0,,,100.61
580.0,OPC Type-1,,73.95,406.0,Class C,0.0,24.65,0.0,0.0,0.0,0.0,0.0,not_applicable,0.0,0.0,0.0,0.0,0.0,not_applicable,464.0,Natural River sand,1.2,not_applicable,0.0,,,,,not_applicable,0.0,,,,,152.83,VC-2044,21.69,STANDARD Curing,23.0,,,92.96
580.0,OPC Type-1,,73.95,406.0,Class C,0.0,24.65,0.0,0.0,0.0,0.0,0.0,not_applicable,0.0,0.0,0.0,0.0,0.0,not_applicable,464.0,Natural River sand,1.2,PVA,6.5,18.0,0.2,1000.0,29.0,not_applicable,0.0,,,,,152.83,VC-2044,21.69,STANDARD Curing,23.0,,,99.82
580.0,OPC Type-1,,73.95,406.0,Class C,0.0,24.65,0.0,0.0,0.0,0.0,0.0,not_applicable,0.0,0.0,0.0,0.0,0.0,not_applicable,464.0,Natural River sand,1.2,PVA,13.0,18.0,0.2,1000.0,29.0,not_applicable,0.0,,,,,152.83,VC-2044,21.69,STANDARD Curing,23.0,,,104.39
580.0,OPC Type-1,,73.95,406.0,Class C,0.0,24.65,0.0,0.0,0.0,0.0,0.0,not_applicable,0.0,0.0,0.0,0.0,0.0,not_applicable,464.0,Natural River sand,1.2,PVA,19.5,18.0,0.2,1000.0,29.0,not_applicable,0.0,,,,,152.83,VC-2044,21.69,STANDARD Curing,23.0,,,110.48
580.0,OPC Type-1,,73.95,406.0,Class C,0.0,24.65,0.0,0.0,0.0,0.0,0.0,not_applicable,0.0,0.0,0.0,0.0,0.0,not_applicable,464.0,Natural River sand,1.2,PVA,26.0,18.0,0.2,1000.0,29.0,not_applicable,0.0,,,,,152.83,VC-2044,21.69,STANDARD Curing,23.0,,,106.37
580.0,OPC Type-1,,73.95,406.0,Class C,0.0,0.0,0.0,0.0,0.0,0.0,0.0,not_applicable,0.0,0.0,0.0,0.0,0.0,not_applicable,464.0,Natural River sand,1.2,not_applicable,0.0,,,,,not_applicable,0.0,,,,,152.83,VC-2044,21.69,STANDARD Curing,23.0,,,88.16
580.0,OPC Type-1,,73.95,406.0,Class C,0.0,0.0,0.0,0.0,0.0,0.0,0.0,not_applicable,0.0,0.0,0.0,0.0,0.0,not_applicable,464.0,Natural River sand,1.2,Steel: hooked-ends,39.3,20.0,0.2,2300.0,200.0,not_applicable,0.0,,,,,152.83,VC-2044,21.69,STANDARD Curing,23.0,,,109.68
580.0,OPC Type-1,,73.95,406.0,Class C,0.0,0.0,0.0,0.0,0.0,0.0,0.0,not_applicable,0.0,0.0,0.0,0.0,0.0,not_applicable,464.0,Natural River sand,1.2,Steel: hooked-ends,78.6,20.0,0.2,2300.0,200.0,not_applicable,0.0,,,,,152.83,VC-2044,21.69,STANDARD Curing,23.0,,,117.84
580.0,OPC Type-1,,73.95,406.0,Class C,0.0,0.0,0.0,0.0,0.0,0.0,0.0,not_applicable,0.0,0.0,0.0,0.0,0.0,not_applicable,464.0,Natural River sand,1.2,Steel: hooked-ends,117.9,20.0,0.2,2300.0,200.0,not_applicable,0.0,,,,,152.83,VC-2044,21.69,STANDARD Curing,23.0,,,123.19
580.0,OPC Type-1,,73.95,406.0,Class C,0.0,0.0,0.0,0.0,0.0,0.0,0.0,not_applicable,0.0,0.0,0.0,0.0,0.0,not_applicable,464.0,Natural River sand,1.2,Steel: hooked-ends,157.2,20.0,0.2,2300.0,200.0,not_applicable,0.0,,,,,152.83,VC-2044,21.69,STANDARD Curing,23.0,,,125.36
580.0,OPC Type-1,,73.95,406.0,Class C,0.0,24.65,0.0,0.0,0.0,0.0,0.0,not_applicable,0.0,0.0,0.0,0.0,0.0,not_applicable,464.0,Natural River sand,1.2,not_applicable,0.0,,,,,not_applicable,0.0,,,,,152.83,VC-2044,21.69,STANDARD Curing,23.0,,,94.17
580.0,OPC Type-1,,73.95,406.0,Class C,0.0,24.65,0.0,0.0,0.0,0.0,0.0,not_applicable,0.0,0.0,0.0,0.0,0.0,not_applicable,464.0,Natural River sand,1.2,Steel: hooked-ends,39.3,20.0,0.2,2300.0,200.0,not_applicable,0.0,,,,,152.83,VC-2044,21.69,STANDARD Curing,23.0,,,118.24
580.0,OPC Type-1,,73.95,406.0,Class C,0.0,24.65,0.0,0.0,0.0,0.0,0.0,not_applicable,0.0,0.0,0.0,0.0,0.0,not_applicable,464.0,Natural River sand,1.2,Steel: hooked-ends,78.6,20.0,0.2,2300.0,200.0,not_applicable,0.0,,,,,152.83,VC-2044,21.69,STANDARD Curing,23.0,,,127.26
580.0,OPC Type-1,,73.95,406.0,Class C,0.0,24.65,0.0,0.0,0.0,0.0,0.0,not_applicable,0.0,0.0,0.0,0.0,0.0,not_applicable,464.0,Natural River sand,1.2,Steel: hooked-ends,117.9,20.0,0.2,2300.0,200.0,not_applicable,0.0,,,,,152.83,VC-2044,21.69,STANDARD Curing,23.0,,,132.91
580.0,OPC Type-1,,73.95,406.0,Class C,0.0,24.65,0.0,0.0,0.0,0.0,0.0,not_applicable,0.0,0.0,0.0,0.0,0.0,not_applicable,464.0,Natural River sand,1.2,Steel: hooked-ends,157.2,20.0,0.2,2300.0,200.0,not_applicable,0.0,,,,,152.83,VC-2044,21.69,STANDARD Curing,23.0,,,137.85
583.0,ordinary Portland cement (OPC),,0.0,700.0,Class F,0.0,0.0,0.0,0.0,0.0,0.0,0.0,not_applicable,0.0,0.0,0.0,0.0,0.0,not_applicable,467.0,Locally available sand,0.045,not_applicable,0.0,,,,,not_applicable,0.0,,,,,187.0,Polycarboxylate based Superplasticizer,4.5,STANDARD Curing,20.0,,,103.0
583.0,ordinary Portland cement (OPC),,0.0,700.0,Class F,0.0,0.0,0.0,0.0,0.0,0.0,0.0,not_applicable,0.0,0.0,0.0,0.0,0.0,not_applicable,467.0,Locally available sand,0.045,PVA,13.0,12.0,0.039,,,not_applicable,0.0,,,,,187.0,Polycarboxylate based Superplasticizer,4.5,STANDARD Curing,20.0,,,104.0
583.0,ordinary Portland cement (OPC),,0.0,700.0,Class F,0.0,0.0,0.0,0.0,0.0,0.0,0.0,not_applicable,0.0,0.0,0.0,0.0,0.0,not_applicable,467.0,Locally available sand,0.045,PVA,19.55,12.0,0.039,,,not_applicable,0.0,,,,,187.0,Polycarboxylate based Superplasticizer,4.5,STANDARD Curing,20.0,,,107.0
583.0,ordinary Portland cement (OPC),,0.0,700.0,Class F,0.0,0.0,0.0,0.0,0.0,0.0,0.0,not_applicable,0.0,0.0,0.0,0.0,0.0,not_applicable,467.0,Locally available sand,0.045,PVA,26.0,12.0,0.039,,,not_applicable,0.0,,,,,187.0,Polycarboxylate based Superplasticizer,9.5,STANDARD Curing,20.0,,,97.0
583.0,ordinary Portland cement (OPC),,0.0,700.0,Class F,0.0,0.0,0.0,0.0,0.0,0.0,0.0,not_applicable,0.0,0.0,0.0,0.0,0.0,not_applicable,467.0,Locally available sand,0.045,PVA,32.55,12.0,0.039,,,not_applicable,0.0,,,,,187.0,Polycarboxylate based Superplasticizer,9.5,STANDARD Curing,20.0,,,93.0
583.0,ordinary Portland cement (OPC),,0.0,700.0,Class F,0.0,0.0,0.0,0.0,0.0,0.0,0.0,not_applicable,0.0,0.0,0.0,0.0,0.0,not_applicable,467.0,Locally available sand,0.045,PVA,38.0,12.0,0.039,,,not_applicable,0.0,,,,,187.0,Polycarboxylate based Superplasticizer,9.5,STANDARD Curing,20.0,,,95.0
583.0,ordinary Portland cement (OPC),,0.0,700.0,Class F,0.0,0.0,0.0,0.0,0.0,0.0,0.0,not_applicable,0.0,0.0,0.0,0.0,0.0,not_applicable,467.0,Locally available sand,0.045,PVA,45.55,12.0,0.039,,,not_applicable,0.0,,,,,187.0,Polycarboxylate based Superplasticizer,9.5,STANDARD Curing,20.0,,,94.0
583.0,ordinary Portland cement (OPC),,0.0,700.0,Class F,0.0,0.0,0.0,0.0,0.0,0.0,0.0,not_applicable,0.0,0.0,0.0,0.0,0.0,not_applicable,467.0,Locally available sand,0.045,PVA,51.0,12.0,0.039,,,not_applicable,0.0,,,,,187.0,Polycarboxylate based Superplasticizer,9.5,STANDARD Curing,20.0,,,92.0
583.0,ordinary Portland cement (OPC),,0.0,700.0,Class F,0.0,0.0,0.0,0.0,0.0,0.0,0.0,not_applicable,0.0,0.0,0.0,0.0,0.0,not_applicable,467.0,Locally available sand,0.045,PVA,58.55,12.0,0.039,,,not_applicable,0.0,,,,,187.0,Polycarboxylate based Superplasticizer,9.5,STANDARD Curing,20.0,,,91.0
583.0,ordinary Portland cement (OPC),,0.0,700.0,Class F,0.0,0.0,0.0,0.0,0.0,0.0,0.0,not_applicable,0.0,0.0,0.0,0.0,0.0,not_applicable,467.0,Locally available sand,0.045,PVA,64.0,12.0,0.039,,,not_applicable,0.0,,,,,187.0,Polycarboxylate based Superplasticizer,9.5,STANDARD Curing,20.0,,,88.0
583.0,Type-1 ordinary Portland cement (OPC),,0.0,700.0,Class F,0.0,0.0,0.0,0.0,0.0,0.0,0.0,not_applicable,0.0,0.0,0.0,25.66,0.0,not_applicable,467.0,Natural River sand,,PVA,6.5,12.0,0.04,,,not_applicable,0.0,,,,,187.0,polycarboxylate-based high-range water reducer (HRWR),18.452105999999997,STANDARD Curing,23.0,80.0,,80.0
583.0,Type-1 ordinary Portland cement (OPC),,0.0,700.0,Class F,0.0,0.0,0.0,0.0,0.0,0.0,0.0,not_applicable,0.0,0.0,0.0,38.49,0.0,not_applicable,467.0,Natural River sand,,PVA,6.5,12.0,0.04,,,not_applicable,0.0,,,,,187.0,polycarboxylate-based high-range water reducer (HRWR),22.46533,STANDARD Curing,23.0,80.0,,84.0
583.0,Type-1 ordinary Portland cement (OPC),,0.0,700.0,Class F,0.0,0.0,0.0,0.0,0.0,0.0,0.0,not_applicable,0.0,0.0,0.0,25.66,0.0,not_applicable,467.0,Natural River sand,,PVA,13.0,12.0,0.04,,,not_applicable,0.0,,,,,187.0,polycarboxylate-based high-range water reducer (HRWR),19.629899999999996,STANDARD Curing,23.0,80.0,,87.0
583.0,Type-1 ordinary Portland cement (OPC),,0.0,700.0,Class F,0.0,0.0,0.0,0.0,0.0,0.0,0.0,not_applicable,0.0,0.0,0.0,38.49,0.0,not_applicable,467.0,Natural River sand,,PVA,13.0,12.0,0.04,,,not_applicable,0.0,,,,,187.0,polycarboxylate-based high-range water reducer (HRWR),26.561948999999995,STANDARD Curing,23.0,80.0,,91.5
583.0,Type-1 ordinary Portland cement (OPC),,0.0,700.0,Class F,0.0,0.0,0.0,0.0,0.0,0.0,0.0,not_applicable,0.0,0.0,0.0,51.32,0.0,not_applicable,467.0,Natural River sand,,PVA,13.0,12.0,0.04,,,not_applicable,0.0,,,,,187.0,polycarboxylate-based high-range water reducer (HRWR),36.560368,STANDARD Curing,23.0,80.0,,88.0
583.0,Type-1 ordinary Portland cement (OPC),,0.0,700.0,Class F,0.0,0.0,0.0,0.0,0.0,0.0,0.0,not_applicable,0.0,0.0,0.0,0.0,0.0,not_applicable,467.0,Natural River sand,,PVA,19.5,12.0,0.04,,,not_applicable,0.0,,,,,187.0,polycarboxylate-based high-range water reducer (HRWR),11.4187,STANDARD Curing,23.0,80.0,,86.0
583.0,Type-1 ordinary Portland cement (OPC),,0.0,700.0,Class F,0.0,0.0,0.0,0.0,0.0,0.0,0.0,not_applicable,0.0,0.0,0.0,12.83,0.0,not_applicable,467.0,Natural River sand,,PVA,19.5,12.0,0.04,,,not_applicable,0.0,,,,,187.0,polycarboxylate-based high-range water reducer (HRWR),16.197875,STANDARD Curing,23.0,80.0,,89.5
583.0,Type-1 ordinary Portland cement (OPC),,0.0,700.0,Class F,0.0,0.0,0.0,0.0,0.0,0.0,0.0,not_applicable,0.0,0.0,0.0,25.66,0.0,not_applicable,467.0,Natural River sand,,PVA,19.5,12.0,0.04,,,not_applicable,0.0,,,,,187.0,polycarboxylate-based high-range water reducer (HRWR),22.378086,STANDARD Curing,23.0,80.0,,91.0
583.0,Type-1 ordinary Portland cement (OPC),,0.0,700.0,Class F,0.0,0.0,0.0,0.0,0.0,0.0,0.0,not_applicable,0.0,0.0,0.0,38.49,0.0,not_applicable,467.0,Natural River sand,,PVA,19.5,12.0,0.04,,,not_applicable,0.0,,,,,187.0,polycarboxylate-based high-range water reducer (HRWR),32.244355999999996,STANDARD Curing,23.0,80.0,,94.0
583.0,Type-1 ordinary Portland cement (OPC),,0.0,700.0,Class F,0.0,0.0,0.0,0.0,0.0,0.0,0.0,not_applicable,0.0,0.0,0.0,51.32,0.0,not_applicable,467.0,Natural River sand,,PVA,19.5,12.0,0.04,,,not_applicable,0.0,,,,,187.0,polycarboxylate-based high-range water reducer (HRWR),38.828712,STANDARD Curing,23.0,80.0,,85.2
583.0,Type-1 ordinary Portland cement (OPC),,0.0,700.0,Class F,0.0,0.0,0.0,0.0,0.0,0.0,0.0,not_applicable,0.0,0.0,0.0,0.0,0.0,not_applicable,467.0,Natural River sand,,PVA,26.0,12.0,0.04,,,not_applicable,0.0,,,,,187.0,polycarboxylate-based high-range water reducer (HRWR),12.7017,STANDARD Curing,23.0,80.0,,97.0
583.0,Type-1 ordinary Portland cement (OPC),,0.0,700.0,Class F,0.0,0.0,0.0,0.0,0.0,0.0,0.0,not_applicable,0.0,0.0,0.0,12.83,0.0,not_applicable,467.0,Natural River sand,,PVA,26.0,12.0,0.04,,,not_applicable,0.0,,,,,187.0,polycarboxylate-based high-range water reducer (HRWR),16.716207,STANDARD Curing,23.0,80.0,,101.0
583.0,Type-1 ordinary Portland cement (OPC),,0.0,700.0,Class F,0.0,0.0,0.0,0.0,0.0,0.0,0.0,not_applicable,0.0,0.0,0.0,25.66,0.0,not_applicable,467.0,Natural River sand,,PVA,26.0,12.0,0.04,,,not_applicable,0.0,,,,,187.0,polycarboxylate-based high-range water reducer (HRWR),25.518869999999996,STANDARD Curing,23.0,80.0,,103.5
583.0,Type-1 ordinary Portland cement (OPC),,0.0,700.0,Class F,0.0,0.0,0.0,0.0,0.0,0.0,0.0,not_applicable,0.0,0.0,0.0,38.49,0.0,not_applicable,467.0,Natural River sand,,PVA,26.0,12.0,0.04,,,not_applicable,0.0,,,,,187.0,polycarboxylate-based high-range water reducer (HRWR),33.697995,STANDARD Curing,23.0,80.0,,95.0
583.0,Type-1 ordinary Portland cement (OPC),,0.0,700.0,Class F,0.0,0.0,0.0,0.0,0.0,0.0,0.0,not_applicable,0.0,0.0,0.0,51.32,0.0,not_applicable,467.0,Natural River sand,,PVA,26.0,12.0,0.04,,,not_applicable,0.0,,,,,187.0,polycarboxylate-based high-range water reducer (HRWR),42.564808,STANDARD Curing,23.0,80.0,,93.0
1400.0,Ordinary Portland cement (P�O 52.5),52.5,250.0,0.0,not_applicable,0.0,0.0,0.0,0.0,0.0,0.0,0.0,not_applicable,0.0,0.0,0.0,0.0,0.0,not_applicable,693.0,Silica sand,0.1556,PE,19.2,18.0,0.026,3000.0,100.0,not_applicable,0.0,,,,,304.0,Polycarboxylate superplasticizer,40.0,STANDARD Curing,25.0,90.0,,127.0
1260.0,Ordinary Portland cement (P�O 52.5),52.5,250.0,0.0,not_applicable,0.0,0.0,0.0,140.0,0.0,0.0,0.0,not_applicable,0.0,0.0,0.0,0.0,0.0,not_applicable,693.0,Silica sand,0.1556,PE,19.2,18.0,0.026,3000.0,100.0,not_applicable,0.0,,,,,304.0,Polycarboxylate superplasticizer,40.0,STANDARD Curing,25.0,90.0,,128.0
1120.0,Ordinary Portland cement (P�O 52.5),52.5,250.0,0.0,not_applicable,0.0,0.0,0.0,280.0,0.0,0.0,0.0,not_applicable,0.0,0.0,0.0,0.0,0.0,not_applicable,693.0,Silica sand,0.1556,PE,19.2,18.0,0.026,3000.0,100.0,not_applicable,0.0,,,,,304.0,Polycarboxylate superplasticizer,40.0,STANDARD Curing,25.0,90.0,,132.0
980.0,Ordinary Portland cement (P�O 52.5),52.5,250.0,0.0,not_applicable,0.0,0.0,0.0,420.0,0.0,0.0,0.0,not_applicable,0.0,0.0,0.0,0.0,0.0,not_applicable,693.0,Silica sand,0.1556,PE,19.2,18.0,0.026,3000.0,100.0,not_applicable,0.0,,,,,304.0,Polycarboxylate superplasticizer,40.0,STANDARD Curing,25.0,90.0,,114.0
700.0,Portland cement 52.5R (OPC),52.5,230.0,0.0,not_applicable,0.0,0.0,0.0,0.0,0.0,750.0,0.0,not_applicable,0.0,0.0,0.0,0.0,0.0,not_applicable,500.0,Silica sand,0.3,PE,19.4,18.0,0.025,2900.0,116.0,not_applicable,0.0,,,,,230.0,polycarboxylate-based high-range water-reducing admixture (HRWRA) from Sika Co. Ltd,45.0,STANDARD Curing,23.0,95.0,,99.5
700.0,Portland cement 52.5R (OPC),52.5,230.0,0.0,not_applicable,0.0,0.0,0.0,0.0,0.0,750.0,0.0,not_applicable,0.0,0.0,0.0,0.0,0.0,not_applicable,500.0,Silica sand,0.3,PE,14.55,18.0,0.025,2900.0,116.0,Straight Steel,39.75,13.0,0.2,2750.0,200.0,230.0,polycarboxylate-based high-range water-reducing admixture (HRWRA) from Sika Co. Ltd,45.0,STANDARD Curing,23.0,95.0,,110.6
700.0,Portland cement 52.5R (OPC),52.5,230.0,0.0,not_applicable,0.0,0.0,0.0,0.0,0.0,750.0,0.0,not_applicable,0.0,0.0,0.0,0.0,0.0,not_applicable,500.0,Silica sand,0.3,PE,9.7,18.0,0.025,2900.0,116.0,Straight Steel,79.5,13.0,0.2,2750.0,200.0,230.0,polycarboxylate-based high-range water-reducing admixture (HRWRA) from Sika Co. Ltd,45.0,STANDARD Curing,23.0,95.0,,122.4
700.0,Portland cement 52.5R (OPC),52.5,230.0,0.0,not_applicable,0.0,0.0,0.0,0.0,0.0,750.0,0.0,not_applicable,0.0,0.0,0.0,0.0,0.0,not_applicable,500.0,Silica sand,0.3,PE,4.85,18.0,0.025,2900.0,116.0,Straight Steel,119.25,13.0,0.2,2750.0,200.0,230.0,polycarboxylate-based high-range water-reducing admixture (HRWRA) from Sika Co. Ltd,45.0,STANDARD Curing,23.0,95.0,,135.5
700.0,Portland cement 52.5R (OPC),52.5,230.0,0.0,not_applicable,0.0,0.0,0.0,0.0,0.0,750.0,0.0,not_applicable,0.0,0.0,0.0,0.0,0.0,not_applicable,500.0,Silica sand,0.3,Straight Steel,159.0,13.0,0.2,2750.0,200.0,not_applicable,0.0,,,,,230.0,polycarboxylate-based high-range water-reducing admixture (HRWRA) from Sika Co. Ltd,45.0,STANDARD Curing,23.0,95.0,,150.5
862.8,P⋅O 42.5 R Portland cement,42.5,215.7,0.0,not_applicable,0.0,0.0,0.0,0.0,0.0,0.0,0.0,not_applicable,0.0,0.0,0.0,0.0,0.0,not_applicable,1078.5,Natural River sand,1.12,Straight Steel Fibers,156.0,9.0,0.2,,,not_applicable,0.0,,,,,169.5,unknown_type,32.4,STANDARD Curing,,,,112.0
862.8,P⋅O 42.5 R Portland cement,42.5,215.7,0.0,not_applicable,0.0,0.0,0.0,0.0,0.0,0.0,0.0,not_applicable,0.0,0.0,0.0,0.0,0.0,not_applicable,1078.5,Natural River sand,1.12,Straight Steel Fibers,156.0,12.0,0.2,,,not_applicable,0.0,,,,,169.5,unknown_type,32.4,STANDARD Curing,,,,115.0
862.8,P⋅O 42.5 R Portland cement,42.5,215.7,0.0,not_applicable,0.0,0.0,0.0,0.0,0.0,0.0,0.0,not_applicable,0.0,0.0,0.0,0.0,0.0,not_applicable,1078.5,Natural River sand,1.12,Straight Steel Fibers,156.0,16.0,0.2,,,not_applicable,0.0,,,,,169.5,unknown_type,32.4,STANDARD Curing,,,,135.0
862.8,P⋅O 42.5 R Portland cement,42.5,215.7,0.0,not_applicable,0.0,0.0,0.0,0.0,0.0,0.0,0.0,not_applicable,0.0,0.0,0.0,0.0,0.0,not_applicable,1078.5,Natural River sand,1.12,Straight Steel Fibers,156.0,19.0,0.2,,,not_applicable,0.0,,,,,169.5,unknown_type,32.4,STANDARD Curing,,,,152.0
862.8,P⋅O 42.5 R Portland cement,42.5,215.7,0.0,not_applicable,0.0,0.0,0.0,0.0,0.0,0.0,0.0,not_applicable,0.0,0.0,0.0,0.0,0.0,not_applicable,1078.5,Natural River sand,1.12,Straight Steel Fibers,156.0,22.0,0.2,,,not_applicable,0.0,,,,,169.5,unknown_type,32.4,STANDARD Curing,,,,148.0
862.8,P⋅O 42.5 R Portland cement,42.5,215.7,0.0,not_applicable,0.0,0.0,0.0,0.0,0.0,0.0,0.0,not_applicable,0.0,0.0,0.0,0.0,0.0,not_applicable,1078.5,Natural River sand,1.12,Straight Steel Fibers,156.0,9.0,0.16,,,not_applicable,0.0,,,,,169.5,unknown_type,32.4,STANDARD Curing,,,,115.0
862.8,P⋅O 42.5 R Portland cement,42.5,215.7,0.0,not_applicable,0.0,0.0,0.0,0.0,0.0,0.0,0.0,not_applicable,0.0,0.0,0.0,0.0,0.0,not_applicable,1078.5,Natural River sand,1.12,Straight Steel Fibers,156.0,12.0,0.16,,,not_applicable,0.0,,,,,169.5,unknown_type,32.4,STANDARD Curing,,,,125.0
862.8,P⋅O 42.5 R Portland cement,42.5,215.7,0.0,not_applicable,0.0,0.0,0.0,0.0,0.0,0.0,0.0,not_applicable,0.0,0.0,0.0,0.0,0.0,not_applicable,1078.5,Natural River sand,1.12,Straight Steel Fibers,156.0,16.0,0.16,,,not_applicable,0.0,,,,,169.5,unknown_type,32.4,STANDARD Curing,,,,145.0
862.8,P⋅O 42.5 R Portland cement,42.5,215.7,0.0,not_applicable,0.0,0.0,0.0,0.0,0.0,0.0,0.0,not_applicable,0.0,0.0,0.0,0.0,0.0,not_applicable,1078.5,Natural River sand,1.12,Straight Steel Fibers,156.0,19.0,0.16,,,not_applicable,0.0,,,,,169.5,unknown_type,32.4,STANDARD Curing,,,,155.0
