Repository: Jocund96/Data-to-Design-ML

# Data

The datasets required by the S1 Linear Family workflows are included in this
directory.

| Dataset | Path | Purpose |
|---|---|---|
| Raw UCI Concrete | `raw/uci_concrete_data.xlsx` | Exploratory analysis and cleaning |
| UCI Concrete | `processed/uci_concrete_clean_engineered.csv` | Baseline and representation experiments |
| UHPC workbook | `raw/UHPC Dataset  (Version-2).xlsx` | Original UHPC import |
| Target-filtered UHPC | `processed/uhpc_rows_with_28day_target.csv` | Semantic missingness experiments |
| Shared semantic UHPC | `processed/shared_strategies/uhpc_semantic_50/` | Row-mixed, publication, uncertainty, and attribution experiments |

File: S1_Linear/data/processed/uhpc_rows_with_28day_target.csv (part 17 of 21)
https://link.springer.com/article/10.1617/s11527-011-9767-0",2011.0,Ref-136-Research
B,956.1752988047809,,,239.04382470119523,0.0,,0.0,0.0,239.04382470119523,0.0,0.0,0.0,0.0,,0.0,0.0,0.0,0.0,0.0,,965.7370517928288,Locally available sand,0.8,,,,,,,,,,,,,186.4541832669323,,10.326693227091635,Standard Curing ,20.0,,,,,270.0,50 x 50 x 50 ,,,,,,,207.0,,,,,,,,7.8,,,,,,,,,,,,,,,,,,,,,,,,,,,,,,
C,948.6166007905138,,,237.15415019762844,0.0,,0.0,0.0,237.15415019762844,0.0,0.0,0.0,0.0,,0.0,0.0,0.0,0.0,0.0,,977.0750988142291,Locally available sand,0.8,,,,,,,,,,,,,180.23715415019763,,10.245059288537549,Standard Curing ,20.0,,,,,270.0,50 x 50 x 50 ,,,,,,,230.0,,,,,,,,8.5,,,,,,,,,,,,,,,,,,,,,,,,,,,,,,
D,941.1764705882354,,,235.29411764705884,0.0,,0.0,0.0,235.29411764705884,0.0,0.0,0.0,0.0,,0.0,0.0,0.0,0.0,0.0,,988.2352941176471,Locally available sand,0.8,,,,,,,,,,,,,169.41176470588235,,10.729411764705883,Standard Curing ,20.0,,,,,270.0,50 x 50 x 50 ,,,,,,,232.0,,,,,,,,9.0,,,,,,,,,,,,,,,,,,,,,,,,,,,,,,
A,851.063829787234,,,212.7659574468085,0.0,,0.0,0.0,212.7659574468085,0.0,0.0,0.0,0.0,,0.0,0.0,0.0,0.0,0.0,,1123.404255319149,Locally available sand,0.8,Straight Steel Fibers ,195.0,13.0,0.2,,,,,,,,,180.4255319148936,,4.595744680851064,Standard Curing ,20.0,,,,,270.0,50 x 50 x 50 ,,,,,,,213.0,,,,,,,,14.2,,,,,,,,,,,,,,,,,,,,,,,,,,,,,,
B,991.7355371900827,,,247.93388429752068,0.0,,0.0,0.0,247.93388429752068,0.0,0.0,0.0,0.0,,0.0,0.0,0.0,0.0,0.0,,912.3966942148761,Locally available sand,0.8,Straight Steel Fibers ,156.0,13.0,0.2,,,,,,,,,198.34710743801656,,10.710743801652894,Standard Curing ,20.0,,,,,270.0,50 x 50 x 50 ,,,,,,,219.0,,,,,,,,15.0,,,,,,,,,,,,,,,,,,,,,,,,,,,,,,
C,975.609756097561,,,243.90243902439025,0.0,,0.0,0.0,243.90243902439025,0.0,0.0,0.0,0.0,,0.0,0.0,0.0,0.0,0.0,,936.5853658536586,Locally available sand,0.8,Straight Steel Fibers ,234.0,13.0,0.2,,,,,,,,,190.2439024390244,,10.536585365853659,Standard Curing ,20.0,,,,,270.0,50 x 50 x 50 ,,,,,,,261.0,,,,,,,,20.0,,,,,,,,,,,,,,,,,,,,,,,,,,,,,,
D,991.7355371900827,,,247.93388429752068,0.0,,0.0,0.0,247.93388429752068,0.0,0.0,0.0,0.0,,0.0,0.0,0.0,0.0,0.0,,912.3966942148761,Locally available sand,0.8,Straight Steel Fibers ,273.0,13.0,0.2,,,,,,,,,198.34710743801656,,10.710743801652894,Standard Curing ,20.0,,,,,270.0,50 x 50 x 50 ,,,,,,,291.0,,,,,,,,30.0,,,,,,,,,,,,,,,,,,,,,,,,,,,,,,
SifCon,1061.9469026548672,,,265.4867256637168,0.0,,0.0,0.0,265.4867256637168,0.0,0.0,0.0,0.0,,0.0,0.0,0.0,0.0,0.0,,807.0796460176992,Locally available sand,0.8,Twisted fiber ,390.0,8.0,0.3,,,,,,,,,219.8230088495575,,11.469026548672566,Standard Curing ,20.0,,,,,270.0,50 x 50 x 50 ,,,,,,,270.0,,,,,,,,37.0,,,,,,,,,,,,,,,,,,,,,,,,,,,,,,
FA₂₀SF₅-f₁.₅,1212.4,Type I ordinary Portland cement (OPC),,60.6,242.5,Class F,0.0,0.0,0.0,0.0,0.0,0.0,0.0,,0.0,0.0,0.0,0.0,0.0,,545.3,Natural River sand,0.15,PE,14.5,12.0,0.015,3900.0,145.0,,,,,,,257.5,"polycarboxylate-based
high-range water-reducer (HRWR)",22.732499999999998,Standard Curing ,,,, ASTM C1437,,165.0,50 x 50 x 50 ,ASTM C109 ,,,,,,118.0,,,,,JSCE for Direct Tensile Test ,,,7.8,2.8,,,75 x 75 x 300,ASTM C 1609,,,22.0,,,,,,,,,,,,,,,,,,,USA ,"Development of Practical and Cost-Effective Ultra-High-Performance
Engineered Cementitious Composites
Using Natural Sand and No Silica Fume

https://doi.org/10.1177/03611981221078287",2022.0,Ref-137-Research
FA₂₀SF₅-f₂,1206.2,Type I ordinary Portland cement (OPC),,60.3,241.2,Class F,0.0,0.0,0.0,0.0,0.0,0.0,0.0,,0.0,0.0,0.0,0.0,0.0,,542.8,Natural River sand,0.15,PE,19.4,12.0,0.015,3900.0,145.0,,,,,,,256.3,"polycarboxylate-based
high-range water-reducer (HRWR)",22.6155,Standard Curing ,,,, ASTM C1437,,155.0,50 x 50 x 50 ,ASTM C109 ,,,,,,128.0,,,,,JSCE for Direct Tensile Test ,,,7.75,2.1,,,75 x 75 x 300,ASTM C 1609,,,21.8,,,,,,,,,,,,,,,,,,,,,,
FA₂₅-f₁.₅,1213.7,Type I ordinary Portland cement (OPC),,0.0,303.4,Class F,0.0,0.0,0.0,0.0,0.0,0.0,0.0,,0.0,0.0,0.0,0.0,0.0,,545.3,Natural River sand,0.15,PE,14.5,12.0,0.015,3900.0,145.0,,,,,,,257.5,"polycarboxylate-based
high-range water-reducer (HRWR)",22.7565,Standard Curing ,,,, ASTM C1437,,178.0,50 x 50 x 50 ,ASTM C109,,,,,,135.0,,,,,JSCE for Direct Tensile Test ,,,10.6,4.2,,,75 x 75 x 300,ASTM C 1609,,,22.1,,,,,,,,,,,,,,,,,,,,,,
FA₂₅-f₂,1207.6,Type I ordinary Portland cement (OPC),,0.0,301.9,Class F,0.0,0.0,0.0,0.0,0.0,0.0,0.0,,0.0,0.0,0.0,0.0,0.0,,542.5,Natural River sand,0.15,PE,19.4,12.0,0.015,3900.0,145.0,,,,,,,256.2,"polycarboxylate-based
high-range water-reducer (HRWR)",22.6425,Standard Curing ,,,, ASTM C1437,,168.0,50 x 50 x 50 ,ASTM C109,,,,,,130.0,,,,,JSCE for Direct Tensile Test ,,,8.9,2.5,,,75 x 75 x 300,ASTM C 1609,,,24.8,,,,,,,,,,,,,,,,,,,,,,
H-0.14,712.0,P.I 42.5 cement ,42.5,219.0,0.0,,0.0,0.0,0.0,0.0,0.0,164.0,0.0,,0.0,0.0,0.0,0.0,0.0,,1094.9,Natural River sand,2.36,Straight Steel Fibers ,78.5,13.0,0.2,,,Hooked end steel fiber ,78.5,26,0.3,,,153.0,polycarboxylate-based superplasticizer (SP) ,5.5,steam curing ,80.0,,,,,,100 x 100 x 100,GB/T 50081-2019,,,,,,157.0,,,Chinese National Standard GB/T 50081-2019,54.2,,,,,,,,,,,,,,,,,,,,,,,,,,,,,,,China,"Experimental investigation and prediction of elastic modulus of ultra-high performance concrete (UHPC) based on its composition 

https://doi.org/10.1016/j.cemconres.2020.106241",2020.0,Ref-138-Research
H-0.18,699.0,P.I 42.5 cement ,42.5,215.0,0.0,,0.0,0.0,0.0,0.0,0.0,161.0,0.0,,0.0,0.0,0.0,0.0,0.0,,1074.8,Natural River sand,2.36,Straight Steel Fibers ,78.5,13.0,0.2,,,Hooked end steel fiber ,78.5,26,0.3,,,193.0,polycarboxylate-based superplasticizer (SP) ,5.4,steam curing ,80.0,,,,,,100 x 100 x 100,GB/T 50081-2019,,,,,,145.0,,,Chinese National Standard GB/T 50081-2019,47.7,,,,,,,,,,,,,,,,,,,,,,,,,,,,,,,,,,
H-0.16,705.0,P.I 42.5 cement ,42.5,217.0,0.0,,0.0,0.0,0.0,0.0,0.0,163.0,0.0,,0.0,0.0,0.0,0.0,0.0,,1084.7,Natural River sand,2.36,Straight Steel Fibers ,78.5,13.0,0.2,,,Hooked end steel fiber ,78.5,26,0.3,,,174.0,polycarboxylate-based superplasticizer (SP) ,5.4,steam curing ,80.0,,,,,,100 x 100 x 100,GB/T 50081-2019,,,,,,170.0,,,Chinese National Standard GB/T 50081-2019,51.5,,,,,,,,,,,,,,,,,,,,,,,,,,,,,,,,,,
L-0.16,705.0,P.I 42.5 cement ,42.5,217.0,0.0,,0.0,0.0,0.0,0.0,0.0,163.0,0.0,,0.0,0.0,0.0,0.0,0.0,,1084.7,Natural River sand,2.36,Hooked End Steel Fiber ,157.0,26.0,0.3,,,,,,,,,174.0,polycarboxylate-based superplasticizer (SP) ,5.4,steam curing ,80.0,,,,,,100 x 100 x 100,GB/T 50081-2019,,,,,,172.0,,,Chinese National Standard GB/T 50081-2019,51.0,,,,,,,,,,,,,,,,,,,,,,,,,,,,,,,,,,
S-0.16,705.0,P.I 42.5 cement ,42.5,217.0,0.0,,0.0,0.0,0.0,0.0,0.0,163.0,0.0,,0.0,0.0,0.0,0.0,0.0,,1084.7,Natural River sand,2.36,Straight Steel Fibers ,157.0,13.0,0.2,,,,,,,,,174.0,polycarboxylate-based superplasticizer (SP) ,5.4,steam curing ,80.0,,,,,,100 x 100 x 100,GB/T 50081-2019,,,,,,163.0,,,Chinese National Standard GB/T 50081-2019,50.4,,,,,,,,,,,,,,,,,,,,,,,,,,,,,,,,,,
C0,865.0,P.I 42.5 cement ,42.5,266.0,0.0,,0.0,0.0,0.0,0.0,0.0,200.0,0.0,,0.0,0.0,0.0,0.0,0.0,,798.8,Natural River sand,2.36,Straight Steel Fibers ,157.0,13.0,0.2,,,,,,,,,213.0,polycarboxylate-based superplasticizer (SP) ,6.7,steam curing ,80.0,,,,,,100 x 100 x 100,GB/T 50081-2019,,,,,,160.0,,,Chinese National Standard GB/T 50081-2019,47.5,,,,,,,,,,,,,,,,,,,,,,,,,,,,,,,,,,
UHPC-1,1044.0,portland cement (TypeI),,261.0,0.0,,0.0,0.0,0.0,0.0,0.0,0.0,0.0,,0.0,0.0,0.0,0.0,0.0,,1212.0,Arkansas Quarry Sand ,2.36,,,,,,,,,,,,,261.0, HRWRA was carboxylate-based admixture,126.5,steam curing ,90.0,,,ASTM C1437,,197.5,cylindrical molds of 75  x 150 mm,ASTM C39/C3 M 2010,,,,,,81.2,,,,,,,,,,,,,,,,,,,,,,,,,,,,,,,,,,,USA,"Mixture-proportioning of economical UHPC mixtures

https://doi.org/10.1016/j.jobe.2019.100970",2019.0,Ref-139-Research
UHPC-2,1044.0,portland cement (TypeI),,261.0,0.0,,0.0,0.0,0.0,0.0,0.0,0.0,0.0,,0.0,0.0,0.0,0.0,0.0,,1212.0,Arkansas Quarry Sand ,2.36,,,,,,,,,,,,,261.0, HRWRA was carboxylate-based admixture,151.7,steam curing ,90.0,,,ASTM C1437,,207.5,cylindrical molds of 75  x 150 mm,ASTM C39/C3 M 2010,,,,,,80.0,,,,,,,,,,,,,,,,,,,,,,,,,,,,,,,,,,,,,,
UHPC-3,1044.0,portland cement (TypeI),,261.0,0.0,,0.0,0.0,0.0,0.0,0.0,0.0,0.0,,0.0,0.0,0.0,0.0,0.0,,1212.0,Natural River sand,2.36,,,,,,,,,,,,,261.0, HRWRA was carboxylate-based admixture,151.7,steam curing ,90.0,,,ASTM C1437,,210.0,cylindrical molds of 75  x 150 mm,ASTM C39/C3 M 2010,,,,,,130.8,,,,,,,,,,,,,,,,,,,,,,,,,,,,,,,,,,,,,,
UHPC-4,1044.0,portland cement (TypeI),,261.0,0.0,,0.0,0.0,0.0,0.0,0.0,0.0,0.0,,0.0,0.0,0.0,0.0,0.0,,1212.0,Natural River sand,2.36,,,,,,,,,,,,,261.0, HRWRA was carboxylate-based admixture,113.7,steam curing ,90.0,,,ASTM C1437,,185.0,cylindrical molds of 75  x 150 mm,ASTM C39/C3 M 2010,,,,,,158.0,,,,,,,,,,,,,,,,,,,,,,,,,,,,,,,,,,,,,,
UHPC-5,1044.0,portland cement (TypeI),,261.0,0.0,,0.0,0.0,0.0,0.0,0.0,0.0,0.0,,0.0,0.0,0.0,0.0,0.0,,1212.0, Arkansas River Sand,2.36,,,,,,,,,,,,,261.0, HRWRA was carboxylate-based admixture,113.7,steam curing ,90.0,,,ASTM C1437,,202.5,cylindrical molds of 75  x 150 mm,ASTM C39/C3 M 2010,,,,,,109.7,,,,,,,,,,,,,,,,,,,,,,,,,,,,,,,,,,,,,,
UHPC-6,1044.0,portland cement (TypeI),,261.0,0.0,,0.0,0.0,0.0,0.0,0.0,0.0,0.0,,0.0,0.0,0.0,0.0,0.0,,1212.0,Locally available sand,2.36,,,,,,,,,,,,,261.0, HRWRA was carboxylate-based admixture,113.7,steam curing ,90.0,,,ASTM C1437,,205.0,cylindrical molds of 75  x 150 mm,ASTM C39/C3 M 2010,,,,,,113.6,,,,,,,,,,,,,,,,,,,,,,,,,,,,,,,,,,,,,,
UHPC-7,1044.0,portland cement (TypeI),,261.0,0.0,,0.0,0.0,0.0,0.0,0.0,0.0,0.0,,0.0,0.0,0.0,0.0,0.0,,1212.0,Locally available sand,2.36,,,,,,,,,,,,,261.0, HRWRA was carboxylate-based admixture,126.4,steam curing ,90.0,,,ASTM C1437,,197.5,cylindrical molds of 75  x 150 mm,ASTM C39/C3 M 2010,,,,,,103.1,,,,,,,,,,,,,,,,,,,,,,,,,,,,,,,,,,,,,,
UHPC-8,1044.0,portland cement (TypeI),,261.0,0.0,,0.0,0.0,0.0,0.0,0.0,0.0,0.0,,0.0,0.0,0.0,0.0,0.0,,1212.0,Natural River Sand ,2.36,,,,,,,,,,,,,261.0, HRWRA was carboxylate-based admixture,76.0,steam curing ,90.0,,,ASTM C1437,,200.0,cylindrical molds of 75  x 150 mm,ASTM C39/C3 M 2010,,,,,,143.2,,,,,,,,,,,,,,,,,,,,,,,,,,,,,,,,,,,,,,
UHPC-9,1044.0,portland cement (TypeI),,261.0,0.0,,0.0,0.0,0.0,0.0,0.0,0.0,0.0,,0.0,0.0,0.0,0.0,0.0,,1212.0,Natural River Sand ,2.36,,,,,,,,,,,,,261.0, HRWRA was carboxylate-based admixture,50.4,steam curing ,90.0,,,ASTM C1437,,185.0,cylindrical molds of 75  x 150 mm,ASTM C39/C3 M 2010,,,,,,138.2,,,,,,,,,,,,,,,,,,,,,,,,,,,,,,,,,,,,,,
UHPC-10,1044.0,portland cement (TypeI),,261.0,0.0,,0.0,0.0,0.0,0.0,0.0,0.0,0.0,,0.0,0.0,0.0,0.0,0.0,,1212.0,Natural River Sand ,2.36,,,,,,,,,,,,,261.0, HRWRA was carboxylate-based admixture,44.2,steam curing ,90.0,,,ASTM C1437,,180.0,cylindrical molds of 75  x 150 mm,ASTM C39/C3 M 2010,,,,,,143.3,,,,,,,,,,,,,,,,,,,,,,,,,,,,,,,,,,,,,,
UHPC-11,1044.0,portland cement (TypeI),,261.0,0.0,,0.0,0.0,0.0,0.0,0.0,0.0,0.0,,0.0,0.0,0.0,0.0,0.0,,1212.0,Natural River Sand ,2.36,,,,,,,,,,,,,261.0, HRWRA was carboxylate-based admixture,34.1,steam curing ,90.0,,,ASTM C1437,,182.5,cylindrical molds of 75  x 150 mm,ASTM C39/C3 M 2010,,,,,,141.4,,,,,,,,,,,,,,,,,,,,,,,,,,,,,,,,,,,,,,
UHPC-12,1044.0,portland cement (TypeI),,261.0,0.0,,0.0,0.0,0.0,0.0,0.0,0.0,0.0,,0.0,0.0,0.0,0.0,0.0,,1212.0,Natural River Sand ,2.36,Straight Steel Fibers ,156.0,12.7,0.2,,,,,,,,,261.0, HRWRA was carboxylate-based admixture,44.2,steam curing ,90.0,,,ASTM C1437,,172.5,cylindrical molds of 75  x 150 mm,ASTM C39/C3 M 2010,,,,,,144.8,,,,,,,,,,,,,,,,,,,,,,,,,,,,,,,,,,,,,,
UHPC-13,1044.0,portland cement (TypeI),,261.0,0.0,,0.0,0.0,0.0,0.0,0.0,0.0,0.0,,0.0,0.0,0.0,0.0,0.0,,1212.0,Natural River Sand ,2.36,Straight Steel Fibers ,312.0,12.7,0.2,,,,,,,,,261.0, HRWRA was carboxylate-based admixture,44.2,steam curing ,90.0,,,ASTM C1437,,165.0,cylindrical molds of 75  x 150 mm,ASTM C39/C3 M 2010,,,,,,147.7,,,,,,,,,,,,,,,,,,,,,,,,,,,,,,,,,,,,,,
UHPC-14,1044.0,portland cement (TypeI),,261.0,0.0,,0.0,0.0,0.0,0.0,0.0,0.0,0.0,,0.0,0.0,0.0,0.0,0.0,,1212.0,Natural River Sand ,2.36,Straight Steel Fibers ,468.0,12.7,0.2,,,,,,,,,261.0, HRWRA was carboxylate-based admixture,44.2,steam curing ,90.0,,,ASTM C1437,,162.5,cylindrical molds of 75  x 150 mm,ASTM C39/C3 M 2010,,,,,,162.2,,,,,,,,,,,,,,,,,,,,,,,,,,,,,,,,,,,,,,
UHPC-15,1044.0,portland cement (TypeI),,261.0,0.0,,0.0,0.0,0.0,0.0,0.0,0.0,0.0,,0.0,0.0,0.0,0.0,0.0,,1212.0,Natural River Sand ,2.36,,,,,,,,,,,,,234.89999999999998, HRWRA was carboxylate-based admixture,76.0,steam curing ,90.0,,,ASTM C1437,,180.0,cylindrical molds of 75  x 150 mm,ASTM C39/C3 M 2010,,,,,,128.8,,,,,,,,,,,,,,,,,,,,,,,,,,,,,,,,,,,,,,
UHPC-16,1044.0,portland cement (TypeI),,261.0,0.0,,0.0,0.0,0.0,0.0,0.0,0.0,0.0,,0.0,0.0,0.0,0.0,0.0,,1212.0,Natural River Sand ,2.36,,,,,,,,,,,,,208.8, HRWRA was carboxylate-based admixture,88.5,steam curing ,90.0,,,ASTM C1437,,177.5,cylindrical molds of 75  x 150 mm,ASTM C39/C3 M 2010,,,,,,141.8,,,,,,,,,,,,,,,,,,,,,,,,,,,,,,,,,,,,,,
UHPC-17,1139.2,portland cement (TypeI),,284.8,0.0,,0.0,0.0,0.0,0.0,0.0,0.0,0.0,,0.0,0.0,0.0,0.0,0.0,,925.0,Natural River Sand ,2.36,,,,,,,,,,,,,227.84, HRWRA was carboxylate-based admixture,124.0,steam curing ,90.0,,,ASTM C1437,,190.0,cylindrical molds of 75  x 150 mm,ASTM C39/C3 M 2010,,,,,,128.6,,,,,,,,,,,,,,,,,,,,,,,,,,,,,,,,,,,,,,
UHPC-18,1139.2,portland cement (TypeI),,284.8,0.0,,0.0,0.0,0.0,0.0,0.0,0.0,0.0,,0.0,0.0,0.0,0.0,0.0,,925.0,Natural River Sand ,2.36,,,,,,,,,,,,,284.8, HRWRA was carboxylate-based admixture,48.2,steam curing ,90.0,,,ASTM C1437,,197.5,cylindrical molds of 75  x 150 mm,ASTM C39/C3 M 2010,,,,,,141.4,,,,,,,,,,,,,,,,,,,,,,,,,,,,,,,,,,,,,,
UHPC-19,1234.4,portland cement (TypeI),,308.6,0.0,,0.0,0.0,0.0,0.0,0.0,0.0,0.0,,0.0,0.0,0.0,0.0,0.0,,639.0,Natural River Sand ,2.36,,,,,,,,,,,,,246.88, HRWRA was carboxylate-based admixture,134.1,steam curing ,90.0,,,ASTM C1437,,197.5,cylindrical molds of 75  x 150 mm,ASTM C39/C3 M 2010,,,,,,132.2,,,,,,,,,,,,,,,,,,,,,,,,,,,,,,,,,,,,,,
UHPC-20,1234.4,portland cement (TypeI),,308.6,0.0,,0.0,0.0,0.0,0.0,0.0,0.0,0.0,,0.0,0.0,0.0,0.0,0.0,,639.0,Natural River Sand ,2.36,,,,,,,,,,,,,308.6, HRWRA was carboxylate-based admixture,52.2,steam curing ,90.0,,,ASTM C1437,,192.5,cylindrical molds of 75  x 150 mm,ASTM C39/C3 M 2010,,,,,,141.8,,,,,,,,,,,,,,,,,,,,,,,,,,,,,,,,,,,,,,
UHPC-21,1234.4,portland cement (TypeI),,308.6,0.0,,0.0,0.0,0.0,0.0,0.0,0.0,0.0,,0.0,0.0,0.0,0.0,0.0,,639.0,Natural River Sand ,2.36,Straight Steel Fibers ,156.0,12.7,0.2,,,,,,,,,308.6, HRWRA was carboxylate-based admixture,52.2,steam curing ,90.0,,,ASTM C1437,,185.0,cylindrical molds of 75  x 150 mm,ASTM C39/C3 M 2010,,,,,,142.7,,,,,,,,,,,,,,,,,,,,,,,,,,,,,,,,,,,,,,
UHPC-22,1234.4,portland cement (TypeI),,308.6,0.0,,0.0,0.0,0.0,0.0,0.0,0.0,0.0,,0.0,0.0,0.0,0.0,0.0,,639.0,Natural River Sand ,2.36,Straight Steel Fibers ,312.0,12.7,0.2,,,,,,,,,308.6, HRWRA was carboxylate-based admixture,52.2,steam curing ,90.0,,,ASTM C1437,,182.5,cylindrical molds of 75  x 150 mm,ASTM C39/C3 M 2010,,,,,,150.1,,,,,,,,,,,,,,,,,,,,,,,,,,,,,,,,,,,,,,
UHPC-23,1234.4,portland cement (TypeI),,308.6,0.0,,0.0,0.0,0.0,0.0,0.0,0.0,0.0,,0.0,0.0,0.0,0.0,0.0,,639.0,Natural River Sand ,2.36,Straight Steel Fibers ,468.0,12.7,0.2,,,,,,,,,308.6, HRWRA was carboxylate-based admixture,52.2,steam curing ,90.0,,,ASTM C1437,,175.0,cylindrical molds of 75  x 150 mm,ASTM C39/C3 M 2010,,,,,,152.6,,,,,,,,,,,,,,,,,,,,,,,,,,,,,,,,,,,,,,
UHPC-24,1234.4,portland cement (TypeI),,308.6,0.0,,0.0,0.0,0.0,0.0,0.0,0.0,0.0,,0.0,0.0,0.0,0.0,0.0,,639.0,Natural River Sand ,2.36,,,,,,,,,,,,,308.6, HRWRA was carboxylate-based admixture,89.7,steam curing ,90.0,,,ASTM C1437,,210.0,cylindrical molds of 75  x 150 mm,ASTM C39/C3 M 2010,,,,,,131.0,,,,,,,,,,,,,,,,,,,,,,,,,,,,,,,,,,,,,,
UHPC-25,1234.4,portland cement (TypeI),,308.6,0.0,,0.0,0.0,0.0,0.0,0.0,0.0,0.0,,0.0,0.0,0.0,0.0,0.0,,639.0,Natural River Sand ,2.36,Straight Steel Fibers ,156.0,12.7,0.2,,,,,,,,,308.6, HRWRA was carboxylate-based admixture,89.7,steam curing ,90.0,,,ASTM C1437,,202.5,cylindrical molds of 75  x 150 mm,ASTM C39/C3 M 2010,,,,,,135.2,,,,,,,,,,,,,,,,,,,,,,,,,,,,,,,,,,,,,,
UHPC-26,1234.4,portland cement (TypeI),,308.6,0.0,,0.0,0.0,0.0,0.0,0.0,0.0,0.0,,0.0,0.0,0.0,0.0,0.0,,639.0,Natural River Sand ,2.36,Straight Steel Fibers ,312.0,12.7,0.2,,,,,,,,,308.6, HRWRA was carboxylate-based admixture,89.7,steam curing ,90.0,,,ASTM C1437,,195.0,cylindrical molds of 75  x 150 mm,ASTM C39/C3 M 2010,,,,,,134.5,,,,,,,,,,,,,,,,,,,,,,,,,,,,,,,,,,,,,,
UHPC-27,1234.4,portland cement (TypeI),,308.6,0.0,,0.0,0.0,0.0,0.0,0.0,0.0,0.0,,0.0,0.0,0.0,0.0,0.0,,639.0,Natural River Sand ,2.36,Straight Steel Fibers ,468.0,12.7,0.2,,,,,,,,,308.6, HRWRA was carboxylate-based admixture,89.7,steam curing ,90.0,,,ASTM C1437,,182.5,cylindrical molds of 75  x 150 mm,ASTM C39/C3 M 2010,,,,,,151.0,,,,,,,,,,,,,,,,,,,,,,,,,,,,,,,,,,,,,,
UHPC-28,1044.0,portland cement (TypeI),,261.0,1152.0,Class C,0.0,0.0,0.0,0.0,0.0,0.0,0.0,,0.0,0.0,0.0,0.0,0.0,,0.0,,2.36,,,,,,,,,,,,,261.0, HRWRA was carboxylate-based admixture,48.1,steam curing ,90.0,,,ASTM C1437,,177.5,cylindrical molds of 75  x 150 mm,ASTM C39/C3 M 2010,,,,,,132.0,,,,,,,,,,,,,,,,,,,,,,,,,,,,,,,,,,,,,,
UHPC-29,1139.2,portland cement (TypeI),,284.8,880.0,Class C,0.0,0.0,0.0,0.0,0.0,0.0,0.0,,0.0,0.0,0.0,0.0,0.0,,0.0,,2.36,,,,,,,,,,,,,284.8, HRWRA was carboxylate-based admixture,51.2,steam curing ,90.0,,,ASTM C1437,,190.0,cylindrical molds of 75  x 150 mm,ASTM C39/C3 M 2010,,,,,,139.6,,,,,,,,,,,,,,,,,,,,,,,,,,,,,,,,,,,,,,
UHPC-30,1234.4,portland cement (TypeI),,308.6,607.0,Class C,0.0,0.0,0.0,0.0,0.0,0.0,0.0,,0.0,0.0,0.0,0.0,0.0,,0.0,,2.36,,,,,,,,,,,,,308.6, HRWRA was carboxylate-based admixture,49.4,steam curing ,90.0,,,ASTM C1437,,190.0,cylindrical molds of 75  x 150 mm,ASTM C39/C3 M 2010,,,,,,142.3,,,,,,,,,,,,,,,,,,,,,,,,,,,,,,,,,,,,,,
UHPC-31,1234.4,portland cement (TypeI),,308.6,607.0,Class C,0.0,0.0,0.0,0.0,0.0,0.0,0.0,,0.0,0.0,0.0,0.0,0.0,,0.0,,2.36,Straight Steel Fibers ,156.0,12.7,0.2,,,,,,,,,308.6, HRWRA was carboxylate-based admixture,49.4,steam curing ,90.0,,,ASTM C1437,,190.0,cylindrical molds of 75  x 150 mm,ASTM C39/C3 M 2010,,,,,,153.6,,,,,,,,,,,,,,,,,,,,,,,,,,,,,,,,,,,,,,
UHPC-32,1234.4,portland cement (TypeI),,308.6,607.0,Class C,0.0,0.0,0.0,0.0,0.0,0.0,0.0,,0.0,0.0,0.0,0.0,0.0,,0.0,,2.36,Straight Steel Fibers ,312.0,12.7,0.2,,,,,,,,,308.6, HRWRA was carboxylate-based admixture,49.4,steam curing ,90.0,,,ASTM C1437,,187.5,cylindrical molds of 75  x 150 mm,ASTM C39/C3 M 2010,,,,,,151.5,,,,,,,,,,,,,,,,,,,,,,,,,,,,,,,,,,,,,,
UHPC-33,1234.4,portland cement (TypeI),,308.6,607.0,Class C,0.0,0.0,0.0,0.0,0.0,0.0,0.0,,0.0,0.0,0.0,0.0,0.0,,0.0,,2.36,Straight Steel Fibers ,468.0,12.7,0.2,,,,,,,,,308.6, HRWRA was carboxylate-based admixture,49.4,steam curing ,90.0,,,ASTM C1437,,185.0,cylindrical molds of 75  x 150 mm,ASTM C39/C3 M 2010,,,,,,169.3,,,,,,,,,,,,,,,,,,,,,,,,,,,,,,,,,,,,,,
UHPC-34,1044.0,portland cement (TypeI),,261.0,0.0,,0.0,0.0,0.0,0.0,0.0,0.0,0.0,,0.0,0.0,0.0,0.0,0.0,,1212.0,Natural River Sand ,2.36,,,,,,,,,,,,,261.0, HRWRA was carboxylate-based admixture,44.2,steam curing ,90.0,,,ASTM C1437,,175.0,cylindrical molds of 75  x 150 mm,ASTM C39/C3 M 2010,,,,,,136.1,,,,,,,,,,,,,,,,,,,,,,,,,,,,,,,,,,,,,,
UHPC-35,1044.0,portland cement (TypeI),,261.0,0.0,,0.0,0.0,0.0,0.0,0.0,0.0,0.0,,0.0,0.0,0.0,0.0,0.0,,1212.0,Natural River Sand ,2.36,,,,,,,,,,,,,261.0, HRWRA was carboxylate-based admixture,50.4,steam curing ,90.0,,,ASTM C1437,,177.5,cylindrical molds of 75  x 150 mm,ASTM C39/C3 M 2010,,,,,,131.4,,,,,,,,,,,,,,,,,,,,,,,,,,,,,,,,,,,,,,
UHPC-36,783.0,portland cement (TypeI),,261.0,261.0,Type C,0.0,0.0,0.0,0.0,0.0,0.0,0.0,,0.0,0.0,0.0,0.0,0.0,,1212.0,Natural River Sand ,2.36,,,,,,,,,,,,,261.0, HRWRA was carboxylate-based admixture,50.4,steam curing ,90.0,,,ASTM C1437,,190.0,cylindrical molds of 75  x 150 mm,ASTM C39/C3 M 2010,,,,,,107.0,,,,,,,,,,,,,,,,,,,,,,,,,,,,,,,,,,,,,,
UHPC-37,1044.0,portland cement (TypeI),,261.0,0.0,,0.0,0.0,0.0,0.0,0.0,0.0,0.0,,0.0,0.0,0.0,0.0,0.0,,1212.0,Natural River Sand ,2.36,Straight Steel Fibers ,156.0,12.7,0.2,,,,,,,,,261.0, HRWRA was carboxylate-based admixture,50.4,steam curing ,90.0,,,ASTM C1437,,170.0,cylindrical molds of 75  x 150 mm,ASTM C39/C3 M 2010,,,,,,132.0,,,,,,,,,,,,,,,,,,,,,,,,,,,,,,,,,,,,,,
UHPC-38,1044.0,portland cement (TypeI),,261.0,0.0,,0.0,0.0,0.0,0.0,0.0,0.0,0.0,,0.0,0.0,0.0,0.0,0.0,,1212.0,Natural River Sand ,2.36,Straight Steel Fibers ,312.0,12.7,0.2,,,,,,,,,261.0, HRWRA was carboxylate-based admixture,63.2,steam curing ,90.0,,,ASTM C1437,,172.5,cylindrical molds of 75  x 150 mm,ASTM C39/C3 M 2010,,,,,,126.9,,,,,,,,,,,,,,,,,,,,,,,,,,,,,,,,,,,,,,
UHPC-39,1044.0,portland cement (TypeI),,261.0,0.0,,0.0,0.0,0.0,0.0,0.0,0.0,0.0,,0.0,0.0,0.0,0.0,0.0,,1212.0,Natural River Sand ,2.36,Straight Steel Fibers ,468.0,12.7,0.2,,,,,,,,,261.0, HRWRA was carboxylate-based admixture,69.5,steam curing ,90.0,,,ASTM C1437,,177.5,cylindrical molds of 75  x 150 mm,ASTM C39/C3 M 2010,,,,,,128.9,,,,,,,,,,,,,,,,,,,,,,,,,,,,,,,,,,,,,,
UHPC-40,1234.4,portland cement (TypeI),,308.6,607.0,Class C,0.0,0.0,0.0,0.0,0.0,0.0,0.0,,0.0,0.0,0.0,0.0,0.0,,0.0,,2.36,,,,,,,,,,,,,308.6, HRWRA was carboxylate-based admixture,59.5,steam curing ,90.0,,,ASTM C1437,,192.5,cylindrical molds of 75  x 150 mm,ASTM C39/C3 M 2010,,,,,,145.1,,,,,,,,,,,,,,,,,,,,,,,,,,,,,,,,,,,,,,
UHPC-41,1234.4,portland cement (TypeI),,308.6,607.0,Class C,0.0,0.0,0.0,0.0,0.0,0.0,0.0,,0.0,0.0,0.0,0.0,0.0,,0.0,,2.36,Straight Steel Fibers ,156.0,12.7,0.2,,,,,,,,,308.6, HRWRA was carboxylate-based admixture,59.5,steam curing ,90.0,,,ASTM C1437,,185.0,cylindrical molds of 75  x 150 mm,ASTM C39/C3 M 2010,,,,,,146.9,,,,,,,,,,,,,,,,,,,,,,,,,,,,,,,,,,,,,,
UHPC-42,1234.4,portland cement (TypeI),,308.6,607.0,Class C,0.0,0.0,0.0,0.0,0.0,0.0,0.0,,0.0,0.0,0.0,0.0,0.0,,0.0,,2.36,Straight Steel Fibers ,312.0,12.7,0.2,,,,,,,,,308.6, HRWRA was carboxylate-based admixture,59.5,steam curing ,90.0,,,ASTM C1437,,180.0,cylindrical molds of 75  x 150 mm,ASTM C39/C3 M 2010,,,,,,151.0,,,,,,,,,,,,,,,,,,,,,,,,,,,,,,,,,,,,,,
UHPC-43,1234.4,portland cement (TypeI),,308.6,607.0,Class C,0.0,0.0,0.0,0.0,0.0,0.0,0.0,,0.0,0.0,0.0,0.0,0.0,,0.0,,2.36,Straight Steel Fibers ,468.0,12.7,0.2,,,,,,,,,308.6, HRWRA was carboxylate-based admixture,59.5,steam curing ,90.0,,,ASTM C1437,,172.5,cylindrical molds of 75  x 150 mm,ASTM C39/C3 M 2010,,,,,,155.1,,,,,,,,,,,,,,,,,,,,,,,,,,,,,,,,,,,,,,
UHPC-44,1099.035,portland cement (TypeI),,63.965,0.0,,0.0,0.0,0.0,0.0,0.0,0.0,0.0,,0.0,0.0,0.0,0.0,0.0,,1640.0,Natural River Sand ,2.36,,,,,,,,,,,,,232.60000000000002, HRWRA was carboxylate-based admixture,39.41,steam curing ,90.0,,,ASTM C1437,,180.0,cylindrical molds of 75  x 150 mm,ASTM C39/C3 M 2010,,,,,,143.0,,,,,,,,,,,,,,,,,,,,,,,,,,,,,,,,,,,,,,
UHPC-45,1099.035,portland cement (TypeI),,63.965,0.0,,0.0,0.0,0.0,0.0,0.0,0.0,0.0,,0.0,0.0,0.0,0.0,0.0,,1640.0,Natural River Sand ,2.36,Straight Steel Fibers ,156.0,12.7,0.2,,,,,,,,,232.60000000000002, HRWRA was carboxylate-based admixture,39.41,steam curing ,90.0,,,ASTM C1437,,172.5,cylindrical molds of 75  x 150 mm,ASTM C39/C3 M 2010,,,,,,144.3,,,,,,,,,,,,,,,,,,,,,,,,,,,,,,,,,,,,,,
UHPC-46,750.1350000000001,portland cement (TypeI),,63.965,348.9,Type C,0.0,0.0,0.0,0.0,0.0,0.0,0.0,,0.0,0.0,0.0,0.0,0.0,,1852.0,Natural River Sand ,2.36,,,,,,,,,,,,,232.60000000000002, HRWRA was carboxylate-based admixture,39.41,steam curing ,90.0,,,ASTM C1437,,185.0,cylindrical molds of 75  x 150 mm,ASTM C39/C3 M 2010,,,,,,129.7,,,,,,,,,,,,,,,,,,,,,,,,,,,,,,,,,,,,,,
UHPC-47,633.835,portland cement (TypeI),,63.965,465.20000000000005,Type C,0.0,0.0,0.0,0.0,0.0,0.0,0.0,,0.0,0.0,0.0,0.0,0.0,,1923.0,Natural River Sand ,2.36,,,,,,,,,,,,,232.60000000000002, HRWRA was carboxylate-based admixture,39.41,steam curing ,90.0,,,ASTM C1437,,192.5,cylindrical molds of 75  x 150 mm,ASTM C39/C3 M 2010,,,,,,130.2,,,,,,,,,,,,,,,,,,,,,,,,,,,,,,,,,,,,,,
UHPC-48,517.5350000000001,portland cement (TypeI),,63.965,581.5,Type C,0.0,0.0,0.0,0.0,0.0,0.0,0.0,,0.0,0.0,0.0,0.0,0.0,,1994.0,Natural River Sand ,2.36,,,,,,,,,,,,,232.60000000000002, HRWRA was carboxylate-based admixture,39.41,steam curing ,90.0,,,ASTM C1437,,210.0,cylindrical molds of 75  x 150 mm,ASTM C39/C3 M 2010,,,,,,82.0,,,,,,,,,,,,,,,,,,,,,,,,,,,,,,,,,,,,,,
UHPC-49,750.1350000000001,portland cement (TypeI),,63.965,348.9,Type C,0.0,0.0,0.0,0.0,0.0,0.0,0.0,,0.0,0.0,0.0,0.0,0.0,,1852.0,Natural River Sand ,2.36,Straight Steel Fibers ,156.0,12.7,0.2,,,,,,,,,232.60000000000002, HRWRA was carboxylate-based admixture,39.41,steam curing ,90.0,,,ASTM C1437,,185.0,cylindrical molds of 75  x 150 mm,ASTM C39/C3 M 2010,,,,,,132.7,,,,,,,,,,,,,,,,,,,,,,,,,,,,,,,,,,,,,,
UHPC-50,633.835,portland cement (TypeI),,63.965,465.20000000000005,Type C,0.0,0.0,0.0,0.0,0.0,0.0,0.0,,0.0,0.0,0.0,0.0,0.0,,1923.0,Natural River Sand ,2.36,Straight Steel Fibers ,156.0,12.7,0.2,,,,,,,,,232.60000000000002, HRWRA was carboxylate-based admixture,39.41,steam curing ,90.0,,,ASTM C1437,,185.0,cylindrical molds of 75  x 150 mm,ASTM C39/C3 M 2010,,,,,,133.4,,,,,,,,,,,,,,,,,,,,,,,,,,,,,,,,,,,,,,
UHPC-51,517.5350000000001,portland cement (TypeI),,63.965,581.5,Type C,0.0,0.0,0.0,0.0,0.0,0.0,0.0,,0.0,0.0,0.0,0.0,0.0,,1994.0,Natural River Sand ,2.36,Straight Steel Fibers ,156.0,12.7,0.2,,,,,,,,,232.60000000000002, HRWRA was carboxylate-based admixture,39.41,steam curing ,90.0,,,ASTM C1437,,202.5,cylindrical molds of 75  x 150 mm,ASTM C39/C3 M 2010,,,,,,86.3,,,,,,,,,,,,,,,,,,,,,,,,,,,,,,,,,,,,,,
LP500,300.0,PII 52.5 Portland cement,52.5,100.0,0.0,,500.0,0.0,0.0,0.0,0.0,0.0,0.0,,0.0,0.0,0.0,0.0,0.0,,1060.0,Natural River sand,1.25,,,,,,,,,,,,,165.0,Polycarboxylic ether based SP ,38.0,Standard Curing ,20.0,,,EN 1015-3 ,,135.0,40 x 40 x 160,EN-196-1,,,54.2,,,89.4,,,,,,,,,,,,,,,,,,,,,,,,,,,,,,,,,,,China,"Optimized design of ultra-high performance concrete (UHPC) with a high
wet packing density

https://doi.org/10.1016/j.cemconres.2019.105921",2019.0,Ref-140-Research
LP400,400.0,PII 52.5 Portland cement,52.5,100.0,0.0,,400.0,0.0,0.0,0.0,0.0,0.0,0.0,,0.0,0.0,0.0,0.0,0.0,,1060.0,Natural River sand,1.25,,,,,,,,,,,,,141.0,Polycarboxylic ether based SP ,38.0,Standard Curing ,20.0,,,EN 1015-3 ,,135.0,40 x 40 x 160,EN-196-1,,,86.6,,,127.45,,,,,,,,,,,,,,,,,,,,,,,,,,,,,,,,,,,,,,
LP300,500.0,PII 52.5 Portland cement,52.5,100.0,0.0,,300.0,0.0,0.0,0.0,0.0,0.0,0.0,,0.0,0.0,0.0,0.0,0.0,,1060.0,Natural River sand,1.25,,,,,,,,,,,,,140.0,Polycarboxylic ether based SP ,38.0,Standard Curing ,20.0,,,EN 1015-3,,140.0,40 x 40 x 160,EN-196-1,,,84.9,,,124.85,,,,,,,,,,,,,,,,,,,,,,,,,,,,,,,,,,,,,,
LP200,600.0,PII 52.5 Portland cement,52.5,100.0,0.0,,200.0,0.0,0.0,0.0,0.0,0.0,0.0,,0.0,0.0,0.0,0.0,0.0,,1060.0,Natural River sand,1.25,,,,,,,,,,,,,140.0,Polycarboxylic ether based SP ,38.0,Standard Curing ,20.0,,,EN 1015-3,,135.0,40 x 40 x 160,EN-196-1,,,72.65,,,114.55,,,,,,,,,,,,,,,,,,,,,,,,,,,,,,,,,,,,,,
LP100,700.0,PII 52.5 Portland cement,52.5,100.0,0.0,,100.0,0.0,0.0,0.0,0.0,0.0,0.0,,0.0,0.0,0.0,0.0,0.0,,1060.0,Natural River sand,1.25,,,,,,,,,,,,,135.0,Polycarboxylic ether based SP ,38.0,Standard Curing ,20.0,,,EN 1015-3,,132.0,40 x 40 x 160,EN-196-1,,,92.6,,,120.2,,,,,,,,,,,,,,,,,,,,,,,,,,,,,,,,,,,,,,
LP0,800.0,PII 52.5 Portland cement,52.5,100.0,0.0,,0.0,0.0,0.0,0.0,0.0,0.0,0.0,,0.0,0.0,0.0,0.0,0.0,,1060.0,Natural River sand,1.25,,,,,,,,,,,,,140.0,Polycarboxylic ether based SP ,38.0,Standard Curing ,20.0,,,EN 1015-3,,135.0,40 x 40 x 160,EN-196-1,,,87.05,,,115.45,,,,,,,,,,,,,,,,,,,,,,,,,,,,,,,,,,,,,,
0,923.0769230769229,"ordinary type I Portland cement (OPC, P.O 52.5)",52.5,184.61538461538458,92.30769230769229,F,0.0,0.0,0.0,0.0,0.0,0.0,0.0,,0.0,0.0,0.0,0.0,184.61538461538458,Silica Flour ,1015.3846153846152,Silica sand,2,,,,,,,,,,,,,177.2307692307692,"polycarboxylate-based
high-range water-reducing admixture (HRWRA)",16.61538461538461,Standard Curing ,20.0,95.0,, ASTM C 1437,,224.0,50 X 50 X 50 ,ASTM C109/C109M-02,,,108.2,,,125.6,,,,,,,,,,,,40 X 40 X 160 ,ASTM C78/C78M-10,,,22.2,,,,,,,,,,,,,,,,,,,China,"Effects of nano-silica and nano-limestone on flowability and mechanical
properties of ultra-high-performance concrete matrix

https://doi.org/10.1016/j.conbuildmat.2015.05.137",2015.0,Ref-141-Research
0.5,923.0769230769229,"ordinary type I Portland cement (OPC, P.O 52.5)",52.5,184.61538461538458,92.30769230769229,F,0.0,0.0,0.0,0.0,0.0,0.0,0.0,,0.0,0.0,0.0,4.615384615384614,184.61538461538458,Silica Flour ,1015.3846153846152,Silica sand,2,,,,,,,,,,,,,177.2307692307692,"polycarboxylate-based
high-range water-reducing admixture (HRWRA)",16.61538461538461,Standard Curing ,20.0,95.0,, ASTM C 1437,,212.0,50 X 50 X 50 ,ASTM C109/C109M-02,,,112.8,,,128.7,,,,,,,,,,,,40 X 40 X 160 ,ASTM C78/C78M-10,,,25.6,,,,,,,,,,,,,,,,,,,,,,
1,923.0769230769229,"ordinary type I Portland cement (OPC, P.O 52.5)",52.5,184.61538461538458,92.30769230769229,F,0.0,0.0,0.0,0.0,0.0,0.0,0.0,,0.0,0.0,0.0,9.230769230769228,184.61538461538458,Silica Flour ,1015.3846153846152,Silica sand,2,,,,,,,,,,,,,177.2307692307692,"polycarboxylate-based
high-range water-reducing admixture (HRWRA)",16.61538461538461,Standard Curing ,20.0,95.0,, ASTM C 1437,,198.0,50 X 50 X 50 ,ASTM C109/C109M-02,,,111.6,,,130.3,,,,,,,,,,,,40 X 40 X 160 ,ASTM C78/C78M-10,,,25.8,,,,,,,,,,,,,,,,,,,,,,
1.5,923.0769230769229,"ordinary type I Portland cement (OPC, P.O 52.5)",52.5,184.61538461538458,92.30769230769229,F,0.0,0.0,0.0,0.0,0.0,0.0,0.0,,0.0,0.0,0.0,13.846153846153843,184.61538461538458,Silica Flour ,1015.3846153846152,Silica sand,2,,,,,,,,,,,,,177.2307692307692,"polycarboxylate-based
high-range water-reducing admixture (HRWRA)",16.61538461538461,Standard Curing ,20.0,95.0,, ASTM C 1437,,183.0,50 X 50 X 50 ,ASTM C109/C109M-02,,,111.3,,,129.4,,,,,,,,,,,,40 X 40 X 160 ,ASTM C78/C78M-10,,,25.0,,,,,,,,,,,,,,,,,,,,,,
2,923.0769230769229,"ordinary type I Portland cement (OPC, P.O 52.5)",52.5,184.61538461538458,92.30769230769229,F,0.0,0.0,0.0,0.0,0.0,0.0,0.0,,0.0,0.0,0.0,18.461538461538456,184.61538461538458,Silica Flour ,1015.3846153846152,Silica sand,2,,,,,,,,,,,,,177.2307692307692,"polycarboxylate-based
high-range water-reducing admixture (HRWRA)",16.61538461538461,Standard Curing ,20.0,95.0,, ASTM C 1437,,160.0,50 X 50 X 50 ,ASTM C109/C109M-02,,,110.5,,,130.6,,,,,,,,,,,,40 X 40 X 160 ,ASTM C78/C78M-10,,,24.5,,,,,,,,,,,,,,,,,,,,,,
0,923.0769230769229,"ordinary type I Portland cement (OPC, P.O 52.5)",52.5,184.61538461538458,92.30769230769229,F,0.0,0.0,0.0,0.0,0.0,0.0,0.0,,0.0,0.0,0.0,0.0,184.61538461538458,Silica Flour ,1015.3846153846152,Silica sand,2,,,,,,,,,,,,,188.30769230769226,"polycarboxylate-based
high-range water-reducing admixture (HRWRA)",16.61538461538461,Standard Curing ,20.0,95.0,, ASTM C 1437,,253.0,50 X 50 X 50 ,ASTM C109/C109M-02,,,105.4,,,121.4,,,,,,,,,,,,40 X 40 X 160 ,ASTM C78/C78M-10,,,20.3,,,,,,,,,,,,,,,,,,,,,,
0.5,923.0769230769229,"ordinary type I Portland cement (OPC, P.O 52.5)",52.5,184.61538461538458,92.30769230769229,F,0.0,0.0,0.0,0.0,0.0,0.0,0.0,,0.0,0.0,0.0,4.615384615384614,184.61538461538458,Silica Flour ,1015.3846153846152,Silica sand,2,,,,,,,,,,,,,188.30769230769226,"polycarboxylate-based
high-range water-reducing admixture (HRWRA)",16.61538461538461,Standard Curing ,20.0,95.0,, ASTM C 1437,,259.0,50 X 50 X 50 ,ASTM C109/C109M-02,,,108.1,,,124.6,,,,,,,,,,,,40 X 40 X 160 ,ASTM C78/C78M-10,,,23.1,,,,,,,,,,,,,,,,,,,,,,
1,923.0769230769229,"ordinary type I Portland cement (OPC, P.O 52.5)",52.5,184.61538461538458,92.30769230769229,F,0.0,0.0,0.0,0.0,0.0,0.0,0.0,,0.0,0.0,0.0,9.230769230769228,184.61538461538458,Silica Flour ,1015.3846153846152,Silica sand,2,,,,,,,,,,,,,188.30769230769226,"polycarboxylate-based
high-range water-reducing admixture (HRWRA)",16.61538461538461,Standard Curing ,20.0,95.0,, ASTM C 1437,,240.0,50 X 50 X 50 ,ASTM C109/C109M-02,,,110.6,,,126.5,,,,,,,,,,,,40 X 40 X 160 ,ASTM C78/C78M-10,,,23.7,,,,,,,,,,,,,,,,,,,,,,
1.5,923.0769230769229,"ordinary type I Portland cement (OPC, P.O 52.5)",52.5,184.61538461538458,92.30769230769229,F,0.0,0.0,0.0,0.0,0.0,0.0,0.0,,0.0,0.0,0.0,13.846153846153843,184.61538461538458,Silica Flour ,1015.3846153846152,Silica sand,2,,,,,,,,,,,,,188.30769230769226,"polycarboxylate-based
high-range water-reducing admixture (HRWRA)",16.61538461538461,Standard Curing ,20.0,95.0,, ASTM C 1437,,228.0,50 X 50 X 50 ,ASTM C109/C109M-02,,,107.7,,,126.0,,,,,,,,,,,,40 X 40 X 160 ,ASTM C78/C78M-10,,,22.9,,,,,,,,,,,,,,,,,,,,,,
2,923.0769230769229,"ordinary type I Portland cement (OPC, P.O 52.5)",52.5,184.61538461538458,92.30769230769229,F,0.0,0.0,0.0,0.0,0.0,0.0,0.0,,0.0,0.0,0.0,18.461538461538456,184.61538461538458,Silica Flour ,1015.3846153846152,Silica sand,2,,,,,,,,,,,,,188.30769230769226,"polycarboxylate-based
high-range water-reducing admixture (HRWRA)",16.61538461538461,Standard Curing ,20.0,95.0,, ASTM C 1437,,208.0,50 X 50 X 50 ,ASTM C109/C109M-02,,,105.6,,,125.7,,,,,,,,,,,,40 X 40 X 160 ,ASTM C78/C78M-10,,,22.3,,,,,,,,,,,,,,,,,,,,,,
0,923.0769230769229,"ordinary type I Portland cement (OPC, P.O 52.5)",52.5,184.61538461538458,92.30769230769229,F,0.0,0.0,0.0,0.0,0.0,0.0,0.0,,0.0,0.0,0.0,0.0,184.61538461538458,Silica Flour ,1015.3846153846152,Silica sand,2,,,,,,,,,,,,,177.2307692307692,"polycarboxylate-based
high-range water-reducing admixture (HRWRA)",16.61538461538461,Standard Curing ,20.0,95.0,, ASTM C 1437,,224.0,50 X 50 X 50 ,ASTM C109/C109M-02,,,108.2,,,125.6,,,,,,,,,,,,40 X 40 X 160 ,ASTM C78/C78M-10,,,22.2,,,,,,,,,,,,,,,,,,,,,,
1,923.0769230769229,"ordinary type I Portland cement (OPC, P.O 52.5)",52.5,184.61538461538458,92.30769230769229,F,0.0,0.0,0.0,0.0,0.0,0.0,0.0,,9.230769230769228,0.0,0.0,0.0,184.61538461538458,Silica Flour ,1015.3846153846152,Silica sand,2,,,,,,,,,,,,,177.2307692307692,"polycarboxylate-based
high-range water-reducing admixture (HRWRA)",16.61538461538461,Standard Curing ,20.0,95.0,, ASTM C 1437,,215.0,50 X 50 X 50 ,ASTM C109/C109M-02,,,118.6,,,130.3,,,,,,,,,,,,40 X 40 X 160 ,ASTM C78/C78M-10,,,25.3,,,,,,,,,,,,,,,,,,,,,,
2,923.0769230769229,"ordinary type I Portland cement (OPC, P.O 52.5)",52.5,184.61538461538458,92.30769230769229,F,0.0,0.0,0.0,0.0,0.0,0.0,0.0,,18.461538461538456,0.0,0.0,0.0,184.61538461538458,Silica Flour ,1015.3846153846152,Silica sand,2,,,,,,,,,,,,,177.2307692307692,"polycarboxylate-based
high-range water-reducing admixture (HRWRA)",16.61538461538461,Standard Curing ,20.0,95.0,, ASTM C 1437,,210.0,50 X 50 X 50 ,ASTM C109/C109M-02,,,122.1,,,134.7,,,,,,,,,,,,40 X 40 X 160 ,ASTM C78/C78M-10,,,25.8,,,,,,,,,,,,,,,,,,,,,,
3,923.0769230769229,"ordinary type I Portland cement (OPC, P.O 52.5)",52.5,184.61538461538458,92.30769230769229,F,0.0,0.0,0.0,0.0,0.0,0.0,0.0,,27.692307692307686,0.0,0.0,0.0,184.61538461538458,Silica Flour ,1015.3846153846152,Silica sand,2,,,,,,,,,,,,,177.2307692307692,"polycarboxylate-based
high-range water-reducing admixture (HRWRA)",16.61538461538461,Standard Curing ,20.0,95.0,, ASTM C 1437,,195.0,50 X 50 X 50 ,ASTM C109/C109M-02,,,125.2,,,138.2,,,,,,,,,,,,40 X 40 X 160 ,ASTM C78/C78M-10,,,26.1,,,,,,,,,,,,,,,,,,,,,,
4,923.0769230769229,"ordinary type I Portland cement (OPC, P.O 52.5)",52.5,184.61538461538458,92.30769230769229,F,0.0,0.0,0.0,0.0,0.0,0.0,0.0,,36.92307692307691,0.0,0.0,0.0,184.61538461538458,Silica Flour ,1015.3846153846152,Silica sand,2,,,,,,,,,,,,,177.2307692307692,"polycarboxylate-based
high-range water-reducing admixture (HRWRA)",16.61538461538461,Standard Curing ,20.0,95.0,, ASTM C 1437,,180.0,50 X 50 X 50 ,ASTM C109/C109M-02,,,126.5,,,136.4,,,,,,,,,,,,40 X 40 X 160 ,ASTM C78/C78M-10,,,24.7,,,,,,,,,,,,,,,,,,,,,,
0,923.0769230769229,"ordinary type I Portland cement (OPC, P.O 52.5)",52.5,184.61538461538458,92.30769230769229,F,0.0,0.0,0.0,0.0,0.0,0.0,0.0,,0.0,0.0,0.0,0.0,184.61538461538458,Silica Flour ,1015.3846153846152,Silica sand,2,,,,,,,,,,,,,188.30769230769226,"polycarboxylate-based
high-range water-reducing admixture (HRWRA)",16.61538461538461,Standard Curing ,20.0,95.0,, ASTM C 1437,,253.0,50 X 50 X 50 ,ASTM C109/C109M-02,,,101.4,,,120.8,,,,,,,,,,,,40 X 40 X 160 ,ASTM C78/C78M-10,,,18.5,,,,,,,,,,,,,,,,,,,,,,
1,923.0769230769229,"ordinary type I Portland cement (OPC, P.O 52.5)",52.5,184.61538461538458,92.30769230769229,F,0.0,0.0,0.0,0.0,0.0,0.0,0.0,,9.230769230769228,0.0,0.0,0.0,184.61538461538458,Silica Flour ,1015.3846153846152,Silica sand,2,,,,,,,,,,,,,188.30769230769226,"polycarboxylate-based
high-range water-reducing admixture (HRWRA)",16.61538461538461,Standard Curing ,20.0,95.0,, ASTM C 1437,,252.0,50 X 50 X 50 ,ASTM C109/C109M-02,,,112.7,,,122.4,,,,,,,,,,,,40 X 40 X 160 ,ASTM C78/C78M-10,,,21.4,,,,,,,,,,,,,,,,,,,,,,
2,923.0769230769229,"ordinary type I Portland cement (OPC, P.O 52.5)",52.5,184.61538461538458,92.30769230769229,F,0.0,0.0,0.0,0.0,0.0,0.0,0.0,,18.461538461538456,0.0,0.0,0.0,184.61538461538458,Silica Flour ,1015.3846153846152,Silica sand,2,,,,,,,,,,,,,188.30769230769226,"polycarboxylate-based
high-range water-reducing admixture (HRWRA)",16.61538461538461,Standard Curing ,20.0,95.0,, ASTM C 1437,,248.0,50 X 50 X 50 ,ASTM C109/C109M-02,,,115.5,,,130.5,,,,,,,,,,,,40 X 40 X 160 ,ASTM C78/C78M-10,,,22.3,,,,,,,,,,,,,,,,,,,,,,
3,923.0769230769229,"ordinary type I Portland cement (OPC, P.O 52.5)",52.5,184.61538461538458,92.30769230769229,F,0.0,0.0,0.0,0.0,0.0,0.0,0.0,,27.692307692307686,0.0,0.0,0.0,184.61538461538458,Silica Flour ,1015.3846153846152,Silica sand,2,,,,,,,,,,,,,188.30769230769226,"polycarboxylate-based
high-range water-reducing admixture (HRWRA)",16.61538461538461,Standard Curing ,20.0,95.0,, ASTM C 1437,,238.0,50 X 50 X 50 ,ASTM C109/C109M-02,,,124.1,,,133.1,,,,,,,,,,,,40 X 40 X 160 ,ASTM C78/C78M-10,,,22.7,,,,,,,,,,,,,,,,,,,,,,
4,923.0769230769229,"ordinary type I Portland cement (OPC, P.O 52.5)",52.5,184.61538461538458,92.30769230769229,F,0.0,0.0,0.0,0.0,0.0,0.0,0.0,,36.92307692307691,0.0,0.0,0.0,184.61538461538458,Silica Flour ,1015.3846153846152,Silica sand,2,,,,,,,,,,,,,188.30769230769226,"polycarboxylate-based
high-range water-reducing admixture (HRWRA)",16.61538461538461,Standard Curing ,20.0,95.0,, ASTM C 1437,,190.0,50 X 50 X 50 ,ASTM C109/C109M-02,,,122.9,,,130.3,,,,,,,,,,,,40 X 40 X 160 ,ASTM C78/C78M-10,,,22.1,,,,,,,,,,,,,,,,,,,,,,
0,923.0769230769229,"ordinary type I Portland cement (OPC, P.O 52.5)",52.5,184.61538461538458,92.30769230769229,F,0.0,0.0,0.0,0.0,0.0,0.0,0.0,,0.0,0.0,0.0,0.0,184.61538461538458,Silica Flour ,1015.3846153846152,Silica sand,2,,,,,,,,,,,,,177.2307692307692,"polycarboxylate-based
high-range water-reducing admixture (HRWRA)",16.61538461538461,Heat Curing ,90.0,,, ASTM C 1437,,224.0,50 X 50 X 50 ,ASTM C109/C109M-02,,,,,,140.3,,,,,,,,,,,,40 X 40 X 160 ,ASTM C78/C78M-10,,,23.1,,,,,,,,,,,,,,,,,,,,,,
0.5,923.0769230769229,"ordinary type I Portland cement (OPC, P.O 52.5)",52.5,184.61538461538458,92.30769230769229,F,0.0,0.0,0.0,0.0,0.0,0.0,0.0,,0.0,0.0,0.0,4.615384615384614,184.61538461538458,Silica Flour ,1015.3846153846152,Silica sand,2,,,,,,,,,,,,,177.2307692307692,"polycarboxylate-based
high-range water-reducing admixture (HRWRA)",16.61538461538461,Heat Curing ,90.0,95.0,, ASTM C 1437,,212.0,50 X 50 X 50 ,ASTM C109/C109M-02,,,,,,146.6,,,,,,,,,,,,40 X 40 X 160 ,ASTM C78/C78M-10,,,28.5,,,,,,,,,,,,,,,,,,,,,,
1,923.0769230769229,"ordinary type I Portland cement (OPC, P.O 52.5)",52.5,184.61538461538458,92.30769230769229,F,0.0,0.0,0.0,0.0,0.0,0.0,0.0,,0.0,0.0,0.0,9.230769230769228,184.61538461538458,Silica Flour ,1015.3846153846152,Silica sand,2,,,,,,,,,,,,,177.2307692307692,"polycarboxylate-based
high-range water-reducing admixture (HRWRA)",16.61538461538461,Heat Curing ,90.0,95.0,, ASTM C 1437,,198.0,50 X 50 X 50 ,ASTM C109/C109M-02,,,,,,144.7,,,,,,,,,,,,40 X 40 X 160 ,ASTM C78/C78M-10,,,32.5,,,,,,,,,,,,,,,,,,,,,,
1.5,923.0769230769229,"ordinary type I Portland cement (OPC, P.O 52.5)",52.5,184.61538461538458,92.30769230769229,F,0.0,0.0,0.0,0.0,0.0,0.0,0.0,,0.0,0.0,0.0,13.846153846153843,184.61538461538458,Silica Flour ,1015.3846153846152,Silica sand,2,,,,,,,,,,,,,177.2307692307692,"polycarboxylate-based
