Repository: Jocund96/Data-to-Design-ML

# Data

The datasets required by the S1 Linear Family workflows are included in this
directory.

| Dataset | Path | Purpose |
|---|---|---|
| Raw UCI Concrete | `raw/uci_concrete_data.xlsx` | Exploratory analysis and cleaning |
| UCI Concrete | `processed/uci_concrete_clean_engineered.csv` | Baseline and representation experiments |
| UHPC workbook | `raw/UHPC Dataset  (Version-2).xlsx` | Original UHPC import |
| Target-filtered UHPC | `processed/uhpc_rows_with_28day_target.csv` | Semantic missingness experiments |
| Shared semantic UHPC | `processed/shared_strategies/uhpc_semantic_50/` | Row-mixed, publication, uncertainty, and attribution experiments |

File: S1_Linear/data/processed/week6_semantic_cleaned.csv (part 17 of 17)
900.0,"Ordinary Portland cement
ASTM C150 type I",,220.0,0.0,not_applicable,0.0,0.0,0.0,0.0,0.0,0.0,94.0,Steel Slag,0.0,0.0,0.0,0.0,0.0,not_applicable,942.0,Fine dune sand,0.6,Straight Steel Fibers,157.0,12.7,0.15,2500.0,,not_applicable,0.0,,,,,162.0,polycarboxylic-based ether hyperplasticiser,40.0,Standard Curing,22.0,,,153.0
900.0,"Ordinary Portland cement
ASTM C150 type I",,220.0,0.0,not_applicable,0.0,0.0,0.0,0.0,0.0,0.0,177.0,Steel Slag,0.0,0.0,0.0,0.0,0.0,not_applicable,886.0,Fine dune sand,0.6,Straight Steel Fibers,157.0,12.7,0.15,2500.0,,not_applicable,0.0,,,,,162.0,polycarboxylic-based ether hyperplasticiser,40.0,Standard Curing,22.0,,,160.0
862.8,P⋅O 42.5 R Portland cement,42.5,215.7,0.0,not_applicable,0.0,0.0,0.0,0.0,0.0,0.0,0.0,not_applicable,0.0,0.0,0.0,0.0,0.0,not_applicable,1078.5,Natural River sand,1.12,Straight Steel Fibers,156.0,22.0,0.16,,,not_applicable,0.0,,,,,169.5,unknown_type,32.4,STANDARD Curing,,,,155.0
1079.0,"ASTM C150 Type
III portland cement",,0.0,0.0,not_applicable,0.0,0.0,0.0,0.0,0.0,0.0,0.0,not_applicable,0.0,0.0,0.0,0.0,0.0,not_applicable,913.0,Natural River sand + Masonary Sand,4.75,Straight Steel Fibers,156.0,13.0,0.2,1900.0,203.0,not_applicable,0.0,,,,,125.0,"polycarboxylate-based
high range water reducer (HRWR)",17.3,STANDARD Curing,20.0,95.0,,83.0
1025.0,"ASTM C150 Type
III portland cement",,54.0,0.0,not_applicable,0.0,0.0,0.0,0.0,0.0,0.0,0.0,not_applicable,0.0,0.0,0.0,0.0,0.0,not_applicable,913.0,Natural River sand + Masonary Sand,4.75,Straight Steel Fibers,156.0,13.0,0.2,1900.0,203.0,not_applicable,0.0,,,,,159.0,"polycarboxylate-based
high range water reducer (HRWR)",8.6,STANDARD Curing,20.0,95.0,,100.0
971.0,"ASTM C150 Type
III portland cement",,108.0,0.0,not_applicable,0.0,0.0,0.0,0.0,0.0,0.0,0.0,not_applicable,0.0,0.0,0.0,0.0,0.0,not_applicable,913.0,Natural River sand + Masonary Sand,4.75,Straight Steel Fibers,156.0,13.0,0.2,1900.0,203.0,not_applicable,0.0,,,,,159.0,"polycarboxylate-based
high range water reducer (HRWR)",8.6,STANDARD Curing,20.0,95.0,,114.0
917.0,"ASTM C150 Type
III portland cement",,162.0,0.0,not_applicable,0.0,0.0,0.0,0.0,0.0,0.0,0.0,not_applicable,0.0,0.0,0.0,0.0,0.0,not_applicable,913.0,Natural River sand + Masonary Sand,4.75,Straight Steel Fibers,156.0,13.0,0.2,1900.0,203.0,not_applicable,0.0,,,,,159.0,"polycarboxylate-based
high range water reducer (HRWR)",8.6,STANDARD Curing,20.0,95.0,,118.0
863.0,"ASTM C150 Type
III portland cement",,216.0,0.0,not_applicable,0.0,0.0,0.0,0.0,0.0,0.0,0.0,not_applicable,0.0,0.0,0.0,0.0,0.0,not_applicable,913.0,Natural River sand + Masonary Sand,4.75,Straight Steel Fibers,156.0,13.0,0.2,1900.0,203.0,not_applicable,0.0,,,,,151.0,"polycarboxylate-based
high range water reducer (HRWR)",10.8,STANDARD Curing,20.0,95.0,,116.0
809.0,"ASTM C150 Type
III portland cement",,270.0,0.0,not_applicable,0.0,0.0,0.0,0.0,0.0,0.0,0.0,not_applicable,0.0,0.0,0.0,0.0,0.0,not_applicable,913.0,Natural River sand + Masonary Sand,4.75,Straight Steel Fibers,156.0,13.0,0.2,1900.0,203.0,not_applicable,0.0,,,,,142.0,"polycarboxylate-based
high range water reducer (HRWR)",12.9,STANDARD Curing,20.0,95.0,,110.0
897.2,"P.I 
52.5 Portland cement",52.5,269.16,0.0,not_applicable,0.0,0.0,0.0,0.0,0.0,0.0,0.0,not_applicable,0.0,0.0,0.0,0.0,0.0,not_applicable,1049.724,Quartz Sand,1.7,not_applicable,0.0,,,,,not_applicable,0.0,,,,,161.496,superplasticizer (SP) CX-8,22.430000000000003,steam cured,90.0,,,135.2
897.2,"P.I 
52.5 Portland cement",52.5,269.16,0.0,not_applicable,0.0,0.0,0.0,0.0,0.0,0.0,0.0,not_applicable,0.0,0.0,0.0,0.0,0.0,not_applicable,1049.724,Quartz Sand,1.7,Straight Steel Fibers,39.0,13.0,0.3,2850.0,210.0,not_applicable,0.0,,,,,161.496,superplasticizer (SP) CX-8,22.430000000000003,steam cured,90.0,,,137.4
897.2,"P.I 
52.5 Portland cement",52.5,269.16,0.0,not_applicable,0.0,0.0,0.0,0.0,0.0,0.0,0.0,not_applicable,0.0,0.0,0.0,0.0,0.0,not_applicable,1049.724,Quartz Sand,1.7,Straight Steel Fibers,78.0,13.0,0.3,2850.0,210.0,not_applicable,0.0,,,,,161.496,superplasticizer (SP) CX-8,22.43,steam cured,90.0,,,139.7
897.2,"P.I 
52.5 Portland cement",52.5,269.16,0.0,not_applicable,0.0,0.0,0.0,0.0,0.0,0.0,0.0,not_applicable,0.0,0.0,0.0,0.0,0.0,not_applicable,1049.724,Quartz Sand,1.7,Straight Steel Fibers,117.0,13.0,0.3,2850.0,210.0,not_applicable,0.0,,,,,161.496,superplasticizer (SP) CX-8,22.43,steam cured,90.0,,,149.2
897.2,"P.I 
52.5 Portland cement",52.5,269.16,0.0,not_applicable,0.0,0.0,0.0,0.0,0.0,0.0,0.0,not_applicable,0.0,0.0,0.0,0.0,0.0,not_applicable,1049.724,Quartz Sand,1.7,Straight Steel Fibers,156.0,13.0,0.3,2850.0,210.0,not_applicable,0.0,,,,,161.496,superplasticizer (SP) CX-8,22.43,steam cured,90.0,,,157.3
897.2,"P.I 
52.5 Portland cement",52.5,269.16,0.0,not_applicable,0.0,0.0,0.0,0.0,0.0,0.0,0.0,not_applicable,0.0,0.0,0.0,0.0,0.0,not_applicable,1049.724,Quartz Sand,1.7,Straight Steel Fibers,195.0,13.0,0.3,2850.0,210.0,not_applicable,0.0,,,,,161.496,superplasticizer (SP) CX-8,22.43,steam cured,90.0,,,156.0
897.2,"P.I 
52.5 Portland cement",52.5,269.16,0.0,not_applicable,0.0,0.0,0.0,0.0,0.0,0.0,0.0,not_applicable,0.0,0.0,0.0,0.0,0.0,not_applicable,1049.724,Quartz Sand,1.7,Straight Steel Fibers,234.0,13.0,0.3,2850.0,210.0,not_applicable,0.0,,,,,161.496,superplasticizer (SP) CX-8,22.43,steam cured,90.0,,,158.1
897.2,"P.I 
52.5 Portland cement",52.5,269.16,0.0,not_applicable,0.0,0.0,0.0,0.0,0.0,0.0,0.0,not_applicable,0.0,0.0,0.0,0.0,0.0,not_applicable,1049.724,Quartz Sand,1.7,Straight Steel Fibers,39.0,13.0,0.2,2850.0,210.0,not_applicable,0.0,,,,,161.496,superplasticizer (SP) CX-8,22.43,steam cured,90.0,,,138.3
897.2,"P.I 
52.5 Portland cement",52.5,269.16,0.0,not_applicable,0.0,0.0,0.0,0.0,0.0,0.0,0.0,not_applicable,0.0,0.0,0.0,0.0,0.0,not_applicable,1049.724,Quartz Sand,1.7,Straight Steel Fibers,78.0,13.0,0.2,2850.0,210.0,not_applicable,0.0,,,,,161.496,superplasticizer (SP) CX-8,22.43,steam cured,90.0,,,145.0
897.2,"P.I 
52.5 Portland cement",52.5,269.16,0.0,not_applicable,0.0,0.0,0.0,0.0,0.0,0.0,0.0,not_applicable,0.0,0.0,0.0,0.0,0.0,not_applicable,1049.724,Quartz Sand,1.7,Straight Steel Fibers,117.0,13.0,0.2,2850.0,210.0,not_applicable,0.0,,,,,161.496,superplasticizer (SP) CX-8,22.43,steam cured,90.0,,,152.8
897.2,"P.I 
52.5 Portland cement",52.5,269.16,0.0,not_applicable,0.0,0.0,0.0,0.0,0.0,0.0,0.0,not_applicable,0.0,0.0,0.0,0.0,0.0,not_applicable,1049.724,Quartz Sand,1.7,Straight Steel Fibers,156.0,13.0,0.2,2850.0,210.0,not_applicable,0.0,,,,,161.496,superplasticizer (SP) CX-8,22.43,steam cured,90.0,,,162.6
897.2,"P.I 
52.5 Portland cement",52.5,269.16,0.0,not_applicable,0.0,0.0,0.0,0.0,0.0,0.0,0.0,not_applicable,0.0,0.0,0.0,0.0,0.0,not_applicable,1049.724,Quartz Sand,1.7,Straight Steel Fibers,195.0,13.0,0.2,2850.0,210.0,not_applicable,0.0,,,,,161.496,superplasticizer (SP) CX-8,22.43,steam cured,90.0,,,164.5
897.2,"P.I 
52.5 Portland cement",52.5,269.16,0.0,not_applicable,0.0,0.0,0.0,0.0,0.0,0.0,0.0,not_applicable,0.0,0.0,0.0,0.0,0.0,not_applicable,1049.724,Quartz Sand,1.7,Straight Steel Fibers,234.0,13.0,0.2,2850.0,210.0,not_applicable,0.0,,,,,161.496,superplasticizer (SP) CX-8,22.43,steam cured,90.0,,,168.7
897.2,"P.I 
52.5 Portland cement",52.5,269.16,0.0,not_applicable,0.0,0.0,0.0,0.0,0.0,0.0,0.0,not_applicable,0.0,0.0,0.0,0.0,0.0,not_applicable,1049.724,Quartz Sand,1.7,Straight Steel Fibers,39.0,20.0,0.2,2850.0,210.0,not_applicable,0.0,,,,,161.496,superplasticizer (SP) CX-8,22.43,steam cured,90.0,,,145.3
897.2,"P.I 
52.5 Portland cement",52.5,269.16,0.0,not_applicable,0.0,0.0,0.0,0.0,0.0,0.0,0.0,not_applicable,0.0,0.0,0.0,0.0,0.0,not_applicable,1049.724,Quartz Sand,1.7,Straight Steel Fibers,78.0,20.0,0.2,2850.0,210.0,not_applicable,0.0,,,,,161.496,superplasticizer (SP) CX-8,22.43,steam cured,90.0,,,157.8
897.2,"P.I 
52.5 Portland cement",52.5,269.16,0.0,not_applicable,0.0,0.0,0.0,0.0,0.0,0.0,0.0,not_applicable,0.0,0.0,0.0,0.0,0.0,not_applicable,1049.724,Quartz Sand,1.7,Straight Steel Fibers,117.0,20.0,0.2,2850.0,210.0,not_applicable,0.0,,,,,161.496,superplasticizer (SP) CX-8,22.43,steam cured,90.0,,,165.2
897.2,"P.I 
52.5 Portland cement",52.5,269.16,0.0,not_applicable,0.0,0.0,0.0,0.0,0.0,0.0,0.0,not_applicable,0.0,0.0,0.0,0.0,0.0,not_applicable,1049.724,Quartz Sand,1.7,Straight Steel Fibers,156.0,20.0,0.2,2850.0,210.0,not_applicable,0.0,,,,,161.496,superplasticizer (SP) CX-8,22.43,steam cured,90.0,,,172.3
897.2,"P.I 
52.5 Portland cement",52.5,269.16,0.0,not_applicable,0.0,0.0,0.0,0.0,0.0,0.0,0.0,not_applicable,0.0,0.0,0.0,0.0,0.0,not_applicable,1049.724,Quartz Sand,1.7,Straight Steel Fibers,195.0,20.0,0.2,2850.0,210.0,not_applicable,0.0,,,,,161.496,superplasticizer (SP) CX-8,22.43,steam cured,90.0,,,179.8
897.2,"P.I 
52.5 Portland cement",52.5,269.16,0.0,not_applicable,0.0,0.0,0.0,0.0,0.0,0.0,0.0,not_applicable,0.0,0.0,0.0,0.0,0.0,not_applicable,1049.724,Quartz Sand,1.7,Straight Steel Fibers,234.0,20.0,0.2,2850.0,210.0,not_applicable,0.0,,,,,161.496,superplasticizer (SP) CX-8,22.43,steam cured,90.0,,,192.2
620.0,P.O. 52.5 Portland cement,52.5,114.0,165.0,Class F,0.0,0.0,0.0,0.0,0.0,0.0,0.0,not_applicable,0.0,0.0,0.0,0.0,0.0,not_applicable,1335.0,silica sand,,not_applicable,0.0,,,,,not_applicable,0.0,,,,,140.0,"Superplasticizer
(SP) was polycarboxylate-based",36.0,Standard Curing,20.0,,,130.0
620.0,P.O. 52.5 Portland cement,52.5,114.0,165.0,Class F,0.0,0.0,0.0,0.0,0.0,0.0,0.0,not_applicable,0.0,0.0,0.0,0.0,0.0,not_applicable,1308.0,silica sand,,Straight Steel Fibers,79.0,,,,,not_applicable,0.0,,,,,140.0,"Superplasticizer
(SP) was polycarboxylate-based",36.0,Standard Curing,20.0,,,146.0
620.0,P.O. 52.5 Portland cement,52.5,114.0,165.0,Class F,0.0,0.0,0.0,0.0,0.0,0.0,0.0,not_applicable,0.0,0.0,0.0,0.0,0.0,not_applicable,1295.0,silica sand,,Straight Steel Fibers,118.0,,,,,not_applicable,0.0,,,,,140.0,"Superplasticizer
(SP) was polycarboxylate-based",36.0,Standard Curing,20.0,,,158.0
620.0,P.O. 52.5 Portland cement,52.5,114.0,165.0,Class F,0.0,0.0,0.0,0.0,0.0,0.0,0.0,not_applicable,0.0,0.0,0.0,0.0,0.0,not_applicable,1268.0,silica sand,,Straight Steel Fibers,196.0,,,,,not_applicable,0.0,,,,,140.0,"Superplasticizer
(SP) was polycarboxylate-based",36.0,Standard Curing,20.0,,,169.0
620.0,P.O. 52.5 Portland cement,52.5,114.0,165.0,Class F,0.0,0.0,0.0,0.0,0.0,0.0,0.0,not_applicable,0.0,0.0,0.0,0.0,0.0,not_applicable,1255.0,silica sand,,Straight Steel Fibers,236.0,,,,,not_applicable,0.0,,,,,140.0,"Superplasticizer
(SP) was polycarboxylate-based",36.0,Standard Curing,20.0,,,175.0
729.0,Cement CEM I 42.5 R,42.5,124.0,0.0,not_applicable,0.0,397.0,0.0,0.0,0.0,0.0,0.0,not_applicable,0.0,0.0,0.0,0.0,0.0,not_applicable,833.0,Quartz sand,0.5,Straight Steel Fibers,155.0,15.0,0.2,,,not_applicable,0.0,,,,,200.0,SIKA-Austria,30.0,Standard Curing,30.0,,,166.1
401.0,Cement CEM I 42.5 R,42.5,124.0,328.0,unknown_type,0.0,397.0,0.0,0.0,0.0,0.0,0.0,not_applicable,0.0,0.0,0.0,0.0,0.0,not_applicable,833.0,Quartz sand,0.5,Straight Steel Fibers,155.0,15.0,0.2,,,not_applicable,0.0,,,,,200.0,SIKA-Austria,30.0,Standard Curing,30.0,,,124.7
401.0,Cement CEM I 42.5 R,42.5,124.0,0.0,not_applicable,0.0,397.0,0.0,0.0,0.0,328.0,0.0,not_applicable,0.0,0.0,0.0,0.0,0.0,not_applicable,833.0,Quartz sand,0.5,Straight Steel Fibers,155.0,15.0,0.2,,,not_applicable,0.0,,,,,200.0,SIKA-Austria,30.0,Standard Curing,30.0,,,139.4
401.0,Cement CEM I 42.5 R,42.5,124.0,0.0,not_applicable,0.0,397.0,0.0,0.0,0.0,328.0,0.0,not_applicable,0.0,0.0,0.0,0.0,0.0,not_applicable,833.0,Quartz sand,0.5,Straight Steel Fibers,155.0,15.0,0.2,,,not_applicable,0.0,,,,,200.0,SIKA-Austria,30.0,Standard Curing,30.0,,,163.5
900.0,Type I cement,,220.0,0.0,not_applicable,0.0,0.0,0.0,0.0,0.0,0.0,0.0,not_applicable,0.0,0.0,0.0,0.0,0.0,not_applicable,1005.0,Fine dune sand,1.18,Straight Steel Fibers,157.0,13.0,0.22,2500.0,,not_applicable,0.0,,,,,163.0,MasterGlenium51_x0003_,40.0,Standard Curing,25.0,60.0,,143.0
900.0,Type I cement,,165.0,0.0,not_applicable,0.0,0.0,0.0,0.0,0.0,0.0,0.0,not_applicable,0.0,0.0,0.0,0.0,55.0,Natural pozzolan,1021.0,Fine dune sand,1.18,Straight Steel Fibers,157.0,13.0,0.22,2500.0,,not_applicable,0.0,,,,,163.0,MasterGlenium51_x0003_,40.0,Standard Curing,25.0,60.0,,138.8
900.0,Type I cement,,110.0,0.0,not_applicable,0.0,0.0,0.0,0.0,0.0,0.0,0.0,not_applicable,0.0,0.0,0.0,0.0,110.0,Natural pozzolan,1036.0,Fine dune sand,1.18,Straight Steel Fibers,157.0,13.0,0.22,2500.0,,not_applicable,0.0,,,,,163.0,MasterGlenium51_x0003_,40.0,Standard Curing,25.0,60.0,,138.2
810.0,Type I cement,,220.0,0.0,not_applicable,0.0,0.0,0.0,0.0,0.0,0.0,0.0,not_applicable,0.0,0.0,0.0,0.0,90.0,Natural pozzolan,1002.0,Fine dune sand,1.18,Straight Steel Fibers,157.0,13.0,0.22,2500.0,,not_applicable,0.0,,,,,163.0,MasterGlenium51_x0003_,40.0,Standard Curing,25.0,60.0,,140.4
720.0,Type I cement,,220.0,0.0,not_applicable,0.0,0.0,0.0,0.0,0.0,0.0,0.0,not_applicable,0.0,0.0,0.0,0.0,180.0,Natural pozzolan,998.0,Fine dune sand,1.18,Straight Steel Fibers,157.0,13.0,0.22,2500.0,,not_applicable,0.0,,,,,163.0,MasterGlenium51_x0003_,40.0,Standard Curing,25.0,60.0,,132.2
630.0,Type I cement,,220.0,0.0,not_applicable,0.0,0.0,0.0,0.0,0.0,0.0,0.0,not_applicable,0.0,0.0,0.0,0.0,270.0,Natural pozzolan,994.0,Fine dune sand,1.18,Straight Steel Fibers,157.0,13.0,0.22,2500.0,,not_applicable,0.0,,,,,163.0,MasterGlenium51_x0003_,40.0,Standard Curing,25.0,60.0,,130.6
794.0,PC-type I,,198.0,0.0,not_applicable,0.0,278.0,0.0,0.0,0.0,0.0,0.0,not_applicable,0.0,0.0,0.0,0.0,0.0,not_applicable,873.0,Silica Sand,0.85,Straight Steel Fibers,162.0,13.0,0.2,2500.0,,not_applicable,0.0,,,,,191.0,"PCE-based
SP",10.0,Standard Curing,30.0,65.0,,179.0
595.0,PC-type I,,198.0,0.0,not_applicable,298.0,278.0,0.0,0.0,0.0,0.0,0.0,not_applicable,0.0,0.0,0.0,0.0,0.0,not_applicable,873.0,Silica Sand,0.85,Straight Steel Fibers,162.0,13.0,0.2,2500.0,,not_applicable,0.0,,,,,191.0,"PCE-based
SP",10.0,Standard Curing,30.0,65.0,,165.0
595.0,PC-type I,,198.0,0.0,not_applicable,298.0,278.0,0.0,0.0,0.0,0.0,0.0,not_applicable,0.0,0.0,0.0,0.0,0.0,not_applicable,873.0,Silica Sand,0.85,Straight Steel Fibers,162.0,13.0,0.2,2500.0,,not_applicable,0.0,,,,,191.0,"PCE-based
SP",10.0,Standard Curing,30.0,65.0,,168.0
397.0,PC-type I,,198.0,0.0,not_applicable,397.0,278.0,0.0,0.0,0.0,0.0,0.0,not_applicable,0.0,0.0,0.0,0.0,0.0,not_applicable,873.0,Silica Sand,0.85,Straight Steel Fibers,162.0,13.0,0.2,2500.0,,not_applicable,0.0,,,,,191.0,"PCE-based
SP",10.0,Standard Curing,30.0,65.0,,140.0
397.0,PC-type I,,198.0,0.0,not_applicable,397.0,278.0,0.0,0.0,0.0,0.0,0.0,not_applicable,0.0,0.0,0.0,0.0,0.0,not_applicable,873.0,Silica Sand,0.85,Straight Steel Fibers,162.0,13.0,0.2,2500.0,,not_applicable,0.0,,,,,191.0,"PCE-based
SP",10.0,Standard Curing,30.0,65.0,,140.0
795.4,CEM I 52.5R,52.5,168.6,0.0,not_applicable,0.0,198.4,0.0,0.0,0.0,0.0,0.0,not_applicable,0.0,0.0,0.0,0.0,0.0,not_applicable,971.0,Quartz sand,0.5,not_applicable,0.0,,,,,not_applicable,0.0,,,,,188.0,Super plasticizer Sika Viscorete 2810,24.1,Standard Curing,,,,189.1
787.5,CEM I 52.5R,52.5,166.9,0.0,not_applicable,0.0,196.4,0.0,0.0,0.0,0.0,0.0,not_applicable,0.0,0.0,0.0,0.0,0.0,not_applicable,961.3,Quartz sand,0.5,Straight Steel Fibers,78.5,13.0,0.175,,,not_applicable,0.0,,,,,186.0,Super plasticizer Sika Viscorete 2811,23.7,Standard Curing,,,,195.53333333333333
779.5,CEM I 52.5R,52.5,165.2,0.0,not_applicable,0.0,194.4,0.0,0.0,0.0,0.0,0.0,not_applicable,0.0,0.0,0.0,0.0,0.0,not_applicable,951.6,Quartz sand,0.5,Straight Steel Fibers,157.0,13.0,0.175,,,not_applicable,0.0,,,,,184.0,Super plasticizer Sika Viscorete 2812,23.6,Standard Curing,,,,189.46666666666667
750.0,CEM II,,144.0,200.0,Class F,0.0,0.0,0.0,0.0,0.0,0.0,0.0,not_applicable,0.0,0.0,0.0,0.0,0.0,not_applicable,990.0,Natural River sand,1.25,not_applicable,0.0,,,,,not_applicable,0.0,,,,,210.0,polycarboxylic-ether based,45.0,Standard Curing,20.0,95.0,,118.0
750.0,CEM II,,144.0,200.0,Class F,0.0,0.0,0.0,0.0,0.0,0.0,0.0,not_applicable,0.0,0.0,0.0,0.0,77.0,Manufactured Sand,913.0,Natural River sand,1.25,not_applicable,0.0,,,,,not_applicable,0.0,,,,,210.0,polycarboxylic-ether based,45.0,Standard Curing,20.0,95.0,,118.0
750.0,CEM II,,144.0,200.0,Class F,0.0,0.0,0.0,0.0,0.0,0.0,0.0,not_applicable,0.0,0.0,0.0,0.0,22.0,Manufactured Sand,968.0,Natural River sand,1.25,not_applicable,0.0,,,,,not_applicable,0.0,,,,,210.0,polycarboxylic-ether based,45.0,Standard Curing,20.0,95.0,,110.0
750.0,CEM II,,144.0,200.0,Class F,0.0,0.0,0.0,0.0,0.0,0.0,0.0,not_applicable,0.0,0.0,0.0,0.0,99.0,Manufactured Sand,891.0,Natural River sand,1.25,not_applicable,0.0,,,,,not_applicable,0.0,,,,,210.0,polycarboxylic-ether based,45.0,Standard Curing,20.0,95.0,,120.0
750.0,CEM II,,144.0,200.0,Class F,0.0,0.0,0.0,0.0,0.0,0.0,0.0,not_applicable,0.0,0.0,0.0,0.0,176.0,Manufactured Sand,836.0,Natural River sand,1.25,not_applicable,0.0,,,,,not_applicable,0.0,,,,,210.0,polycarboxylic-ether based,45.0,Standard Curing,20.0,95.0,,120.0
750.0,CEM II,,144.0,200.0,Class F,0.0,0.0,0.0,0.0,0.0,0.0,0.0,not_applicable,0.0,0.0,0.0,0.0,44.0,Manufactured Sand,946.0,Natural River sand,1.25,not_applicable,0.0,,,,,not_applicable,0.0,,,,,210.0,polycarboxylic-ether based,45.0,Standard Curing,20.0,95.0,,121.0
750.0,CEM II,,144.0,200.0,Class F,0.0,0.0,0.0,0.0,0.0,0.0,0.0,not_applicable,0.0,0.0,0.0,0.0,220.0,Manufactured Sand,792.0,Natural River sand,1.25,not_applicable,0.0,,,,,not_applicable,0.0,,,,,210.0,polycarboxylic-ether based,45.0,Standard Curing,20.0,95.0,,121.0
750.0,CEM II,,144.0,200.0,Class F,0.0,0.0,0.0,0.0,0.0,0.0,0.0,not_applicable,0.0,0.0,0.0,0.0,231.0,Manufactured Sand,759.0,Natural River sand,1.25,not_applicable,0.0,,,,,not_applicable,0.0,,,,,210.0,polycarboxylic-ether based,45.0,Standard Curing,20.0,95.0,,125.0
750.0,CEM II,,144.0,200.0,Class F,0.0,0.0,0.0,0.0,0.0,0.0,0.0,not_applicable,0.0,0.0,0.0,0.0,66.0,Manufactured Sand,924.0,Natural River sand,1.25,not_applicable,0.0,,,,,not_applicable,0.0,,,,,210.0,polycarboxylic-ether based,45.0,Standard Curing,20.0,95.0,,115.0
750.0,CEM II,,144.0,200.0,Class F,0.0,0.0,0.0,0.0,0.0,0.0,0.0,not_applicable,0.0,0.0,0.0,0.0,297.0,Manufactured Sand,693.0,Natural River sand,1.25,not_applicable,0.0,,,,,not_applicable,0.0,,,,,210.0,polycarboxylic-ether based,45.0,Standard Curing,20.0,95.0,,120.0
750.0,CEM II,,144.0,200.0,Class F,0.0,0.0,0.0,0.0,0.0,0.0,0.0,not_applicable,0.0,0.0,0.0,0.0,308.0,Manufactured Sand,682.0,Natural River sand,1.25,not_applicable,0.0,,,,,not_applicable,0.0,,,,,210.0,polycarboxylic-ether based,45.0,Standard Curing,20.0,95.0,,126.0
750.0,CEM II,,144.0,200.0,Class F,0.0,0.0,0.0,0.0,0.0,0.0,0.0,not_applicable,0.0,0.0,0.0,0.0,66.0,Manufactured Sand,902.0,Natural River sand,1.25,not_applicable,0.0,,,,,not_applicable,0.0,,,,,210.0,polycarboxylic-ether based,45.0,Standard Curing,20.0,95.0,,112.0
750.0,CEM II,,144.0,200.0,Class F,0.0,0.0,0.0,0.0,0.0,0.0,0.0,not_applicable,0.0,0.0,0.0,0.0,396.0,Manufactured Sand,594.0,Natural River sand,1.25,not_applicable,0.0,,,,,not_applicable,0.0,,,,,210.0,polycarboxylic-ether based,45.0,Standard Curing,20.0,95.0,,130.0
750.0,CEM II,,144.0,200.0,Class F,0.0,0.0,0.0,0.0,0.0,0.0,0.0,not_applicable,0.0,0.0,0.0,0.0,385.0,Manufactured Sand,605.0,Natural River sand,1.25,not_applicable,0.0,,,,,not_applicable,0.0,,,,,210.0,polycarboxylic-ether based,45.0,Standard Curing,20.0,95.0,,129.0
750.0,CEM II,,144.0,200.0,Class F,0.0,0.0,0.0,0.0,0.0,0.0,0.0,not_applicable,0.0,0.0,0.0,0.0,110.0,Manufactured Sand,880.0,Natural River sand,1.25,not_applicable,0.0,,,,,not_applicable,0.0,,,,,210.0,polycarboxylic-ether based,45.0,Standard Curing,20.0,95.0,,118.0
750.0,CEM II,,144.0,200.0,Class F,0.0,0.0,0.0,0.0,0.0,0.0,0.0,not_applicable,0.0,0.0,0.0,0.0,495.0,Manufactured Sand,495.0,Natural River sand,1.25,not_applicable,0.0,,,,,not_applicable,0.0,,,,,210.0,polycarboxylic-ether based,45.0,Standard Curing,20.0,95.0,,125.0
