Repository: Jocund96/Data-to-Design-ML

# Data

The datasets required by the S1 Linear Family workflows are included in this
directory.

| Dataset | Path | Purpose |
|---|---|---|
| Raw UCI Concrete | `raw/uci_concrete_data.xlsx` | Exploratory analysis and cleaning |
| UCI Concrete | `processed/uci_concrete_clean_engineered.csv` | Baseline and representation experiments |
| UHPC workbook | `raw/UHPC Dataset  (Version-2).xlsx` | Original UHPC import |
| Target-filtered UHPC | `processed/uhpc_rows_with_28day_target.csv` | Semantic missingness experiments |
| Shared semantic UHPC | `processed/shared_strategies/uhpc_semantic_50/` | Row-mixed, publication, uncertainty, and attribution experiments |

File: S1_Linear/data/processed/uhpc_rows_with_28day_target.csv (part 18 of 21)
high-range water-reducing admixture (HRWRA)",16.61538461538461,Heat Curing ,90.0,95.0,, ASTM C 1437,,183.0,50 X 50 X 50 ,ASTM C109/C109M-02,,,,,,145.1,,,,,,,,,,,,40 X 40 X 160 ,ASTM C78/C78M-10,,,31.0,,,,,,,,,,,,,,,,,,,,,,
2,923.0769230769229,"ordinary type I Portland cement (OPC, P.O 52.5)",52.5,184.61538461538458,92.30769230769229,F,0.0,0.0,0.0,0.0,0.0,0.0,0.0,,0.0,0.0,0.0,18.461538461538456,184.61538461538458,Silica Flour ,1015.3846153846152,Silica sand,2,,,,,,,,,,,,,177.2307692307692,"polycarboxylate-based
high-range water-reducing admixture (HRWRA)",16.61538461538461,Heat Curing ,90.0,95.0,, ASTM C 1437,,160.0,50 X 50 X 50 ,ASTM C109/C109M-02,,,,,,142.2,,,,,,,,,,,,40 X 40 X 160 ,ASTM C78/C78M-10,,,30.2,,,,,,,,,,,,,,,,,,,,,,
0,923.0769230769229,"ordinary type I Portland cement (OPC, P.O 52.5)",52.5,184.61538461538458,92.30769230769229,F,0.0,0.0,0.0,0.0,0.0,0.0,0.0,,0.0,0.0,0.0,0.0,184.61538461538458,Silica Flour ,1015.3846153846152,Silica sand,2,,,,,,,,,,,,,188.30769230769226,"polycarboxylate-based
high-range water-reducing admixture (HRWRA)",16.61538461538461,Heat Curing ,90.0,95.0,, ASTM C 1437,,253.0,50 X 50 X 50 ,ASTM C109/C109M-02,,,,,,134.3,,,,,,,,,,,,40 X 40 X 160 ,ASTM C78/C78M-10,,,22.1,,,,,,,,,,,,,,,,,,,,,,
0.5,923.0769230769229,"ordinary type I Portland cement (OPC, P.O 52.5)",52.5,184.61538461538458,92.30769230769229,F,0.0,0.0,0.0,0.0,0.0,0.0,0.0,,0.0,0.0,0.0,4.615384615384614,184.61538461538458,Silica Flour ,1015.3846153846152,Silica sand,2,,,,,,,,,,,,,188.30769230769226,"polycarboxylate-based
high-range water-reducing admixture (HRWRA)",16.61538461538461,Heat Curing ,90.0,95.0,, ASTM C 1437,,259.0,50 X 50 X 50 ,ASTM C109/C109M-02,,,,,,141.5,,,,,,,,,,,,40 X 40 X 160 ,ASTM C78/C78M-10,,,26.4,,,,,,,,,,,,,,,,,,,,,,
1,923.0769230769229,"ordinary type I Portland cement (OPC, P.O 52.5)",52.5,184.61538461538458,92.30769230769229,F,0.0,0.0,0.0,0.0,0.0,0.0,0.0,,0.0,0.0,0.0,9.230769230769228,184.61538461538458,Silica Flour ,1015.3846153846152,Silica sand,2,,,,,,,,,,,,,188.30769230769226,"polycarboxylate-based
high-range water-reducing admixture (HRWRA)",16.61538461538461,Heat Curing ,90.0,95.0,, ASTM C 1437,,240.0,50 X 50 X 50 ,ASTM C109/C109M-02,,,,,,142.7,,,,,,,,,,,,40 X 40 X 160 ,ASTM C78/C78M-10,,,29.8,,,,,,,,,,,,,,,,,,,,,,
1.5,923.0769230769229,"ordinary type I Portland cement (OPC, P.O 52.5)",52.5,184.61538461538458,92.30769230769229,F,0.0,0.0,0.0,0.0,0.0,0.0,0.0,,0.0,0.0,0.0,13.846153846153843,184.61538461538458,Silica Flour ,1015.3846153846152,Silica sand,2,,,,,,,,,,,,,188.30769230769226,"polycarboxylate-based
high-range water-reducing admixture (HRWRA)",16.61538461538461,Heat Curing ,90.0,95.0,, ASTM C 1437,,228.0,50 X 50 X 50 ,ASTM C109/C109M-02,,,,,,140.6,,,,,,,,,,,,40 X 40 X 160 ,ASTM C78/C78M-10,,,28.7,,,,,,,,,,,,,,,,,,,,,,
2,923.0769230769229,"ordinary type I Portland cement (OPC, P.O 52.5)",52.5,184.61538461538458,92.30769230769229,F,0.0,0.0,0.0,0.0,0.0,0.0,0.0,,0.0,0.0,0.0,18.461538461538456,184.61538461538458,Silica Flour ,1015.3846153846152,Silica sand,2,,,,,,,,,,,,,188.30769230769226,"polycarboxylate-based
high-range water-reducing admixture (HRWRA)",16.61538461538461,Heat Curing ,90.0,95.0,, ASTM C 1437,,208.0,50 X 50 X 50 ,ASTM C109/C109M-02,,,,,,133.4,,,,,,,,,,,,40 X 40 X 160 ,ASTM C78/C78M-10,,,26.0,,,,,,,,,,,,,,,,,,,,,,
0,923.0769230769229,"ordinary type I Portland cement (OPC, P.O 52.5)",52.5,184.61538461538458,92.30769230769229,F,0.0,0.0,0.0,0.0,0.0,0.0,0.0,,0.0,0.0,0.0,0.0,184.61538461538458,Silica Flour ,1015.3846153846152,Silica sand,2,,,,,,,,,,,,,177.2307692307692,"polycarboxylate-based
high-range water-reducing admixture (HRWRA)",16.61538461538461,Heat Curing ,90.0,95.0,, ASTM C 1437,,224.0,50 X 50 X 50 ,ASTM C109/C109M-02,,,,,,140.3,,,,,,,,,,,,40 X 40 X 160 ,ASTM C78/C78M-10,,,23.1,,,,,,,,,,,,,,,,,,,,,,
1,923.0769230769229,"ordinary type I Portland cement (OPC, P.O 52.5)",52.5,184.61538461538458,92.30769230769229,F,0.0,0.0,0.0,0.0,0.0,0.0,0.0,,9.230769230769228,0.0,0.0,0.0,184.61538461538458,Silica Flour ,1015.3846153846152,Silica sand,2,,,,,,,,,,,,,177.2307692307692,"polycarboxylate-based
high-range water-reducing admixture (HRWRA)",16.61538461538461,Heat Curing ,90.0,95.0,, ASTM C 1437,,215.0,50 X 50 X 50 ,ASTM C109/C109M-02,,,,,,153.8,,,,,,,,,,,,40 X 40 X 160 ,ASTM C78/C78M-10,,,29.8,,,,,,,,,,,,,,,,,,,,,,
2,923.0769230769229,"ordinary type I Portland cement (OPC, P.O 52.5)",52.5,184.61538461538458,92.30769230769229,F,0.0,0.0,0.0,0.0,0.0,0.0,0.0,,18.461538461538456,0.0,0.0,0.0,184.61538461538458,Silica Flour ,1015.3846153846152,Silica sand,2,,,,,,,,,,,,,177.2307692307692,"polycarboxylate-based
high-range water-reducing admixture (HRWRA)",16.61538461538461,Heat Curing ,90.0,95.0,, ASTM C 1437,,210.0,50 X 50 X 50 ,ASTM C109/C109M-02,,,,,,156.6,,,,,,,,,,,,40 X 40 X 160 ,ASTM C78/C78M-10,,,30.0,,,,,,,,,,,,,,,,,,,,,,
3,923.0769230769229,"ordinary type I Portland cement (OPC, P.O 52.5)",52.5,184.61538461538458,92.30769230769229,F,0.0,0.0,0.0,0.0,0.0,0.0,0.0,,27.692307692307686,0.0,0.0,0.0,184.61538461538458,Silica Flour ,1015.3846153846152,Silica sand,2,,,,,,,,,,,,,177.2307692307692,"polycarboxylate-based
high-range water-reducing admixture (HRWRA)",16.61538461538461,Heat Curing ,90.0,95.0,, ASTM C 1437,,195.0,50 X 50 X 50 ,ASTM C109/C109M-02,,,,,,163.7,,,,,,,,,,,,40 X 40 X 160 ,ASTM C78/C78M-10,,,32.1,,,,,,,,,,,,,,,,,,,,,,
4,923.0769230769229,"ordinary type I Portland cement (OPC, P.O 52.5)",52.5,184.61538461538458,92.30769230769229,F,0.0,0.0,0.0,0.0,0.0,0.0,0.0,,36.92307692307691,0.0,0.0,0.0,184.61538461538458,Silica Flour ,1015.3846153846152,Silica sand,2,,,,,,,,,,,,,177.2307692307692,"polycarboxylate-based
high-range water-reducing admixture (HRWRA)",16.61538461538461,Heat Curing ,90.0,95.0,, ASTM C 1437,,180.0,50 X 50 X 50 ,ASTM C109/C109M-02,,,,,,161.2,,,,,,,,,,,,40 X 40 X 160 ,ASTM C78/C78M-10,,,31.2,,,,,,,,,,,,,,,,,,,,,,
0,923.0769230769229,"ordinary type I Portland cement (OPC, P.O 52.5)",52.5,184.61538461538458,92.30769230769229,F,0.0,0.0,0.0,0.0,0.0,0.0,0.0,,0.0,0.0,0.0,0.0,184.61538461538458,Silica Flour ,1015.3846153846152,Silica sand,2,,,,,,,,,,,,,188.30769230769226,"polycarboxylate-based
high-range water-reducing admixture (HRWRA)",16.61538461538461,Heat Curing ,90.0,95.0,, ASTM C 1437,,253.0,50 X 50 X 50 ,ASTM C109/C109M-02,,,,,,133.9,,,,,,,,,,,,40 X 40 X 160 ,ASTM C78/C78M-10,,,20.7,,,,,,,,,,,,,,,,,,,,,,
1,923.0769230769229,"ordinary type I Portland cement (OPC, P.O 52.5)",52.5,184.61538461538458,92.30769230769229,F,0.0,0.0,0.0,0.0,0.0,0.0,0.0,,9.230769230769228,0.0,0.0,0.0,184.61538461538458,Silica Flour ,1015.3846153846152,Silica sand,2,,,,,,,,,,,,,188.30769230769226,"polycarboxylate-based
high-range water-reducing admixture (HRWRA)",16.61538461538461,Heat Curing ,90.0,95.0,, ASTM C 1437,,252.0,50 X 50 X 50 ,ASTM C109/C109M-02,,,,,,141.7,,,,,,,,,,,,40 X 40 X 160 ,ASTM C78/C78M-10,,,25.1,,,,,,,,,,,,,,,,,,,,,,
2,923.0769230769229,"ordinary type I Portland cement (OPC, P.O 52.5)",52.5,184.61538461538458,92.30769230769229,F,0.0,0.0,0.0,0.0,0.0,0.0,0.0,,18.461538461538456,0.0,0.0,0.0,184.61538461538458,Silica Flour ,1015.3846153846152,Silica sand,2,,,,,,,,,,,,,188.30769230769226,"polycarboxylate-based
high-range water-reducing admixture (HRWRA)",16.61538461538461,Heat Curing ,90.0,95.0,, ASTM C 1437,,248.0,50 X 50 X 50 ,ASTM C109/C109M-02,,,,,,144.2,,,,,,,,,,,,40 X 40 X 160 ,ASTM C78/C78M-10,,,26.2,,,,,,,,,,,,,,,,,,,,,,
3,923.0769230769229,"ordinary type I Portland cement (OPC, P.O 52.5)",52.5,184.61538461538458,92.30769230769229,F,0.0,0.0,0.0,0.0,0.0,0.0,0.0,,27.692307692307686,0.0,0.0,0.0,184.61538461538458,Silica Flour ,1015.3846153846152,Silica sand,2,,,,,,,,,,,,,188.30769230769226,"polycarboxylate-based
high-range water-reducing admixture (HRWRA)",16.61538461538461,Heat Curing ,90.0,95.0,, ASTM C 1437,,238.0,50 X 50 X 50 ,ASTM C109/C109M-02,,,,,,150.8,,,,,,,,,,,,40 X 40 X 160 ,ASTM C78/C78M-10,,,26.9,,,,,,,,,,,,,,,,,,,,,,
4,923.0769230769229,"ordinary type I Portland cement (OPC, P.O 52.5)",52.5,184.61538461538458,92.30769230769229,F,0.0,0.0,0.0,0.0,0.0,0.0,0.0,,36.92307692307691,0.0,0.0,0.0,184.61538461538458,Silica Flour ,1015.3846153846152,Silica sand,2,,,,,,,,,,,,,188.30769230769226,"polycarboxylate-based
high-range water-reducing admixture (HRWRA)",16.61538461538461,Heat Curing ,90.0,95.0,, ASTM C 1437,,190.0,50 X 50 X 50 ,ASTM C109/C109M-02,,,,,,149.2,,,,,,,,,,,,40 X 40 X 160 ,ASTM C78/C78M-10,,,25.5,,,,,,,,,,,,,,,,,,,,,,
| NS0.5       | NC1.0      |,923.0769230769229,"ordinary type I Portland cement (OPC, P.O 52.5)",52.5,184.61538461538458,92.30769230769229,F,0.0,0.0,0.0,0.0,0.0,0.0,0.0,,9.230769230769228,0.0,0.0,4.615384615384614,184.61538461538458,Silica Flour ,1015.3846153846152,Silica sand,2,,,,,,,,,,,,,177.2307692307692,"polycarboxylate-based
high-range water-reducing admixture (HRWRA)",16.61538461538461,Standard Curing ,20.0,95.0,, ASTM C 1437,,203.0,50 X 50 X 50 ,ASTM C109/C109M-02,,,,,,131.0,,,,,,,,,,,,40 X 40 X 160 ,ASTM C78/C78M-10,,,25.5,,,,,,,,,,,,,,,,,,,,,,
| NS0.5       | NC2.0      |,923.0769230769229,"ordinary type I Portland cement (OPC, P.O 52.5)",52.5,184.61538461538458,92.30769230769229,F,0.0,0.0,0.0,0.0,0.0,0.0,0.0,,18.461538461538456,0.0,0.0,4.615384615384614,184.61538461538458,Silica Flour ,1015.3846153846152,Silica sand,2,,,,,,,,,,,,,177.2307692307692,"polycarboxylate-based
high-range water-reducing admixture (HRWRA)",16.61538461538461,Standard Curing ,20.0,95.0,, ASTM C 1437,,193.0,50 X 50 X 50 ,ASTM C109/C109M-02,,,,,,132.9,,,,,,,,,,,,40 X 40 X 160 ,ASTM C78/C78M-10,,,26.2,,,,,,,,,,,,,,,,,,,,,,
| NS0.5       | NC3.0      |,923.0769230769229,"ordinary type I Portland cement (OPC, P.O 52.5)",52.5,184.61538461538458,92.30769230769229,F,0.0,0.0,0.0,0.0,0.0,0.0,0.0,,27.692307692307686,0.0,0.0,4.615384615384614,184.61538461538458,Silica Flour ,1015.3846153846152,Silica sand,2,,,,,,,,,,,,,177.2307692307692,"polycarboxylate-based
high-range water-reducing admixture (HRWRA)",16.61538461538461,Standard Curing ,20.0,95.0,, ASTM C 1437,,173.0,50 X 50 X 50 ,ASTM C109/C109M-02,,,,,,135.6,,,,,,,,,,,,40 X 40 X 160 ,ASTM C78/C78M-10,,,26.2,,,,,,,,,,,,,,,,,,,,,,
| NS1.0       | NC1.0      |,923.0769230769229,"ordinary type I Portland cement (OPC, P.O 52.5)",52.5,184.61538461538458,92.30769230769229,F,0.0,0.0,0.0,0.0,0.0,0.0,0.0,,9.230769230769228,0.0,0.0,9.230769230769228,184.61538461538458,Silica Flour ,1015.3846153846152,Silica sand,2,,,,,,,,,,,,,177.2307692307692,"polycarboxylate-based
high-range water-reducing admixture (HRWRA)",16.61538461538461,Standard Curing ,20.0,95.0,, ASTM C 1437,,193.0,50 X 50 X 50 ,ASTM C109/C109M-02,,,,,,131.0,,,,,,,,,,,,40 X 40 X 160 ,ASTM C78/C78M-10,,,26.2,,,,,,,,,,,,,,,,,,,,,,
| NS1.0       | NC2.0      |,923.0769230769229,"ordinary type I Portland cement (OPC, P.O 52.5)",52.5,184.61538461538458,92.30769230769229,F,0.0,0.0,0.0,0.0,0.0,0.0,0.0,,18.461538461538456,0.0,0.0,9.230769230769228,184.61538461538458,Silica Flour ,1015.3846153846152,Silica sand,2,,,,,,,,,,,,,177.2307692307692,"polycarboxylate-based
high-range water-reducing admixture (HRWRA)",16.61538461538461,Standard Curing ,20.0,95.0,, ASTM C 1437,,173.0,50 X 50 X 50 ,ASTM C109/C109M-02,,,,,,134.7,,,,,,,,,,,,40 X 40 X 160 ,ASTM C78/C78M-10,,,26.2,,,,,,,,,,,,,,,,,,,,,,
| NS1.0       | NC3.0      |,923.0769230769229,"ordinary type I Portland cement (OPC, P.O 52.5)",52.5,184.61538461538458,92.30769230769229,F,0.0,0.0,0.0,0.0,0.0,0.0,0.0,,27.692307692307686,0.0,0.0,9.230769230769228,184.61538461538458,Silica Flour ,1015.3846153846152,Silica sand,2,,,,,,,,,,,,,177.2307692307692,"polycarboxylate-based
high-range water-reducing admixture (HRWRA)",16.61538461538461,Standard Curing ,20.0,95.0,, ASTM C 1437,,163.0,50 X 50 X 50 ,ASTM C109/C109M-02,,,,,,140.2,,,,,,,,,,,,40 X 40 X 160 ,ASTM C78/C78M-10,,,26.2,,,,,,,,,,,,,,,,,,,,,,
| NS1.5       | NC1.0      |,923.0769230769229,"ordinary type I Portland cement (OPC, P.O 52.5)",52.5,184.61538461538458,92.30769230769229,F,0.0,0.0,0.0,0.0,0.0,0.0,0.0,,9.230769230769228,0.0,0.0,13.846153846153843,184.61538461538458,Silica Flour ,1015.3846153846152,Silica sand,2,,,,,,,,,,,,,177.2307692307692,"polycarboxylate-based
high-range water-reducing admixture (HRWRA)",16.61538461538461,Standard Curing ,20.0,95.0,, ASTM C 1437,,183.0,50 X 50 X 50 ,ASTM C109/C109M-02,,,,,,129.2,,,,,,,,,,,,40 X 40 X 160 ,ASTM C78/C78M-10,,,24.95,,,,,,,,,,,,,,,,,,,,,,
| NS1.5       | NC2.0      |,923.0769230769229,"ordinary type I Portland cement (OPC, P.O 52.5)",52.5,184.61538461538458,92.30769230769229,F,0.0,0.0,0.0,0.0,0.0,0.0,0.0,,18.461538461538456,0.0,0.0,13.846153846153843,184.61538461538458,Silica Flour ,1015.3846153846152,Silica sand,2,,,,,,,,,,,,,177.2307692307692,"polycarboxylate-based
high-range water-reducing admixture (HRWRA)",16.61538461538461,Standard Curing ,20.0,95.0,, ASTM C 1437,,163.0,50 X 50 X 50 ,ASTM C109/C109M-02,,,,,,132.9,,,,,,,,,,,,40 X 40 X 160 ,ASTM C78/C78M-10,,,25.2,,,,,,,,,,,,,,,,,,,,,,
| NS1.5       | NC3.0      |,923.0769230769229,"ordinary type I Portland cement (OPC, P.O 52.5)",52.5,184.61538461538458,92.30769230769229,F,0.0,0.0,0.0,0.0,0.0,0.0,0.0,,27.692307692307686,0.0,0.0,13.846153846153843,184.61538461538458,Silica Flour ,1015.3846153846152,Silica sand,2,,,,,,,,,,,,,177.2307692307692,"polycarboxylate-based
high-range water-reducing admixture (HRWRA)",16.61538461538461,Standard Curing ,20.0,95.0,, ASTM C 1437,,153.0,50 X 50 X 50 ,ASTM C109/C109M-02,,,,,,134.7,,,,,,,,,,,,40 X 40 X 160 ,ASTM C78/C78M-10,,,25.7,,,,,,,,,,,,,,,,,,,,,,
,923.0769230769229,"ordinary type I Portland cement (OPC, P.O 52.5)",52.5,184.61538461538458,92.30769230769229,F,0.0,0.0,0.0,0.0,0.0,0.0,0.0,,0.0,0.0,0.0,0.0,184.61538461538458,Silica Flour ,1015.3846153846152,Silica sand,2,,,,,,,,,,,,,177.2307692307692,"polycarboxylate-based
high-range water-reducing admixture (HRWRA)",16.61538461538461,Standard Curing ,20.0,95.0,,,,,50 X 50 X 50 ,ASTM C109/C109M-02,,,,,,138.2,,,,,,,,,,,,40 X 40 X 160 ,ASTM C78/C78M-10,,,26.1,,,,,,,,,,,,,,,,,,,,,,
,923.0769230769229,"ordinary type I Portland cement (OPC, P.O 52.5)",52.5,184.61538461538458,92.30769230769229,F,0.0,0.0,0.0,0.0,0.0,0.0,0.0,,0.0,0.0,0.0,0.0,184.61538461538458,Silica Flour ,1015.3846153846152,Silica sand,2,,,,,,,,,,,,,199.38461538461533,"polycarboxylate-based
high-range water-reducing admixture (HRWRA)",16.61538461538461,Standard Curing ,20.0,95.0,,,,,50 X 50 X 50 ,ASTM C109/C109M-02,,,,,,127.4,,,,,,,,,,,,40 X 40 X 160 ,ASTM C78/C78M-10,,,22.2,,,,,,,,,,,,,,,,,,,,,,
,923.0769230769229,"ordinary type I Portland cement (OPC, P.O 52.5)",52.5,184.61538461538458,92.30769230769229,F,0.0,0.0,0.0,0.0,0.0,0.0,0.0,,0.0,0.0,0.0,0.0,184.61538461538458,Silica Flour ,1015.3846153846152,Silica sand,2,,,,,,,,,,,,,221.5384615384615,"polycarboxylate-based
high-range water-reducing admixture (HRWRA)",16.61538461538461,Standard Curing ,20.0,95.0,,,,,50 X 50 X 50 ,ASTM C109/C109M-02,,,,,,122.5,,,,,,,,,,,,40 X 40 X 160 ,ASTM C78/C78M-10,,,21.0,,,,,,,,,,,,,,,,,,,,,,
,923.0769230769229,"ordinary type I Portland cement (OPC, P.O 52.5)",52.5,184.61538461538458,92.30769230769229,F,0.0,0.0,0.0,0.0,0.0,0.0,0.0,,0.0,0.0,0.0,0.0,184.61538461538458,Silica Flour ,1015.3846153846152,Silica sand,2,,,,,,,,,,,,,243.69230769230762,"polycarboxylate-based
high-range water-reducing admixture (HRWRA)",16.61538461538461,Standard Curing ,20.0,95.0,,,,,50 X 50 X 50 ,ASTM C109/C109M-02,,,,,,115.3,,,,,,,,,,,,40 X 40 X 160 ,ASTM C78/C78M-10,,,19.5,,,,,,,,,,,,,,,,,,,,,,
,923.0769230769229,"ordinary type I Portland cement (OPC, P.O 52.5)",52.5,184.61538461538458,92.30769230769229,F,0.0,0.0,0.0,0.0,0.0,0.0,0.0,,0.0,0.0,0.0,9.230769230769228,184.61538461538458,Silica Flour ,1015.3846153846152,Silica sand,2,,,,,,,,,,,,,177.2307692307692,"polycarboxylate-based
high-range water-reducing admixture (HRWRA)",16.61538461538461,Standard Curing ,20.0,95.0,,,,,50 X 50 X 50 ,ASTM C109/C109M-02,,,,,,125.6,,,,,,,,,,,,40 X 40 X 160 ,ASTM C78/C78M-10,,,21.6,,,,,,,,,,,,,,,,,,,,,,
,923.0769230769229,"ordinary type I Portland cement (OPC, P.O 52.5)",52.5,184.61538461538458,92.30769230769229,F,0.0,0.0,0.0,0.0,0.0,0.0,0.0,,0.0,0.0,0.0,9.230769230769228,184.61538461538458,Silica Flour ,1015.3846153846152,Silica sand,2,,,,,,,,,,,,,199.38461538461542,"polycarboxylate-based
high-range water-reducing admixture (HRWRA)",16.61538461538461,Standard Curing ,20.0,95.0,,,,,50 X 50 X 50 ,ASTM C109/C109M-02,,,,,,116.7,,,,,,,,,,,,40 X 40 X 160 ,ASTM C78/C78M-10,,,20.9,,,,,,,,,,,,,,,,,,,,,,
,923.0769230769229,"ordinary type I Portland cement (OPC, P.O 52.5)",52.5,184.61538461538458,92.30769230769229,F,0.0,0.0,0.0,0.0,0.0,0.0,0.0,,0.0,0.0,0.0,9.230769230769228,184.61538461538458,Silica Flour ,1015.3846153846152,Silica sand,2,,,,,,,,,,,,,221.53846153846158,"polycarboxylate-based
high-range water-reducing admixture (HRWRA)",16.61538461538461,Standard Curing ,20.0,95.0,,,,,50 X 50 X 50 ,ASTM C109/C109M-02,,,,,,113.4,,,,,,,,,,,,40 X 40 X 160 ,ASTM C78/C78M-10,,,19.0,,,,,,,,,,,,,,,,,,,,,,
,923.0769230769229,"ordinary type I Portland cement (OPC, P.O 52.5)",52.5,184.61538461538458,92.30769230769229,F,0.0,0.0,0.0,0.0,0.0,0.0,0.0,,0.0,0.0,0.0,9.230769230769228,184.61538461538458,Silica Flour ,1015.3846153846152,Silica sand,2,,,,,,,,,,,,,243.69230769230774,"polycarboxylate-based
high-range water-reducing admixture (HRWRA)",16.61538461538461,Standard Curing ,20.0,95.0,,,,,50 X 50 X 50 ,ASTM C109/C109M-02,,,,,,109.5,,,,,,,,,,,,40 X 40 X 160 ,ASTM C78/C78M-10,,,17.9,,,,,,,,,,,,,,,,,,,,,,
,923.0769230769229,"ordinary type I Portland cement (OPC, P.O 52.5)",52.5,184.61538461538458,92.30769230769229,F,0.0,0.0,0.0,0.0,0.0,0.0,0.0,,27.692307692307686,0.0,0.0,0.0,184.61538461538458,Silica Flour ,1015.3846153846152,Silica sand,2,,,,,,,,,,,,,177.23076923076925,"polycarboxylate-based
high-range water-reducing admixture (HRWRA)",16.61538461538461,Standard Curing ,20.0,95.0,,,,,50 X 50 X 50 ,ASTM C109/C109M-02,,,,,,130.3,,,,,,,,,,,,40 X 40 X 160 ,ASTM C78/C78M-10,,,25.8,,,,,,,,,,,,,,,,,,,,,,
,923.0769230769229,"ordinary type I Portland cement (OPC, P.O 52.5)",52.5,184.61538461538458,92.30769230769229,F,0.0,0.0,0.0,0.0,0.0,0.0,0.0,,27.692307692307686,0.0,0.0,0.0,184.61538461538458,Silica Flour ,1015.3846153846152,Silica sand,2,,,,,,,,,,,,,199.38461538461542,"polycarboxylate-based
high-range water-reducing admixture (HRWRA)",16.61538461538461,Standard Curing ,20.0,95.0,,,,,50 X 50 X 50 ,ASTM C109/C109M-02,,,,,,120.7,,,,,,,,,,,,40 X 40 X 160 ,ASTM C78/C78M-10,,,21.4,,,,,,,,,,,,,,,,,,,,,,
,923.0769230769229,"ordinary type I Portland cement (OPC, P.O 52.5)",52.5,184.61538461538458,92.30769230769229,F,0.0,0.0,0.0,0.0,0.0,0.0,0.0,,27.692307692307686,0.0,0.0,0.0,184.61538461538458,Silica Flour ,1015.3846153846152,Silica sand,2,,,,,,,,,,,,,221.53846153846158,"polycarboxylate-based
high-range water-reducing admixture (HRWRA)",16.61538461538461,Standard Curing ,20.0,95.0,,,,,50 X 50 X 50 ,ASTM C109/C109M-02,,,,,,116.6,,,,,,,,,,,,40 X 40 X 160 ,ASTM C78/C78M-10,,,19.9,,,,,,,,,,,,,,,,,,,,,,
,923.0769230769229,"ordinary type I Portland cement (OPC, P.O 52.5)",52.5,184.61538461538458,92.30769230769229,F,0.0,0.0,0.0,0.0,0.0,0.0,0.0,,27.692307692307686,0.0,0.0,0.0,184.61538461538458,Silica Flour ,1015.3846153846152,Silica sand,2,,,,,,,,,,,,,243.69230769230774,"polycarboxylate-based
high-range water-reducing admixture (HRWRA)",16.61538461538461,Standard Curing ,20.0,95.0,,,,,50 X 50 X 50 ,ASTM C109/C109M-02,,,,,,111.2,,,,,,,,,,,,40 X 40 X 160 ,ASTM C78/C78M-10,,,17.0,,,,,,,,,,,,,,,,,,,,,,
,923.0769230769229,"ordinary type I Portland cement (OPC, P.O 52.5)",52.5,184.61538461538458,92.30769230769229,F,0.0,0.0,0.0,0.0,0.0,0.0,0.0,,0.0,0.0,0.0,0.0,184.61538461538458,Silica Flour ,1015.3846153846152,Silica sand,2,,,,,,,,,,,,,177.2307692307692,"polycarboxylate-based
high-range water-reducing admixture (HRWRA)",16.61538461538461,Heat  Curing ,90.0,,,,,,50 X 50 X 50 ,ASTM C109/C109M-02,,,,,,163.3,,,,,,,,,,,,40 X 40 X 160 ,ASTM C78/C78M-10,,,32.1,,,,,,,,,,,,,,,,,,,,,,
,923.0769230769229,"ordinary type I Portland cement (OPC, P.O 52.5)",52.5,184.61538461538458,92.30769230769229,F,0.0,0.0,0.0,0.0,0.0,0.0,0.0,,0.0,0.0,0.0,0.0,184.61538461538458,Silica Flour ,1015.3846153846152,Silica sand,2,,,,,,,,,,,,,199.38461538461533,"polycarboxylate-based
high-range water-reducing admixture (HRWRA)",16.61538461538461,Heat  Curing ,90.0,,,,,,50 X 50 X 50 ,ASTM C109/C109M-02,,,,,,140.9,,,,,,,,,,,,40 X 40 X 160 ,ASTM C78/C78M-10,,,26.3,,,,,,,,,,,,,,,,,,,,,,
,923.0769230769229,"ordinary type I Portland cement (OPC, P.O 52.5)",52.5,184.61538461538458,92.30769230769229,F,0.0,0.0,0.0,0.0,0.0,0.0,0.0,,0.0,0.0,0.0,0.0,184.61538461538458,Silica Flour ,1015.3846153846152,Silica sand,2,,,,,,,,,,,,,221.5384615384615,"polycarboxylate-based
high-range water-reducing admixture (HRWRA)",16.61538461538461,Heat  Curing ,90.0,,,,,,50 X 50 X 50 ,ASTM C109/C109M-02,,,,,,131.8,,,,,,,,,,,,40 X 40 X 160 ,ASTM C78/C78M-10,,,24.9,,,,,,,,,,,,,,,,,,,,,,
,923.0769230769229,"ordinary type I Portland cement (OPC, P.O 52.5)",52.5,184.61538461538458,92.30769230769229,F,0.0,0.0,0.0,0.0,0.0,0.0,0.0,,0.0,0.0,0.0,0.0,184.61538461538458,Silica Flour ,1015.3846153846152,Silica sand,2,,,,,,,,,,,,,243.69230769230762,"polycarboxylate-based
high-range water-reducing admixture (HRWRA)",16.61538461538461,Heat  Curing ,90.0,,,,,,50 X 50 X 50 ,ASTM C109/C109M-02,,,,,,112.2,,,,,,,,,,,,40 X 40 X 160 ,ASTM C78/C78M-10,,,23.3,,,,,,,,,,,,,,,,,,,,,,
,923.0769230769229,"ordinary type I Portland cement (OPC, P.O 52.5)",52.5,184.61538461538458,92.30769230769229,F,0.0,0.0,0.0,0.0,0.0,0.0,0.0,,0.0,0.0,0.0,9.230769230769228,184.61538461538458,Silica Flour ,1015.3846153846152,Silica sand,2,,,,,,,,,,,,,177.2307692307692,"polycarboxylate-based
high-range water-reducing admixture (HRWRA)",16.61538461538461,Heat  Curing ,90.0,,,,,,50 X 50 X 50 ,ASTM C109/C109M-02,,,,,,140.3,,,,,,,,,,,,40 X 40 X 160 ,ASTM C78/C78M-10,,,22.8,,,,,,,,,,,,,,,,,,,,,,
,923.0769230769229,"ordinary type I Portland cement (OPC, P.O 52.5)",52.5,184.61538461538458,92.30769230769229,F,0.0,0.0,0.0,0.0,0.0,0.0,0.0,,0.0,0.0,0.0,9.230769230769228,184.61538461538458,Silica Flour ,1015.3846153846152,Silica sand,2,,,,,,,,,,,,,199.38461538461542,"polycarboxylate-based
high-range water-reducing admixture (HRWRA)",16.61538461538461,Heat  Curing ,90.0,,,,,,50 X 50 X 50 ,ASTM C109/C109M-02,,,,,,125.2,,,,,,,,,,,,40 X 40 X 160 ,ASTM C78/C78M-10,,,21.5,,,,,,,,,,,,,,,,,,,,,,
,923.0769230769229,"ordinary type I Portland cement (OPC, P.O 52.5)",52.5,184.61538461538458,92.30769230769229,F,0.0,0.0,0.0,0.0,0.0,0.0,0.0,,0.0,0.0,0.0,9.230769230769228,184.61538461538458,Silica Flour ,1015.3846153846152,Silica sand,2,,,,,,,,,,,,,221.53846153846158,"polycarboxylate-based
high-range water-reducing admixture (HRWRA)",16.61538461538461,Heat  Curing ,90.0,,,,,,50 X 50 X 50 ,ASTM C109/C109M-02,,,,,,117.5,,,,,,,,,,,,40 X 40 X 160 ,ASTM C78/C78M-10,,,19.7,,,,,,,,,,,,,,,,,,,,,,
,923.0769230769229,"ordinary type I Portland cement (OPC, P.O 52.5)",52.5,184.61538461538458,92.30769230769229,F,0.0,0.0,0.0,0.0,0.0,0.0,0.0,,0.0,0.0,0.0,9.230769230769228,184.61538461538458,Silica Flour ,1015.3846153846152,Silica sand,2,,,,,,,,,,,,,243.69230769230774,"polycarboxylate-based
high-range water-reducing admixture (HRWRA)",16.61538461538461,Heat  Curing ,90.0,,,,,,50 X 50 X 50 ,ASTM C109/C109M-02,,,,,,105.4,,,,,,,,,,,,40 X 40 X 160 ,ASTM C78/C78M-10,,,18.2,,,,,,,,,,,,,,,,,,,,,,
,923.0769230769229,"ordinary type I Portland cement (OPC, P.O 52.5)",52.5,184.61538461538458,92.30769230769229,F,0.0,0.0,0.0,0.0,0.0,0.0,0.0,,27.692307692307686,0.0,0.0,0.0,184.61538461538458,Silica Flour ,1015.3846153846152,Silica sand,2,,,,,,,,,,,,,177.23076923076925,"polycarboxylate-based
high-range water-reducing admixture (HRWRA)",16.61538461538461,Heat  Curing ,90.0,,,,,,50 X 50 X 50 ,ASTM C109/C109M-02,,,,,,146.7,,,,,,,,,,,,40 X 40 X 160 ,ASTM C78/C78M-10,,,32.5,,,,,,,,,,,,,,,,,,,,,,
,923.0769230769229,"ordinary type I Portland cement (OPC, P.O 52.5)",52.5,184.61538461538458,92.30769230769229,F,0.0,0.0,0.0,0.0,0.0,0.0,0.0,,27.692307692307686,0.0,0.0,0.0,184.61538461538458,Silica Flour ,1015.3846153846152,Silica sand,2,,,,,,,,,,,,,199.38461538461542,"polycarboxylate-based
high-range water-reducing admixture (HRWRA)",16.61538461538461,Heat  Curing ,90.0,,,,,,50 X 50 X 50 ,ASTM C109/C109M-02,,,,,,130.3,,,,,,,,,,,,40 X 40 X 160 ,ASTM C78/C78M-10,,,24.2,,,,,,,,,,,,,,,,,,,,,,
,923.0769230769229,"ordinary type I Portland cement (OPC, P.O 52.5)",52.5,184.61538461538458,92.30769230769229,F,0.0,0.0,0.0,0.0,0.0,0.0,0.0,,27.692307692307686,0.0,0.0,0.0,184.61538461538458,Silica Flour ,1015.3846153846152,Silica sand,2,,,,,,,,,,,,,221.53846153846158,"polycarboxylate-based
high-range water-reducing admixture (HRWRA)",16.61538461538461,Heat  Curing ,90.0,,,,,,50 X 50 X 50 ,ASTM C109/C109M-02,,,,,,124.4,,,,,,,,,,,,40 X 40 X 160 ,ASTM C78/C78M-10,,,20.8,,,,,,,,,,,,,,,,,,,,,,
,923.0769230769229,"ordinary type I Portland cement (OPC, P.O 52.5)",52.5,184.61538461538458,92.30769230769229,F,0.0,0.0,0.0,0.0,0.0,0.0,0.0,,27.692307692307686,0.0,0.0,0.0,184.61538461538458,Silica Flour ,1015.3846153846152,Silica sand,2,,,,,,,,,,,,,243.69230769230774,"polycarboxylate-based
high-range water-reducing admixture (HRWRA)",16.61538461538461,Heat  Curing ,90.0,,,,,,50 X 50 X 50 ,ASTM C109/C109M-02,,,,,,107.5,,,,,,,,,,,,40 X 40 X 160 ,ASTM C78/C78M-10,,,17.8,,,,,,,,,,,,,,,,,,,,,,
U20-2,863.0,P.I 42.5 Portland cement,42.5,216.0,0.0,,0.0,0.0,0.0,0.0,0.0,0.0,0.0,,0.0,0.0,0.0,0.0,0.0,,923.0,Natural River sand,2.36,Straight Steel Fibers ,156.0,13.0,0.2,2800.0,203.0,,,,,,,177.0,polycarboxylate-based superplasticizer (SP),16.19,Standard curing ,20.0,95.0,,,,220.0,40 x 40 x 80,,,,105,,,138.0,,,,,,,,,,,,40 X 40 X 160 ,,,,30.1,,,36.6,,,,,,,,,,,,,,,,China,"Effect of SCM and nano-particles on static and dynamic mechanical
properties of UHPC

https://doi.org/10.1016/j.conbuildmat.2018.06.126",2018.0,Ref-142-Research
SL20-2,647.0,P.I 42.5 Portland cement,42.5,216.0,0.0,,0.0,0.0,0.0,0.0,0.0,216.0,0.0,,0.0,0.0,0.0,0.0,0.0,,923.0,Natural River sand,2.36,Straight Steel Fibers ,156.0,13.0,0.2,2800.0,203.0,,,,,,,177.0,polycarboxylate-based superplasticizer (SP),16.19,Standard curing ,20.0,95.0,,,,220.0,40 x 40 x 80,,,,119,,,160.0,,,,,,,,,,,,40 X 40 X 160 ,,,,36.7,,,38.6,,,,,,,,,,,,,,,,,,,
FA20-2,647.0,P.I 42.5 Portland cement,42.5,216.0,216.0,,0.0,0.0,0.0,0.0,0.0,0.0,0.0,,0.0,0.0,0.0,0.0,0.0,,923.0,Natural River sand,2.36,Straight Steel Fibers ,156.0,13.0,0.2,2800.0,203.0,,,,,,,177.0,polycarboxylate-based superplasticizer (SP),16.19,Standard curing ,20.0,95.0,,,,220.0,40 x 40 x 80,,,,120,,,159.0,,,,,,,,,,,,40 X 40 X 160 ,,,,33.9,,,32.9,,,,,,,,,,,,,,,,,,,
UT-2,432.0,P.I 42.5 Portland cement,42.5,216.0,216.0,,0.0,0.0,0.0,0.0,0.0,216.0,0.0,,0.0,0.0,0.0,0.0,0.0,,923.0,Natural River sand,2.36,Straight Steel Fibers ,156.0,13.0,0.2,2800.0,203.0,,,,,,,177.0,polycarboxylate-based superplasticizer (SP),16.19,Standard curing ,20.0,95.0,,,,220.0,40 x 40 x 80,,,,119,,,157.0,,,,,,,,,,,,40 X 40 X 160 ,,,,31.7,,,32.7,,,,,,,,,,,,,,,,,,,
NC3.2-2,829.0,P.I 42.5 Portland cement,42.5,216.0,0.0,,0.0,0.0,0.0,0.0,0.0,0.0,0.0,,34.5,0.0,0.0,0.0,0.0,,923.0,Natural River sand,2.36,Straight Steel Fibers ,156.0,13.0,0.2,2800.0,203.0,,,,,,,177.0,polycarboxylate-based superplasticizer (SP),16.19,Standard curing ,20.0,95.0,,,,220.0,40 x 40 x 80,,,,120,,,158.5,,,,,,,,,,,,40 X 40 X 160 ,,,,36.2,,,37.8,,,,,,,,,,,,,,,,,,,
NS1.0-2,852.0,P.I 42.5 Portland cement,42.5,216.0,0.0,,0.0,0.0,0.0,0.0,0.0,0.0,0.0,,0.0,0.0,0.0,10.8,0.0,,923.0,Natural River sand,2.36,Straight Steel Fibers ,156.0,13.0,0.2,2800.0,203.0,,,,,,,177.0,polycarboxylate-based superplasticizer (SP),16.19,Standard curing ,20.0,95.0,,,,220.0,40 x 40 x 80,,,,122,,,158.0,,,,,,,,,,,,40 X 40 X 160 ,,,,35.4,,,36.1,,,,,,,,,,,,,,,,,,,
U20,863.0,P.I 42.5 Portland cement,42.5,216.0,0.0,,0.0,0.0,0.0,0.0,0.0,0.0,0.0,,0.0,0.0,0.0,0.0,0.0,,923.0,Natural River sand,2.36,,,,,,,,,,,,,177.0,polycarboxylate-based superplasticizer (SP),16.19,Standard curing ,20.0,95.0,,,,,40 x 40 x 80,,,,89,,,105.0,,,,,,,,,,,,40 X 40 X 160 ,,,,21.0,,,6.1,,,,,,,,,,,,,,,,,,,
SL20,647.0,P.I 42.5 Portland cement,42.5,216.0,0.0,,0.0,0.0,0.0,0.0,0.0,216.0,0.0,,0.0,0.0,0.0,0.0,0.0,,923.0,Natural River sand,2.36,,,,,,,,,,,,,177.0,polycarboxylate-based superplasticizer (SP),16.19,Standard curing ,20.0,95.0,,,,,40 x 40 x 80,,,,87,,,110.0,,,,,,,,,,,,40 X 40 X 160 ,,,,21.6,,,6.7,,,,,,,,,,,,,,,,,,,
FA2,647.0,P.I 42.5 Portland cement,42.5,216.0,216.0,,0.0,0.0,0.0,0.0,0.0,0.0,0.0,,0.0,0.0,0.0,0.0,0.0,,923.0,Natural River sand,2.36,,,,,,,,,,,,,177.0,polycarboxylate-based superplasticizer (SP),16.19,Standard curing ,20.0,95.0,,,,,40 x 40 x 80,,,,84,,,111.0,,,,,,,,,,,,40 X 40 X 160 ,,,,21.7,,,6.5,,,,,,,,,,,,,,,,,,,
UT,432.0,P.I 42.5 Portland cement,42.5,216.0,216.0,,0.0,0.0,0.0,0.0,0.0,216.0,0.0,,0.0,0.0,0.0,0.0,0.0,,923.0,Natural River sand,2.36,,,,,,,,,,,,,177.0,polycarboxylate-based superplasticizer (SP),16.19,Standard curing ,20.0,95.0,,,,,40 x 40 x 80,,,,83,,,105.0,,,,,,,,,,,,40 X 40 X 160 ,,,,21.1,,,6.8,,,,,,,,,,,,,,,,,,,
NC,829.0,P.I 42.5 Portland cement,42.5,216.0,0.0,,0.0,0.0,0.0,0.0,0.0,0.0,0.0,,34.5,0.0,0.0,0.0,0.0,,923.0,Natural River sand,2.36,,,,,,,,,,,,,177.0,polycarboxylate-based superplasticizer (SP),16.19,Standard curing ,20.0,95.0,,,,,40 x 40 x 80,,,,92,,,119.0,,,,,,,,,,,,40 X 40 X 160 ,,,,23.2,,,7.3,,,,,,,,,,,,,,,,,,,
NS,852.0,P.I 42.5 Portland cement,42.5,216.0,0.0,,0.0,0.0,0.0,0.0,0.0,0.0,0.0,,0.0,0.0,0.0,10.8,0.0,,923.0,Natural River sand,2.36,,,,,,,,,,,,,177.0,polycarboxylate-based superplasticizer (SP),16.19,Standard curing ,20.0,95.0,,,,,40 x 40 x 80,,,,103,,,118.0,,,,,,,,,,,,40 X 40 X 160 ,,,,23.8,,,6.8,,,,,,,,,,,,,,,,,,,
M-C0,517.5," CEM I-52.5 R,",52.5,104.8,517.5,Class F,170.3,0.0,0.0,0.0,0.0,0.0,0.0,,0.0,0.0,0.0,0.0,0.0,,410.0,silica sand,0.6, PE fiber,19.4,12.0,0.026,3000.0,100.0,,,,,,,250.0,superplasticizer (SP),18.2,Standard curing ,23.0,60.0,,,,,50 x 50 x 50 ,ASTM C109,,,,,,101.1,,,,,JSCE standard,,4.81,8.68,,,4.63,35 x 70 x 330,,,,19.7,,,,,,,13.52,,,,,,,,,,,,China,"High strength Engineered Cementitious Composites (ECC) with 
recycling waste glass powder: Mechanical properties and 
environmental benefits

https://doi.org/10.1016/j.cscm.2025.e04380",2025.0,Ref-143-Research
M-C10,465.7," CEM I-52.5 R,",52.5,104.8,517.5,Class F,170.3,0.0,51.7,0.0,0.0,0.0,0.0,,0.0,0.0,0.0,0.0,0.0,,410.0,silica sand,0.6, PE fiber,19.4,12.0,0.026,3000.0,100.0,,,,,,,250.0,superplasticizer (SP),18.2,Standard curing ,23.0,60.0,,,,,50 x 50 x 50 ,ASTM C109,,,,,,88.2,,,,,JSCE standard,,4.41,8.01,,,6.56,35 x 70 x 330,,,,20.0,,,,,,,19.96,,,,,,,,,,,,,,,
M-C20,414.0," CEM I-52.5 R,",52.5,104.8,517.5,Class F,170.3,0.0,103.5,0.0,0.0,0.0,0.0,,0.0,0.0,0.0,0.0,0.0,,410.0,silica sand,0.6, PE fiber,19.4,12.0,0.026,3000.0,100.0,,,,,,,250.0,superplasticizer (SP),18.2,Standard curing ,23.0,60.0,,,,,50 x 50 x 50 ,ASTM C109,,,,,,87.4,,,,,JSCE standard,,4.32,7.57,,,5.33,35 x 70 x 330,,,,14.6,,,,,,,22.54,,,,,,,,,,,,,,,
,787.5,Type I 52.5 R (C),52.5,177.6,0.0,,0.0,352.0,0.0,0.0,0.0,0.0,0.0,,0.0,0.0,0.0,0.0,0.0,,800.0,Silica Sand ,0.6,Straight Steel Fibers ,74.0,10.0,0.15,,,,,,,,,190.0,polycarboxylate ether-based superplasticizers (SPs),30.0,Standard curing ,20.0,95.0,,ASTM C1437,,189.0,40 X 40 X 40 ,EN 196-1,,,,,,172.0,,,,,,,,,,,,,,,,,,,,,,,,,,,,,,,,,,,Portugal,"Prediction of Fresh and Hardened State Properties of
UHPC: Comparative Study of Statistical Mixture Design
and an Artificial Neural Network Model

https://doi.org/10.1061/(ASCE)MT.1943-5533.0001270BU1855:BY1966",2015.0,Ref-144-Research
,882.0000000000001,Type I 52.5 R ©,52.5,199.79999999999998,0.0,,0.0,352.0,0.0,0.0,0.0,0.0,0.0,,0.0,0.0,0.0,0.0,0.0,,725.0,Silica Sand ,0.6,,,,,,,,,,,,,200.0,polycarboxylate ether-based superplasticizers (SPs),30.0,Standard curing ,20.0,95.0,,ASTM C1437,,199.0,40 X 40 X 40 ,EN 196-1,,,,,,149.0,,,,,,,,,,,,,,,,,,,,,,,,,,,,,,,,,,,,,,
,882.0000000000001,Type I 52.5 R (C),52.5,155.4,0.0,,0.0,528.0,0.0,0.0,0.0,0.0,0.0,,0.0,0.0,0.0,0.0,0.0,,700.0000000000001,Silica Sand ,0.6,,,,,,,,,,,,,200.0,polycarboxylate ether-based superplasticizers (SPs),30.0,Standard curing ,20.0,95.0,,ASTM C1437,,187.0,40 X 40 X 40 ,EN 196-1,,,,,,154.0,,,,,,,,,,,,,,,,,,,,,,,,,,,,,,,,,,,,,,
,819.0,Type I 52.5 R ©,52.5,199.79999999999998,0.0,,0.0,484.0,0.0,0.0,0.0,0.0,0.0,,0.0,0.0,0.0,0.0,0.0,,650.0,Silica Sand ,0.6,,,,,,,,,,,,,210.0,polycarboxylate ether-based superplasticizers (SPs),40.0,Standard curing ,20.0,95.0,,ASTM C1437,,197.0,40 X 40 X 40 ,EN 196-1,,,,,,135.0,,,,,,,,,,,,,,,,,,,,,,,,,,,,,,,,,,,,,,
,787.5,Type I 52.5 R (C),52.5,177.6,0.0,,0.0,352.0,0.0,0.0,0.0,0.0,0.0,,0.0,0.0,0.0,0.0,0.0,,800.0,Silica Sand ,0.6,Straight Steel Fibers ,74.0,10.0,0.15,,,,,,,,,190.0,polycarboxylate ether-based superplasticizers (SPs),30.0,Standard curing ,20.0,95.0,,ASTM C1437,,184.0,40 X 40 X 40 ,EN 196-1,,,,,,142.0,,,,,,,,,,,,,,,,,,,,,,,,,,,,,,,,,,,,,,
,787.5,Type I 52.5 R ©,52.5,177.6,0.0,,0.0,308.00000000000006,0.0,0.0,0.0,0.0,0.0,,0.0,0.0,0.0,0.0,0.0,,875.0,Silica Sand ,0.6,,,,,,,,,,,,,190.0,polycarboxylate ether-based superplasticizers (SPs),30.0,Standard curing ,20.0,95.0,,ASTM C1437,,189.0,40 X 40 X 40 ,EN 196-1,,,,,,141.0,,,,,,,,,,,,,,,,,,,,,,,,,,,,,,,,,,,,,,
,787.5,Type I 52.5 R (C),52.5,133.2,0.0,,0.0,396.0,0.0,0.0,0.0,0.0,0.0,,0.0,0.0,0.0,0.0,0.0,,875.0,Silica Sand ,0.6,,,,,,,,,,,,,190.0,polycarboxylate ether-based superplasticizers (SPs),30.0,Standard curing ,20.0,95.0,,ASTM C1437,,187.0,40 X 40 X 40 ,EN 196-1,,,,,,149.0,,,,,,,,,,,,,,,,,,,,,,,,,,,,,,,,,,,,,,
,724.5,Type I 52.5 R ©,52.5,177.6,0.0,,0.0,396.0,0.0,0.0,0.0,0.0,0.0,,0.0,0.0,0.0,0.0,0.0,,875.0,Silica Sand ,0.6,Straight Steel Fibers ,74.0,10.0,0.15,,,,,,,,,180.0,polycarboxylate ether-based superplasticizers (SPs),30.0,Standard curing ,20.0,95.0,,ASTM C1437,,180.0,40 X 40 X 40 ,EN 196-1,,,,,,179.0,,,,,,,,,,,,,,,,,,,,,,,,,,,,,,,,,,,,,,
,756.0,Type I 52.5 R (C),52.5,111.0,0.0,,0.0,484.0,0.0,0.0,0.0,0.0,0.0,,0.0,0.0,0.0,0.0,0.0,,850.0000000000001,Silica Sand ,0.6,,,,,,,,,,,,,200.0,polycarboxylate ether-based superplasticizers (SPs),30.0,Standard curing ,20.0,95.0,,ASTM C1437,,226.0,40 X 40 X 40 ,EN 196-1,,,,,,90.0,,,,,,,,,,,,,,,,,,,,,,,,,,,,,,,,,,,,,,
,756.0,Type I 52.5 R ©,52.5,177.6,0.0,,0.0,396.0,0.0,0.0,0.0,0.0,0.0,,0.0,0.0,0.0,0.0,0.0,,825.0,Silica Sand ,0.6,,,,,,,,,,,,,180.0,polycarboxylate ether-based superplasticizers (SPs),30.0,Standard curing ,20.0,95.0,,ASTM C1437,,182.0,40 X 40 X 40 ,EN 196-1,,,,,,151.0,,,,,,,,,,,,,,,,,,,,,,,,,,,,,,,,,,,,,,
,1071.0,Type I 52.5 R (C),52.5,133.2,0.0,,0.0,0.0,0.0,0.0,0.0,0.0,0.0,,0.0,0.0,0.0,0.0,0.0,,850.0000000000001,Silica Sand ,0.6,,,,,,,,,,,,,200.0,polycarboxylate ether-based superplasticizers (SPs),30.0,Standard curing ,20.0,95.0,,ASTM C1437,,182.0,40 X 40 X 40 ,EN 196-1,,,,,,125.0,,,,,,,,,,,,,,,,,,,,,,,,,,,,,,,,,,,,,,
,1008.0,Type I 52.5 R ©,52.5,177.6,0.0,,0.0,0.0,0.0,0.0,0.0,0.0,0.0,,0.0,0.0,0.0,0.0,0.0,,825.0,Silica Sand ,0.6,,,,,,,,,,,,,200.0,polycarboxylate ether-based superplasticizers (SPs),30.0,Standard curing ,20.0,95.0,,ASTM C1437,,206.0,40 X 40 X 40 ,EN 196-1,,,,,,116.0,,,,,,,,,,,,,,,,,,,,,,,,,,,,,,,,,,,,,,
,945.0,Type I 52.5 R (C),52.5,133.2,0.0,,0.0,176.0,0.0,0.0,0.0,0.0,0.0,,0.0,0.0,0.0,0.0,0.0,,850.0000000000001,Silica Sand ,0.6,,,,,,,,,,,,,200.0,polycarboxylate ether-based superplasticizers (SPs),30.0,Standard curing ,20.0,95.0,,ASTM C1437,,215.0,40 X 40 X 40 ,EN 196-1,,,,,,108.0,,,,,,,,,,,,,,,,,,,,,,,,,,,,,,,,,,,,,,
,693.0,Type I 52.5 R ©,52.5,133.2,0.0,,0.0,396.0,0.0,0.0,0.0,0.0,0.0,,0.0,0.0,0.0,0.0,0.0,,975.0,Silica Sand ,0.6,,,,,,,,,,,,,180.0,polycarboxylate ether-based superplasticizers (SPs),30.0,Standard curing ,20.0,95.0,,ASTM C1437,,187.0,40 X 40 X 40 ,EN 196-1,,,,,,128.0,,,,,,,,,,,,,,,,,,,,,,,,,,,,,,,,,,,,,,
,819.0,Type I 52.5 R (C),52.5,177.6,0.0,,0.0,264.0,0.0,0.0,0.0,0.0,0.0,,0.0,0.0,0.0,0.0,0.0,,850.0000000000001,Silica Sand ,0.6,,,,,,,,,,,,,200.0,polycarboxylate ether-based superplasticizers (SPs),30.0,Standard curing ,20.0,95.0,,ASTM C1437,,220.0,40 X 40 X 40 ,EN 196-1,,,,,,125.0,,,,,,,,,,,,,,,,,,,,,,,,,,,,,,,,,,,,,,
,630.0,Type I 52.5 R ©,52.5,155.4,0.0,,0.0,308.00000000000006,0.0,0.0,0.0,0.0,0.0,,0.0,0.0,0.0,0.0,0.0,,1100.0,Silica Sand ,0.6,,,,,,,,,,,,,180.0,polycarboxylate ether-based superplasticizers (SPs),30.0,Standard curing ,20.0,95.0,,ASTM C1437,,192.0,40 X 40 X 40 ,EN 196-1,,,,,,114.0,,,,,,,,,,,,,,,,,,,,,,,,,,,,,,,,,,,,,,
,850.5,Type I 52.5 R (C),52.5,155.4,0.0,,0.0,352.0,0.0,0.0,0.0,0.0,0.0,,0.0,0.0,0.0,0.0,0.0,,750.0,Silica Sand ,0.6,Straight Steel Fibers ,148.0,10.0,0.15,,,,,,,,,200.0,polycarboxylate ether-based superplasticizers (SPs),40.0,Standard curing ,20.0,95.0,,ASTM C1437,,200.0,40 X 40 X 40 ,EN 196-1,,,,,,182.0,,,,,,,,,,,,,,,,,,,,,,,,,,,,,,,,,,,,,,
,693.0,Type I 52.5 R ©,52.5,222.0,0.0,,0.0,352.0,0.0,0.0,0.0,0.0,0.0,,0.0,0.0,0.0,0.0,0.0,,900.0,Silica Sand ,0.6,,,,,,,,,,,,,180.0,polycarboxylate ether-based superplasticizers (SPs),30.0,Standard curing ,20.0,95.0,,ASTM C1437,,198.0,40 X 40 X 40 ,EN 196-1,,,,,,142.0,,,,,,,,,,,,,,,,,,,,,,,,,,,,,,,,,,,,,,
,693.0,Type I 52.5 R (C),52.5,222.0,0.0,,0.0,352.0,0.0,0.0,0.0,0.0,0.0,,0.0,0.0,0.0,0.0,0.0,,900.0,Silica Sand ,0.6,,,,,,,,,,,,,180.0,polycarboxylate ether-based superplasticizers (SPs),30.0,Standard curing ,20.0,95.0,,ASTM C1437,,189.0,40 X 40 X 40 ,EN 196-1,,,,,,150.0,,,,,,,,,,,,,,,,,,,,,,,,,,,,,,,,,,,,,,
,693.0,Type I 52.5 R ©,52.5,177.6,0.0,,0.0,440.0,0.0,0.0,0.0,0.0,0.0,,0.0,0.0,0.0,0.0,0.0,,925.0,Silica Sand ,0.6,,,,,,,,,,,,,170.0,polycarboxylate ether-based superplasticizers (SPs),30.0,Standard curing ,20.0,95.0,,ASTM C1437,,173.0,40 X 40 X 40 ,EN 196-1,,,,,,155.0,,,,,,,,,,,,,,,,,,,,,,,,,,,,,,,,,,,,,,
,850.5,Type I 52.5 R (C),52.5,177.6,0.0,,0.0,264.0,0.0,0.0,0.0,0.0,0.0,,0.0,0.0,0.0,0.0,0.0,,800.0,Silica Sand ,0.6,,,,,,,,,,,,,200.0,polycarboxylate ether-based superplasticizers (SPs),30.0,Standard curing ,20.0,95.0,,ASTM C1437,,182.0,40 X 40 X 40 ,EN 196-1,,,,,,132.0,,,,,,,,,,,,,,,,,,,,,,,,,,,,,,,,,,,,,,
,913.4999999999999,Type I 52.5 R ©,52.5,177.6,0.0,,0.0,264.0,0.0,0.0,0.0,0.0,0.0,,0.0,0.0,0.0,0.0,0.0,,775.0,Silica Sand ,0.6,,,,,,,,,,,,,200.0,polycarboxylate ether-based superplasticizers (SPs),30.0,Standard curing ,20.0,95.0,,ASTM C1437,,193.0,40 X 40 X 40 ,EN 196-1,,,,,,143.0,,,,,,,,,,,,,,,,,,,,,,,,,,,,,,,,,,,,,,
,787.5,Type I 52.5 R (C),52.5,177.6,0.0,,0.0,396.0,0.0,0.0,0.0,0.0,0.0,,0.0,0.0,0.0,0.0,0.0,,775.0,Silica Sand ,0.6,Straight Steel Fibers ,74.0,10.0,0.15,,,,,,,,,200.0,polycarboxylate ether-based superplasticizers (SPs),30.0,Standard curing ,20.0,95.0,,ASTM C1437,,190.0,40 X 40 X 40 ,EN 196-1,,,,,,151.0,,,,,,,,,,,,,,,,,,,,,,,,,,,,,,,,,,,,,,
,882.0000000000001,Type I 52.5 R ©,52.5,177.6,0.0,,0.0,176.0,0.0,0.0,0.0,0.0,0.0,,0.0,0.0,0.0,0.0,0.0,,850.0000000000001,Silica Sand ,0.6,,,,,,,,,,,,,200.0,polycarboxylate ether-based superplasticizers (SPs),30.0,Standard curing ,20.0,95.0,,ASTM C1437,,205.0,40 X 40 X 40 ,EN 196-1,,,,,,111.0,,,,,,,,,,,,,,,,,,,,,,,,,,,,,,,,,,,,,,
,787.5,Type I 52.5 R (C),52.5,177.6,0.0,,0.0,396.0,0.0,0.0,0.0,0.0,0.0,,0.0,0.0,0.0,0.0,0.0,,750.0,Silica Sand ,0.6,Straight Steel Fibers ,148.0,10.0,0.15,,,,,,,,,210.0,polycarboxylate ether-based superplasticizers (SPs),30.0,Standard curing ,20.0,95.0,,ASTM C1437,,200.0,40 X 40 X 40 ,EN 196-1,,,,,,166.0,,,,,,,,,,,,,,,,,,,,,,,,,,,,,,,,,,,,,,
,819.0,Type I 52.5 R ©,52.5,177.6,0.0,,0.0,264.0,0.0,0.0,0.0,0.0,0.0,,0.0,0.0,0.0,0.0,0.0,,850.0000000000001,Silica Sand ,0.6,,,,,,,,,,,,,200.0,polycarboxylate ether-based superplasticizers (SPs),30.0,Standard curing ,20.0,95.0,,ASTM C1437,,210.0,40 X 40 X 40 ,EN 196-1,,,,,,132.0,,,,,,,,,,,,,,,,,,,,,,,,,,,,,,,,,,,,,,
,756.0,Type I 52.5 R (C),52.5,199.79999999999998,0.0,,0.0,308.00000000000006,0.0,0.0,0.0,0.0,0.0,,0.0,0.0,0.0,0.0,0.0,,850.0000000000001,Silica Sand ,0.6,,,,,,,,,,,,,200.0,polycarboxylate ether-based superplasticizers (SPs),30.0,Standard curing ,20.0,95.0,,ASTM C1437,,212.0,40 X 40 X 40 ,EN 196-1,,,,,,105.0,,,,,,,,,,,,,,,,,,,,,,,,,,,,,,,,,,,,,,
