Repository: Jocund96/Data-to-Design-ML

# Data

The datasets required by the S1 Linear Family workflows are included in this
directory.

| Dataset | Path | Purpose |
|---|---|---|
| Raw UCI Concrete | `raw/uci_concrete_data.xlsx` | Exploratory analysis and cleaning |
| UCI Concrete | `processed/uci_concrete_clean_engineered.csv` | Baseline and representation experiments |
| UHPC workbook | `raw/UHPC Dataset  (Version-2).xlsx` | Original UHPC import |
| Target-filtered UHPC | `processed/uhpc_rows_with_28day_target.csv` | Semantic missingness experiments |
| Shared semantic UHPC | `processed/shared_strategies/uhpc_semantic_50/` | Row-mixed, publication, uncertainty, and attribution experiments |

File: S1_Linear/data/processed/uhpc_rows_with_28day_target.csv (part 19 of 21)
,756.0,Type I 52.5 R ©,52.5,222.0,0.0,,0.0,264.0,0.0,0.0,0.0,0.0,0.0,,0.0,0.0,0.0,0.0,0.0,,850.0000000000001,Silica Sand ,0.6,,,,,,,,,,,,,200.0,polycarboxylate ether-based superplasticizers (SPs),30.0,Standard curing ,20.0,95.0,,ASTM C1437,,193.0,40 X 40 X 40 ,EN 196-1,,,,,,106.0,,,,,,,,,,,,,,,,,,,,,,,,,,,,,,,,,,,,,,
,756.0,Type I 52.5 R (C),52.5,266.4,0.0,,0.0,176.0,0.0,0.0,0.0,0.0,0.0,,0.0,0.0,0.0,0.0,0.0,,850.0000000000001,Silica Sand ,0.6,,,,,,,,,,,,,200.0,polycarboxylate ether-based superplasticizers (SPs),30.0,Standard curing ,20.0,95.0,,ASTM C1437,,187.0,40 X 40 X 40 ,EN 196-1,,,,,,123.0,,,,,,,,,,,,,,,,,,,,,,,,,,,,,,,,,,,,,,
,661.5,Type I 52.5 R ©,52.5,177.6,0.0,,0.0,440.0,0.0,0.0,0.0,0.0,0.0,,0.0,0.0,0.0,0.0,0.0,,975.0,Silica Sand ,0.6,,,,,,,,,,,,,160.0,polycarboxylate ether-based superplasticizers (SPs),30.0,Standard curing ,20.0,95.0,,ASTM C1437,,172.0,40 X 40 X 40 ,EN 196-1,,,,,,135.0,,,,,,,,,,,,,,,,,,,,,,,,,,,,,,,,,,,,,,
,756.0,Type I 52.5 R (C),52.5,155.4,0.0,,0.0,396.0,0.0,0.0,0.0,0.0,0.0,,0.0,0.0,0.0,0.0,0.0,,850.0000000000001,Silica Sand ,0.6,,,,,,,,,,,,,200.0,polycarboxylate ether-based superplasticizers (SPs),30.0,Standard curing ,20.0,95.0,,ASTM C1437,,215.0,40 X 40 X 40 ,EN 196-1,,,,,,96.0,,,,,,,,,,,,,,,,,,,,,,,,,,,,,,,,,,,,,,
,787.5,Type I 52.5 R ©,52.5,177.6,0.0,,0.0,352.0,0.0,0.0,0.0,0.0,0.0,,0.0,0.0,0.0,0.0,0.0,,800.0,Silica Sand ,0.6,Straight Steel Fibers ,74.0,10.0,0.15,,,,,,,,,190.0,polycarboxylate ether-based superplasticizers (SPs),30.0,Standard curing ,20.0,95.0,,ASTM C1437,,182.0,40 X 40 X 40 ,EN 196-1,,,,,,134.0,,,,,,,,,,,,,,,,,,,,,,,,,,,,,,,,,,,,,,
,850.5,Type I 52.5 R (C),52.5,177.6,0.0,,0.0,440.0,0.0,0.0,0.0,0.0,0.0,,0.0,0.0,0.0,0.0,0.0,,775.0,Silica Sand ,0.6,,,,,,,,,,,,,180.0,polycarboxylate ether-based superplasticizers (SPs),30.0,Standard curing ,20.0,95.0,,ASTM C1437,,171.0,40 X 40 X 40 ,EN 196-1,,,,,,153.0,,,,,,,,,,,,,,,,,,,,,,,,,,,,,,,,,,,,,,
,850.5,Type I 52.5 R ©,52.5,155.4,0.0,,0.0,440.0,0.0,0.0,0.0,0.0,0.0,,0.0,0.0,0.0,0.0,0.0,,775.0,Silica Sand ,0.6,,,,,,,,,,,,,190.0,polycarboxylate ether-based superplasticizers (SPs),30.0,Standard curing ,20.0,95.0,,ASTM C1437,,172.0,40 X 40 X 40 ,EN 196-1,,,,,,145.0,,,,,,,,,,,,,,,,,,,,,,,,,,,,,,,,,,,,,,
,787.5,Type I 52.5 R (C),52.5,177.6,0.0,,0.0,396.0,0.0,0.0,0.0,0.0,0.0,,0.0,0.0,0.0,0.0,0.0,,825.0,Silica Sand ,0.6,,,,,,,,,,,,,190.0,polycarboxylate ether-based superplasticizers (SPs),30.0,Standard curing ,20.0,95.0,,ASTM C1437,,187.0,40 X 40 X 40 ,EN 196-1,,,,,,140.0,,,,,,,,,,,,,,,,,,,,,,,,,,,,,,,,,,,,,,
,756.0,Type I 52.5 R ©,52.5,133.2,0.0,,0.0,440.0,0.0,0.0,0.0,0.0,0.0,,0.0,0.0,0.0,0.0,0.0,,850.0000000000001,Silica Sand ,0.6,Straight Steel Fibers ,148.0,10.0,0.15,,,,,,,,,190.0,polycarboxylate ether-based superplasticizers (SPs),30.0,Standard curing ,20.0,95.0,,ASTM C1437,,187.0,40 X 40 X 40 ,EN 196-1,,,,,,181.0,,,,,,,,,,,,,,,,,,,,,,,,,,,,,,,,,,,,,,
,850.5,Type I 52.5 R (C),52.5,155.4,0.0,,0.0,440.0,0.0,0.0,0.0,0.0,0.0,,0.0,0.0,0.0,0.0,0.0,,775.0,Silica Sand ,0.6,,,,,,,,,,,,,190.0,polycarboxylate ether-based superplasticizers (SPs),30.0,Standard curing ,20.0,95.0,,ASTM C1437,,178.0,40 X 40 X 40 ,EN 196-1,,,,,,138.0,,,,,,,,,,,,,,,,,,,,,,,,,,,,,,,,,,,,,,
,724.5,Type I 52.5 R ©,52.5,177.6,0.0,,0.0,396.0,0.0,0.0,0.0,0.0,0.0,,0.0,0.0,0.0,0.0,0.0,,875.0,Silica Sand ,0.6,Straight Steel Fibers ,74.0,10.0,0.15,,,,,,,,,180.0,polycarboxylate ether-based superplasticizers (SPs),30.0,Standard curing ,20.0,95.0,,ASTM C1437,,174.0,40 X 40 X 40 ,EN 196-1,,,,,,146.0,,,,,,,,,,,,,,,,,,,,,,,,,,,,,,,,,,,,,,
,661.5,Type I 52.5 R (C),52.5,177.6,0.0,,0.0,440.0,0.0,0.0,0.0,0.0,0.0,,0.0,0.0,0.0,0.0,0.0,,975.0,Silica Sand ,0.6,,,,,,,,,,,,,160.0,polycarboxylate ether-based superplasticizers (SPs),30.0,Standard curing ,20.0,95.0,,ASTM C1437,,172.0,40 X 40 X 40 ,EN 196-1,,,,,,141.0,,,,,,,,,,,,,,,,,,,,,,,,,,,,,,,,,,,,,,
,787.5,Type I 52.5 R ©,52.5,177.6,0.0,,0.0,396.0,0.0,0.0,0.0,0.0,0.0,,0.0,0.0,0.0,0.0,0.0,,775.0,Silica Sand ,0.6,Straight Steel Fibers ,74.0,10.0,0.15,,,,,,,,,200.0,polycarboxylate ether-based superplasticizers (SPs),30.0,Standard curing ,20.0,95.0,,ASTM C1437,,192.0,40 X 40 X 40 ,EN 196-1,,,,,,156.0,,,,,,,,,,,,,,,,,,,,,,,,,,,,,,,,,,,,,,
,693.0,Type I 52.5 R (C),52.5,133.2,0.0,,0.0,396.0,0.0,0.0,0.0,0.0,0.0,,0.0,0.0,0.0,0.0,0.0,,1025.0,Silica Sand ,0.6,,,,,,,,,,,,,160.0,polycarboxylate ether-based superplasticizers (SPs),30.0,Standard curing ,20.0,95.0,,ASTM C1437,,175.0,40 X 40 X 40 ,EN 196-1,,,,,,157.0,,,,,,,,,,,,,,,,,,,,,,,,,,,,,,,,,,,,,,
,724.5,Type I 52.5 R ©,52.5,199.79999999999998,0.0,,0.0,352.0,0.0,0.0,0.0,0.0,0.0,,0.0,0.0,0.0,0.0,0.0,,875.0,Silica Sand ,0.6,,,,,,,,,,,,,190.0,polycarboxylate ether-based superplasticizers (SPs),30.0,Standard curing ,20.0,95.0,,ASTM C1437,,200.0,40 X 40 X 40 ,EN 196-1,,,,,,135.0,,,,,,,,,,,,,,,,,,,,,,,,,,,,,,,,,,,,,,
,756.0,Type I 52.5 R (C),52.5,133.2,0.0,,0.0,396.0,0.0,0.0,0.0,0.0,0.0,,0.0,0.0,0.0,0.0,0.0,,875.0,Silica Sand ,0.6,Straight Steel Fibers ,148.0,10.0,0.15,,,,,,,,,180.0,polycarboxylate ether-based superplasticizers (SPs),30.0,Standard curing ,20.0,95.0,,ASTM C1437,,182.0,40 X 40 X 40 ,EN 196-1,,,,,,200.0,,,,,,,,,,,,,,,,,,,,,,,,,,,,,,,,,,,,,,
,724.5,Type I 52.5 R ©,52.5,177.6,0.0,,0.0,396.0,0.0,0.0,0.0,0.0,0.0,,0.0,0.0,0.0,0.0,0.0,,900.0,Silica Sand ,0.6,,,,,,,,,,,,,180.0,polycarboxylate ether-based superplasticizers (SPs),30.0,Standard curing ,20.0,95.0,,ASTM C1437,,199.0,40 X 40 X 40 ,EN 196-1,,,,,,144.0,,,,,,,,,,,,,,,,,,,,,,,,,,,,,,,,,,,,,,
,787.5,Type I 52.5 R (C),52.5,177.6,0.0,,0.0,396.0,0.0,0.0,0.0,0.0,0.0,,0.0,0.0,0.0,0.0,0.0,,750.0,Silica Sand ,0.6,Straight Steel Fibers ,148.0,10.0,0.15,,,,,,,,,210.0,polycarboxylate ether-based superplasticizers (SPs),30.0,Standard curing ,20.0,95.0,,ASTM C1437,,202.0,40 X 40 X 40 ,EN 196-1,,,,,,166.0,,,,,,,,,,,,,,,,,,,,,,,,,,,,,,,,,,,,,,
,756.0,Type I 52.5 R ©,52.5,177.6,0.0,,0.0,396.0,0.0,0.0,0.0,0.0,0.0,,0.0,0.0,0.0,0.0,0.0,,825.0,Silica Sand ,0.6,,,,,,,,,,,,,180.0,polycarboxylate ether-based superplasticizers (SPs),30.0,Standard curing ,20.0,95.0,,ASTM C1437,,187.0,40 X 40 X 40 ,EN 196-1,,,,,,143.0,,,,,,,,,,,,,,,,,,,,,,,,,,,,,,,,,,,,,,
,756.0,Type I 52.5 R (C),52.5,133.2,0.0,,0.0,440.0,0.0,0.0,0.0,0.0,0.0,,0.0,0.0,0.0,0.0,0.0,,850.0000000000001,Silica Sand ,0.6,,,,,,,,,,,,,200.0,polycarboxylate ether-based superplasticizers (SPs),30.0,Standard curing ,20.0,95.0,,ASTM C1437,,234.0,40 X 40 X 40 ,EN 196-1,,,,,,93.0,,,,,,,,,,,,,,,,,,,,,,,,,,,,,,,,,,,,,,
,850.5,Type I 52.5 R ©,52.5,155.4,0.0,,0.0,352.0,0.0,0.0,0.0,0.0,0.0,,0.0,0.0,0.0,0.0,0.0,,750.0,Silica Sand ,0.6,Straight Steel Fibers ,148.0,10.0,0.15,,,,,,,,,200.0,polycarboxylate ether-based superplasticizers (SPs),40.0,Standard curing ,20.0,95.0,,ASTM C1437,,203.0,40 X 40 X 40 ,EN 196-1,,,,,,194.0,,,,,,,,,,,,,,,,,,,,,,,,,,,,,,,,,,,,,,
,787.5,Type I 52.5 R (C),52.5,177.6,0.0,,0.0,264.0,0.0,0.0,0.0,0.0,0.0,,0.0,0.0,0.0,0.0,0.0,,900.0,Silica Sand ,0.6,Straight Steel Fibers ,148.0,10.0,0.15,,,,,,,,,180.0,polycarboxylate ether-based superplasticizers (SPs),30.0,Standard curing ,20.0,95.0,,ASTM C1437,,173.0,40 X 40 X 40 ,EN 196-1,,,,,,185.0,,,,,,,,,,,,,,,,,,,,,,,,,,,,,,,,,,,,,,
,787.5,Type I 52.5 R ©,52.5,177.6,0.0,,0.0,396.0,0.0,0.0,0.0,0.0,0.0,,0.0,0.0,0.0,0.0,0.0,,750.0,Silica Sand ,0.6,Straight Steel Fibers ,148.0,10.0,0.15,,,,,,,,,210.0,polycarboxylate ether-based superplasticizers (SPs),30.0,Standard curing ,20.0,95.0,,ASTM C1437,,204.0,40 X 40 X 40 ,EN 196-1,,,,,,174.0,,,,,,,,,,,,,,,,,,,,,,,,,,,,,,,,,,,,,,
,756.0,Type I 52.5 R (C),52.5,177.6,0.0,,0.0,396.0,0.0,0.0,0.0,0.0,0.0,,0.0,0.0,0.0,0.0,0.0,,800.0,Silica Sand ,0.6,Straight Steel Fibers ,74.0,10.0,0.15,,,,,,,,,190.0,polycarboxylate ether-based superplasticizers (SPs),30.0,Standard curing ,20.0,95.0,,ASTM C1437,,181.0,40 X 40 X 40 ,EN 196-1,,,,,,147.0,,,,,,,,,,,,,,,,,,,,,,,,,,,,,,,,,,,,,,
,756.0,Type I 52.5 R ©,52.5,244.2,0.0,,0.0,220.0,0.0,0.0,0.0,0.0,0.0,,0.0,0.0,0.0,0.0,0.0,,850.0000000000001,Silica Sand ,0.6,,,,,,,,,,,,,200.0,polycarboxylate ether-based superplasticizers (SPs),30.0,Standard curing ,20.0,95.0,,ASTM C1437,,189.0,40 X 40 X 40 ,EN 196-1,,,,,,114.0,,,,,,,,,,,,,,,,,,,,,,,,,,,,,,,,,,,,,,
,756.0,Type I 52.5 R (C),52.5,155.4,0.0,,0.0,396.0,0.0,0.0,0.0,0.0,0.0,,0.0,0.0,0.0,0.0,0.0,,825.0,Silica Sand ,0.6,Straight Steel Fibers ,148.0,10.0,0.15,,,,,,,,,180.0,polycarboxylate ether-based superplasticizers (SPs),30.0,Standard curing ,20.0,95.0,,ASTM C1437,,197.0,40 X 40 X 40 ,EN 196-1,,,,,,196.0,,,,,,,,,,,,,,,,,,,,,,,,,,,,,,,,,,,,,,
,787.5,Type I 52.5 R ©,52.5,177.6,0.0,,0.0,352.0,0.0,0.0,0.0,0.0,0.0,,0.0,0.0,0.0,0.0,0.0,,800.0,Silica Sand ,0.6,Straight Steel Fibers ,74.0,10.0,0.15,,,,,,,,,190.0,polycarboxylate ether-based superplasticizers (SPs),30.0,Heat Curing ,90.0,,,,,,40 X 40 X 40 ,EN 196-1,,,,,,201.0,,,,,,,,,,,,,,,,,,,,,,,,,,,,,,,,,,,,,,
,882.0000000000001,Type I 52.5 R (C),52.5,199.79999999999998,0.0,,0.0,352.0,0.0,0.0,0.0,0.0,0.0,,0.0,0.0,0.0,0.0,0.0,,725.0,Silica Sand ,0.6,,,,,,,,,,,,,200.0,polycarboxylate ether-based superplasticizers (SPs),30.0,Heat Curing ,90.0,,,,,,40 X 40 X 40 ,EN 196-1,,,,,,173.0,,,,,,,,,,,,,,,,,,,,,,,,,,,,,,,,,,,,,,
,882.0000000000001,Type I 52.5 R ©,52.5,155.4,0.0,,0.0,528.0,0.0,0.0,0.0,0.0,0.0,,0.0,0.0,0.0,0.0,0.0,,700.0000000000001,Silica Sand ,0.6,,,,,,,,,,,,,200.0,polycarboxylate ether-based superplasticizers (SPs),30.0,Heat Curing ,90.0,,,,,,40 X 40 X 40 ,EN 196-1,,,,,,178.0,,,,,,,,,,,,,,,,,,,,,,,,,,,,,,,,,,,,,,
,819.0,Type I 52.5 R (C),52.5,199.79999999999998,0.0,,0.0,484.0,0.0,0.0,0.0,0.0,0.0,,0.0,0.0,0.0,0.0,0.0,,650.0,Silica Sand ,0.6,,,,,,,,,,,,,210.0,polycarboxylate ether-based superplasticizers (SPs),40.0,Heat Curing ,90.0,,,,,,40 X 40 X 40 ,EN 196-1,,,,,,159.0,,,,,,,,,,,,,,,,,,,,,,,,,,,,,,,,,,,,,,
,787.5,Type I 52.5 R ©,52.5,177.6,0.0,,0.0,352.0,0.0,0.0,0.0,0.0,0.0,,0.0,0.0,0.0,0.0,0.0,,800.0,Silica Sand ,0.6,Straight Steel Fibers ,74.0,10.0,0.15,,,,,,,,,190.0,polycarboxylate ether-based superplasticizers (SPs),30.0,Heat Curing ,90.0,,,,,,40 X 40 X 40 ,EN 196-1,,,,,,171.0,,,,,,,,,,,,,,,,,,,,,,,,,,,,,,,,,,,,,,
,787.5,Type I 52.5 R (C),52.5,177.6,0.0,,0.0,308.00000000000006,0.0,0.0,0.0,0.0,0.0,,0.0,0.0,0.0,0.0,0.0,,875.0,Silica Sand ,0.6,,,,,,,,,,,,,190.0,polycarboxylate ether-based superplasticizers (SPs),30.0,Heat Curing ,90.0,,,,,,40 X 40 X 40 ,EN 196-1,,,,,,165.0,,,,,,,,,,,,,,,,,,,,,,,,,,,,,,,,,,,,,,
,787.5,Type I 52.5 R ©,52.5,133.2,0.0,,0.0,396.0,0.0,0.0,0.0,0.0,0.0,,0.0,0.0,0.0,0.0,0.0,,875.0,Silica Sand ,0.6,,,,,,,,,,,,,190.0,polycarboxylate ether-based superplasticizers (SPs),30.0,Heat Curing ,90.0,,,,,,40 X 40 X 40 ,EN 196-1,,,,,,173.0,,,,,,,,,,,,,,,,,,,,,,,,,,,,,,,,,,,,,,
,724.5,Type I 52.5 R (C),52.5,177.6,0.0,,0.0,396.0,0.0,0.0,0.0,0.0,0.0,,0.0,0.0,0.0,0.0,0.0,,875.0,Silica Sand ,0.6,Straight Steel Fibers ,74.0,10.0,0.15,,,,,,,,,180.0,polycarboxylate ether-based superplasticizers (SPs),30.0,Heat Curing ,90.0,,,,,,40 X 40 X 40 ,EN 196-1,,,,,,208.0,,,,,,,,,,,,,,,,,,,,,,,,,,,,,,,,,,,,,,
,756.0,Type I 52.5 R ©,52.5,111.0,0.0,,0.0,484.0,0.0,0.0,0.0,0.0,0.0,,0.0,0.0,0.0,0.0,0.0,,850.0000000000001,Silica Sand ,0.6,,,,,,,,,,,,,200.0,polycarboxylate ether-based superplasticizers (SPs),30.0,Heat Curing ,90.0,,,,,,40 X 40 X 40 ,EN 196-1,,,,,,104.0,,,,,,,,,,,,,,,,,,,,,,,,,,,,,,,,,,,,,,
,756.0,Type I 52.5 R (C),52.5,177.6,0.0,,0.0,396.0,0.0,0.0,0.0,0.0,0.0,,0.0,0.0,0.0,0.0,0.0,,825.0,Silica Sand ,0.6,,,,,,,,,,,,,180.0,polycarboxylate ether-based superplasticizers (SPs),30.0,Heat Curing ,90.0,,,,,,40 X 40 X 40 ,EN 196-1,,,,,,175.0,,,,,,,,,,,,,,,,,,,,,,,,,,,,,,,,,,,,,,
,1071.0,Type I 52.5 R ©,52.5,133.2,0.0,,0.0,0.0,0.0,0.0,0.0,0.0,0.0,,0.0,0.0,0.0,0.0,0.0,,850.0000000000001,Silica Sand ,0.6,,,,,,,,,,,,,200.0,polycarboxylate ether-based superplasticizers (SPs),30.0,Heat Curing ,90.0,,,,,,40 X 40 X 40 ,EN 196-1,,,,,,149.0,,,,,,,,,,,,,,,,,,,,,,,,,,,,,,,,,,,,,,
,1008.0,Type I 52.5 R (C),52.5,177.6,0.0,,0.0,0.0,0.0,0.0,0.0,0.0,0.0,,0.0,0.0,0.0,0.0,0.0,,825.0,Silica Sand ,0.6,,,,,,,,,,,,,200.0,polycarboxylate ether-based superplasticizers (SPs),30.0,Heat Curing ,90.0,,,,,,40 X 40 X 40 ,EN 196-1,,,,,,140.0,,,,,,,,,,,,,,,,,,,,,,,,,,,,,,,,,,,,,,
,945.0,Type I 52.5 R ©,52.5,133.2,0.0,,0.0,176.0,0.0,0.0,0.0,0.0,0.0,,0.0,0.0,0.0,0.0,0.0,,850.0000000000001,Silica Sand ,0.6,,,,,,,,,,,,,200.0,polycarboxylate ether-based superplasticizers (SPs),30.0,Heat Curing ,90.0,,,,,,40 X 40 X 40 ,EN 196-1,,,,,,132.0,,,,,,,,,,,,,,,,,,,,,,,,,,,,,,,,,,,,,,
,693.0,Type I 52.5 R (C),52.5,133.2,0.0,,0.0,396.0,0.0,0.0,0.0,0.0,0.0,,0.0,0.0,0.0,0.0,0.0,,975.0,Silica Sand ,0.6,,,,,,,,,,,,,180.0,polycarboxylate ether-based superplasticizers (SPs),30.0,Heat Curing ,90.0,,,,,,40 X 40 X 40 ,EN 196-1,,,,,,152.0,,,,,,,,,,,,,,,,,,,,,,,,,,,,,,,,,,,,,,
,819.0,Type I 52.5 R ©,52.5,177.6,0.0,,0.0,264.0,0.0,0.0,0.0,0.0,0.0,,0.0,0.0,0.0,0.0,0.0,,850.0000000000001,Silica Sand ,0.6,,,,,,,,,,,,,200.0,polycarboxylate ether-based superplasticizers (SPs),30.0,Heat Curing ,90.0,,,,,,40 X 40 X 40 ,EN 196-1,,,,,,149.0,,,,,,,,,,,,,,,,,,,,,,,,,,,,,,,,,,,,,,
,630.0,Type I 52.5 R (C),52.5,155.4,0.0,,0.0,308.00000000000006,0.0,0.0,0.0,0.0,0.0,,0.0,0.0,0.0,0.0,0.0,,1100.0,Silica Sand ,0.6,,,,,,,,,,,,,180.0,polycarboxylate ether-based superplasticizers (SPs),30.0,Heat Curing ,90.0,,,,,,40 X 40 X 40 ,EN 196-1,,,,,,138.0,,,,,,,,,,,,,,,,,,,,,,,,,,,,,,,,,,,,,,
,850.5,Type I 52.5 R ©,52.5,155.4,0.0,,0.0,352.0,0.0,0.0,0.0,0.0,0.0,,0.0,0.0,0.0,0.0,0.0,,750.0,Silica Sand ,0.6,Straight Steel Fibers ,148.0,10.0,0.15,,,,,,,,,200.0,polycarboxylate ether-based superplasticizers (SPs),40.0,Heat Curing ,90.0,,,,,,40 X 40 X 40 ,EN 196-1,,,,,,211.0,,,,,,,,,,,,,,,,,,,,,,,,,,,,,,,,,,,,,,
,693.0,Type I 52.5 R (C),52.5,222.0,0.0,,0.0,352.0,0.0,0.0,0.0,0.0,0.0,,0.0,0.0,0.0,0.0,0.0,,900.0,Silica Sand ,0.6,,,,,,,,,,,,,180.0,polycarboxylate ether-based superplasticizers (SPs),30.0,Heat Curing ,90.0,,,,,,40 X 40 X 40 ,EN 196-1,,,,,,166.0,,,,,,,,,,,,,,,,,,,,,,,,,,,,,,,,,,,,,,
,693.0,Type I 52.5 R ©,52.5,222.0,0.0,,0.0,352.0,0.0,0.0,0.0,0.0,0.0,,0.0,0.0,0.0,0.0,0.0,,900.0,Silica Sand ,0.6,,,,,,,,,,,,,180.0,polycarboxylate ether-based superplasticizers (SPs),30.0,Heat Curing ,90.0,,,,,,40 X 40 X 40 ,EN 196-1,,,,,,174.0,,,,,,,,,,,,,,,,,,,,,,,,,,,,,,,,,,,,,,
,693.0,Type I 52.5 R (C),52.5,177.6,0.0,,0.0,440.0,0.0,0.0,0.0,0.0,0.0,,0.0,0.0,0.0,0.0,0.0,,925.0,Silica Sand ,0.6,,,,,,,,,,,,,170.0,polycarboxylate ether-based superplasticizers (SPs),30.0,Heat Curing ,90.0,,,,,,40 X 40 X 40 ,EN 196-1,,,,,,179.0,,,,,,,,,,,,,,,,,,,,,,,,,,,,,,,,,,,,,,
,850.5,Type I 52.5 R ©,52.5,177.6,0.0,,0.0,264.0,0.0,0.0,0.0,0.0,0.0,,0.0,0.0,0.0,0.0,0.0,,800.0,Silica Sand ,0.6,,,,,,,,,,,,,200.0,polycarboxylate ether-based superplasticizers (SPs),30.0,Heat Curing ,90.0,,,,,,40 X 40 X 40 ,EN 196-1,,,,,,156.0,,,,,,,,,,,,,,,,,,,,,,,,,,,,,,,,,,,,,,
,913.4999999999999,Type I 52.5 R (C),52.5,177.6,0.0,,0.0,264.0,0.0,0.0,0.0,0.0,0.0,,0.0,0.0,0.0,0.0,0.0,,775.0,Silica Sand ,0.6,,,,,,,,,,,,,200.0,polycarboxylate ether-based superplasticizers (SPs),30.0,Heat Curing ,90.0,,,,,,40 X 40 X 40 ,EN 196-1,,,,,,167.0,,,,,,,,,,,,,,,,,,,,,,,,,,,,,,,,,,,,,,
,787.5,Type I 52.5 R ©,52.5,177.6,0.0,,0.0,396.0,0.0,0.0,0.0,0.0,0.0,,0.0,0.0,0.0,0.0,0.0,,775.0,Silica Sand ,0.6,Straight Steel Fibers ,74.0,10.0,0.15,,,,,,,,,200.0,polycarboxylate ether-based superplasticizers (SPs),30.0,Heat Curing ,90.0,,,,,,40 X 40 X 40 ,EN 196-1,,,,,,180.0,,,,,,,,,,,,,,,,,,,,,,,,,,,,,,,,,,,,,,
,882.0000000000001,Type I 52.5 R (C),52.5,177.6,0.0,,0.0,176.0,0.0,0.0,0.0,0.0,0.0,,0.0,0.0,0.0,0.0,0.0,,850.0000000000001,Silica Sand ,0.6,,,,,,,,,,,,,200.0,polycarboxylate ether-based superplasticizers (SPs),30.0,Heat Curing ,90.0,,,,,,40 X 40 X 40 ,EN 196-1,,,,,,135.0,,,,,,,,,,,,,,,,,,,,,,,,,,,,,,,,,,,,,,
,787.5,Type I 52.5 R ©,52.5,177.6,0.0,,0.0,396.0,0.0,0.0,0.0,0.0,0.0,,0.0,0.0,0.0,0.0,0.0,,750.0,Silica Sand ,0.6,Straight Steel Fibers ,148.0,10.0,0.15,,,,,,,,,210.0,polycarboxylate ether-based superplasticizers (SPs),30.0,Heat Curing ,90.0,,,,,,40 X 40 X 40 ,EN 196-1,,,,,,195.0,,,,,,,,,,,,,,,,,,,,,,,,,,,,,,,,,,,,,,
,819.0,Type I 52.5 R (C),52.5,177.6,0.0,,0.0,264.0,0.0,0.0,0.0,0.0,0.0,,0.0,0.0,0.0,0.0,0.0,,850.0000000000001,Silica Sand ,0.6,,,,,,,,,,,,,200.0,polycarboxylate ether-based superplasticizers (SPs),30.0,Heat Curing ,90.0,,,,,,40 X 40 X 40 ,EN 196-1,,,,,,156.0,,,,,,,,,,,,,,,,,,,,,,,,,,,,,,,,,,,,,,
,756.0,Type I 52.5 R ©,52.5,199.79999999999998,0.0,,0.0,308.00000000000006,0.0,0.0,0.0,0.0,0.0,,0.0,0.0,0.0,0.0,0.0,,850.0000000000001,Silica Sand ,0.6,,,,,,,,,,,,,200.0,polycarboxylate ether-based superplasticizers (SPs),30.0,Heat Curing ,90.0,,,,,,40 X 40 X 40 ,EN 196-1,,,,,,129.0,,,,,,,,,,,,,,,,,,,,,,,,,,,,,,,,,,,,,,
,756.0,Type I 52.5 R (C),52.5,222.0,0.0,,0.0,264.0,0.0,0.0,0.0,0.0,0.0,,0.0,0.0,0.0,0.0,0.0,,850.0000000000001,Silica Sand ,0.6,,,,,,,,,,,,,200.0,polycarboxylate ether-based superplasticizers (SPs),30.0,Heat Curing ,90.0,,,,,,40 X 40 X 40 ,EN 196-1,,,,,,130.0,,,,,,,,,,,,,,,,,,,,,,,,,,,,,,,,,,,,,,
,756.0,Type I 52.5 R ©,52.5,266.4,0.0,,0.0,176.0,0.0,0.0,0.0,0.0,0.0,,0.0,0.0,0.0,0.0,0.0,,850.0000000000001,Silica Sand ,0.6,,,,,,,,,,,,,200.0,polycarboxylate ether-based superplasticizers (SPs),30.0,Heat Curing ,90.0,,,,,,40 X 40 X 40 ,EN 196-1,,,,,,147.0,,,,,,,,,,,,,,,,,,,,,,,,,,,,,,,,,,,,,,
,661.5,Type I 52.5 R (C),52.5,177.6,0.0,,0.0,440.0,0.0,0.0,0.0,0.0,0.0,,0.0,0.0,0.0,0.0,0.0,,975.0,Silica Sand ,0.6,,,,,,,,,,,,,160.0,polycarboxylate ether-based superplasticizers (SPs),30.0,Heat Curing ,90.0,,,,,,40 X 40 X 40 ,EN 196-1,,,,,,159.0,,,,,,,,,,,,,,,,,,,,,,,,,,,,,,,,,,,,,,
,756.0,Type I 52.5 R ©,52.5,155.4,0.0,,0.0,396.0,0.0,0.0,0.0,0.0,0.0,,0.0,0.0,0.0,0.0,0.0,,850.0000000000001,Silica Sand ,0.6,,,,,,,,,,,,,200.0,polycarboxylate ether-based superplasticizers (SPs),30.0,Heat Curing ,90.0,,,,,,40 X 40 X 40 ,EN 196-1,,,,,,120.0,,,,,,,,,,,,,,,,,,,,,,,,,,,,,,,,,,,,,,
,787.5,Type I 52.5 R (C),52.5,177.6,0.0,,0.0,352.0,0.0,0.0,0.0,0.0,0.0,,0.0,0.0,0.0,0.0,0.0,,800.0,Silica Sand ,0.6,Straight Steel Fibers ,74.0,10.0,0.15,,,,,,,,,190.0,polycarboxylate ether-based superplasticizers (SPs),30.0,Heat Curing ,90.0,,,,,,40 X 40 X 40 ,EN 196-1,,,,,,163.0,,,,,,,,,,,,,,,,,,,,,,,,,,,,,,,,,,,,,,
,850.5,Type I 52.5 R ©,52.5,177.6,0.0,,0.0,440.0,0.0,0.0,0.0,0.0,0.0,,0.0,0.0,0.0,0.0,0.0,,775.0,Silica Sand ,0.6,,,,,,,,,,,,,180.0,polycarboxylate ether-based superplasticizers (SPs),30.0,Heat Curing ,90.0,,,,,,40 X 40 X 40 ,EN 196-1,,,,,,177.0,,,,,,,,,,,,,,,,,,,,,,,,,,,,,,,,,,,,,,
,850.5,Type I 52.5 R (C),52.5,155.4,0.0,,0.0,440.0,0.0,0.0,0.0,0.0,0.0,,0.0,0.0,0.0,0.0,0.0,,775.0,Silica Sand ,0.6,,,,,,,,,,,,,190.0,polycarboxylate ether-based superplasticizers (SPs),30.0,Heat Curing ,90.0,,,,,,40 X 40 X 40 ,EN 196-1,,,,,,169.0,,,,,,,,,,,,,,,,,,,,,,,,,,,,,,,,,,,,,,
,787.5,Type I 52.5 R ©,52.5,177.6,0.0,,0.0,396.0,0.0,0.0,0.0,0.0,0.0,,0.0,0.0,0.0,0.0,0.0,,825.0,Silica Sand ,0.6,,,,,,,,,,,,,190.0,polycarboxylate ether-based superplasticizers (SPs),30.0,Heat Curing ,90.0,,,,,,40 X 40 X 40 ,EN 196-1,,,,,,164.0,,,,,,,,,,,,,,,,,,,,,,,,,,,,,,,,,,,,,,
,756.0,Type I 52.5 R (C),52.5,133.2,0.0,,0.0,440.0,0.0,0.0,0.0,0.0,0.0,,0.0,0.0,0.0,0.0,0.0,,850.0000000000001,Silica Sand ,0.6,Straight Steel Fibers ,148.0,10.0,0.15,,,,,,,,,190.0,polycarboxylate ether-based superplasticizers (SPs),30.0,Heat Curing ,90.0,,,,,,40 X 40 X 40 ,EN 196-1,,,,,,210.0,,,,,,,,,,,,,,,,,,,,,,,,,,,,,,,,,,,,,,
,850.5,Type I 52.5 R ©,52.5,155.4,0.0,,0.0,440.0,0.0,0.0,0.0,0.0,0.0,,0.0,0.0,0.0,0.0,0.0,,775.0,Silica Sand ,0.6,,,,,,,,,,,,,190.0,polycarboxylate ether-based superplasticizers (SPs),30.0,Heat Curing ,90.0,,,,,,40 X 40 X 40 ,EN 196-1,,,,,,162.0,,,,,,,,,,,,,,,,,,,,,,,,,,,,,,,,,,,,,,
,724.5,Type I 52.5 R (C),52.5,177.6,0.0,,0.0,396.0,0.0,0.0,0.0,0.0,0.0,,0.0,0.0,0.0,0.0,0.0,,875.0,Silica Sand ,0.6,Straight Steel Fibers ,74.0,10.0,0.15,,,,,,,,,180.0,polycarboxylate ether-based superplasticizers (SPs),30.0,Heat Curing ,90.0,,,,,,40 X 40 X 40 ,EN 196-1,,,,,,175.0,,,,,,,,,,,,,,,,,,,,,,,,,,,,,,,,,,,,,,
,661.5,Type I 52.5 R ©,52.5,177.6,0.0,,0.0,440.0,0.0,0.0,0.0,0.0,0.0,,0.0,0.0,0.0,0.0,0.0,,975.0,Silica Sand ,0.6,,,,,,,,,,,,,160.0,polycarboxylate ether-based superplasticizers (SPs),30.0,Heat Curing ,90.0,,,,,,40 X 40 X 40 ,EN 196-1,,,,,,165.0,,,,,,,,,,,,,,,,,,,,,,,,,,,,,,,,,,,,,,
,787.5,Type I 52.5 R (C),52.5,177.6,0.0,,0.0,396.0,0.0,0.0,0.0,0.0,0.0,,0.0,0.0,0.0,0.0,0.0,,775.0,Silica Sand ,0.6,Straight Steel Fibers ,74.0,10.0,0.15,,,,,,,,,200.0,polycarboxylate ether-based superplasticizers (SPs),30.0,Heat Curing ,90.0,,,,,,40 X 40 X 40 ,EN 196-1,,,,,,185.0,,,,,,,,,,,,,,,,,,,,,,,,,,,,,,,,,,,,,,
,693.0,Type I 52.5 R ©,52.5,133.2,0.0,,0.0,396.0,0.0,0.0,0.0,0.0,0.0,,0.0,0.0,0.0,0.0,0.0,,1025.0,Silica Sand ,0.6,,,,,,,,,,,,,160.0,polycarboxylate ether-based superplasticizers (SPs),30.0,Heat Curing ,90.0,,,,,,40 X 40 X 40 ,EN 196-1,,,,,,181.0,,,,,,,,,,,,,,,,,,,,,,,,,,,,,,,,,,,,,,
,724.5,Type I 52.5 R (C),52.5,199.79999999999998,0.0,,0.0,352.0,0.0,0.0,0.0,0.0,0.0,,0.0,0.0,0.0,0.0,0.0,,875.0,Silica Sand ,0.6,,,,,,,,,,,,,190.0,polycarboxylate ether-based superplasticizers (SPs),30.0,Heat Curing ,90.0,,,,,,40 X 40 X 40 ,EN 196-1,,,,,,159.0,,,,,,,,,,,,,,,,,,,,,,,,,,,,,,,,,,,,,,
,756.0,Type I 52.5 R ©,52.5,133.2,0.0,,0.0,396.0,0.0,0.0,0.0,0.0,0.0,,0.0,0.0,0.0,0.0,0.0,,875.0,Silica Sand ,0.6,Straight Steel Fibers ,148.0,10.0,0.15,,,,,,,,,180.0,polycarboxylate ether-based superplasticizers (SPs),30.0,Heat Curing ,90.0,,,,,,40 X 40 X 40 ,EN 196-1,,,,,,229.0,,,,,,,,,,,,,,,,,,,,,,,,,,,,,,,,,,,,,,
,724.5,Type I 52.5 R (C),52.5,177.6,0.0,,0.0,396.0,0.0,0.0,0.0,0.0,0.0,,0.0,0.0,0.0,0.0,0.0,,900.0,Silica Sand ,0.6,,,,,,,,,,,,,180.0,polycarboxylate ether-based superplasticizers (SPs),30.0,Heat Curing ,90.0,,,,,,40 X 40 X 40 ,EN 196-1,,,,,,168.0,,,,,,,,,,,,,,,,,,,,,,,,,,,,,,,,,,,,,,
,787.5,Type I 52.5 R ©,52.5,177.6,0.0,,0.0,396.0,0.0,0.0,0.0,0.0,0.0,,0.0,0.0,0.0,0.0,0.0,,750.0,Silica Sand ,0.6,Straight Steel Fibers ,148.0,10.0,0.15,,,,,,,,,210.0,polycarboxylate ether-based superplasticizers (SPs),30.0,Heat Curing ,90.0,,,,,,40 X 40 X 40 ,EN 196-1,,,,,,195.0,,,,,,,,,,,,,,,,,,,,,,,,,,,,,,,,,,,,,,
,756.0,Type I 52.5 R (C),52.5,177.6,0.0,,0.0,396.0,0.0,0.0,0.0,0.0,0.0,,0.0,0.0,0.0,0.0,0.0,,825.0,Silica Sand ,0.6,,,,,,,,,,,,,180.0,polycarboxylate ether-based superplasticizers (SPs),30.0,Heat Curing ,90.0,,,,,,40 X 40 X 40 ,EN 196-1,,,,,,167.0,,,,,,,,,,,,,,,,,,,,,,,,,,,,,,,,,,,,,,
,756.0,Type I 52.5 R ©,52.5,133.2,0.0,,0.0,440.0,0.0,0.0,0.0,0.0,0.0,,0.0,0.0,0.0,0.0,0.0,,850.0000000000001,Silica Sand ,0.6,,,,,,,,,,,,,200.0,polycarboxylate ether-based superplasticizers (SPs),30.0,Heat Curing ,90.0,,,,,,40 X 40 X 40 ,EN 196-1,,,,,,117.0,,,,,,,,,,,,,,,,,,,,,,,,,,,,,,,,,,,,,,
,850.5,Type I 52.5 R (C),52.5,155.4,0.0,,0.0,352.0,0.0,0.0,0.0,0.0,0.0,,0.0,0.0,0.0,0.0,0.0,,750.0,Silica Sand ,0.6,Straight Steel Fibers ,148.0,10.0,0.15,,,,,,,,,200.0,polycarboxylate ether-based superplasticizers (SPs),40.0,Heat Curing ,90.0,,,,,,40 X 40 X 40 ,EN 196-1,,,,,,223.0,,,,,,,,,,,,,,,,,,,,,,,,,,,,,,,,,,,,,,
,787.5,Type I 52.5 R ©,52.5,177.6,0.0,,0.0,264.0,0.0,0.0,0.0,0.0,0.0,,0.0,0.0,0.0,0.0,0.0,,900.0,Silica Sand ,0.6,Straight Steel Fibers ,148.0,10.0,0.15,,,,,,,,,180.0,polycarboxylate ether-based superplasticizers (SPs),30.0,Heat Curing ,90.0,,,,,,40 X 40 X 40 ,EN 196-1,,,,,,214.0,,,,,,,,,,,,,,,,,,,,,,,,,,,,,,,,,,,,,,
,787.5,Type I 52.5 R (C),52.5,177.6,0.0,,0.0,396.0,0.0,0.0,0.0,0.0,0.0,,0.0,0.0,0.0,0.0,0.0,,750.0,Silica Sand ,0.6,Straight Steel Fibers ,148.0,10.0,0.15,,,,,,,,,210.0,polycarboxylate ether-based superplasticizers (SPs),30.0,Heat Curing ,90.0,,,,,,40 X 40 X 40 ,EN 196-1,,,,,,203.0,,,,,,,,,,,,,,,,,,,,,,,,,,,,,,,,,,,,,,
,756.0,Type I 52.5 R ©,52.5,177.6,0.0,,0.0,396.0,0.0,0.0,0.0,0.0,0.0,,0.0,0.0,0.0,0.0,0.0,,800.0,Silica Sand ,0.6,Straight Steel Fibers ,74.0,10.0,0.15,,,,,,,,,190.0,polycarboxylate ether-based superplasticizers (SPs),30.0,Heat Curing ,90.0,,,,,,40 X 40 X 40 ,EN 196-1,,,,,,176.0,,,,,,,,,,,,,,,,,,,,,,,,,,,,,,,,,,,,,,
,756.0,Type I 52.5 R (C),52.5,244.2,0.0,,0.0,220.0,0.0,0.0,0.0,0.0,0.0,,0.0,0.0,0.0,0.0,0.0,,850.0000000000001,Silica Sand ,0.6,,,,,,,,,,,,,200.0,polycarboxylate ether-based superplasticizers (SPs),30.0,Heat Curing ,90.0,,,,,,40 X 40 X 40 ,EN 196-1,,,,,,138.0,,,,,,,,,,,,,,,,,,,,,,,,,,,,,,,,,,,,,,
,756.0,Type I 52.5 R ©,52.5,155.4,0.0,,0.0,396.0,0.0,0.0,0.0,0.0,0.0,,0.0,0.0,0.0,0.0,0.0,,825.0,Silica Sand ,0.6,Straight Steel Fibers ,148.0,10.0,0.15,,,,,,,,,180.0,polycarboxylate ether-based superplasticizers (SPs),30.0,Heat Curing ,90.0,,,,,,40 X 40 X 40 ,EN 196-1,,,,,,225.0,,,,,,,,,,,,,,,,,,,,,,,,,,,,,,,,,,,,,,
M1,782.0,Type I 52.5 R ©,52.5,201.0,0.0,,0.0,138.0,0.0,0.0,0.0,0.0,0.0,,0.0,0.0,0.0,0.0,0.0,,903.0,Silica Sand ,0.6,Straight Steel Fibers ,150.0,10.0,0.15,,,,,,,,,184.0,polycarboxylate ether-based superplasticizers (SPs),32.0,Standard Curing ,20.0,95.0,,ASTM C1437,,195.0,40 X 40 X 40 ,EN 196-1,,,,,,156.0,,,,,,,,,,,,,,,,,,,,,,,,,,,,,,,,,,,,,,
M2,776.0,Type I 52.5 R ©,52.5,159.0,0.0,,0.0,167.0,0.0,0.0,0.0,0.0,0.0,,0.0,0.0,0.0,0.0,0.0,,936.0,Silica Sand ,0.6,Straight Steel Fibers ,150.0,10.0,0.15,,,,,,,,,186.0,polycarboxylate ether-based superplasticizers (SPs),31.0,Standard Curing ,20.0,95.0,,ASTM C1437,,202.0,40 X 40 X 40 ,EN 196-1,,,,,,150.0,,,,,,,,,,,,,,,,,,,,,,,,,,,,,,,,,,,,,,
M3,800.0,Type I 52.5 R ©,52.5,165.0,0.0,,0.0,178.0,0.0,0.0,0.0,0.0,0.0,,0.0,0.0,0.0,0.0,0.0,,886.0,Silica Sand ,0.6,Straight Steel Fibers ,150.0,10.0,0.15,,,,,,,,,190.0,polycarboxylate ether-based superplasticizers (SPs),32.0,Standard Curing ,20.0,95.0,,ASTM C1437,,205.0,40 X 40 X 40 ,EN 196-1,,,,,,151.0,,,,,,,,,,,,,,,,,,,,,,,,,,,,,,,,,,,,,,
M1,782.0,Type I 52.5 R ©,52.5,201.0,0.0,,0.0,138.0,0.0,0.0,0.0,0.0,0.0,,0.0,0.0,0.0,0.0,0.0,,903.0,Silica Sand ,0.6,Straight Steel Fibers ,150.0,10.0,0.15,,,,,,,,,184.0,polycarboxylate ether-based superplasticizers (SPs),32.0,Heat Curing ,90.0,,,,,,40 X 40 X 40 ,EN 196-1,,,,,,210.0,,,,,,,,,,,,,,,,,,,,,,,,,,,,,,,,,,,,,,
M2,776.0,Type I 52.5 R ©,52.5,159.0,0.0,,0.0,167.0,0.0,0.0,0.0,0.0,0.0,,0.0,0.0,0.0,0.0,0.0,,936.0,Silica Sand ,0.6,Straight Steel Fibers ,150.0,10.0,0.15,,,,,,,,,186.0,polycarboxylate ether-based superplasticizers (SPs),31.0,Heat Curing ,90.0,,,,,,40 X 40 X 40 ,EN 196-1,,,,,,205.0,,,,,,,,,,,,,,,,,,,,,,,,,,,,,,,,,,,,,,
M3,800.0,Type I 52.5 R ©,52.5,165.0,0.0,,0.0,178.0,0.0,0.0,0.0,0.0,0.0,,0.0,0.0,0.0,0.0,0.0,,886.0,Silica Sand ,0.6,Straight Steel Fibers ,150.0,10.0,0.15,,,,,,,,,190.0,polycarboxylate ether-based superplasticizers (SPs),32.0,Heat Curing ,90.0,,,,,,40 X 40 X 40 ,EN 196-1,,,,,,193.0,,,,,,,,,,,,,,,,,,,,,,,,,,,,,,,,,,,,,,
UHPC-1,777.423,White cement,,194.504,188.57399999999998,,0.0,0.0,0.0,0.0,0.0,0.0,0.0,,0.0,0.0,0.0,0.0,0.0,,1165.838,Locally available sand,1.2,,,,,,,,,,,,,178.80729,,28.464,Standard curing ,20.0,,,ASTM C230/C230M,,289.56,Cylinder 150 x 300,,,,,,,185.34099999999998,,,,,,,,,,,,,,,,,,,,,,,,,,,,,,,,,,,USA,"Development of Non-Proprietary Ultra-High Performance
Concrete for Use in the Highway Bridge Sector

https://www.fhwa.dot.gov/publications/research/infrastructure/structures/bridge/13100/index.cfm",2013.0,Ref-145-Research
UHPC-2,751.924,White cement,,187.981,182.644,,0.0,0.0,0.0,0.0,0.0,0.0,0.0,,0.0,0.0,0.0,0.0,0.0,,1128.479,Locally available sand,1.2,,,,,,,,,,,,,180.46176,,27.278,Standard curing ,20.0,,,ASTM C230/C230M,,264.15999999999997,Cylinder 150 x 300,,,,,,,166.049,,,,,,,,,,,,,,,,,,,,,,,,,,,,,,,,,,,,,,
UHPC-3,744.808,White cement,,186.202,180.86499999999998,,0.0,0.0,0.0,0.0,0.0,0.0,0.0,,0.0,0.0,0.0,0.0,0.0,,1117.212,Locally available sand,1.2,,,,,,,,,,,,,171.30584000000002,,26.685,Standard curing ,20.0,,,ASTM C230/C230M,,287.02,Cylinder 150 x 300,,,,,,,161.915,,,,,,,,,,,,,,,,,,,,,,,,,,,,,,,,,,,,,,
UHPC-4,740.064,White cement,,185.016,179.679,,0.0,0.0,0.0,0.0,0.0,0.0,0.0,,0.0,0.0,0.0,0.0,0.0,,1109.503,Locally available sand,1.2,,,,,,,,,,,,,170.21472,,26.685,Standard curing ,20.0,,,ASTM C230/C230M,,314.96,Cylinder 150 x 300,,,,,,,199.81,,,,,,,,,,,,,,,,,,,,,,,,,,,,,,,,,,,,,,
UHPC-5,777.423,White cement,,194.504,188.57399999999998,,0.0,0.0,0.0,0.0,0.0,0.0,0.0,,0.0,0.0,0.0,0.0,0.0,,1165.838,Locally available sand,1.2,,,,,,,,,,,,,178.80729,,27.871,Standard curing ,20.0,,,ASTM C230/C230M,,274.32,Cylinder 150 x 300,,,,,,,181.207,,,,,,,,,,,,,,,,,,,,,,,,,,,,,,,,,,,,,,
UHPC-6,757.8539999999999,White cement,,189.76,183.82999999999998,,0.0,0.0,0.0,0.0,0.0,0.0,0.0,,0.0,0.0,0.0,0.0,0.0,,1136.781,Locally available sand,1.2,,,,,,,,,,,,,166.72788,,27.278,Standard curing ,20.0,,,ASTM C230/C230M,,264.15999999999997,Cylinder 150 x 300,,,,,,,155.025,,,,,,,,,,,,,,,,,,,,,,,,,,,,,,,,,,,,,,
UHPC-7,744.808,White cement,,186.202,180.86499999999998,,0.0,0.0,0.0,0.0,0.0,0.0,0.0,,0.0,0.0,0.0,0.0,0.0,,1117.212,Locally available sand,1.2,,,,,,,,,,,,,171.30584000000002,,26.685,Standard curing ,20.0,,,ASTM C230/C230M,,276.86,Cylinder 150 x 300,,,,,,,159.159,,,,,,,,,,,,,,,,,,,,,,,,,,,,,,,,,,,,,,
HS-ECC-Reference,800.0,PO 52.5R,52.5,150.0,0.0,,0.0,0.0,0.0,0.0,0.0,750.0,0.0,,0.0,0.0,0.0,0.0,0.0,,500.0,silica sand,0.181, PE fiber,19.4,18.0,0.024,2400.0,100.0,,,,,,,230.0,polycarboxylate superplasticizer,25.0,Normal Curing ,,,,,,,50 x 50 x 50 ,,,,,,,143.0,,,,,JSCE ,,8.0,15.7,,,5.4,,,,,,,,,,,,,,,,,,,,,,,,China,"Long-term stable and sustainable high-strength engineered cementitious composite incorporating limestone powder 

https://doi.org/10.1016/j.istruc.2022.10.008",2022.0,Ref-146-Research
HS-ECC-LP-12.5%,700.0,PO 52.5R,52.5,150.0,0.0,,90.0,0.0,0.0,0.0,0.0,750.0,0.0,,0.0,0.0,0.0,0.0,0.0,,500.0,silica sand,0.181, PE fiber,19.4,18.0,0.024,2400.0,100.0,,,,,,,230.0,polycarboxylate superplasticizer,20.0,Normal Curing ,,,,,,,50 x 50 x 50 ,,,,,,,141.0,,,,,JSCE ,,8.1,16.5,,,6.8,,,,,,,,,,,,,,,,,,,,,,,,,,,
HS-ECC-LP-25%,600.0,PO 52.5R,52.5,150.0,0.0,,180.0,0.0,0.0,0.0,0.0,750.0,0.0,,0.0,0.0,0.0,0.0,0.0,,500.0,silica sand,0.181, PE fiber,19.4,18.0,0.024,2400.0,100.0,,,,,,,230.0,polycarboxylate superplasticizer,16.0,Normal Curing ,,,,,,,50 x 50 x 50 ,,,,,,,138.0,,,,,JSCE ,,7.9,16.05,,,7.9,,,,,,,,,,,,,,,,,,,,,,,,,,,
HS-ECC-LP-50%,400.0,PO 52.5R,52.5,150.0,0.0,,360.0,0.0,0.0,0.0,0.0,750.0,0.0,,0.0,0.0,0.0,0.0,0.0,,500.0,silica sand,0.181, PE fiber,19.4,18.0,0.024,2400.0,100.0,,,,,,,230.0,polycarboxylate superplasticizer,12.0,Normal Curing ,,,,,,,50 x 50 x 50 ,,,,,,,131.0,,,,,JSCE ,,7.9,14.3,,,7.8,,,,,,,,,,,,,,,,,,,,,,,,,,,
C-S0-LP0,900.0,Type I/II ordinary portland cement (OPC) ,,69.0,103.0,Class C,0.0,0.0,0.0,0.0,0.0,0.0,0.0,,0.0,0.0,0.0,0.0,0.0,,1095.0,Locally available sand,4.75,Straight Steel Fibers ,120.0,13.0,0.2,,,,,,,,,160.0,polycarboxylate-based HRWRA,44.5,Normal Curing ,,,,ASTM C1437,,190.0,50 x 50 x 50 ,ASTM C109,,,130,,,147.0,,,,,,,,,,,,75×100x 400,ASTM C1609,,15.8,16.9,16.4,10.9,107.0,,,,,,,,,,,,,,,,USA,"Incorporating Limestone Powder 
and Ground Granulated Blast Furnace Slag 
in Ultra-high Performance Concrete to Enhance 
Sustainability

https://link.springer.com/article/10.1186/s40069-024-00723-7",2024.0,Ref-147-Research
C-S0-LP10,810.0,Type I/II ordinary portland cement (OPC) ,,69.0,103.0,Class C,90.0,0.0,0.0,0.0,0.0,0.0,0.0,,0.0,0.0,0.0,0.0,0.0,,973.0,Locally available sand,4.75,Straight Steel Fibers ,120.0,13.0,0.2,,,,,,,,,160.0,polycarboxylate-based HRWRA,44.5,Normal Curing ,,,,ASTM C1437,,235.0,50 x 50 x 50 ,ASTM C109,,,122,,,145.0,,,,,,,,,,,,75×100x 400,ASTM C1609,,15.0,15.7,15.3,9.8,105.0,,,,,,,,,,,,,,,,,,,
C-S0-LP15,765.0,Type I/II ordinary portland cement (OPC) ,,69.0,103.0,Class C,135.0,0.0,0.0,0.0,0.0,0.0,0.0,,0.0,0.0,0.0,0.0,0.0,,920.0,Locally available sand,4.75,Straight Steel Fibers ,120.0,13.0,0.2,,,,,,,,,160.0,polycarboxylate-based HRWRA,44.5,Normal Curing ,,,,ASTM C1437,,240.0,50 x 50 x 50 ,ASTM C109,,,119,,,143.0,,,,,,,,,,,,75×100x 400,ASTM C1609,,14.3,15.6,15.2,9.5,100.0,,,,,,,,,,,,,,,,,,,
C-S0-LP20,720.0,Type I/II ordinary portland cement (OPC) ,,69.0,103.0,Class C,180.0,0.0,0.0,0.0,0.0,0.0,0.0,,0.0,0.0,0.0,0.0,0.0,,864.0,Locally available sand,4.75,Straight Steel Fibers ,120.0,13.0,0.2,,,,,,,,,160.0,polycarboxylate-based HRWRA,44.5,Normal Curing ,,,,ASTM C1437,,250.0,50 x 50 x 50 ,ASTM C109,,,116,,,139.0,,,,,,,,,,,,75×100x 400,ASTM C1609,,12.0,12.4,11.8,7.2,83.0,,,,,,,,,,,,,,,,,,,
C-S25-LP0,675.0,Type I/II ordinary portland cement (OPC) ,,69.0,103.0,Class C,0.0,0.0,0.0,0.0,0.0,225.0,0.0,,0.0,0.0,0.0,0.0,0.0,,1080.0,Locally available sand,4.75,Straight Steel Fibers ,120.0,13.0,0.2,,,,,,,,,160.0,polycarboxylate-based HRWRA,44.5,Normal Curing ,,,,ASTM C1437,,185.0,50 x 50 x 50 ,ASTM C109,,,122,,,144.0,,,,,,,,,,,,75×100x 400,ASTM C1609,,15.8,16.1,15.6,10.6,111.0,,,,,,,,,,,,,,,,,,,
C-S25-LP10,608.0,Type I/II ordinary portland cement (OPC) ,,69.0,103.0,Class C,68.0,0.0,0.0,0.0,0.0,225.0,0.0,,0.0,0.0,0.0,0.0,0.0,,985.0,Locally available sand,4.75,Straight Steel Fibers ,120.0,13.0,0.2,,,,,,,,,160.0,polycarboxylate-based HRWRA,44.5,Normal Curing ,,,,ASTM C1437,,230.0,50 x 50 x 50 ,ASTM C109,,,119,,,143.0,,,,,,,,,,,,75×100x 400,ASTM C1609,,14.5,14.9,14.5,9.0,89.0,,,,,,,,,,,,,,,,,,,
C-S25-LP15,574.0,Type I/II ordinary portland cement (OPC) ,,69.0,103.0,Class C,101.0,0.0,0.0,0.0,0.0,225.0,0.0,,0.0,0.0,0.0,0.0,0.0,,944.0,Locally available sand,4.75,Straight Steel Fibers ,120.0,13.0,0.2,,,,,,,,,160.0,polycarboxylate-based HRWRA,44.5,Normal Curing ,,,,ASTM C1437,,240.0,50 x 50 x 50 ,ASTM C109,,,117,,,139.0,,,,,,,,,,,,75×100x 400,ASTM C1609,,14.2,14.0,12.8,8.2,87.0,,,,,,,,,,,,,,,,,,,
C-S25-LP20,540.0,Type I/II ordinary portland cement (OPC) ,,69.0,103.0,Class C,135.0,0.0,0.0,0.0,0.0,225.0,0.0,,0.0,0.0,0.0,0.0,0.0,,903.0,Locally available sand,4.75,Straight Steel Fibers ,120.0,13.0,0.2,,,,,,,,,160.0,polycarboxylate-based HRWRA,44.5,Normal Curing ,,,,ASTM C1437,,250.0,50 x 50 x 50 ,ASTM C109,,,114,,,138.0,,,,,,,,,,,,75×100x 400,ASTM C1609,,12.0,12.2,11.5,6.8,80.0,,,,,,,,,,,,,,,,,,,
C-S0-LP0,900.0,Type I/II ordinary portland cement (OPC) ,,69.0,103.0,Class C,0.0,0.0,0.0,0.0,0.0,0.0,0.0,,0.0,0.0,0.0,0.0,0.0,,1095.0,Locally available sand,4.75,Straight Steel Fibers ,120.0,13.0,0.2,,,,,,,,,160.0,polycarboxylate-based HRWRA,44.5,Warm bath curing,90.0,,,,,,50 x 50 x 50 ,ASTM C109,,,164,,,171.0,,,,,,,,,,,,75×100x 400,ASTM C1609,,14.0,16.1,15.6,10.5,122.0,,,,,,,,,,,,,,,,,,,
C-S0-LP10,810.0,Type I/II ordinary portland cement (OPC) ,,69.0,103.0,Class C,90.0,0.0,0.0,0.0,0.0,0.0,0.0,,0.0,0.0,0.0,0.0,0.0,,973.0,Locally available sand,4.75,Straight Steel Fibers ,120.0,13.0,0.2,,,,,,,,,160.0,polycarboxylate-based HRWRA,44.5,Warm bath curing,90.0,,,,,,50 x 50 x 50 ,ASTM C109,,,157,,,168.0,,,,,,,,,,,,75×100x 400,ASTM C1609,,13.5,16.0,14.5,9.5,110.0,,,,,,,,,,,,,,,,,,,
C-S0-LP15,765.0,Type I/II ordinary portland cement (OPC) ,,69.0,103.0,Class C,135.0,0.0,0.0,0.0,0.0,0.0,0.0,,0.0,0.0,0.0,0.0,0.0,,920.0,Locally available sand,4.75,Straight Steel Fibers ,120.0,13.0,0.2,,,,,,,,,160.0,polycarboxylate-based HRWRA,44.5,Warm bath curing,90.0,,,,,,50 x 50 x 50 ,ASTM C109,,,152,,,161.0,,,,,,,,,,,,75×100x 400,ASTM C1609,,12.5,15.8,14.3,9.3,104.0,,,,,,,,,,,,,,,,,,,
C-S0-LP20,720.0,Type I/II ordinary portland cement (OPC) ,,69.0,103.0,Class C,180.0,0.0,0.0,0.0,0.0,0.0,0.0,,0.0,0.0,0.0,0.0,0.0,,864.0,Locally available sand,4.75,Straight Steel Fibers ,120.0,13.0,0.2,,,,,,,,,160.0,polycarboxylate-based HRWRA,44.5,Warm bath curing,90.0,,,,,,50 x 50 x 50 ,ASTM C109,,,146,,,154.0,,,,,,,,,,,,75×100x 400,ASTM C1609,,11.0,12.0,12.5,7.8,94.0,,,,,,,,,,,,,,,,,,,
C-S25-LP0,675.0,Type I/II ordinary portland cement (OPC) ,,69.0,103.0,Class C,0.0,0.0,0.0,0.0,0.0,225.0,0.0,,0.0,0.0,0.0,0.0,0.0,,1080.0,Locally available sand,4.75,Straight Steel Fibers ,120.0,13.0,0.2,,,,,,,,,160.0,polycarboxylate-based HRWRA,44.5,Warm bath curing,90.0,,,,,,50 x 50 x 50 ,ASTM C109,,,155,,,166.0,,,,,,,,,,,,75×100x 400,ASTM C1609,,14.0,15.6,14.2,9.1,110.0,,,,,,,,,,,,,,,,,,,
C-S25-LP10,608.0,Type I/II ordinary portland cement (OPC) ,,69.0,103.0,Class C,68.0,0.0,0.0,0.0,0.0,225.0,0.0,,0.0,0.0,0.0,0.0,0.0,,985.0,Locally available sand,4.75,Straight Steel Fibers ,120.0,13.0,0.2,,,,,,,,,160.0,polycarboxylate-based HRWRA,44.5,Warm bath curing,90.0,,,,,,50 x 50 x 50 ,ASTM C109,,,153,,,162.0,,,,,,,,,,,,75×100x 400,ASTM C1609,,13.0,15.2,13.95,8.1,90.0,,,,,,,,,,,,,,,,,,,
C-S25-LP15,574.0,Type I/II ordinary portland cement (OPC) ,,69.0,103.0,Class C,101.0,0.0,0.0,0.0,0.0,225.0,0.0,,0.0,0.0,0.0,0.0,0.0,,944.0,Locally available sand,4.75,Straight Steel Fibers ,120.0,13.0,0.2,,,,,,,,,160.0,polycarboxylate-based HRWRA,44.5,Warm bath curing,90.0,,,,,,50 x 50 x 50 ,ASTM C109,,,150,,,157.0,,,,,,,,,,,,75×100x 400,ASTM C1609,,12.0,14.3,12.7,8.6,90.0,,,,,,,,,,,,,,,,,,,
C-S25-LP20,540.0,Type I/II ordinary portland cement (OPC) ,,69.0,103.0,Class C,135.0,0.0,0.0,0.0,0.0,225.0,0.0,,0.0,0.0,0.0,0.0,0.0,,903.0,Locally available sand,4.75,Straight Steel Fibers ,120.0,13.0,0.2,,,,,,,,,160.0,polycarboxylate-based HRWRA,44.5, Warm Bath Curing   ,90.0,,,,,,50 x 50 x 50 ,ASTM C109,,,139,,,149.0,,,,,,,,,,,,75×100x 400,ASTM C1609,,10.8,11.8,11.0,7.8,82.0,,,,,,,,,,,,,,,,,,,
E-0,898.91,Portland cement CEM-52.5,52.5,90.99,451.2,F,0.0,0.0,0.0,0.0,0.0,0.0,0.0,,0.0,0.0,0.0,0.0,0.0,,451.0,silica sand,0.15,PE Fiber ,20.0,18.0,0.026,3000.0,120.0,,,,,,,275.0,superplasticizer (SP),20.0,Air Cured ,25.0,55.0,,,,,50.8 x50.8 50.8,ASTM C109,,,70,,,101.0,,,,, JSCE standard,,6.13,8.63,,23.54,3.29,,,,,,,,,,,,,,,,,,,,,,,,China,"Mechanical properties of sustainable high strength ECC with 
substitution of cement by limestone powder 

https://doi.org/10.1016/j.cscm.2023.e02434",2023.0,Ref-148-Research
E-20-500,719.13,Portland cement CEM-52.5,52.5,90.99,451.2,F,179.78,0.0,0.0,0.0,0.0,0.0,0.0,,0.0,0.0,0.0,0.0,0.0,,451.0,silica sand,0.15,PE Fiber ,20.0,18.0,0.026,3000.0,120.0,,,,,,,275.0,superplasticizer (SP),20.0,Air Cured ,25.0,55.0,,,,,50.8 x50.8 50.8,ASTM C109,,,68,,,88.0,,,,, JSCE standard,,4.49,9.66,,20.3,5.55,,,,,,,,,,,,,,,,,,,,,,,,,,,
E-40-500,539.35,Portland cement CEM-52.5,52.5,90.99,451.2,F,359.56,0.0,0.0,0.0,0.0,0.0,0.0,,0.0,0.0,0.0,0.0,0.0,,451.0,silica sand,0.15,PE Fiber ,20.0,18.0,0.026,3000.0,120.0,,,,,,,275.0,superplasticizer (SP),20.0,Air Cured ,25.0,55.0,,,,,50.8 x50.8 50.8,ASTM C109,,,59,,,84.0,,,,, JSCE standard,,4.45,7.78,,18.66,5.98,,,,,,,,,,,,,,,,,,,,,,,,,,,
E-40-3000,539.35,Portland cement CEM-52.5,52.5,90.99,451.2,F,359.56,0.0,0.0,0.0,0.0,0.0,0.0,,0.0,0.0,0.0,0.0,0.0,,451.0,silica sand,0.15,PE Fiber ,20.0,18.0,0.026,3000.0,120.0,,,,,,,275.0,superplasticizer (SP),20.0,Air Cured ,25.0,55.0,,,,,50.8 x50.8 50.8,ASTM C109,,,64,,,91.0,,,,, JSCE standard,,6.01,11.51,,22.32,7.83,,,,,,,,,,,,,,,,,,,,,,,,,,,
M-C,718.0,CEM I-52.5 Portland cement,52.5,128.0,574.0, Class F,0.0,0.0,0.0,0.0,0.0,0.0,0.0,,0.0,0.0,0.0,0.0,0.0,,429.0,Silica sand,0.15,PE Fiber ,20.0,18.0,0.026,3000.0,120.0,,,,,,,290.0,polycarboxylate superplasticizer,25.0,Air Cured ,25.0,55.0,,,,,50.8 x50.8 50.8,ASTM C109,,,49,,,83.0,,,,,JSCE ,,6.36,9.73,,20.4,4.16,,,,,,,,,,,,14.97,,,,,,,,,,,,Singapore,"Sustainable high strength, high ductility engineered cementitious 
composites (ECC) with substitution of cement by rice husk ash

https://doi.org/10.1016/j.jclepro.2021.128379",2021.0,Ref-149-Research
M-15,610.0,CEM I-52.5 Portland cement,52.5,128.0,574.0, Class F,0.0,0.0,0.0,68.0,0.0,0.0,0.0,,0.0,0.0,0.0,0.0,0.0,,429.0,Silica sand,0.15,PE Fiber ,20.0,18.0,0.026,3000.0,120.0,,,,,,,290.0,polycarboxylate superplasticizer,30.0,Air Cured ,25.0,55.0,,,,,50.8 x50.8 50.8,ASTM C109,,,51,,,94.67,,,,,JSCE ,,6.13,9.24,,19.8,5.88,,,,,,,,,,,,21.94,,,,,,,,,,,,,,,
M-25,538.0,CEM I-52.5 Portland cement,52.5,128.0,574.0, Class F,0.0,0.0,0.0,114.0,0.0,0.0,0.0,,0.0,0.0,0.0,0.0,0.0,,429.0,Silica sand,0.15,PE Fiber ,20.0,18.0,0.026,3000.0,120.0,,,,,,,290.0,polycarboxylate superplasticizer,30.0,Air Cured ,25.0,55.0,,,,,50.8 x50.8 50.8,ASTM C109,,,47,,,111.3,,,,,JSCE ,,5.84,8.22,,18.2,8.24,,,,,,,,,,,,22.08,,,,,,,,,,,,,,,
M-40,430.0,CEM I-52.5 Portland cement,52.5,128.0,574.0, Class F,0.0,0.0,0.0,182.0,0.0,0.0,0.0,,0.0,0.0,0.0,0.0,0.0,,429.0,Silica sand,0.15,PE Fiber ,20.0,18.0,0.026,3000.0,120.0,,,,,,,290.0,polycarboxylate superplasticizer,30.0,Air Cured ,25.0,55.0,,,,,50.8 x50.8 50.8,ASTM C109,,,39,,,90.42,,,,,JSCE ,,4.3,7.68,,17.2,10.15,,,,,,,,,,,,25.89,,,,,,,,,,,,,,,
