Repository: Jocund96/Data-to-Design-ML

# Data

The datasets required by the S1 Linear Family workflows are included in this
directory.

| Dataset | Path | Purpose |
|---|---|---|
| Raw UCI Concrete | `raw/uci_concrete_data.xlsx` | Exploratory analysis and cleaning |
| UCI Concrete | `processed/uci_concrete_clean_engineered.csv` | Baseline and representation experiments |
| UHPC workbook | `raw/UHPC Dataset  (Version-2).xlsx` | Original UHPC import |
| Target-filtered UHPC | `processed/uhpc_rows_with_28day_target.csv` | Semantic missingness experiments |
| Shared semantic UHPC | `processed/shared_strategies/uhpc_semantic_50/` | Row-mixed, publication, uncertainty, and attribution experiments |

File: S1_Linear/data/processed/uhpc_rows_with_28day_target.csv (part 20 of 21)
0.14-18-20-2%,700.0,"Portland cement
(OPC) 52.5R",52.5,150.0,0.0,,100.0,0.0,0.0,0.0,0.0,750.0,0.0,,0.0,0.0,0.0,0.0,0.0,,500.0,Silica sand,0.3,PE Fiber ,20.0,18.0,0.02,2800.0,120.0,,,,,,,230.0," polycarboxylate-based high-range water reducer
(HRWR)",25.0,Normal Curing ,,,,,,,CYLINDER 100 X 200,ASTM C469-94,,,,,,115.0,,,,,JSCE ,,12.1,17.8,,,8.49,,,,,,,,,,,,,,,,,,,,,,,,China,"Performance-based design of all-grade strain hardening cementitious
composites with compressive strengths from 40 MPa to 120 Mpa

https://doi.org/10.1016/j.cemconcomp.2019.01.001",2019.0,Ref-150-Research
0.14-18-24-2%,700.0,"Portland cement
(OPC) 52.5R",52.5,150.0,0.0,,100.0,0.0,0.0,0.0,0.0,750.0,0.0,,0.0,0.0,0.0,0.0,0.0,,500.0,Silica sand,0.3,PE Fiber ,20.0,18.0,0.024,2400.0,100.0,,,,,,,230.0," polycarboxylate-based high-range water reducer
(HRWR)",25.0,Normal Curing ,,,,,,,CYLINDER 100 X 200,ASTM C469-94,,,,,,115.0,,,,,JSCE ,,10.5,16.5,,,8.0,,,,,,,,,,,,,,,,,,,,,,,,,,,
0.14-12-24-2%,700.0,"Portland cement
(OPC) 52.5R",52.5,150.0,0.0,,100.0,0.0,0.0,0.0,0.0,750.0,0.0,,0.0,0.0,0.0,0.0,0.0,,500.0,Silica sand,0.3,PE Fiber ,20.0,12.0,0.024,2400.0,100.0,,,,,,,230.0," polycarboxylate-based high-range water reducer
(HRWR)",25.0,Normal Curing ,,,,,,,CYLINDER 100 X 200,ASTM C469-94,,,,,,115.0,,,,,JSCE ,,9.5,12.1,,,5.11,,,,,,,,,,,,,,,,,,,,,,,,,,,
0.14-18-20-1%,700.0,"Portland cement
(OPC) 52.5R",52.5,150.0,0.0,,100.0,0.0,0.0,0.0,0.0,750.0,0.0,,0.0,0.0,0.0,0.0,0.0,,500.0,Silica sand,0.3,PE Fiber ,10.0,18.0,0.02,2800.0,120.0,,,,,,,230.0," polycarboxylate-based high-range water reducer
(HRWR)",25.0,Normal Curing ,,,,,,,CYLINDER 100 X 200,ASTM C469-94,,,,,,115.0,,,,,JSCE ,,8.2,10.7,,,3.53,,,,,,,,,,,,,,,,,,,,,,,,,,,
0.14-18-24-1%,700.0,"Portland cement
(OPC) 52.5R",52.5,150.0,0.0,,100.0,0.0,0.0,0.0,0.0,750.0,0.0,,0.0,0.0,0.0,0.0,0.0,,500.0,Silica sand,0.3,PE Fiber ,10.0,18.0,0.024,2400.0,100.0,,,,,,,230.0," polycarboxylate-based high-range water reducer
(HRWR)",25.0,Normal Curing ,,,,,,,CYLINDER 100 X 200,ASTM C469-94,,,,,,115.0,,,,,JSCE ,,8.2,10.3,,,2.2,,,,,,,,,,,,,,,,,,,,,,,,,,,
0.16-18-20-2%,687.0,"Portland cement
(OPC) 52.5R",52.5,144.0,0.0,,96.0,0.0,0.0,0.0,0.0,736.0,0.0,,0.0,0.0,0.0,0.0,0.0,,485.0,Silica sand,0.3,PE Fiber ,20.0,18.0,0.02,2800.0,120.0,,,,,,,267.0," polycarboxylate-based high-range water reducer
(HRWR)",20.0,Normal Curing ,,,,,,,CYLINDER 100 X 200,ASTM C469-94,,,,,,94.0,,,,,JSCE ,,7.7,14.8,,,10.11,,,,,,,,,,,,,,,,,,,,,,,,,,,
0.16-18-24-2%,687.0,"Portland cement
(OPC) 52.5R",52.5,144.0,0.0,,96.0,0.0,0.0,0.0,0.0,736.0,0.0,,0.0,0.0,0.0,0.0,0.0,,485.0,Silica sand,0.3,PE Fiber ,20.0,18.0,0.024,2400.0,100.0,,,,,,,267.0," polycarboxylate-based high-range water reducer
(HRWR)",20.0,Normal Curing ,,,,,,,CYLINDER 100 X 200,ASTM C469-94,,,,,,94.0,,,,,JSCE ,,8.8,13.2,,,10.13,,,,,,,,,,,,,,,,,,,,,,,,,,,
0.16-12-24-2%,687.0,"Portland cement
(OPC) 52.5R",52.5,144.0,0.0,,96.0,0.0,0.0,0.0,0.0,736.0,0.0,,0.0,0.0,0.0,0.0,0.0,,485.0,Silica sand,0.3,PE Fiber ,20.0,12.0,0.024,2400.0,100.0,,,,,,,267.0," polycarboxylate-based high-range water reducer
(HRWR)",20.0,Normal Curing ,,,,,,,CYLINDER 100 X 200,ASTM C469-94,,,,,,94.0,,,,,JSCE ,,5.6,11.4,,,6.69,,,,,,,,,,,,,,,,,,,,,,,,,,,
0.16-18-24-1%,687.0,"Portland cement
(OPC) 52.5R",52.5,144.0,0.0,,96.0,0.0,0.0,0.0,0.0,736.0,0.0,,0.0,0.0,0.0,0.0,0.0,,485.0,Silica sand,0.3,PE Fiber ,10.0,18.0,0.02,2800.0,120.0,,,,,,,267.0," polycarboxylate-based high-range water reducer
(HRWR)",20.0,Normal Curing ,,,,,,,CYLINDER 100 X 200,ASTM C469-94,,,,,,94.0,,,,,JSCE ,,4.5,8.4,,,4.59,,,,,,,,,,,,,,,,,,,,,,,,,,,
0.16-12-24-1%,687.0,"Portland cement
(OPC) 52.5R",52.5,144.0,0.0,,96.0,0.0,0.0,0.0,0.0,736.0,0.0,,0.0,0.0,0.0,0.0,0.0,,485.0,Silica sand,0.3,PE Fiber ,10.0,18.0,0.024,2400.0,100.0,,,,,,,267.0," polycarboxylate-based high-range water reducer
(HRWR)",20.0,Normal Curing ,,,,,,,CYLINDER 100 X 200,ASTM C469-94,,,,,,94.0,,,,,JSCE ,,4.7,8.1,,,3.66,,,,,,,,,,,,,,,,,,,,,,,,,,,
0.16-12-24-1%,687.0,"Portland cement
(OPC) 52.5R",52.5,144.0,0.0,,96.0,0.0,0.0,0.0,0.0,736.0,0.0,,0.0,0.0,0.0,0.0,0.0,,485.0,Silica sand,0.3,PE Fiber ,10.0,12.0,0.024,2400.0,100.0,,,,,,,267.0," polycarboxylate-based high-range water reducer
(HRWR)",20.0,Normal Curing ,,,,,,,CYLINDER 100 X 200,ASTM C469-94,,,,,,94.0,,,,,JSCE ,,4.1,7.5,,,2.61,,,,,,,,,,,,,,,,,,,,,,,,,,,
0.14,700.0,"Portland cement
(OPC) 52.5R",52.5,150.0,0.0,,100.0,0.0,0.0,0.0,0.0,750.0,0.0,,0.0,0.0,0.0,0.0,0.0,,500.0,Silica sand,0.3,PE Fiber ,20.0,18.0,0.024,2400.0,100.0,,,,,,,230.0," polycarboxylate-based high-range water reducer
(HRWR)",25.0,Normal Curing ,,,,,,,CYLINDER 100 X 200,ASTM C469-94,,,,,,115.0,,,ASTM C469-94,35.0,JSCE ,,,16.46,,,8.0,,,,,,,,,,,,,,,,,,,,,,,,China,"Basic mechanical properties of ultra-high ductility cementitious composites:From 40 MPa to 120 Mpa 

https://doi.org/10.1016/j.compstruct.2017.11.034",2017.0,Ref-151-Research
0.16,687.0,"Portland cement
(OPC) 52.5R",52.5,144.0,0.0,,96.0,0.0,0.0,0.0,0.0,736.0,0.0,,0.0,0.0,0.0,0.0,0.0,,485.0,Silica sand,0.3,PE Fiber ,20.0,18.0,0.024,2400.0,100.0,,,,,,,267.0," polycarboxylate-based high-range water reducer
(HRWR)",20.0,Normal Curing ,,,,,,,CYLINDER 100 X 200,ASTM C469-94,,,,,,94.0,,,ASTM C469-94,31.5,JSCE ,,,13.21,,,10.13,,,,,,,,,,,,,,,,,,,,,,,,,,,
M-P2.0S1.0,1126.0,Type I 52.5 N Portland cement,52.5,282.0,0.0,,0.0,141.0,0.0,0.0,0.0,141.0,0.0,,0.0,0.0,0.0,0.0,0.0,,422.0,Silica sand,0.5,Straight Steel Fibers ,78.0,13.0,0.2,2000.0,210.0,PE ,19.4,12,0.024,3000.0,100.0,245.0,Polycarboxylate ether superplasticizer,23.0,Standard Curing ,22.0,,,ASTM C1437,,129.0,50 x 50 x 50 ,ASTM C109/C109 M,,,,,,210.6,,, ASTM C469/C469 M,52.5,JSCE ,,,16.1,,,5.2,,,,,,,,,,,,,,,,,,,,,,,,China,"Engineered/strain-hardening cementitious composites (ECC/SHCC) with an ultra-high compressive strength over 210 MPa 

https://doi.org/10.1016/j.coco.2021.100775",2021.0,Ref-152-Research
M-P1.5S1.5,1126.0,Type I 52.5 N Portland cement,52.5,282.0,0.0,,0.0,141.0,0.0,0.0,0.0,141.0,0.0,,0.0,0.0,0.0,0.0,0.0,,422.0,Silica sand,0.5,Straight Steel Fibers ,117.0,13.0,0.2,2000.0,210.0,PE ,14.55,12,0.024,3000.0,100.0,245.0,Polycarboxylate ether superplasticizer,23.0,Standard Curing ,22.0,,,ASTM C1437,,138.0,50 x 50 x 50 ,ASTM C109/C109 M,,,,,,213.2,,, ASTM C469/C469 M,52.9,JSCE ,,,15.6,,,3.4,,,,,,,,,,,,,,,,,,,,,,,,,,,
SS2.0,788.5,Type 1 Portland cement,,197.1,0.0,,0.0,0.0,0.0,0.0,0.0,0.0,0.0,,0.0,0.0,0.0,0.0,236.6,Silica Flour ,867.4,Silica sand,0.3,Straight Steel Fibers ,158.0,13.0,0.2,2788.0,200.0,,,,,,,160.3,polycarboxylate superplasticizer,52.6,steam curing,90.0,,,,,,50 x 50 x 50 ,ASTM C 109,,,,,,197.0,,,,,JSCE ,,,14.4,,,0.57,,,,,,,,,,,,,,,,,,,,,,,,Korea,"Effects of geometry and hybrid ratio of steel and
polyethylene fibers on the mechanical performance
of ultra-high-performance fiber-reinforced
cementitious composites

https://doi.org/10.1016/j.jmrt.2019.01.001",2019.0,Ref-153-Research
",MS2.0",788.5,Type 1 Portland cement,,197.1,0.0,,0.0,0.0,0.0,0.0,0.0,0.0,0.0,,0.0,0.0,0.0,0.0,236.6,Silica Flour ,867.4,Silica sand,0.3,Straight Steel Fibers ,158.0,19.5,0.2,2428.0,200.0,,,,,,,160.3,polycarboxylate superplasticizer,52.6,steam curing,90.0,,,,,,50 x 50 x 50 ,ASTM C 109,,,,,,188.8,,,,,JSCE ,,,19.5,,,0.89,,,,,,,,,,,,,,,,,,,,,,,,,,,
T2.0,788.5,Type 1 Portland cement,,197.1,0.0,,0.0,0.0,0.0,0.0,0.0,0.0,0.0,,0.0,0.0,0.0,0.0,236.6,Silica Flour ,867.4,Silica sand,0.3,twisted steel fiber,158.0,30.0,0.3,2428.0,200.0,,,,,,,160.3,polycarboxylate superplasticizer,52.6,steam curing,90.0,,,,,,50 x 50 x 50 ,ASTM C 109,,,,,,206.25,,,,,JSCE ,,,15.5,,,0.52,,,,,,,,,,,,,,,,,,,,,,,,,,,
SS1.5-SPE0.5,788.5,Type 1 Portland cement,,197.1,0.0,,0.0,0.0,0.0,0.0,0.0,0.0,0.0,,0.0,0.0,0.0,0.0,236.6,Silica Flour ,867.4,Silica sand,0.3,Straight Steel Fibers ,118.5,13.0,0.2,2788.0,200.0,polyethylene fibers,4.85,12,0.03,3030.0,88.0,160.3,polycarboxylate superplasticizer,52.6,steam curing,90.0,,,,,,50 x 50 x 50 ,ASTM C 109,,,,,,191.071,,,,,JSCE ,,,13.1,,,0.41,,,,,,,,,,,,,,,,,,,,,,,,,,,
SS1.5-MPE0.5,788.5,Type 1 Portland cement,,197.1,0.0,,0.0,0.0,0.0,0.0,0.0,0.0,0.0,,0.0,0.0,0.0,0.0,236.6,Silica Flour ,867.4,Silica sand,0.3,Straight Steel Fibers ,118.5,13.0,0.2,2788.0,200.0,polyethylene fibers,4.85,18,0.03,3030.0,88.0,160.3,polycarboxylate superplasticizer,52.6,steam curing,90.0,,,,,,50 x 50 x 50 ,ASTM C 109,,,,,,162.94,,,,,JSCE ,,,14.9,,,0.73,,,,,,,,,,,,,,,,,,,,,,,,,,,
SS1.5-LPE0.5,788.5,Type 1 Portland cement,,197.1,0.0,,0.0,0.0,0.0,0.0,0.0,0.0,0.0,,0.0,0.0,0.0,0.0,236.6,Silica Flour ,867.4,Silica sand,0.3,Straight Steel Fibers ,118.5,13.0,0.2,2788.0,200.0,polyethylene fibers,4.85,27,0.03,3030.0,88.0,160.3,polycarboxylate superplasticizer,52.6,steam curing,90.0,,,,,,50 x 50 x 50 ,ASTM C 109,,,,,,173.214285714285,,,,,JSCE ,,,14.7,,,0.87,,,,,,,,,,,,,,,,,,,,,,,,,,,
SS1.5-LLPE0.5,788.5,Type 1 Portland cement,,197.1,0.0,,0.0,0.0,0.0,0.0,0.0,0.0,0.0,,0.0,0.0,0.0,0.0,236.6,Silica Flour ,867.4,Silica sand,0.3,Straight Steel Fibers ,118.5,13.0,0.2,2788.0,200.0,polyethylene fibers,4.85,36,0.03,3030.0,88.0,160.3,polycarboxylate superplasticizer,52.6,steam curing,90.0,,,,,,50 x 50 x 50 ,ASTM C 109,,,,,,169.642857142857,,,,,JSCE ,,,12.9,,,0.9,,,,,,,,,,,,,,,,,,,,,,,,,,,
SS1-SPE1,788.5,Type 1 Portland cement,,197.1,0.0,,0.0,0.0,0.0,0.0,0.0,0.0,0.0,,0.0,0.0,0.0,0.0,236.6,Silica Flour ,867.4,Silica sand,0.3,Straight Steel Fibers ,79.0,13.0,0.2,2788.0,200.0,polyethylene fibers,9.7,12,0.03,3030.0,88.0,160.3,polycarboxylate superplasticizer,52.6,steam curing,90.0,,,,,,50 x 50 x 50 ,ASTM C 109,,,,,,166.517857142857,,,,,JSCE ,,,14.2,,,1.0,,,,,,,,,,,,,,,,,,,,,,,,,,,
SS1-MPE1,788.5,Type 1 Portland cement,,197.1,0.0,,0.0,0.0,0.0,0.0,0.0,0.0,0.0,,0.0,0.0,0.0,0.0,236.6,Silica Flour ,867.4,Silica sand,0.3,Straight Steel Fibers ,79.0,13.0,0.2,2788.0,200.0,polyethylene fibers,9.7,18,0.03,3030.0,88.0,160.3,polycarboxylate superplasticizer,52.6,steam curing,90.0,,,,,,50 x 50 x 50 ,ASTM C 109,,,,,,157.142857142857,,,,,JSCE ,,,12.7,,,0.98,,,,,,,,,,,,,,,,,,,,,,,,,,,
SS1-LPE1,788.5,Type 1 Portland cement,,197.1,0.0,,0.0,0.0,0.0,0.0,0.0,0.0,0.0,,0.0,0.0,0.0,0.0,236.6,Silica Flour ,867.4,Silica sand,0.3,Straight Steel Fibers ,79.0,13.0,0.2,2788.0,200.0,polyethylene fibers,9.7,27,0.03,3030.0,88.0,160.3,polycarboxylate superplasticizer,52.6,steam curing,90.0,,,,,,50 x 50 x 50 ,ASTM C 109,,,,,,150.892857142857,,,,,JSCE ,,,12.0,,,0.87,,,,,,,,,,,,,,,,,,,,,,,,,,,
SS1-LLPE1,788.5,Type 1 Portland cement,,197.1,0.0,,0.0,0.0,0.0,0.0,0.0,0.0,0.0,,0.0,0.0,0.0,0.0,236.6,Silica Flour ,867.4,Silica sand,0.3,Straight Steel Fibers ,79.0,13.0,0.2,2788.0,200.0,polyethylene fibers,9.7,36,0.03,3030.0,88.0,160.3,polycarboxylate superplasticizer,52.6,steam curing,90.0,,,,,,50 x 50 x 50 ,ASTM C 109,,,,,,162.946428571428,,,,,JSCE ,,,12.1,,,0.86,,,,,,,,,,,,,,,,,,,,,,,,,,,
SS0.5-SPE1.5,788.5,Type 1 Portland cement,,197.1,0.0,,0.0,0.0,0.0,0.0,0.0,0.0,0.0,,0.0,0.0,0.0,0.0,236.6,Silica Flour ,867.4,Silica sand,0.3,Straight Steel Fibers ,39.5,13.0,0.2,2788.0,200.0,polyethylene fibers,14.549999999999999,12,0.03,3030.0,88.0,160.3,polycarboxylate superplasticizer,52.6,steam curing,90.0,,,,,,50 x 50 x 50 ,ASTM C 109,,,,,,132.142857142857,,,,,JSCE ,,,12.3,,,2.22,,,,,,,,,,,,,,,,,,,,,,,,,,,
SS0.5-MPE1.5,788.5,Type 1 Portland cement,,197.1,0.0,,0.0,0.0,0.0,0.0,0.0,0.0,0.0,,0.0,0.0,0.0,0.0,236.6,Silica Flour ,867.4,Silica sand,0.3,Straight Steel Fibers ,39.5,13.0,0.2,2788.0,200.0,polyethylene fibers,14.549999999999999,18,0.03,3030.0,88.0,160.3,polycarboxylate superplasticizer,52.6,steam curing,90.0,,,,,,50 x 50 x 50 ,ASTM C 109,,,,,,130.357142857142,,,,,JSCE ,,,9.7,,,1.29,,,,,,,,,,,,,,,,,,,,,,,,,,,
SS0.5-LPE1.5,788.5,Type 1 Portland cement,,197.1,0.0,,0.0,0.0,0.0,0.0,0.0,0.0,0.0,,0.0,0.0,0.0,0.0,236.6,Silica Flour ,867.4,Silica sand,0.3,Straight Steel Fibers ,39.5,13.0,0.2,2788.0,200.0,polyethylene fibers,14.549999999999999,27,0.03,3030.0,88.0,160.3,polycarboxylate superplasticizer,52.6,steam curing,90.0,,,,,,50 x 50 x 50 ,ASTM C 109,,,,,,130.357142857142,,,,,JSCE ,,,11.9,,,0.61,,,,,,,,,,,,,,,,,,,,,,,,,,,
SS0.5-LLPE1.5,788.5,Type 1 Portland cement,,197.1,0.0,,0.0,0.0,0.0,0.0,0.0,0.0,0.0,,0.0,0.0,0.0,0.0,236.6,Silica Flour ,867.4,Silica sand,0.3,Straight Steel Fibers ,39.5,13.0,0.2,2788.0,200.0,polyethylene fibers,14.549999999999999,36,0.03,3030.0,88.0,160.3,polycarboxylate superplasticizer,52.6,steam curing,90.0,,,,,,50 x 50 x 50 ,ASTM C 109,,,,,,149.553571428571,,,,,JSCE ,,,12.4,,,0.76,,,,,,,,,,,,,,,,,,,,,,,,,,,
SPE2,788.5,Type 1 Portland cement,,197.1,0.0,,0.0,0.0,0.0,0.0,0.0,0.0,0.0,,0.0,0.0,0.0,0.0,236.6,Silica Flour ,867.4,Silica sand,0.3,polyethylene fibers,19.4,12.0,0.03,3030.0,88.0,,,,,,,160.3,polycarboxylate superplasticizer,52.6,steam curing,90.0,,,,,,50 x 50 x 50 ,ASTM C 109,,,,,,136.607142857142,,,,,JSCE ,,,7.8,,,0.94,,,,,,,,,,,,,,,,,,,,,,,,,,,
MPE2,788.5,Type 1 Portland cement,,197.1,0.0,,0.0,0.0,0.0,0.0,0.0,0.0,0.0,,0.0,0.0,0.0,0.0,236.6,Silica Flour ,867.4,Silica sand,0.3,polyethylene fibers,19.4,18.0,0.03,3030.0,88.0,,,,,,,160.3,polycarboxylate superplasticizer,52.6,steam curing,90.0,,,,,,50 x 50 x 50 ,ASTM C 109,,,,,,132.589285714285,,,,,JSCE ,,,9.7,,,0.79,,,,,,,,,,,,,,,,,,,,,,,,,,,
LPE2,788.5,Type 1 Portland cement,,197.1,0.0,,0.0,0.0,0.0,0.0,0.0,0.0,0.0,,0.0,0.0,0.0,0.0,236.6,Silica Flour ,867.4,Silica sand,0.3,polyethylene fibers,19.4,27.0,0.03,3030.0,88.0,,,,,,,160.3,polycarboxylate superplasticizer,52.6,steam curing,90.0,,,,,,50 x 50 x 50 ,ASTM C 109,,,,,,146.428571428571,,,,,JSCE ,,,11.7,,,0.81,,,,,,,,,,,,,,,,,,,,,,,,,,,
LLPE2,788.5,Type 1 Portland cement,,197.1,0.0,,0.0,0.0,0.0,0.0,0.0,0.0,0.0,,0.0,0.0,0.0,0.0,236.6,Silica Flour ,867.4,Silica sand,0.3,polyethylene fibers,19.4,36.0,0.03,3030.0,88.0,,,,,,,160.3,polycarboxylate superplasticizer,52.6,steam curing,90.0,,,,,,50 x 50 x 50 ,ASTM C 109,,,,,,147.767857142857,,,,,JSCE ,,,12.2,,,1.35,,,,,,,,,,,,,,,,,,,,,,,,,,,
MS1.5-SPE0.5,788.5,Type 1 Portland cement,,197.1,0.0,,0.0,0.0,0.0,0.0,0.0,0.0,0.0,,0.0,0.0,0.0,0.0,236.6,Silica Flour ,867.4,Silica sand,0.3,Straight Steel Fibers ,118.5,19.5,0.2,2428.0,200.0,polyethylene fibers,4.85,12,0.03,3030.0,88.0,160.3,polycarboxylate superplasticizer,52.6,steam curing,90.0,,,,,,50 x 50 x 50 ,ASTM C 109,,,,,,165.95744680851,,,,,JSCE ,,,12.9,,,0.88,,,,,,,,,,,,,,,,,,,,,,,,,,,
MS1.5-MPE0.5,788.5,Type 1 Portland cement,,197.1,0.0,,0.0,0.0,0.0,0.0,0.0,0.0,0.0,,0.0,0.0,0.0,0.0,236.6,Silica Flour ,867.4,Silica sand,0.3,Straight Steel Fibers ,118.5,19.5,0.2,2428.0,200.0,polyethylene fibers,4.85,18,0.03,3030.0,88.0,160.3,polycarboxylate superplasticizer,52.6,steam curing,90.0,,,,,,50 x 50 x 50 ,ASTM C 109,,,,,,165.531914893617,,,,,JSCE ,,,12.4,,,0.79,,,,,,,,,,,,,,,,,,,,,,,,,,,
MS1.5-LPE0.5,788.5,Type 1 Portland cement,,197.1,0.0,,0.0,0.0,0.0,0.0,0.0,0.0,0.0,,0.0,0.0,0.0,0.0,236.6,Silica Flour ,867.4,Silica sand,0.3,Straight Steel Fibers ,118.5,19.5,0.2,2428.0,200.0,polyethylene fibers,4.85,27,0.03,3030.0,88.0,160.3,polycarboxylate superplasticizer,52.6,steam curing,90.0,,,,,,50 x 50 x 50 ,ASTM C 109,,,,,,174.468085106383,,,,,JSCE ,,,12.8,,,1.26,,,,,,,,,,,,,,,,,,,,,,,,,,,
MS1.5-LLPE0.5,788.5,Type 1 Portland cement,,197.1,0.0,,0.0,0.0,0.0,0.0,0.0,0.0,0.0,,0.0,0.0,0.0,0.0,236.6,Silica Flour ,867.4,Silica sand,0.3,Straight Steel Fibers ,118.5,19.5,0.2,2428.0,200.0,polyethylene fibers,4.85,36,0.03,3030.0,88.0,160.3,polycarboxylate superplasticizer,52.6,steam curing,90.0,,,,,,50 x 50 x 50 ,ASTM C 109,,,,,,172.765957446808,,,,,JSCE ,,,10.7,,,0.64,,,,,,,,,,,,,,,,,,,,,,,,,,,
MS1-SPE1,788.5,Type 1 Portland cement,,197.1,0.0,,0.0,0.0,0.0,0.0,0.0,0.0,0.0,,0.0,0.0,0.0,0.0,236.6,Silica Flour ,867.4,Silica sand,0.3,Straight Steel Fibers ,79.0,19.5,0.2,2428.0,200.0,polyethylene fibers,9.7,12,0.03,3030.0,88.0,160.3,polycarboxylate superplasticizer,52.6,steam curing,90.0,,,,,,50 x 50 x 50 ,ASTM C 109,,,,,,165.95744680851,,,,,JSCE ,,,13.3,,,1.42,,,,,,,,,,,,,,,,,,,,,,,,,,,
MS1-MPE1,788.5,Type 1 Portland cement,,197.1,0.0,,0.0,0.0,0.0,0.0,0.0,0.0,0.0,,0.0,0.0,0.0,0.0,236.6,Silica Flour ,867.4,Silica sand,0.3,Straight Steel Fibers ,79.0,19.5,0.2,2428.0,200.0,polyethylene fibers,9.7,18,0.03,3030.0,88.0,160.3,polycarboxylate superplasticizer,52.6,steam curing,90.0,,,,,,50 x 50 x 50 ,ASTM C 109,,,,,,150.63829787234,,,,,JSCE ,,,13.2,,,1.5,,,,,,,,,,,,,,,,,,,,,,,,,,,
MS1-LPE1,788.5,Type 1 Portland cement,,197.1,0.0,,0.0,0.0,0.0,0.0,0.0,0.0,0.0,,0.0,0.0,0.0,0.0,236.6,Silica Flour ,867.4,Silica sand,0.3,Straight Steel Fibers ,79.0,19.5,0.2,2428.0,200.0,polyethylene fibers,9.7,27,0.03,3030.0,88.0,160.3,polycarboxylate superplasticizer,52.6,steam curing,90.0,,,,,,50 x 50 x 50 ,ASTM C 109,,,,,,160.851063829787,,,,,JSCE ,,,12.7,,,1.36,,,,,,,,,,,,,,,,,,,,,,,,,,,
MS1-LLPE1,788.5,Type 1 Portland cement,,197.1,0.0,,0.0,0.0,0.0,0.0,0.0,0.0,0.0,,0.0,0.0,0.0,0.0,236.6,Silica Flour ,867.4,Silica sand,0.3,Straight Steel Fibers ,79.0,19.5,0.2,2428.0,200.0,polyethylene fibers,9.7,36,0.03,3030.0,88.0,160.3,polycarboxylate superplasticizer,52.6,steam curing,90.0,,,,,,50 x 50 x 50 ,ASTM C 109,,,,,,166.808510638297,,,,,JSCE ,,,10.4,,,1.03,,,,,,,,,,,,,,,,,,,,,,,,,,,
MS0.5-SPE1.5,788.5,Type 1 Portland cement,,197.1,0.0,,0.0,0.0,0.0,0.0,0.0,0.0,0.0,,0.0,0.0,0.0,0.0,236.6,Silica Flour ,867.4,Silica sand,0.3,Straight Steel Fibers ,39.5,19.5,0.2,2428.0,200.0,polyethylene fibers,14.549999999999999,12,0.03,3030.0,88.0,160.3,polycarboxylate superplasticizer,52.6,steam curing,90.0,,,,,,50 x 50 x 50 ,ASTM C 109,,,,,,117.021276595744,,,,,JSCE ,,,12.1,,,2.56,,,,,,,,,,,,,,,,,,,,,,,,,,,
MS0.5-MPE1.5,788.5,Type 1 Portland cement,,197.1,0.0,,0.0,0.0,0.0,0.0,0.0,0.0,0.0,,0.0,0.0,0.0,0.0,236.6,Silica Flour ,867.4,Silica sand,0.3,Straight Steel Fibers ,39.5,19.5,0.2,2428.0,200.0,polyethylene fibers,14.549999999999999,18,0.03,3030.0,88.0,160.3,polycarboxylate superplasticizer,52.6,steam curing,90.0,,,,,,50 x 50 x 50 ,ASTM C 109,,,,,,140.0,,,,,JSCE ,,,11.3,,,0.94,,,,,,,,,,,,,,,,,,,,,,,,,,,
MS0.5-LPE1.5,788.5,Type 1 Portland cement,,197.1,0.0,,0.0,0.0,0.0,0.0,0.0,0.0,0.0,,0.0,0.0,0.0,0.0,236.6,Silica Flour ,867.4,Silica sand,0.3,Straight Steel Fibers ,39.5,19.5,0.2,2428.0,200.0,polyethylene fibers,14.549999999999999,27,0.03,3030.0,88.0,160.3,polycarboxylate superplasticizer,52.6,steam curing,90.0,,,,,,50 x 50 x 50 ,ASTM C 109,,,,,,97.0212765957446,,,,,JSCE ,,,11.2,,,1.38,,,,,,,,,,,,,,,,,,,,,,,,,,,
MS0.5 -LLPE1.5,788.5,Type 1 Portland cement,,197.1,0.0,,0.0,0.0,0.0,0.0,0.0,0.0,0.0,,0.0,0.0,0.0,0.0,236.6,Silica Flour ,867.4,Silica sand,0.3,Straight Steel Fibers ,39.5,19.5,0.2,2428.0,200.0,polyethylene fibers,14.549999999999999,36,0.03,3030.0,88.0,160.3,polycarboxylate superplasticizer,52.6,steam curing,90.0,,,,,,50 x 50 x 50 ,ASTM C 109,,,,,,139.15,,,,,JSCE ,,,9.6,,,0.83,,,,,,,,,,,,,,,,,,,,,,,,,,,
T1.5-SPE0.5,788.5,Type 1 Portland cement,,197.1,0.0,,0.0,0.0,0.0,0.0,0.0,0.0,0.0,,0.0,0.0,0.0,0.0,236.6,Silica Flour ,867.4,Silica sand,0.3,Twisted steel fiber,118.5,30.0,0.3,2428.0,200.0,polyethylene fibers,4.85,12,0.03,3030.0,88.0,160.3,polycarboxylate superplasticizer,52.6,steam curing,90.0,,,,,,50 x 50 x 50 ,ASTM C 109,,,,,,180.081300813008,,,,,JSCE ,,,15.2,,,1.03,,,,,,,,,,,,,,,,,,,,,,,,,,,
T1.5-MPE0.5,788.5,Type 1 Portland cement,,197.1,0.0,,0.0,0.0,0.0,0.0,0.0,0.0,0.0,,0.0,0.0,0.0,0.0,236.6,Silica Flour ,867.4,Silica sand,0.3,Twisted steel fiber,118.5,30.0,0.3,2428.0,200.0,polyethylene fibers,4.85,18,0.03,3030.0,88.0,160.3,polycarboxylate superplasticizer,52.6,steam curing,90.0,,,,,,50 x 50 x 50 ,ASTM C 109,,,,,,204.471544715447,,,,,JSCE ,,,14.8,,,0.9,,,,,,,,,,,,,,,,,,,,,,,,,,,
T1.5-LPE0.5,788.5,Type 1 Portland cement,,197.1,0.0,,0.0,0.0,0.0,0.0,0.0,0.0,0.0,,0.0,0.0,0.0,0.0,236.6,Silica Flour ,867.4,Silica sand,0.3,Twisted steel fiber,118.5,30.0,0.3,2428.0,200.0,polyethylene fibers,4.85,27,0.03,3030.0,88.0,160.3,polycarboxylate superplasticizer,52.6,steam curing,90.0,,,,,,50 x 50 x 50 ,ASTM C 109,,,,,,193.495934959349,,,,,JSCE ,,,15.6,,,1.19,,,,,,,,,,,,,,,,,,,,,,,,,,,
T1.5-LLPE0.5,788.5,Type 1 Portland cement,,197.1,0.0,,0.0,0.0,0.0,0.0,0.0,0.0,0.0,,0.0,0.0,0.0,0.0,236.6,Silica Flour ,867.4,Silica sand,0.3,Twisted steel fiber,118.5,30.0,0.3,2428.0,200.0,polyethylene fibers,4.85,36,0.03,3030.0,88.0,160.3,polycarboxylate superplasticizer,52.6,steam curing,90.0,,,,,,50 x 50 x 50 ,ASTM C 109,,,,,,185.365853658536,,,,,JSCE ,,,14.0,,,0.86,,,,,,,,,,,,,,,,,,,,,,,,,,,
T1.0-SPE1,788.5,Type 1 Portland cement,,197.1,0.0,,0.0,0.0,0.0,0.0,0.0,0.0,0.0,,0.0,0.0,0.0,0.0,236.6,Silica Flour ,867.4,Silica sand,0.3,Twisted steel fiber,79.0,30.0,0.3,2428.0,200.0,polyethylene fibers,9.7,12,0.03,3030.0,88.0,160.3,polycarboxylate superplasticizer,52.6,steam curing,90.0,,,,,,50 x 50 x 50 ,ASTM C 109,,,,,,180.081300813008,,,,,JSCE ,,,14.3,,,0.5,,,,,,,,,,,,,,,,,,,,,,,,,,,
T1.0-MPE1,788.5,Type 1 Portland cement,,197.1,0.0,,0.0,0.0,0.0,0.0,0.0,0.0,0.0,,0.0,0.0,0.0,0.0,236.6,Silica Flour ,867.4,Silica sand,0.3,Twisted steel fiber,79.0,30.0,0.3,2428.0,200.0,polyethylene fibers,9.7,18,0.03,3030.0,88.0,160.3,polycarboxylate superplasticizer,52.6,steam curing,90.0,,,,,,50 x 50 x 50 ,ASTM C 109,,,,,,173.983739837398,,,,,JSCE ,,,13.3,,,1.1,,,,,,,,,,,,,,,,,,,,,,,,,,,
T1.0-LPE1,788.5,Type 1 Portland cement,,197.1,0.0,,0.0,0.0,0.0,0.0,0.0,0.0,0.0,,0.0,0.0,0.0,0.0,236.6,Silica Flour ,867.4,Silica sand,0.3,Twisted steel fiber,79.0,30.0,0.3,2428.0,200.0,polyethylene fibers,9.7,27,0.03,3030.0,88.0,160.3,polycarboxylate superplasticizer,52.6,steam curing,90.0,,,,,,50 x 50 x 50 ,ASTM C 109,,,,,,180.081300813008,,,,,JSCE ,,,11.6,,,0.84,,,,,,,,,,,,,,,,,,,,,,,,,,,
T1.0-LLPE1.0,788.5,Type 1 Portland cement,,197.1,0.0,,0.0,0.0,0.0,0.0,0.0,0.0,0.0,,0.0,0.0,0.0,0.0,236.6,Silica Flour ,867.4,Silica sand,0.3,Twisted steel fiber,79.0,30.0,0.3,2428.0,200.0,polyethylene fibers,9.7,36,0.03,3030.0,88.0,160.3,polycarboxylate superplasticizer,52.6,steam curing,90.0,,,,,,50 x 50 x 50 ,ASTM C 109,,,,,,182.113821138211,,,,,JSCE ,,,10.5,,,1.01,,,,,,,,,,,,,,,,,,,,,,,,,,,
T0.5-SPE1.5,788.5,Type 1 Portland cement,,197.1,0.0,,0.0,0.0,0.0,0.0,0.0,0.0,0.0,,0.0,0.0,0.0,0.0,236.6,Silica Flour ,867.4,Silica sand,0.3,Twisted steel fiber,39.5,30.0,0.3,2428.0,200.0,polyethylene fibers,14.549999999999999,12,0.03,3030.0,88.0,160.3,polycarboxylate superplasticizer,52.6,steam curing,90.0,,,,,,50 x 50 x 50 ,ASTM C 109,,,,,,105.691056910569,,,,,JSCE ,,,12.2,,,1.67,,,,,,,,,,,,,,,,,,,,,,,,,,,
T0.5-MPE1.5,788.5,Type 1 Portland cement,,197.1,0.0,,0.0,0.0,0.0,0.0,0.0,0.0,0.0,,0.0,0.0,0.0,0.0,236.6,Silica Flour ,867.4,Silica sand,0.3,Twisted steel fiber,39.5,30.0,0.3,2428.0,200.0,polyethylene fibers,14.549999999999999,18,0.03,3030.0,88.0,160.3,polycarboxylate superplasticizer,52.6,steam curing,90.0,,,,,,50 x 50 x 50 ,ASTM C 109,,,,,,124.390243902439,,,,,JSCE ,,,11.5,,,1.16,,,,,,,,,,,,,,,,,,,,,,,,,,,
T0.5-LPE1.5,788.5,Type 1 Portland cement,,197.1,0.0,,0.0,0.0,0.0,0.0,0.0,0.0,0.0,,0.0,0.0,0.0,0.0,236.6,Silica Flour ,867.4,Silica sand,0.3,Twisted steel fiber,39.5,30.0,0.3,2428.0,200.0,polyethylene fibers,14.549999999999999,27,0.03,3030.0,88.0,160.3,polycarboxylate superplasticizer,52.6,steam curing,90.0,,,,,,50 x 50 x 50 ,ASTM C 109,,,,,,119.918699186991,,,,,JSCE ,,,9.8,,,0.4,,,,,,,,,,,,,,,,,,,,,,,,,,,
T0.5-LPE1.5,788.5,Type 1 Portland cement,,197.1,0.0,,0.0,0.0,0.0,0.0,0.0,0.0,0.0,,0.0,0.0,0.0,0.0,236.6,Silica Flour ,867.4,Silica sand,0.3,Twisted steel fiber,39.5,30.0,0.3,2428.0,200.0,polyethylene fibers,14.549999999999999,36,0.03,3030.0,88.0,160.3,polycarboxylate superplasticizer,52.6,steam curing,90.0,,,,,,50 x 50 x 50 ,ASTM C 109,,,,,,137.80487804878,,,,,JSCE ,,,10.2,,,1.02,,,,,,,,,,,,,,,,,,,,,,,,,,,
M-C,718.0,CEM I-52.5 Portland cement,52.5,128.0,574.4, Class F,0.0,0.0,0.0,0.0,0.0,0.0,0.0,,0.0,0.0,0.0,0.0,0.0,,429.0,Silica sand,0.15,PE Fiber ,20.0,18.0,0.026,3000.0,120.0,,,,,,,290.0,polycarboxylate superplasticizer,25.0,Air Cured ,26.0,55.0,,,,,50.8 x50.8 50.8,ASTM C109 ,,,49,,,83.0,,,,,JSCE ,,6.36,9.73,,20.4,4.16,,,,,,,,,,,,14.97,,,,,,,,,,,,Singapore ,"Eco-friendly high strength, high ductility engineered cementitious 
composites (ECC) with substitution of fly ash by rice husk ash 

https://doi.org/10.1016/j.cemconres.2020.106200",2020.0,Ref-154-Research
M-25,718.0,CEM I-52.5 Portland cement,52.5,128.0,430.8, Class F,0.0,0.0,0.0,122.06,0.0,0.0,0.0,,0.0,0.0,0.0,0.0,0.0,,429.0,Silica sand,0.15,PE Fiber ,20.0,18.0,0.026,3000.0,120.0,,,,,,,290.0,polycarboxylate superplasticizer,25.0,Air Cured ,26.0,55.0,,,,,50.8 x50.8 50.8,ASTM C109 ,,,67,,,96.0,,,,,JSCE ,,7.58,10.43,,36.3,6.13,,,,,,,,,,,,15.29,,,,,,,,,,,,,,,
M-50,718.0,CEM I-52.5 Portland cement,52.5,128.0,287.2, Class F,0.0,0.0,0.0,236.94,0.0,0.0,0.0,,0.0,0.0,0.0,0.0,0.0,,429.0,Silica sand,0.15,PE Fiber ,20.0,18.0,0.026,3000.0,120.0,,,,,,,290.0,polycarboxylate superplasticizer,25.0,Air Cured ,26.0,55.0,,,,,50.8 x50.8 50.8,ASTM C109,,,63,,,108.0,,,,,JSCE ,,7.96,13.04,,38.8,3.84,,,,,,,,,,,,16.1,,,,,,,,,,,,,,,
M-100,718.0,CEM I-52.5 Portland cement,52.5,128.0,0.0, Class F,0.0,0.0,0.0,481.06,0.0,0.0,0.0,,0.0,0.0,0.0,0.0,0.0,,429.0,Silica sand,0.15,PE Fiber ,20.0,18.0,0.026,3000.0,120.0,,,,,,,290.0,polycarboxylate superplasticizer,31.0,Air Cured ,26.0,55.0,,,,,50.8 x50.8 50.8,ASTM C109,,,62,,,98.0,,,,,JSCE ,,6.55,12.23,,32.1,6.07,,,,,,,,,,,,16.95,,,,,,,,,,,,,,,
A0,580.0, OPC Type-1,,73.95,406.0, Class C,0.0,0.0,0.0,0.0,0.0,0.0,0.0,,0.0,0.0,0.0,0.0,0.0,,464.0,Natural River sand,1.2,,,,,,,,,,,,,152.83,VC-2044,21.69,STANDARD Curing ,23.0,,,,,,CYLINDER 100 X 200,ASTM C39,50.15,,60.69,70.66,,87.68,,,,,,,,,,,,,,,,,,,,,,,,,,,,,,,,,,,Malaysia ,"Investigation of Fibers Reinforced Engineered
Cementitious Composites Properties Using
Quartz Powder

https://doi.org/10.3390/ma13112428",2020.0,Ref-155-Research
A1,580.0, OPC Type-1,,73.95,406.0, Class C,0.0,0.0,0.0,0.0,0.0,0.0,0.0,,0.0,0.0,0.0,0.0,0.0,,464.0,Natural River sand,1.2,PVA ,6.5,18.0,0.2,1000.0,29.0,,,,,,,152.83,VC-2044,21.69,STANDARD Curing ,23.0,,,,,,CYLINDER 100 X 200,ASTM C39,52.48,,68.22,74.32,,91.93,,,,,,,,,,,,,,,,,,,,,,,,,,,,,,,,,,,,,,
A2,580.0, OPC Type-1,,73.95,406.0, Class C,0.0,0.0,0.0,0.0,0.0,0.0,0.0,,0.0,0.0,0.0,0.0,0.0,,464.0,Natural River sand,1.2,PVA ,13.0,18.0,0.2,1000.0,29.0,,,,,,,152.83,VC-2044,21.69,STANDARD Curing ,23.0,,,,,,CYLINDER 100 X 200,ASTM C39,57.96,,74.91,81.08,,98.04,,,,,,,,,,,,,,,,,,,,,,,,,,,,,,,,,,,,,,
A3,580.0, OPC Type-1,,73.95,406.0, Class C,0.0,0.0,0.0,0.0,0.0,0.0,0.0,,0.0,0.0,0.0,0.0,0.0,,464.0,Natural River sand,1.2,PVA ,19.5,18.0,0.2,1000.0,29.0,,,,,,,152.83,VC-2044,21.69,STANDARD Curing ,23.0,,,,,,CYLINDER 100 X 200,ASTM C39,62.08,,82.93,93.91,,102.82,,,,,,,,,,,,,,,,,,,,,,,,,,,,,,,,,,,,,,
A4,580.0, OPC Type-1,,73.95,406.0, Class C,0.0,0.0,0.0,0.0,0.0,0.0,0.0,,0.0,0.0,0.0,0.0,0.0,,464.0,Natural River sand,1.2,PVA ,26.0,18.0,0.2,1000.0,29.0,,,,,,,152.83,VC-2044,21.69,STANDARD Curing ,23.0,,,,,,CYLINDER 100 X 200,ASTM C39,61.41,,77.59,84.29,,100.61,,,,,,,,,,,,,,,,,,,,,,,,,,,,,,,,,,,,,,
B0,580.0, OPC Type-1,,73.95,406.0, Class C,0.0,24.65,0.0,0.0,0.0,0.0,0.0,,0.0,0.0,0.0,0.0,0.0,,464.0,Natural River sand,1.2,,,,,,,,,,,,,152.83,VC-2044,21.69,STANDARD Curing ,23.0,,,,,,CYLINDER 100 X 200,ASTM C39,52.66,,63.88,75.19,,92.96,,,,,,,,,,,,,,,,,,,,,,,,,,,,,,,,,,,,,,
B1 ,580.0, OPC Type-1,,73.95,406.0, Class C,0.0,24.65,0.0,0.0,0.0,0.0,0.0,,0.0,0.0,0.0,0.0,0.0,,464.0,Natural River sand,1.2,PVA ,6.5,18.0,0.2,1000.0,29.0,,,,,,,152.83,VC-2044,21.69,STANDARD Curing ,23.0,,,,,,CYLINDER 100 X 200,ASTM C39,56.33,,70.27,80.47,,99.82,,,,,,,,,,,,,,,,,,,,,,,,,,,,,,,,,,,,,,
B2,580.0, OPC Type-1,,73.95,406.0, Class C,0.0,24.65,0.0,0.0,0.0,0.0,0.0,,0.0,0.0,0.0,0.0,0.0,,464.0,Natural River sand,1.2,PVA ,13.0,18.0,0.2,1000.0,29.0,,,,,,,152.83,VC-2044,21.69,STANDARD Curing ,23.0,,,,,,CYLINDER 100 X 200,ASTM C39,61.07,,79.13,87.66,,104.39,,,,,,,,,,,,,,,,,,,,,,,,,,,,,,,,,,,,,,
B3,580.0, OPC Type-1,,73.95,406.0, Class C,0.0,24.65,0.0,0.0,0.0,0.0,0.0,,0.0,0.0,0.0,0.0,0.0,,464.0,Natural River sand,1.2,PVA ,19.5,18.0,0.2,1000.0,29.0,,,,,,,152.83,VC-2044,21.69,STANDARD Curing ,23.0,,,,,,CYLINDER 100 X 200,ASTM C39,66.71,,89.62,101.38,,110.48,,,,,,,,,,,,,,,,,,,,,,,,,,,,,,,,,,,,,,
B4,580.0, OPC Type-1,,73.95,406.0, Class C,0.0,24.65,0.0,0.0,0.0,0.0,0.0,,0.0,0.0,0.0,0.0,0.0,,464.0,Natural River sand,1.2,PVA ,26.0,18.0,0.2,1000.0,29.0,,,,,,,152.83,VC-2044,21.69,STANDARD Curing ,23.0,,,,,,CYLINDER 100 X 200,ASTM C39,64.02,,83.14,90.58,,106.37,,,,,,,,,,,,,,,,,,,,,,,,,,,,,,,,,,,,,,
C0,580.0, OPC Type-1,,73.95,406.0, Class C,0.0,0.0,0.0,0.0,0.0,0.0,0.0,,0.0,0.0,0.0,0.0,0.0,,464.0,Natural River sand,1.2,,,,,,,,,,,,,152.83,VC-2044,21.69,STANDARD Curing ,23.0,,,,,,CYLINDER 100 X 200,ASTM C39,51.68,,62.14,71.69,,88.16,,,,,,,,,,,,,,,,,,,,,,,,,,,,,,,,,,,,,,
C1,580.0, OPC Type-1,,73.95,406.0, Class C,0.0,0.0,0.0,0.0,0.0,0.0,0.0,,0.0,0.0,0.0,0.0,0.0,,464.0,Natural River sand,1.2,Steel: hooked-ends,39.3,20.0,0.2,2300.0,200.0,,,,,,,152.83,VC-2044,21.69,STANDARD Curing ,23.0,,,,,,CYLINDER 100 X 200,ASTM C39,61.81,,80.61,88.76,,109.68,,,,,,,,,,,,,,,,,,,,,,,,,,,,,,,,,,,,,,
C2 ,580.0, OPC Type-1,,73.95,406.0, Class C,0.0,0.0,0.0,0.0,0.0,0.0,0.0,,0.0,0.0,0.0,0.0,0.0,,464.0,Natural River sand,1.2,Steel: hooked-ends,78.6,20.0,0.2,2300.0,200.0,,,,,,,152.83,VC-2044,21.69,STANDARD Curing ,23.0,,,,,,CYLINDER 100 X 200,ASTM C39,66.49,,87.57,92.65,,117.84,,,,,,,,,,,,,,,,,,,,,,,,,,,,,,,,,,,,,,
C3,580.0, OPC Type-1,,73.95,406.0, Class C,0.0,0.0,0.0,0.0,0.0,0.0,0.0,,0.0,0.0,0.0,0.0,0.0,,464.0,Natural River sand,1.2,Steel: hooked-ends,117.9,20.0,0.2,2300.0,200.0,,,,,,,152.83,VC-2044,21.69,STANDARD Curing ,23.0,,,,,,CYLINDER 100 X 200,ASTM C39,73.95,,99.07,110.87,,123.19,,,,,,,,,,,,,,,,,,,,,,,,,,,,,,,,,,,,,,
C4,580.0, OPC Type-1,,73.95,406.0, Class C,0.0,0.0,0.0,0.0,0.0,0.0,0.0,,0.0,0.0,0.0,0.0,0.0,,464.0,Natural River sand,1.2,Steel: hooked-ends,157.2,20.0,0.2,2300.0,200.0,,,,,,,152.83,VC-2044,21.69,STANDARD Curing ,23.0,,,,,,CYLINDER 100 X 200,ASTM C39,74.52,,99.78,112.42,,125.36,,,,,,,,,,,,,,,,,,,,,,,,,,,,,,,,,,,,,,
DO,580.0, OPC Type-1,,73.95,406.0, Class C,0.0,24.65,0.0,0.0,0.0,0.0,0.0,,0.0,0.0,0.0,0.0,0.0,,464.0,Natural River sand,1.2,,,,,,,,,,,,,152.83,VC-2044,21.69,STANDARD Curing ,23.0,,,,,,CYLINDER 100 X 200,ASTM C39,53.26,,64.82,76.33,,94.17,,,,,,,,,,,,,,,,,,,,,,,,,,,,,,,,,,,,,,
D1,580.0, OPC Type-1,,73.95,406.0, Class C,0.0,24.65,0.0,0.0,0.0,0.0,0.0,,0.0,0.0,0.0,0.0,0.0,,464.0,Natural River sand,1.2,Steel: hooked-ends,39.3,20.0,0.2,2300.0,200.0,,,,,,,152.83,VC-2044,21.69,STANDARD Curing ,23.0,,,,,,CYLINDER 100 X 200,ASTM C39,64.32,,85.53,94.97,,118.24,,,,,,,,,,,,,,,,,,,,,,,,,,,,,,,,,,,,,,
D2,580.0, OPC Type-1,,73.95,406.0, Class C,0.0,24.65,0.0,0.0,0.0,0.0,0.0,,0.0,0.0,0.0,0.0,0.0,,464.0,Natural River sand,1.2,Steel: hooked-ends,78.6,20.0,0.2,2300.0,200.0,,,,,,,152.83,VC-2044,21.69,STANDARD Curing ,23.0,,,,,,CYLINDER 100 X 200,ASTM C39,72.08,,93.84,101.76,,127.26,,,,,,,,,,,,,,,,,,,,,,,,,,,,,,,,,,,,,,
D3,580.0, OPC Type-1,,73.95,406.0, Class C,0.0,24.65,0.0,0.0,0.0,0.0,0.0,,0.0,0.0,0.0,0.0,0.0,,464.0,Natural River sand,1.2,Steel: hooked-ends,117.9,20.0,0.2,2300.0,200.0,,,,,,,152.83,VC-2044,21.69,STANDARD Curing ,23.0,,,,,,CYLINDER 100 X 200,ASTM C39,79.69,,107.81,119.54,,132.91,,,,,,,,,,,,,,,,,,,,,,,,,,,,,,,,,,,,,,
D4,580.0, OPC Type-1,,73.95,406.0, Class C,0.0,24.65,0.0,0.0,0.0,0.0,0.0,,0.0,0.0,0.0,0.0,0.0,,464.0,Natural River sand,1.2,Steel: hooked-ends,157.2,20.0,0.2,2300.0,200.0,,,,,,,152.83,VC-2044,21.69,STANDARD Curing ,23.0,,,,,,CYLINDER 100 X 200,ASTM C39,78.97,,108.82,121.18,,137.85,,,,,,,,,,,,,,,,,,,,,,,,,,,,,,,,,,,,,,
M₀,583.0,ordinary Portland cement (OPC),,0.0,700.0, Class F,0.0,0.0,0.0,0.0,0.0,0.0,0.0,,0.0,0.0,0.0,0.0,0.0,,467.0,Locally available sand,0.045,,,,,,,,,,,,,187.0,Polycarboxylate based Superplasticizer,4.5,STANDARD Curing ,20.0,,,,,,100 x 100 x 100,BS 1881-116,,,81,,,103.0,,,,,,5.73,,,,,,100 x 100 x 500 ,,,,5.45,,,,,,,,,,,,,,,,,,,Malaysia,"Mechanical Properties of Engineered Cementitious Composites Mixture

http://dx.doi.org/10.4028/www.scientific.net/AMM.567.428",2014.0,Ref-156-Research
M₁,583.0,ordinary Portland cement (OPC),,0.0,700.0, Class F,0.0,0.0,0.0,0.0,0.0,0.0,0.0,,0.0,0.0,0.0,0.0,0.0,,467.0,Locally available sand,0.045,PVA ,13.0,12.0,0.039,,,,,,,,,187.0,Polycarboxylate based Superplasticizer,4.5,STANDARD Curing ,20.0,,,,,,100 x 100 x 100,BS 1881-116,,,90,,,104.0,,,,,,6.33,,,,,,100 x 100 x 500 ,,,,5.65,,,,,,,,,,,,,,,,,,,,,,
M₂,583.0,ordinary Portland cement (OPC),,0.0,700.0, Class F,0.0,0.0,0.0,0.0,0.0,0.0,0.0,,0.0,0.0,0.0,0.0,0.0,,467.0,Locally available sand,0.045,PVA ,19.55,12.0,0.039,,,,,,,,,187.0,Polycarboxylate based Superplasticizer,4.5,STANDARD Curing ,20.0,,,,,,100 x 100 x 100,BS 1881-116,,,85,,,107.0,,,,,,6.45,,,,,,100 x 100 x 500 ,,,,6.86,,,,,,,,,,,,,,,,,,,,,,
M₃,583.0,ordinary Portland cement (OPC),,0.0,700.0, Class F,0.0,0.0,0.0,0.0,0.0,0.0,0.0,,0.0,0.0,0.0,0.0,0.0,,467.0,Locally available sand,0.045,PVA ,26.0,12.0,0.039,,,,,,,,,187.0,Polycarboxylate based Superplasticizer,9.5,STANDARD Curing ,20.0,,,,,,100 x 100 x 100,BS 1881-116,,,83,,,97.0,,,,,,6.32,,,,,,100 x 100 x 500 ,,,,8.45,,,,,,,,,,,,,,,,,,,,,,
M₄,583.0,ordinary Portland cement (OPC),,0.0,700.0, Class F,0.0,0.0,0.0,0.0,0.0,0.0,0.0,,0.0,0.0,0.0,0.0,0.0,,467.0,Locally available sand,0.045,PVA ,32.55,12.0,0.039,,,,,,,,,187.0,Polycarboxylate based Superplasticizer,9.5,STANDARD Curing ,20.0,,,,,,100 x 100 x 100,BS 1881-116,,,78,,,93.0,,,,,,6.89,,,,,,100 x 100 x 500 ,,,,8.09,,,,,,,,,,,,,,,,,,,,,,
M₅,583.0,ordinary Portland cement (OPC),,0.0,700.0, Class F,0.0,0.0,0.0,0.0,0.0,0.0,0.0,,0.0,0.0,0.0,0.0,0.0,,467.0,Locally available sand,0.045,PVA ,38.0,12.0,0.039,,,,,,,,,187.0,Polycarboxylate based Superplasticizer,9.5,STANDARD Curing ,20.0,,,,,,100 x 100 x 100,BS 1881-116,,,76,,,95.0,,,,,,8.02,,,,,,100 x 100 x 500 ,,,,10.85,,,,,,,,,,,,,,,,,,,,,,
M₆,583.0,ordinary Portland cement (OPC),,0.0,700.0, Class F,0.0,0.0,0.0,0.0,0.0,0.0,0.0,,0.0,0.0,0.0,0.0,0.0,,467.0,Locally available sand,0.045,PVA ,45.55,12.0,0.039,,,,,,,,,187.0,Polycarboxylate based Superplasticizer,9.5,STANDARD Curing ,20.0,,,,,,100 x 100 x 100,BS 1881-116,,,75,,,94.0,,,,,,8.39,,,,,,100 x 100 x 500 ,,,,11.46,,,,,,,,,,,,,,,,,,,,,,
M₇,583.0,ordinary Portland cement (OPC),,0.0,700.0, Class F,0.0,0.0,0.0,0.0,0.0,0.0,0.0,,0.0,0.0,0.0,0.0,0.0,,467.0,Locally available sand,0.045,PVA ,51.0,12.0,0.039,,,,,,,,,187.0,Polycarboxylate based Superplasticizer,9.5,STANDARD Curing ,20.0,,,,,,100 x 100 x 100,BS 1881-116,,,72,,,92.0,,,,,,7.51,,,,,,100 x 100 x 500 ,,,,11.31,,,,,,,,,,,,,,,,,,,,,,
M₈,583.0,ordinary Portland cement (OPC),,0.0,700.0, Class F,0.0,0.0,0.0,0.0,0.0,0.0,0.0,,0.0,0.0,0.0,0.0,0.0,,467.0,Locally available sand,0.045,PVA ,58.55,12.0,0.039,,,,,,,,,187.0,Polycarboxylate based Superplasticizer,9.5,STANDARD Curing ,20.0,,,,,,100 x 100 x 100,BS 1881-116,,,73,,,91.0,,,,,,8.42,,,,,,100 x 100 x 500 ,,,,11.42,,,,,,,,,,,,,,,,,,,,,,
M₉,583.0,ordinary Portland cement (OPC),,0.0,700.0, Class F,0.0,0.0,0.0,0.0,0.0,0.0,0.0,,0.0,0.0,0.0,0.0,0.0,,467.0,Locally available sand,0.045,PVA ,64.0,12.0,0.039,,,,,,,,,187.0,Polycarboxylate based Superplasticizer,9.5,STANDARD Curing ,20.0,,,,,,100 x 100 x 100,BS 1881-116,,,68,,,88.0,,,,,,8.12,,,,,,100 x 100 x 500 ,,,,11.7,,,,,,,,,,,,,,,,,,,,,,
M9,583.0,Type-1 ordinary Portland cement (OPC),,0.0,700.0, Class F,0.0,0.0,0.0,0.0,0.0,0.0,0.0,,0.0,0.0,0.0,25.66,0.0,,467.0,Natural River sand,,PVA ,6.5,12.0,0.04,,,,,,,,,187.0,polycarboxylate-based high-range water reducer (HRWR),18.452105999999997,STANDARD Curing ,23.0,80.0,,,,,50 x 50 x 50 ,ASTM C 109/C 109M,,,,,,80.0,,, ASTM C469-02,18.0,,,,,,,,25 x 50 x 508,BS1881 - 118,,,5.8,,,,,,,,,,,,,,,,,,,Malaysia,"Properties of nano-silica-modified self-compacting engineered
cementitious composites

http://dx.doi.org/10.1016/j.jclepro.2017.06.137",2017.0,Ref-157-Research
M13,583.0,Type-1 ordinary Portland cement (OPC),,0.0,700.0, Class F,0.0,0.0,0.0,0.0,0.0,0.0,0.0,,0.0,0.0,0.0,38.49,0.0,,467.0,Natural River sand,,PVA ,6.5,12.0,0.04,,,,,,,,,187.0,polycarboxylate-based high-range water reducer (HRWR),22.46533,STANDARD Curing ,23.0,80.0,,,,,50 x 50 x 50 ,ASTM C 109/C 109M,,,,,,84.0,,, ASTM C469-02,17.6,,,,,,,,25 x 50 x 508,BS1881 - 118,,,4.9,,,,,,,,,,,,,,,,,,,,,,
M10,583.0,Type-1 ordinary Portland cement (OPC),,0.0,700.0, Class F,0.0,0.0,0.0,0.0,0.0,0.0,0.0,,0.0,0.0,0.0,25.66,0.0,,467.0,Natural River sand,,PVA ,13.0,12.0,0.04,,,,,,,,,187.0,polycarboxylate-based high-range water reducer (HRWR),19.629899999999996,STANDARD Curing ,23.0,80.0,,,,,50 x 50 x 50 ,ASTM C 109/C 109M,,,,,,87.0,,, ASTM C469-02,21.0,,,,,,,,25 x 50 x 508,BS1881 - 118,,,5.4,,,,,,,,,,,,,,,,,,,,,,
M14,583.0,Type-1 ordinary Portland cement (OPC),,0.0,700.0, Class F,0.0,0.0,0.0,0.0,0.0,0.0,0.0,,0.0,0.0,0.0,38.49,0.0,,467.0,Natural River sand,,PVA ,13.0,12.0,0.04,,,,,,,,,187.0,polycarboxylate-based high-range water reducer (HRWR),26.561948999999995,STANDARD Curing ,23.0,80.0,,,,,50 x 50 x 50 ,ASTM C 109/C 109M,,,,,,91.5,,, ASTM C469-02,18.0,,,,,,,,25 x 50 x 508,BS1881 - 118,,,4.9,,,,,,,,,,,,,,,,,,,,,,
M18,583.0,Type-1 ordinary Portland cement (OPC),,0.0,700.0, Class F,0.0,0.0,0.0,0.0,0.0,0.0,0.0,,0.0,0.0,0.0,51.32,0.0,,467.0,Natural River sand,,PVA ,13.0,12.0,0.04,,,,,,,,,187.0,polycarboxylate-based high-range water reducer (HRWR),36.560368000000004,STANDARD Curing ,23.0,80.0,,,,,50 x 50 x 50 ,ASTM C 109/C 109M,,,,,,88.0,,, ASTM C469-02,15.0,,,,,,,,25 x 50 x 508,BS1881 - 118,,,3.4,,,,,,,,,,,,,,,,,,,,,,
M3,583.0,Type-1 ordinary Portland cement (OPC),,0.0,700.0, Class F,0.0,0.0,0.0,0.0,0.0,0.0,0.0,,0.0,0.0,0.0,0.0,0.0,,467.0,Natural River sand,,PVA ,19.5,12.0,0.04,,,,,,,,,187.0,polycarboxylate-based high-range water reducer (HRWR),11.4187,STANDARD Curing ,23.0,80.0,,,,,50 x 50 x 50 ,ASTM C 109/C 109M,,,,,,86.0,,, ASTM C469-02,20.0,,,,,,,,25 x 50 x 508,BS1881 - 118,,,3.6,,,,,,,,,,,,,,,,,,,,,,
M7,583.0,Type-1 ordinary Portland cement (OPC),,0.0,700.0, Class F,0.0,0.0,0.0,0.0,0.0,0.0,0.0,,0.0,0.0,0.0,12.83,0.0,,467.0,Natural River sand,,PVA ,19.5,12.0,0.04,,,,,,,,,187.0,polycarboxylate-based high-range water reducer (HRWR),16.197875,STANDARD Curing ,23.0,80.0,,,,,50 x 50 x 50 ,ASTM C 109/C 109M,,,,,,89.5,,, ASTM C469-02,20.5,,,,,,,,25 x 50 x 508,BS1881 - 118,,,4.8,,,,,,,,,,,,,,,,,,,,,,
M11,583.0,Type-1 ordinary Portland cement (OPC),,0.0,700.0, Class F,0.0,0.0,0.0,0.0,0.0,0.0,0.0,,0.0,0.0,0.0,25.66,0.0,,467.0,Natural River sand,,PVA ,19.5,12.0,0.04,,,,,,,,,187.0,polycarboxylate-based high-range water reducer (HRWR),22.378086,STANDARD Curing ,23.0,80.0,,,,,50 x 50 x 50 ,ASTM C 109/C 109M,,,,,,91.0,,, ASTM C469-02,26.0,,,,,,,,25 x 50 x 508,BS1881 - 118,,,5.2,,,,,,,,,,,,,,,,,,,,,,
M15,583.0,Type-1 ordinary Portland cement (OPC),,0.0,700.0, Class F,0.0,0.0,0.0,0.0,0.0,0.0,0.0,,0.0,0.0,0.0,38.49,0.0,,467.0,Natural River sand,,PVA ,19.5,12.0,0.04,,,,,,,,,187.0,polycarboxylate-based high-range water reducer (HRWR),32.244355999999996,STANDARD Curing ,23.0,80.0,,,,,50 x 50 x 50 ,ASTM C 109/C 109M,,,,,,94.0,,, ASTM C469-02,19.5,,,,,,,,25 x 50 x 508,BS1881 - 118,,,4.8,,,,,,,,,,,,,,,,,,,,,,
M19,583.0,Type-1 ordinary Portland cement (OPC),,0.0,700.0, Class F,0.0,0.0,0.0,0.0,0.0,0.0,0.0,,0.0,0.0,0.0,51.32,0.0,,467.0,Natural River sand,,PVA ,19.5,12.0,0.04,,,,,,,,,187.0,polycarboxylate-based high-range water reducer (HRWR),38.828712,STANDARD Curing ,23.0,80.0,,,,,50 x 50 x 50 ,ASTM C 109/C 109M,,,,,,85.2,,, ASTM C469-02,16.0,,,,,,,,25 x 50 x 508,BS1881 - 118,,,3.1,,,,,,,,,,,,,,,,,,,,,,
M4,583.0,Type-1 ordinary Portland cement (OPC),,0.0,700.0, Class F,0.0,0.0,0.0,0.0,0.0,0.0,0.0,,0.0,0.0,0.0,0.0,0.0,,467.0,Natural River sand,,PVA ,26.0,12.0,0.04,,,,,,,,,187.0,polycarboxylate-based high-range water reducer (HRWR),12.701699999999999,STANDARD Curing ,23.0,80.0,,,,,50 x 50 x 50 ,ASTM C 109/C 109M,,,,,,97.0,,, ASTM C469-02,20.5,,,,,,,,25 x 50 x 508,BS1881 - 118,,,3.9,,,,,,,,,,,,,,,,,,,,,,
M8,583.0,Type-1 ordinary Portland cement (OPC),,0.0,700.0, Class F,0.0,0.0,0.0,0.0,0.0,0.0,0.0,,0.0,0.0,0.0,12.83,0.0,,467.0,Natural River sand,,PVA ,26.0,12.0,0.04,,,,,,,,,187.0,polycarboxylate-based high-range water reducer (HRWR),16.716207,STANDARD Curing ,23.0,80.0,,,,,50 x 50 x 50 ,ASTM C 109/C 109M,,,,,,101.0,,, ASTM C469-02,21.5,,,,,,,,25 x 50 x 508,BS1881 - 118,,,4.4,,,,,,,,,,,,,,,,,,,,,,
