Repository: Jocund96/Data-to-Design-ML

# Data

The datasets required by the S1 Linear Family workflows are included in this
directory.

| Dataset | Path | Purpose |
|---|---|---|
| Raw UCI Concrete | `raw/uci_concrete_data.xlsx` | Exploratory analysis and cleaning |
| UCI Concrete | `processed/uci_concrete_clean_engineered.csv` | Baseline and representation experiments |
| UHPC workbook | `raw/UHPC Dataset  (Version-2).xlsx` | Original UHPC import |
| Target-filtered UHPC | `processed/uhpc_rows_with_28day_target.csv` | Semantic missingness experiments |
| Shared semantic UHPC | `processed/shared_strategies/uhpc_semantic_50/` | Row-mixed, publication, uncertainty, and attribution experiments |

File: S1_Linear/data/processed/uhpc_rows_with_28day_target.csv (part 21 of 21)
M12,583.0,Type-1 ordinary Portland cement (OPC),,0.0,700.0, Class F,0.0,0.0,0.0,0.0,0.0,0.0,0.0,,0.0,0.0,0.0,25.66,0.0,,467.0,Natural River sand,,PVA ,26.0,12.0,0.04,,,,,,,,,187.0,polycarboxylate-based high-range water reducer (HRWR),25.518869999999996,STANDARD Curing ,23.0,80.0,,,,,50 x 50 x 50 ,ASTM C 109/C 109M,,,,,,103.5,,, ASTM C469-02,26.5,,,,,,,,25 x 50 x 508,BS1881 - 118,,,5.3,,,,,,,,,,,,,,,,,,,,,,
M16,583.0,Type-1 ordinary Portland cement (OPC),,0.0,700.0, Class F,0.0,0.0,0.0,0.0,0.0,0.0,0.0,,0.0,0.0,0.0,38.49,0.0,,467.0,Natural River sand,,PVA ,26.0,12.0,0.04,,,,,,,,,187.0,polycarboxylate-based high-range water reducer (HRWR),33.697995,STANDARD Curing ,23.0,80.0,,,,,50 x 50 x 50 ,ASTM C 109/C 109M,,,,,,95.0,,, ASTM C469-02,20.0,,,,,,,,25 x 50 x 508,BS1881 - 118,,,4.85,,,,,,,,,,,,,,,,,,,,,,
M20,583.0,Type-1 ordinary Portland cement (OPC),,0.0,700.0, Class F,0.0,0.0,0.0,0.0,0.0,0.0,0.0,,0.0,0.0,0.0,51.32,0.0,,467.0,Natural River sand,,PVA ,26.0,12.0,0.04,,,,,,,,,187.0,polycarboxylate-based high-range water reducer (HRWR),42.564808,STANDARD Curing ,23.0,80.0,,,,,50 x 50 x 50 ,ASTM C 109/C 109M,,,,,,93.0,,, ASTM C469-02,19.0,,,,,,,,25 x 50 x 508,BS1881 - 118,,,4.0,,,,,,,,,,,,,,,,,,,,,,
M-C,1400.0,Ordinary Portland cement (P�O 52.5),52.5,250.0,0.0,,0.0,0.0,0.0,0.0,0.0,0.0,0.0,,0.0,0.0,0.0,0.0,0.0,,693.0,Silica sand,0.1556,PE,19.2,18.0,0.026,3000.0,100.0,,,,,,,304.0,Polycarboxylate superplasticizer,40.0,STANDARD Curing ,25.0,90.0,,ASTM 1437,,209.0,40 x 40 x 160,GB/T 17671–2021 ,,,,,,127.0,,,,,JSCE ,,,7.56,,38.6,5.95,,,,,,,,,,,,,,,,,,,,,,,,China,"Influence of rice husk ash on the mechanical
properties of ultra-high strength engineered
cementitious composites (UHS-ECC)

https://doi.org/10.1371/journal.pone.0301927",2024.0,Ref-158-Research
M-10,1260.0,Ordinary Portland cement (P�O 52.5),52.5,250.0,0.0,,0.0,0.0,0.0,140.0,0.0,0.0,0.0,,0.0,0.0,0.0,0.0,0.0,,693.0,Silica sand,0.1556,PE,19.2,18.0,0.026,3000.0,100.0,,,,,,,304.0,Polycarboxylate superplasticizer,40.0,STANDARD Curing ,25.0,90.0,,ASTM 1437,,195.0,40 x 40 x 160,GB/T 17671–2021 ,,,,,,128.0,,,,,JSCE ,,,8.03,,38.7,5.2,,,,,,,,,,,,,,,,,,,,,,,,,,,
M-20,1120.0,Ordinary Portland cement (P�O 52.5),52.5,250.0,0.0,,0.0,0.0,0.0,280.0,0.0,0.0,0.0,,0.0,0.0,0.0,0.0,0.0,,693.0,Silica sand,0.1556,PE,19.2,18.0,0.026,3000.0,100.0,,,,,,,304.0,Polycarboxylate superplasticizer,40.0,STANDARD Curing ,25.0,90.0,,ASTM 1437,,183.0,40 x 40 x 160,GB/T 17671–2021,,,,,,132.0,,,,,JSCE ,,,8.35,,39.2,3.2,,,,,,,,,,,,,,,,,,,,,,,,,,,
M-30,980.0,Ordinary Portland cement (P�O 52.5),52.5,250.0,0.0,,0.0,0.0,0.0,420.0,0.0,0.0,0.0,,0.0,0.0,0.0,0.0,0.0,,693.0,Silica sand,0.1556,PE,19.2,18.0,0.026,3000.0,100.0,,,,,,,304.0,Polycarboxylate superplasticizer,40.0,STANDARD Curing ,25.0,90.0,,ASTM 1437,,165.0,40 x 40 x 160,GB/T 17671–2021,,,,,,114.0,,,,,JSCE ,,,7.26,,37.4,7.1,,,,,,,,,,,,,,,,,,,,,,,,,,,
HUHP-ECC-2.0-0,700.0,Portland cement 52.5R (OPC),52.5,230.0,0.0,,0.0,0.0,0.0,0.0,0.0,750.0,0.0,,0.0,0.0,0.0,0.0,0.0,,500.0,Silica sand,0.3,PE,19.4,18.0,0.025,2900.0,116.0,,,,,,,230.0,polycarboxylate-based high-range water-reducing admixture (HRWRA) from Sika Co. Ltd,45.0,STANDARD Curing ,23.0,95.0,, GBT 2419-2005,,140.0,40 X 40 X 40 ,,,,,,,99.5,,,,,JSCE ,,,15.4,,,9.8,40 x 40 x 160,CECS (2009),,,32.5,,,,,,,,,,,,,,,,,,,China,"Mechanical Properties of Hybrid Ultra-High
Performance Engineered Cementitous Composites
Incorporating Steel and Polyethylene Fibers

https://doi.org/10.1016/j.cscm.2023.e01961",2018.0,Ref-159-Research
HUHP-ECC-1.5-0.5,700.0,Portland cement 52.5R (OPC),52.5,230.0,0.0,,0.0,0.0,0.0,0.0,0.0,750.0,0.0,,0.0,0.0,0.0,0.0,0.0,,500.0,Silica sand,0.3,PE,14.549999999999999,18.0,0.025,2900.0,116.0,Straight Steel,39.75,13,0.2,2750.0,200.0,230.0,polycarboxylate-based high-range water-reducing admixture (HRWRA) from Sika Co. Ltd,45.0,STANDARD Curing ,23.0,95.0,, GBT 2419-2005,,170.0,40 X 40 X 40 ,,,,,,,110.6,,,,,JSCE ,,,11.4,,,9.1,40 x 40 x 160,CECS (2009),,,25.7,,,,,,,,,,,,,,,,,,,,,,
HUHP-ECC-1.0-1.0,700.0,Portland cement 52.5R (OPC),52.5,230.0,0.0,,0.0,0.0,0.0,0.0,0.0,750.0,0.0,,0.0,0.0,0.0,0.0,0.0,,500.0,Silica sand,0.3,PE,9.7,18.0,0.025,2900.0,116.0,Straight Steel,79.5,13,0.2,2750.0,200.0,230.0,polycarboxylate-based high-range water-reducing admixture (HRWRA) from Sika Co. Ltd,45.0,STANDARD Curing ,23.0,95.0,, GBT 2419-2005,,220.0,40 X 40 X 40 ,,,,,,,122.4,,,,,JSCE ,,,9.9,,,4.0,40 x 40 x 160,CECS (2009),,,22.5,,,,,,,,,,,,,,,,,,,,,,
HUHP-ECC-0.5-1.5,700.0,Portland cement 52.5R (OPC),52.5,230.0,0.0,,0.0,0.0,0.0,0.0,0.0,750.0,0.0,,0.0,0.0,0.0,0.0,0.0,,500.0,Silica sand,0.3,PE,4.85,18.0,0.025,2900.0,116.0,Straight Steel,119.25,13,0.2,2750.0,200.0,230.0,polycarboxylate-based high-range water-reducing admixture (HRWRA) from Sika Co. Ltd,45.0,STANDARD Curing ,23.0,95.0,, GBT 2419-2005,,270.0,40 X 40 X 40 ,,,,,,,135.5,,,,,JSCE ,,,9.5,,,4.0,40 x 40 x 160,CECS (2009),,,21.5,,,,,,,,,,,,,,,,,,,,,,
HUHP-ECC-0-2.0,700.0,Portland cement 52.5R (OPC),52.5,230.0,0.0,,0.0,0.0,0.0,0.0,0.0,750.0,0.0,,0.0,0.0,0.0,0.0,0.0,,500.0,Silica sand,0.3,Straight Steel,159.0,13.0,0.2,2750.0,200.0,,,,,,,230.0,polycarboxylate-based high-range water-reducing admixture (HRWRA) from Sika Co. Ltd,45.0,STANDARD Curing ,23.0,95.0,, GBT 2419-2005,,330.0,40 X 40 X 40 ,,,,,,,150.5,,,,,JSCE ,,,8.5,,,3.8,40 x 40 x 160,CECS (2009),,,17.3,,,,,,,,,,,,,,,,,,,,,,
,862.8,P⋅O 42.5 R Portland cement,42.5,215.7,0.0,,0.0,0.0,0.0,0.0,0.0,0.0,0.0,,0.0,0.0,0.0,0.0,0.0,,1078.5,Natural River sand,1.12,Straight Steel Fibers ,156.0,9.0,0.2,,,,,,,,,169.5,,32.4,STANDARD Curing ,,,,,,,40 x 40 x 160,,,,,,,112.0,,,,,,,8.09,8.27,,,0.2,40 x 40 x 160,,,,26.0,,,,,,,,,,,,,,,,,,,China,"Predicting the tensile strength of ultra-high performance concrete: New
insights into the synergistic effects of steel fiber geometry and distribution

https://doi.org/10.1016/j.conbuildmat.2024.137822",2024.0,Ref-160-Research
,862.8,P⋅O 42.5 R Portland cement,42.5,215.7,0.0,,0.0,0.0,0.0,0.0,0.0,0.0,0.0,,0.0,0.0,0.0,0.0,0.0,,1078.5,Natural River sand,1.12,Straight Steel Fibers ,156.0,12.0,0.2,,,,,,,,,169.5,,32.4,STANDARD Curing ,,,,,,,40 x 40 x 160,,,,,,,115.0,,,,,,,8.08,8.66,,,0.3,40 x 40 x 160,,,,31.0,,,,,,,,,,,,,,,,,,,,,,
,862.8,P⋅O 42.5 R Portland cement,42.5,215.7,0.0,,0.0,0.0,0.0,0.0,0.0,0.0,0.0,,0.0,0.0,0.0,0.0,0.0,,1078.5,Natural River sand,1.12,Straight Steel Fibers ,156.0,16.0,0.2,,,,,,,,,169.5,,32.4,STANDARD Curing ,,,,,,,40 x 40 x 160,,,,,,,135.0,,,,,,,7.62,9.08,,,0.54,40 x 40 x 160,,,,37.5,,,,,,,,,,,,,,,,,,,,,,
,862.8,P⋅O 42.5 R Portland cement,42.5,215.7,0.0,,0.0,0.0,0.0,0.0,0.0,0.0,0.0,,0.0,0.0,0.0,0.0,0.0,,1078.5,Natural River sand,1.12,Straight Steel Fibers ,156.0,19.0,0.2,,,,,,,,,169.5,,32.4,STANDARD Curing ,,,,,,,40 x 40 x 160,,,,,,,152.0,,,,,,,7.46,9.1,,,0.48,40 x 40 x 160,,,,47.0,,,,,,,,,,,,,,,,,,,,,,
,862.8,P⋅O 42.5 R Portland cement,42.5,215.7,0.0,,0.0,0.0,0.0,0.0,0.0,0.0,0.0,,0.0,0.0,0.0,0.0,0.0,,1078.5,Natural River sand,1.12,Straight Steel Fibers ,156.0,22.0,0.2,,,,,,,,,169.5,,32.4,STANDARD Curing ,,,,,,,40 x 40 x 160,,,,,,,148.0,,,,,,,7.38,8.98,,,0.45,40 x 40 x 160,,,,54.0,,,,,,,,,,,,,,,,,,,,,,
,862.8,P⋅O 42.5 R Portland cement,42.5,215.7,0.0,,0.0,0.0,0.0,0.0,0.0,0.0,0.0,,0.0,0.0,0.0,0.0,0.0,,1078.5,Natural River sand,1.12,Straight Steel Fibers ,156.0,9.0,0.16,,,,,,,,,169.5,,32.4,STANDARD Curing ,,,,,,,40 x 40 x 160,,,,,,,115.0,,,,,,,7.19,8.33,,,0.19,40 x 40 x 160,,,,28.0,,,,,,,,,,,,,,,,,,,,,,
,862.8,P⋅O 42.5 R Portland cement,42.5,215.7,0.0,,0.0,0.0,0.0,0.0,0.0,0.0,0.0,,0.0,0.0,0.0,0.0,0.0,,1078.5,Natural River sand,1.12,Straight Steel Fibers ,156.0,12.0,0.16,,,,,,,,,169.5,,32.4,STANDARD Curing ,,,,,,,40 x 40 x 160,,,,,,,125.0,,,,,,,8.17,8.52,,,0.19,40 x 40 x 160,,,,32.0,,,,,,,,,,,,,,,,,,,,,,
,862.8,P⋅O 42.5 R Portland cement,42.5,215.7,0.0,,0.0,0.0,0.0,0.0,0.0,0.0,0.0,,0.0,0.0,0.0,0.0,0.0,,1078.5,Natural River sand,1.12,Straight Steel Fibers ,156.0,16.0,0.16,,,,,,,,,169.5,,32.4,STANDARD Curing ,,,,,,,40 x 40 x 160,,,,,,,145.0,,,,,,,8.74,9.41,,,0.31,40 x 40 x 160,,,,36.0,,,,,,,,,,,,,,,,,,,,,,
,862.8,P⋅O 42.5 R Portland cement,42.5,215.7,0.0,,0.0,0.0,0.0,0.0,0.0,0.0,0.0,,0.0,0.0,0.0,0.0,0.0,,1078.5,Natural River sand,1.12,Straight Steel Fibers ,156.0,19.0,0.16,,,,,,,,,169.5,,32.4,STANDARD Curing ,,,,,,,40 x 40 x 160,,,,,,,155.0,,,,,,,8.99,9.08,,,0.44,40 x 40 x 160,,,,41.0,,,,,,,,,,,,,,,,,,,,,,
,862.8,P⋅O 42.5 R Portland cement,42.5,215.7,0.0,,0.0,0.0,0.0,0.0,0.0,0.0,0.0,,0.0,0.0,0.0,0.0,0.0,,1078.5,Natural River sand,1.12,Straight Steel Fibers ,156.0,22.0,0.16,,,,,,,,,169.5,,32.4,STANDARD Curing ,,,,,,,40 x 40 x 160,,,,,,,155.0,,,,,,,8.66,8.66,,,0.03,40 x 40 x 160,,,,45.0,,,,,,,,,,,,,,,,,,,,,,
SF0-2,1079.0,"ASTM C150 Type
III portland cement",,0.0,0.0,,0.0,0.0,0.0,0.0,0.0,0.0,0.0,,0.0,0.0,0.0,0.0,0.0,,913.0,Natural River sand + Masonary Sand ,4.75,Straight Steel Fibers ,156.0,13.0,0.2,1900.0,203.0,,,,,,,125.0,"polycarboxylate-based
high range water reducer (HRWR)",17.3,STANDARD Curing ,20.0,95.0,,,,280.0,50 x 50 x 50 ,ASTM C109,,,,,,83.0,,,,,,,,4.53,,,,76 × 76 × 419,ASTM C 1609,,,13.06,,,,,,,,,,,,,,,,,,,USA,"Changes in rheology and mechanical properties of ultra-high performance concrete with silica fume content

https://doi.org/10.1016/j.cemconres.2019.105786",2019.0,Ref-161-Research
SF5-2,1025.0,"ASTM C150 Type
III portland cement",,54.0,0.0,,0.0,0.0,0.0,0.0,0.0,0.0,0.0,,0.0,0.0,0.0,0.0,0.0,,913.0,Natural River sand + Masonary Sand ,4.75,Straight Steel Fibers ,156.0,13.0,0.2,1900.0,203.0,,,,,,,159.0,"polycarboxylate-based
high range water reducer (HRWR)",8.6,STANDARD Curing ,20.0,95.0,,,,280.0,50 x 50 x 50 ,ASTM C109,,,,,,100.0,,,,,,,,5.23,,,,76 × 76 × 419,ASTM C 1609,,,14.38,,,,,,,,,,,,,,,,,,,,,,
SF10-2,971.0,"ASTM C150 Type
III portland cement",,108.0,0.0,,0.0,0.0,0.0,0.0,0.0,0.0,0.0,,0.0,0.0,0.0,0.0,0.0,,913.0,Natural River sand + Masonary Sand ,4.75,Straight Steel Fibers ,156.0,13.0,0.2,1900.0,203.0,,,,,,,159.0,"polycarboxylate-based
high range water reducer (HRWR)",8.6,STANDARD Curing ,20.0,95.0,,,,280.0,50 x 50 x 50 ,ASTM C109,,,,,,114.0,,,,,,,,7.87,,,,76 × 76 × 419,ASTM C 1609,,,17.23,,,,,,,,,,,,,,,,,,,,,,
SF15-2,917.0,"ASTM C150 Type
III portland cement",,162.0,0.0,,0.0,0.0,0.0,0.0,0.0,0.0,0.0,,0.0,0.0,0.0,0.0,0.0,,913.0,Natural River sand + Masonary Sand ,4.75,Straight Steel Fibers ,156.0,13.0,0.2,1900.0,203.0,,,,,,,159.0,"polycarboxylate-based
high range water reducer (HRWR)",8.6,STANDARD Curing ,20.0,95.0,,,,280.0,50 x 50 x 50 ,ASTM C109,,,,,,118.0,,,,,,,,7.65,,,,76 × 76 × 419,ASTM C 1609,,,14.63,,,,,,,,,,,,,,,,,,,,,,
SF20-2,863.0,"ASTM C150 Type
III portland cement",,216.0,0.0,,0.0,0.0,0.0,0.0,0.0,0.0,0.0,,0.0,0.0,0.0,0.0,0.0,,913.0,Natural River sand + Masonary Sand ,4.75,Straight Steel Fibers ,156.0,13.0,0.2,1900.0,203.0,,,,,,,151.0,"polycarboxylate-based
high range water reducer (HRWR)",10.8,STANDARD Curing ,20.0,95.0,,,,280.0,50 x 50 x 50 ,ASTM C109,,,,,,116.0,,,,,,,,6.01,,,,76 × 76 × 419,ASTM C 1609,,,15.15,,,,,,,,,,,,,,,,,,,,,,
SF25-2,809.0,"ASTM C150 Type
III portland cement",,270.0,0.0,,0.0,0.0,0.0,0.0,0.0,0.0,0.0,,0.0,0.0,0.0,0.0,0.0,,913.0,Natural River sand + Masonary Sand ,4.75,Straight Steel Fibers ,156.0,13.0,0.2,1900.0,203.0,,,,,,,142.0,"polycarboxylate-based
high range water reducer (HRWR)",12.9,STANDARD Curing ,20.0,95.0,,,,280.0,50 x 50 x 50 ,ASTM C109,,,,,,110.0,,,,,,,,5.76,,,,76 × 76 × 419,ASTM C 1609,,,13.84,,,,,,,,,,,,,,,,,,,,,,
U-0,897.2,"P.I 
52.5 Portland cement",52.5,269.16,0.0,,0.0,0.0,0.0,0.0,0.0,0.0,0.0,,0.0,0.0,0.0,0.0,0.0,,1049.724,Quartz Sand ,1.7,,,,,,,,,,,,,161.496,superplasticizer (SP) CX-8,22.430000000000003,steam cured ,90.0,,,,,300.0,100 x 100 x 100,Swiss standard SIA 2052–2016,,,,,,135.2,,,,,,,4.4,4.4,,,0.1073,,,,,,,,,,,,,,,,,,,,,,,,China,"Quantitative analysis of steel fibers on UHPFRC uniaxial tensile behavior 
using X-CT and UTT 

https://doi.org/10.1016/j.conbuildmat.2023.130349",2023.0,Ref-162-Research
U43-0.5,897.2,"P.I 
52.5 Portland cement",52.5,269.16,0.0,,0.0,0.0,0.0,0.0,0.0,0.0,0.0,,0.0,0.0,0.0,0.0,0.0,,1049.724,Quartz Sand ,1.7,Straight Steel Fibers ,39.0,13.0,0.3,2850.0,210.0,,,,,,,161.496,superplasticizer (SP) CX-8,22.430000000000003,steam cured ,90.0,,,,,268.0,100 x 100 x 100,Swiss standard SIA 2052–2016,,,,,,137.4,,,,,,,4.6,5.3,,,0.5894,,,,,,,,,,,,,,,,,,,,,,,,,,,
U43-1.0,897.2,"P.I 
52.5 Portland cement",52.5,269.16,0.0,,0.0,0.0,0.0,0.0,0.0,0.0,0.0,,0.0,0.0,0.0,0.0,0.0,,1049.724,Quartz Sand ,1.7,Straight Steel Fibers ,78.0,13.0,0.3,2850.0,210.0,,,,,,,161.496,superplasticizer (SP) CX-8,22.43,steam cured ,90.0,,,,,250.0,100 x 100 x 100,Swiss standard SIA 2052–2016,,,,,,139.7,,,,,,,4.9,6.5,,,0.9365,,,,,,,,,,,,,,,,,,,,,,,,,,,
U43-1.5,897.2,"P.I 
52.5 Portland cement",52.5,269.16,0.0,,0.0,0.0,0.0,0.0,0.0,0.0,0.0,,0.0,0.0,0.0,0.0,0.0,,1049.724,Quartz Sand ,1.7,Straight Steel Fibers ,117.0,13.0,0.3,2850.0,210.0,,,,,,,161.496,superplasticizer (SP) CX-8,22.43,steam cured ,90.0,,,,,241.0,100 x 100 x 100,Swiss standard SIA 2052–2016,,,,,,149.2,,,,,,,5.2,8.3,,,1.7317,,,,,,,,,,,,,,,,,,,,,,,,,,,
U43-2.0,897.2,"P.I 
52.5 Portland cement",52.5,269.16,0.0,,0.0,0.0,0.0,0.0,0.0,0.0,0.0,,0.0,0.0,0.0,0.0,0.0,,1049.724,Quartz Sand ,1.7,Straight Steel Fibers ,156.0,13.0,0.3,2850.0,210.0,,,,,,,161.496,superplasticizer (SP) CX-8,22.43,steam cured ,90.0,,,,,239.0,100 x 100 x 100,Swiss standard SIA 2052–2016,,,,,,157.3,,,,,,,5.4,8.8,,,1.9414,,,,,,,,,,,,,,,,,,,,,,,,,,,
U43-2.5,897.2,"P.I 
52.5 Portland cement",52.5,269.16,0.0,,0.0,0.0,0.0,0.0,0.0,0.0,0.0,,0.0,0.0,0.0,0.0,0.0,,1049.724,Quartz Sand ,1.7,Straight Steel Fibers ,195.0,13.0,0.3,2850.0,210.0,,,,,,,161.496,superplasticizer (SP) CX-8,22.43,steam cured ,90.0,,,,,230.0,100 x 100 x 100,Swiss standard SIA 2052–2016,,,,,,156.0,,,,,,,5.6,9.2,,,2.3293,,,,,,,,,,,,,,,,,,,,,,,,,,,
U43-3.0,897.2,"P.I 
52.5 Portland cement",52.5,269.16,0.0,,0.0,0.0,0.0,0.0,0.0,0.0,0.0,,0.0,0.0,0.0,0.0,0.0,,1049.724,Quartz Sand ,1.7,Straight Steel Fibers ,234.0,13.0,0.3,2850.0,210.0,,,,,,,161.496,superplasticizer (SP) CX-8,22.43,steam cured ,90.0,,,,,219.0,100 x 100 x 100,Swiss standard SIA 2052–2016,,,,,,158.1,,,,,,,6.0,10.0,,,3.3203,,,,,,,,,,,,,,,,,,,,,,,,,,,
U65-0.5,897.2,"P.I 
52.5 Portland cement",52.5,269.16,0.0,,0.0,0.0,0.0,0.0,0.0,0.0,0.0,,0.0,0.0,0.0,0.0,0.0,,1049.724,Quartz Sand ,1.7,Straight Steel Fibers ,39.0,13.0,0.2,2850.0,210.0,,,,,,,161.496,superplasticizer (SP) CX-8,22.43,steam cured ,90.0,,,,,270.0,100 x 100 x 100,Swiss standard SIA 2052–2016,,,,,,138.3,,,,,,,4.7,5.7,,,0.4348,,,,,,,,,,,,,,,,,,,,,,,,,,,
U65-1.0,897.2,"P.I 
52.5 Portland cement",52.5,269.16,0.0,,0.0,0.0,0.0,0.0,0.0,0.0,0.0,,0.0,0.0,0.0,0.0,0.0,,1049.724,Quartz Sand ,1.7,Straight Steel Fibers ,78.0,13.0,0.2,2850.0,210.0,,,,,,,161.496,superplasticizer (SP) CX-8,22.43,steam cured ,90.0,,,,,245.0,100 x 100 x 100,Swiss standard SIA 2052–2016,,,,,,145.0,,,,,,,5.1,7.5,,,1.8522,,,,,,,,,,,,,,,,,,,,,,,,,,,
U65-1.5,897.2,"P.I 
52.5 Portland cement",52.5,269.16,0.0,,0.0,0.0,0.0,0.0,0.0,0.0,0.0,,0.0,0.0,0.0,0.0,0.0,,1049.724,Quartz Sand ,1.7,Straight Steel Fibers ,117.0,13.0,0.2,2850.0,210.0,,,,,,,161.496,superplasticizer (SP) CX-8,22.43,steam cured ,90.0,,,,,238.0,100 x 100 x 100,Swiss standard SIA 2052–2016,,,,,,152.8,,,,,,,5.4,8.5,,,2.2296,,,,,,,,,,,,,,,,,,,,,,,,,,,
U65-2.0,897.2,"P.I 
52.5 Portland cement",52.5,269.16,0.0,,0.0,0.0,0.0,0.0,0.0,0.0,0.0,,0.0,0.0,0.0,0.0,0.0,,1049.724,Quartz Sand ,1.7,Straight Steel Fibers ,156.0,13.0,0.2,2850.0,210.0,,,,,,,161.496,superplasticizer (SP) CX-8,22.43,steam cured ,90.0,,,,,235.0,100 x 100 x 100,Swiss standard SIA 2052–2016,,,,,,162.6,,,,,,,5.6,8.9,,,2.8363,,,,,,,,,,,,,,,,,,,,,,,,,,,
U65-2.5,897.2,"P.I 
52.5 Portland cement",52.5,269.16,0.0,,0.0,0.0,0.0,0.0,0.0,0.0,0.0,,0.0,0.0,0.0,0.0,0.0,,1049.724,Quartz Sand ,1.7,Straight Steel Fibers ,195.0,13.0,0.2,2850.0,210.0,,,,,,,161.496,superplasticizer (SP) CX-8,22.43,steam cured ,90.0,,,,,227.0,100 x 100 x 100,Swiss standard SIA 2052–2016,,,,,,164.5,,,,,,,6.1,9.6,,,3.2221,,,,,,,,,,,,,,,,,,,,,,,,,,,
U65-3.0,897.2,"P.I 
52.5 Portland cement",52.5,269.16,0.0,,0.0,0.0,0.0,0.0,0.0,0.0,0.0,,0.0,0.0,0.0,0.0,0.0,,1049.724,Quartz Sand ,1.7,Straight Steel Fibers ,234.0,13.0,0.2,2850.0,210.0,,,,,,,161.496,superplasticizer (SP) CX-8,22.43,steam cured ,90.0,,,,,210.0,100 x 100 x 100,Swiss standard SIA 2052–2016,,,,,,168.7,,,,,,,6.5,10.4,,,3.6206,,,,,,,,,,,,,,,,,,,,,,,,,,,
U100-0.5,897.2,"P.I 
52.5 Portland cement",52.5,269.16,0.0,,0.0,0.0,0.0,0.0,0.0,0.0,0.0,,0.0,0.0,0.0,0.0,0.0,,1049.724,Quartz Sand ,1.7,Straight Steel Fibers ,39.0,20.0,0.2,2850.0,210.0,,,,,,,161.496,superplasticizer (SP) CX-8,22.43,steam cured ,90.0,,,,,265.0,100 x 100 x 100,Swiss standard SIA 2052–2016,,,,,,145.3,,,,,,,5.0,6.3,,,0.7764,,,,,,,,,,,,,,,,,,,,,,,,,,,
U100-1.0,897.2,"P.I 
52.5 Portland cement",52.5,269.16,0.0,,0.0,0.0,0.0,0.0,0.0,0.0,0.0,,0.0,0.0,0.0,0.0,0.0,,1049.724,Quartz Sand ,1.7,Straight Steel Fibers ,78.0,20.0,0.2,2850.0,210.0,,,,,,,161.496,superplasticizer (SP) CX-8,22.43,steam cured ,90.0,,,,,243.0,100 x 100 x 100,Swiss standard SIA 2052–2016,,,,,,157.8,,,,,,,5.4,7.8,,,2.4741,,,,,,,,,,,,,,,,,,,,,,,,,,,
U100-1.5,897.2,"P.I 
52.5 Portland cement",52.5,269.16,0.0,,0.0,0.0,0.0,0.0,0.0,0.0,0.0,,0.0,0.0,0.0,0.0,0.0,,1049.724,Quartz Sand ,1.7,Straight Steel Fibers ,117.0,20.0,0.2,2850.0,210.0,,,,,,,161.496,superplasticizer (SP) CX-8,22.43,steam cured ,90.0,,,,,235.0,100 x 100 x 100,Swiss standard SIA 2052–2016,,,,,,165.2,,,,,,,6.1,8.5,,,2.902,,,,,,,,,,,,,,,,,,,,,,,,,,,
U100-2.0,897.2,"P.I 
52.5 Portland cement",52.5,269.16,0.0,,0.0,0.0,0.0,0.0,0.0,0.0,0.0,,0.0,0.0,0.0,0.0,0.0,,1049.724,Quartz Sand ,1.7,Straight Steel Fibers ,156.0,20.0,0.2,2850.0,210.0,,,,,,,161.496,superplasticizer (SP) CX-8,22.43,steam cured ,90.0,,,,,231.0,100 x 100 x 100,Swiss standard SIA 2052–2016,,,,,,172.3,,,,,,,6.3,9.7,,,3.188,,,,,,,,,,,,,,,,,,,,,,,,,,,
U100-2.5,897.2,"P.I 
52.5 Portland cement",52.5,269.16,0.0,,0.0,0.0,0.0,0.0,0.0,0.0,0.0,,0.0,0.0,0.0,0.0,0.0,,1049.724,Quartz Sand ,1.7,Straight Steel Fibers ,195.0,20.0,0.2,2850.0,210.0,,,,,,,161.496,superplasticizer (SP) CX-8,22.43,steam cured ,90.0,,,,,221.0,100 x 100 x 100,Swiss standard SIA 2052–2016,,,,,,179.8,,,,,,,7.2,10.0,,,3.5915,,,,,,,,,,,,,,,,,,,,,,,,,,,
U100-3.0,897.2,"P.I 
52.5 Portland cement",52.5,269.16,0.0,,0.0,0.0,0.0,0.0,0.0,0.0,0.0,,0.0,0.0,0.0,0.0,0.0,,1049.724,Quartz Sand ,1.7,Straight Steel Fibers ,234.0,20.0,0.2,2850.0,210.0,,,,,,,161.496,superplasticizer (SP) CX-8,22.43,steam cured ,90.0,,,,,202.0,100 x 100 x 100,Swiss standard SIA 2052–2016,,,,,,192.2,,,,,,,7.9,11.8,,,4.1818,,,,,,,,,,,,,,,,,,,,,,,,,,,
Plain mortar,620.0,P.O. 52.5 Portland cement,52.5,114.0,165.0,Class F,0.0,0.0,0.0,0.0,0.0,0.0,0.0,,0.0,0.0,0.0,0.0,0.0,,1335.0,silica sand ,,,,,,,,,,,,,,140.0,"Superplasticizer
(SP) was polycarboxylate-based",36.0,Standard Curing ,20.0,,,GB/T2419-2005,,290.0,40 X 40 X 40 ,,,,,,,130.0,,,,,,,,,,,,,,,,,,,,,,,,,,,,,,,,,,,China,"Autogenous shrinkage behavior of ultra-high performance concrete

https://doi.org/10.1016/j.conbuildmat.2019.07.177",2019.0,Ref-163-Research
Mortar with 1% fibre,620.0,P.O. 52.5 Portland cement,52.5,114.0,165.0,Class F,0.0,0.0,0.0,0.0,0.0,0.0,0.0,,0.0,0.0,0.0,0.0,0.0,,1308.0,silica sand ,,Straight Steel Fibers ,79.0,,,,,,,,,,,140.0,"Superplasticizer
(SP) was polycarboxylate-based",36.0,Standard Curing ,20.0,,,GB/T2419-2005,,280.0,40 X 40 X 40 ,,,,,,,146.0,,,,,,,,,,,,,,,,,,,,,,,,,,,,,,,,,,,,,,
Mortar with 1.5% fibre,620.0,P.O. 52.5 Portland cement,52.5,114.0,165.0,Class F,0.0,0.0,0.0,0.0,0.0,0.0,0.0,,0.0,0.0,0.0,0.0,0.0,,1295.0,silica sand ,,Straight Steel Fibers ,118.0,,,,,,,,,,,140.0,"Superplasticizer
(SP) was polycarboxylate-based",36.0,Standard Curing ,20.0,,,GB/T2419-2005,,270.0,40 X 40 X 40 ,,,,,,,158.0,,,,,,,,,,,,,,,,,,,,,,,,,,,,,,,,,,,,,,
Mortar with 2.5% fibre,620.0,P.O. 52.5 Portland cement,52.5,114.0,165.0,Class F,0.0,0.0,0.0,0.0,0.0,0.0,0.0,,0.0,0.0,0.0,0.0,0.0,,1268.0,silica sand ,,Straight Steel Fibers ,196.0,,,,,,,,,,,140.0,"Superplasticizer
(SP) was polycarboxylate-based",36.0,Standard Curing ,20.0,,,GB/T2419-2005,,235.0,40 X 40 X 40 ,,,,,,,169.0,,,,,,,,,,,,,,,,,,,,,,,,,,,,,,,,,,,,,,
Mortar with 3% fibre,620.0,P.O. 52.5 Portland cement,52.5,114.0,165.0,Class F,0.0,0.0,0.0,0.0,0.0,0.0,0.0,,0.0,0.0,0.0,0.0,0.0,,1255.0,silica sand ,,Straight Steel Fibers ,236.0,,,,,,,,,,,140.0,"Superplasticizer
(SP) was polycarboxylate-based",36.0,Standard Curing ,20.0,,,GB/T2419-2005,,175.0,40 X 40 X 40 ,,,,,,,175.0,,,,,,,,,,,,,,,,,,,,,,,,,,,,,,,,,,,,,,
UM-5,729.0,Cement CEM I 42.5 R,42.5,124.0,0.0,,0.0,397.0,0.0,0.0,0.0,0.0,0.0,,0.0,0.0,0.0,0.0,0.0,,833.0,Quartz sand,0.5,Straight Steel Fibers ,155.0,15.0,0.2,,,,,,,,,200.0, SIKA-Austria,30.0,Standard Curing ,30.0,,,EFNARC,,280.0,100 x 100 x 100,,,,,,,166.1,,,,,,,,,,,,,,,,,,,,,,,,,,,,,,,,,,,Austria,"Development of UHPC mixtures from an ecological point of view

https://doi.org/10.1016/j.conbuildmat.2013.12.102",2014.0,Ref-164-Research
UM-5-FA,401.0,Cement CEM I 42.5 R,42.5,124.0,328.0,,0.0,397.0,0.0,0.0,0.0,0.0,0.0,,0.0,0.0,0.0,0.0,0.0,,833.0,Quartz sand,0.5,Straight Steel Fibers ,155.0,15.0,0.2,,,,,,,,,200.0, SIKA-Austria,30.0,Standard Curing ,30.0,,,EFNARC,,290.0,100x 100 x 100,,,,,,,124.7,,,,,,,,,,,,,,,,,,,,,,,,,,,,,,,,,,,,,,
UM-5-GBSf,401.0,Cement CEM I 42.5 R,42.5,124.0,0.0,,0.0,397.0,0.0,0.0,0.0,328.0,0.0,,0.0,0.0,0.0,0.0,0.0,,833.0,Quartz sand,0.5,Straight Steel Fibers ,155.0,15.0,0.2,,,,,,,,,200.0, SIKA-Austria,30.0,Standard Curing ,30.0,,,EFNARC,,285.0,100 x 100 x 100,,,,,,,139.4,,,,,,,,,,,,,,,,,,,,,,,,,,,,,,,,,,,,,,
UM-5-GBSef,401.0,Cement CEM I 42.5 R,42.5,124.0,0.0,,0.0,397.0,0.0,0.0,0.0,328.0,0.0,,0.0,0.0,0.0,0.0,0.0,,833.0,Quartz sand,0.5,Straight Steel Fibers ,155.0,15.0,0.2,,,,,,,,,200.0, SIKA-Austria,30.0,Standard Curing ,30.0,,,EFNARC,,310.0,100 x 100 x 100,,,,,,,163.5,,,,,,,,,,,,,,,,,,,,,,,,,,,,,,,,,,,,,,
M0,900.0,Type I cement,,220.0,0.0,,0.0,0.0,0.0,0.0,0.0,0.0,0.0,,0.0,0.0,0.0,0.0,0.0,,1005.0,Fine dune sand,1.18,Straight Steel Fibers ,157.0,13.0,0.22,2500.0,,,,,,,,163.0,MasterGlenium51_x0003_,40.0,Standard Curing ,25.0,60.0,,ASTM C1437,,210.0,100x 100 x 100,ASTM C39,,,124.1,132.9,,143.0,,161.6,ASTM C469,56.0,ASTM C496,18.0,,,,,,,,,,,,,,,,,,,,ASTM C157,280.0,350.0,,,ASTM C1202,59.0,,,Saudi Arabia,"Influence of admixing natural pozzolan as partial replacement of cement
and microsilica in UHPC mixtures

https://doi.org/10.1016/j.conbuildmat.2018.11.260",2018.0,Ref-165-Research
M1,900.0,Type I cement,,165.0,0.0,,0.0,0.0,0.0,0.0,0.0,0.0,0.0,,0.0,0.0,0.0,0.0,55.0,Natural pozzolan,1021.0,Fine dune sand,1.18,Straight Steel Fibers ,157.0,13.0,0.22,2500.0,,,,,,,,163.0,MasterGlenium51_x0003_,40.0,Standard Curing ,25.0,60.0,,ASTM C1437,,198.0,100x 100 x 100,ASTM C39,,,115.5,123,,138.8,,154.8,ASTM C469,53.0,ASTM C496,17.7,,,,,,,,,,,,,,,,,,,,ASTM C157,275.0,280.0,,,ASTM C1202,61.0,,,,,,
M2,900.0,Type I cement,,110.0,0.0,,0.0,0.0,0.0,0.0,0.0,0.0,0.0,,0.0,0.0,0.0,0.0,110.0,Natural pozzolan,1036.0,Fine dune sand,1.18,Straight Steel Fibers ,157.0,13.0,0.22,2500.0,,,,,,,,163.0,MasterGlenium51_x0003_,40.0,Standard Curing ,25.0,60.0,,ASTM C1437,,184.0,100x 100 x 100,ASTM C39,,,113.5,122,,138.2,,152.4,ASTM C469,53.0,ASTM C496,17.7,,,,,,,,,,,,,,,,,,,,ASTM C157,260.0,265.0,,,ASTM C1202,119.0,,,,,,
M3,810.0,Type I cement,,220.0,0.0,,0.0,0.0,0.0,0.0,0.0,0.0,0.0,,0.0,0.0,0.0,0.0,90.0,Natural pozzolan,1002.0,Fine dune sand,1.18,Straight Steel Fibers ,157.0,13.0,0.22,2500.0,,,,,,,,163.0,MasterGlenium51_x0003_,40.0,Standard Curing ,25.0,60.0,,ASTM C1437,,201.0,100 x 100 x 100,ASTM C39,,,116,125.3,,140.4,,157.2,ASTM C469,54.0,ASTM C496,17.8,,,,,,,,,,,,,,,,,,,,ASTM C157,276.0,284.0,,,ASTM C1202,65.0,,,,,,
M4,720.0,Type I cement,,220.0,0.0,,0.0,0.0,0.0,0.0,0.0,0.0,0.0,,0.0,0.0,0.0,0.0,180.0,Natural pozzolan,998.0,Fine dune sand,1.18,Straight Steel Fibers ,157.0,13.0,0.22,2500.0,,,,,,,,163.0,MasterGlenium51_x0003_,40.0,Standard Curing ,25.0,60.0,,ASTM C1437,,190.0,100 x 100 x 100,ASTM C39,,,116.5,125.1,,132.2,,153.7,ASTM C469,52.0,ASTM C496,17.6,,,,,,,,,,,,,,,,,,,,ASTM C157,248.0,260.0,,,ASTM C1202,106.0,,,,,,
M5,630.0,Type I cement,,220.0,0.0,,0.0,0.0,0.0,0.0,0.0,0.0,0.0,,0.0,0.0,0.0,0.0,270.0,Natural pozzolan,994.0,Fine dune sand,1.18,Straight Steel Fibers ,157.0,13.0,0.22,2500.0,,,,,,,,163.0,MasterGlenium51_x0003_,40.0,Standard Curing ,25.0,60.0,,ASTM C1437,,184.0,100x 100 x 100,ASTM C39,,,110,124.5,,130.6,,151.0,ASTM C469,47.0,ASTM C496,17.4,,,,,,,,,,,,,,,,,,,,ASTM C157,250.0,270.0,,,ASTM C1202,136.0,,,,,,
LP0,794.0,PC-type I,,198.0,0.0,,0.0,278.0,0.0,0.0,0.0,0.0,0.0,,0.0,0.0,0.0,0.0,0.0,,873.0,Silica Sand ,0.85,Straight Steel Fibers ,162.0,13.0,0.2,2500.0,,,,,,,,191.0,"PCE-based
SP",10.0,Standard Curing ,30.0,65.0,,,,,50 x 50 x 50,,81,122,168,,,179.0,,184.0,,,,,,,,,,,,,,,,,,,,,3.44,,,,821.0,,,,,,,, Singapore,"High-volume use of limestone in ultra-high performance
fiber-reinforced concrete for reducing cement content and
autogenous shrinkage

https://doi.org/10.1016/j.conbuildmat.2019.04.091",2019.0,Ref-166-Research
LP25F,595.0,PC-type I,,198.0,0.0,,298.0,278.0,0.0,0.0,0.0,0.0,0.0,,0.0,0.0,0.0,0.0,0.0,,873.0,Silica Sand ,0.85,Straight Steel Fibers ,162.0,13.0,0.2,2500.0,,,,,,,,191.0,"PCE-based
SP",10.0,Standard Curing ,30.0,65.0,,,,,50 x 50 x 50,,72,105,132,,,165.0,,183.0,,,,,,,,,,,,,,,,,,,,,3.67,,,,746.0,,,,,,,,,,,
LP25C,595.0,PC-type I,,198.0,0.0,,298.0,278.0,0.0,0.0,0.0,0.0,0.0,,0.0,0.0,0.0,0.0,0.0,,873.0,Silica Sand ,0.85,Straight Steel Fibers ,162.0,13.0,0.2,2500.0,,,,,,,,191.0,"PCE-based
SP",10.0,Standard Curing ,30.0,65.0,,,,,50 x 50 x 50,,81,105,140,,,168.0,,183.0,,,,,,,,,,,,,,,,,,,,,3.41,,,,719.0,,,,,,,,,,,
LP50F,397.0,PC-type I,,198.0,0.0,,397.0,278.0,0.0,0.0,0.0,0.0,0.0,,0.0,0.0,0.0,0.0,0.0,,873.0,Silica Sand ,0.85,Straight Steel Fibers ,162.0,13.0,0.2,2500.0,,,,,,,,191.0,"PCE-based
SP",10.0,Standard Curing ,30.0,65.0,,,,,50 x 50 x 50,,52,87,120,,,140.0,,155.0,,,,,,,,,,,,,,,,,,,,,5.21,,,,609.0,,,,,,,,,,,
LP50C,397.0,PC-type I,,198.0,0.0,,397.0,278.0,0.0,0.0,0.0,0.0,0.0,,0.0,0.0,0.0,0.0,0.0,,873.0,Silica Sand ,0.85,Straight Steel Fibers ,162.0,13.0,0.2,2500.0,,,,,,,,191.0,"PCE-based
SP",10.0,Standard Curing ,30.0,65.0,,,,,50 x 50 x 50,,52,87,120,,,140.0,,155.0,,,,,,,,,,,,,,,,,,,,,5.69,,,,561.0,,,,,,,,,,,
UHPC,795.4,CEM I 52.5R,52.5,168.6,0.0,,0.0,198.4,0.0,0.0,0.0,0.0,0.0,,0.0,0.0,0.0,0.0,0.0,,971.0,Quartz sand,0.5,,,,,,,,,,,,,188.0,Super plasticizer Sika Viscorete 2810,24.1,Standard Curing ,,,,,,,CYLINDER 100 X 200,DIN EN 12390-3:2009-07 and DIN 1045-1,,,,,,189.1,,,DIN EN 12390-3:2009-07 and DIN 1045-1,47.16433333333334,DIN EN 12390-6:2009,3.95,,,,,,,,,,,,,,,,,,,,,,,,,,,,,Vietnam,"Evaluation of the Splitting Tensile Strength
of Ultra-High Performance Concrete

https://www.researchgate.net/publication/346685488_Evaluation_of_the_Splitting_Tensile_Strength_of_Ultra-High_Performance_Concrete",2021.0,Ref-167-Research
UHPFRC-SF1%,787.5,CEM I 52.5R,52.5,166.9,0.0,,0.0,196.4,0.0,0.0,0.0,0.0,0.0,,0.0,0.0,0.0,0.0,0.0,,961.3,Quartz sand,0.5,Straight Steel Fibers ,78.5,13.0,0.175,,,,,,,,,186.0,Super plasticizer Sika Viscorete 2811,23.7,Standard Curing ,,,,,,,CYLINDER 100 X 200,DIN EN 12390-3:2009-07 and DIN 1045-1,,,,,,195.53333333333333,,,DIN EN 12390-3:2009-07 and DIN 1045-1,48.73833333333334,DIN EN 12390-6:2009,12.07,,,,,,,,,,,,,,,,,,,,,,,,,,,,,,,,
UHPFRC-SF2%,779.5,CEM I 52.5R,52.5,165.2,0.0,,0.0,194.4,0.0,0.0,0.0,0.0,0.0,,0.0,0.0,0.0,0.0,0.0,,951.6,Quartz sand,0.5,Straight Steel Fibers ,157.0,13.0,0.175,,,,,,,,,184.0,Super plasticizer Sika Viscorete 2812,23.6,Standard Curing ,,,,,,,CYLINDER 100 X 200,DIN EN 12390-3:2009-07 and DIN 1045-1,,,,,,189.46666666666667,,,DIN EN 12390-3:2009-07 and DIN 1045-1,48.519333333333336,DIN EN 12390-6:2009,17.7,,,,,,,,,,,,,,,,,,,,,,,,,,,,,,,,
RS100,750.0,CEM II,,144.0,200.0,Class F,0.0,0.0,0.0,0.0,0.0,0.0,0.0,,0.0,0.0,0.0,0.0,0.0,,990.0,Natural River sand,1.25,,,,,,,,,,,,,210.0,polycarboxylic-ether based,45.0,Standard Curing ,20.0,95.0,,EN1015-3,,300.0,40 x 40 x 160,EN 196-1,,65,92,,,118.0,,,,,,,,,,,,,,,,,,,,,,,7.87,,,,,,,,,,,,China,"The physical and chemical impact of manufactured sand as a partial
replacement material in Ultra-High Performance Concrete (UHPC)

https://doi.org/10.1016/j.cemconcomp.2019.03.020",2019.0,Ref-168-Research
RS10-1,750.0,CEM II,,144.0,200.0,Class F,0.0,0.0,0.0,0.0,0.0,0.0,0.0,,0.0,0.0,0.0,0.0,77.0,Manufactured Sand,913.0,Natural River sand,1.25,,,,,,,,,,,,,210.0,polycarboxylic-ether based,45.0,Standard Curing ,20.0,95.0,,EN1015-3,,296.0,40 x 40 x 160,EN 196-1,,67,97,,,118.0,,,,,,,,,,,,,,,,,,,,,,,,,,,,,,,,,,,,,,
RS10-2,750.0,CEM II,,144.0,200.0,Class F,0.0,0.0,0.0,0.0,0.0,0.0,0.0,,0.0,0.0,0.0,0.0,22.0,Manufactured Sand,968.0,Natural River sand,1.25,,,,,,,,,,,,,210.0,polycarboxylic-ether based,45.0,Standard Curing ,20.0,95.0,,EN1015-3,,297.0,40 x 40 x 160,EN 196-1,,70,94,,,110.0,,,,,,,,,,,,,,,,,,,,,,,,,,,,,,,,,,,,,,
RS10-3,750.0,CEM II,,144.0,200.0,Class F,0.0,0.0,0.0,0.0,0.0,0.0,0.0,,0.0,0.0,0.0,0.0,99.0,Manufactured Sand,891.0,Natural River sand,1.25,,,,,,,,,,,,,210.0,polycarboxylic-ether based,45.0,Standard Curing ,20.0,95.0,,EN1015-3,,291.0,40 x 40 x 160,EN 196-1,,65,94,,,120.0,,,,,,,,,,,,,,,,,,,,,,,,,,,,,,,,,,,,,,
RS20-1,750.0,CEM II,,144.0,200.0,Class F,0.0,0.0,0.0,0.0,0.0,0.0,0.0,,0.0,0.0,0.0,0.0,176.0,Manufactured Sand,836.0,Natural River sand,1.25,,,,,,,,,,,,,210.0,polycarboxylic-ether based,45.0,Standard Curing ,20.0,95.0,,EN1015-3,,286.0,40 x 40 x 160,EN 196-1,,70,99,,,120.0,,,,,,,,,,,,,,,,,,,,,,,,,,,,,,,,,,,,,,
RS20-2,750.0,CEM II,,144.0,200.0,Class F,0.0,0.0,0.0,0.0,0.0,0.0,0.0,,0.0,0.0,0.0,0.0,44.0,Manufactured Sand,946.0,Natural River sand,1.25,,,,,,,,,,,,,210.0,polycarboxylic-ether based,45.0,Standard Curing ,20.0,95.0,,EN1015-3,,292.0,40 x 40 x 160,EN 196-1,,68,92,,,121.0,,,,,,,,,,,,,,,,,,,,,,,,,,,,,,,,,,,,,,
RS20-3,750.0,CEM II,,144.0,200.0,Class F,0.0,0.0,0.0,0.0,0.0,0.0,0.0,,0.0,0.0,0.0,0.0,220.0,Manufactured Sand,792.0,Natural River sand,1.25,,,,,,,,,,,,,210.0,polycarboxylic-ether based,45.0,Standard Curing ,20.0,95.0,,EN1015-3,,281.0,40 x 40 x 160,EN 196-1,,68,98,,,121.0,,,,,,,,,,,,,,,,,,,,,,,,,,,,,,,,,,,,,,
RS30-1,750.0,CEM II,,144.0,200.0,Class F,0.0,0.0,0.0,0.0,0.0,0.0,0.0,,0.0,0.0,0.0,0.0,231.0,Manufactured Sand,759.0,Natural River sand,1.25,,,,,,,,,,,,,210.0,polycarboxylic-ether based,45.0,Standard Curing ,20.0,95.0,,EN1015-3,,284.0,40 x 40 x 160,EN 196-1,,80,106,,,125.0,,,,,,,,,,,,,,,,,,,,,,,,,,,,,,,,,,,,,,
RS30-2,750.0,CEM II,,144.0,200.0,Class F,0.0,0.0,0.0,0.0,0.0,0.0,0.0,,0.0,0.0,0.0,0.0,66.0,Manufactured Sand,924.0,Natural River sand,1.25,,,,,,,,,,,,,210.0,polycarboxylic-ether based,45.0,Standard Curing ,20.0,95.0,,EN1015-3,,293.0,40 x 40 x 160,EN 196-1,,78,100,,,115.0,,,,,,,,,,,,,,,,,,,,,,,,,,,,,,,,,,,,,,
RS30-3,750.0,CEM II,,144.0,200.0,Class F,0.0,0.0,0.0,0.0,0.0,0.0,0.0,,0.0,0.0,0.0,0.0,297.0,Manufactured Sand,693.0,Natural River sand,1.25,,,,,,,,,,,,,210.0,polycarboxylic-ether based,45.0,Standard Curing ,20.0,95.0,,EN1015-3,,277.0,40 x 40 x 160,EN 196-1,,82,100,,,120.0,,,,,,,,,,,,,,,,,,,,,,,,,,,,,,,,,,,,,,
RS40-1,750.0,CEM II,,144.0,200.0,Class F,0.0,0.0,0.0,0.0,0.0,0.0,0.0,,0.0,0.0,0.0,0.0,308.0,Manufactured Sand,682.0,Natural River sand,1.25,,,,,,,,,,,,,210.0,polycarboxylic-ether based,45.0,Standard Curing ,20.0,95.0,,EN1015-3,,277.0,40 x 40 x 160,EN 196-1,,85,106,,,126.0,,,,,,,,,,,,,,,,,,,,,,,,,,,,,,,,,,,,,,
RS40-2,750.0,CEM II,,144.0,200.0,Class F,0.0,0.0,0.0,0.0,0.0,0.0,0.0,,0.0,0.0,0.0,0.0,66.0,Manufactured Sand,902.0,Natural River sand,1.25,,,,,,,,,,,,,210.0,polycarboxylic-ether based,45.0,Standard Curing ,20.0,95.0,,EN1015-3,,288.0,40 x 40 x 160,EN 196-1,,80,97,,,112.0,,,,,,,,,,,,,,,,,,,,,,,,,,,,,,,,,,,,,,
RS40-3,750.0,CEM II,,144.0,200.0,Class F,0.0,0.0,0.0,0.0,0.0,0.0,0.0,,0.0,0.0,0.0,0.0,396.0,Manufactured Sand,594.0,Natural River sand,1.25,,,,,,,,,,,,,210.0,polycarboxylic-ether based,45.0,Standard Curing ,20.0,95.0,,EN1015-3,,274.0,40 x 40 x 160,EN 196-1,,80,105,,,130.0,,,,,,,,,,,,,,,,,,,,,,,,,,,,,,,,,,,,,,
RS50-1,750.0,CEM II,,144.0,200.0,Class F,0.0,0.0,0.0,0.0,0.0,0.0,0.0,,0.0,0.0,0.0,0.0,385.0,Manufactured Sand,605.0,Natural River sand,1.25,,,,,,,,,,,,,210.0,polycarboxylic-ether based,45.0,Standard Curing ,20.0,95.0,,EN1015-3,,272.0,40 x 40 x 160,EN 196-1,,83,106,,,129.0,,,,,,,,,,,,,,,,,,,,,,,6.83,,,,,,,,,,,,,,,
RS50-2,750.0,CEM II,,144.0,200.0,Class F,0.0,0.0,0.0,0.0,0.0,0.0,0.0,,0.0,0.0,0.0,0.0,110.0,Manufactured Sand,880.0,Natural River sand,1.25,,,,,,,,,,,,,210.0,polycarboxylic-ether based,45.0,Standard Curing ,20.0,95.0,,EN1015-3,,288.0,40 x 40 x 160,EN 196-1,,80,100,,,118.0,,,,,,,,,,,,,,,,,,,,,,,8.39,,,,,,,,,,,,,,,
RS50-3,750.0,CEM II,,144.0,200.0,Class F,0.0,0.0,0.0,0.0,0.0,0.0,0.0,,0.0,0.0,0.0,0.0,495.0,Manufactured Sand,495.0,Natural River sand,1.25,,,,,,,,,,,,,210.0,polycarboxylic-ether based,45.0,Standard Curing ,20.0,95.0,,EN1015-3,,266.0,40 x 40 x 160,EN 196-1,,70,100,,,125.0,,,,,,,,,,,,,,,,,,,,,,,6.83,,,,,,,,,,,,,,,
