Repository: Jocund96/Data-to-Design-ML

## Datasets

Located in `Datasets/`:

- **UCI Concrete Compressive Strength dataset** (`uci_concrete_data.csv`) — 1030 samples, 8 mix-component features (cement, slag, fly ash, water, superplasticizer, coarse/fine aggregate, age), target is compressive strength (MPa). Processed splits and engineered features are saved under `Datasets/processed/uci_concrete_dataset/`.
- **UHPC dataset** (`UHPC_dataset.csv`) — Ultra High Performance Concrete data pooled from many publications, ~2000 rows with a `paper_reference` column identifying the source publication and `cs_28d` (28-day compressive strength) as the target.

File: S2_Kernel/Datasets/processed/uhpc_dataset/raw_dropped_features_20.csv (part 1 of 8)
cement,cement_type,silica_fume,fly_ash,limestone_powder,quartz_powder,glass_powder,rice_husk_ash,metakaolin,ggbfs,slag,nano_caco3,nano_al2o3,nano_tio2,nano_sio2,filler,sand,sand_type,sand_max_size,water,sp_type,sp_amount,curing_method,curing_temp,cs_28d
839.0,OPC_I,104.0,52.0,0.0,0.0,0.0,0.0,0.0,0.0,0.0,0.0,0.0,0.0,0.0,52.0,925.0,,,147.0,PCE_SP,59.33,Standard Curing,,132.0
839.0,OPC_I,104.0,26.0,0.0,0.0,0.0,0.0,0.0,0.0,0.0,0.0,0.0,0.0,0.0,78.0,931.0,,,147.0,PCE_SP,59.33,Standard Curing,,122.5
839.0,OPC_I,104.0,0.0,0.0,0.0,0.0,0.0,0.0,0.0,0.0,0.0,0.0,0.0,0.0,104.0,931.0,,,147.0,PCE_SP,62.15,Standard Curing,,116.0
839.0,OPC_I,104.0,52.0,0.0,0.0,0.0,0.0,52.0,0.0,0.0,0.0,0.0,0.0,0.0,0.0,913.0,,,147.0,PCE_SP,64.98,Standard Curing,,134.0
839.0,OPC_I,104.0,26.0,0.0,0.0,0.0,0.0,78.0,0.0,0.0,0.0,0.0,0.0,0.0,0.0,921.0,,,147.0,PCE_SP,64.98,Standard Curing,,131.5
839.0,OPC_I,104.0,0.0,0.0,0.0,0.0,0.0,104.0,0.0,0.0,0.0,0.0,0.0,0.0,0.0,922.0,,,147.0,PCE_SP,67.8,Standard Curing,,130.5
839.0,OPC_I,104.0,83.0,0.0,0.0,0.0,0.0,0.0,21.0,0.0,0.0,0.0,0.0,0.0,0.0,920.0,,,147.0,PCE_SP,59.33,Standard Curing,,134.5
839.0,OPC_I,104.0,62.0,0.0,0.0,0.0,0.0,0.0,42.0,0.0,0.0,0.0,0.0,0.0,0.0,921.0,,,147.0,PCE_SP,62.15,Standard Curing,,132.5
839.0,OPC_I,104.0,0.0,0.0,0.0,0.0,0.0,52.0,0.0,0.0,0.0,0.0,0.0,0.0,52.0,926.0,,,147.0,PCE_SP,64.98,Standard Curing,,123.0
839.0,OPC_I,104.0,0.0,0.0,0.0,0.0,0.0,62.0,21.0,0.0,0.0,0.0,0.0,0.0,21.0,923.0,,,147.0,PCE_SP,67.8,Standard Curing,,131.0
839.0,OPC_I,94.0,0.0,0.0,0.0,0.0,0.0,94.0,21.0,0.0,0.0,0.0,0.0,0.0,0.0,926.0,,,147.0,PCE_SP,67.8,Standard Curing,,130.0
755.0,OPC_I,94.0,0.0,0.0,0.0,0.0,0.0,94.0,105.0,0.0,0.0,0.0,0.0,0.0,0.0,928.0,,,147.0,PCE_SP,64.98,Standard Curing,,111.5
839.0,OPC_I,78.0,0.0,0.0,0.0,0.0,0.0,104.0,0.0,0.0,0.0,0.0,0.0,0.0,26.0,940.0,,,147.0,PCE_SP,62.15,Standard Curing,,119.0
839.0,OPC_I,78.0,0.0,0.0,0.0,0.0,0.0,130.0,0.0,0.0,0.0,0.0,0.0,0.0,0.0,934.0,,,147.0,PCE_SP,64.98,Standard Curing,,121.0
839.0,OPC_I,52.0,0.0,0.0,0.0,0.0,0.0,156.0,0.0,0.0,0.0,0.0,0.0,0.0,0.0,946.0,,,147.0,PCE_SP,62.15,Standard Curing,,116.0
856.0,OPC_42.5,214.0,0.0,0.0,0.0,0.0,0.0,0.0,0.0,0.0,0.0,0.0,0.0,0.0,0.0,1178.0,Quartz Sand,0.8,182.0,HRWRA,24.6,Standard Curing,20.0,157.0
589.0,OPC_42.5,214.0,161.0,0.0,0.0,0.0,0.0,0.0,107.0,0.0,0.0,0.0,0.0,0.0,0.0,1178.0,Quartz Sand,0.8,182.0,HRWRA,16.1,Standard Curing,20.0,164.0
375.0,OPC_42.5,214.0,161.0,0.0,0.0,0.0,0.0,0.0,321.0,0.0,0.0,0.0,0.0,0.0,0.0,1178.0,Quartz Sand,0.8,182.0,HRWRA,9.1,Standard Curing,20.0,144.0
1000.0,OPC_52.5,250.0,0.0,0.0,0.0,0.0,0.0,0.0,0.0,0.0,0.0,0.0,0.0,0.0,0.0,1250.0,Silica Sand,0.3,225.0,PCE_SP,24.8,Standard Curing,20.0,162.0
900.0,OPC_52.5,250.0,0.0,0.0,0.0,0.0,0.0,0.0,0.0,0.0,0.0,0.0,0.0,0.0,100.0,1250.0,Silica Sand,0.3,225.0,PCE_SP,24.8,Standard Curing,20.0,167.0
800.0,OPC_52.5,250.0,0.0,0.0,0.0,0.0,0.0,0.0,0.0,0.0,0.0,0.0,0.0,0.0,200.0,1250.0,Silica Sand,0.3,225.0,PCE_SP,24.8,Standard Curing,20.0,157.0
700.0,OPC_52.5,250.0,0.0,0.0,0.0,0.0,0.0,0.0,0.0,0.0,0.0,0.0,0.0,0.0,300.0,1250.0,Silica Sand,0.3,225.0,PCE_SP,24.8,Standard Curing,20.0,156.0
500.0,OPC_52.5,250.0,0.0,0.0,0.0,0.0,0.0,0.0,0.0,0.0,0.0,0.0,0.0,0.0,500.0,1250.0,Silica Sand,0.3,225.0,PCE_SP,24.8,Standard Curing,20.0,152.0
300.0,OPC_52.5,250.0,0.0,0.0,0.0,0.0,0.0,0.0,0.0,0.0,0.0,0.0,0.0,0.0,700.0,1250.0,Silica Sand,0.3,225.0,PCE_SP,24.8,Standard Curing,20.0,132.0
1000.0,OPC_52.5,175.0,0.0,0.0,0.0,0.0,0.0,0.0,0.0,0.0,0.0,0.0,0.0,0.0,75.0,1250.0,Silica Sand,0.3,225.0,PCE_SP,24.8,Standard Curing,20.0,168.0
1000.0,OPC_52.5,125.0,0.0,0.0,0.0,0.0,0.0,0.0,0.0,0.0,0.0,0.0,0.0,0.0,125.0,1250.0,Silica Sand,0.3,225.0,PCE_SP,24.8,Standard Curing,20.0,152.0
1000.0,OPC_52.5,75.0,0.0,0.0,0.0,0.0,0.0,0.0,0.0,0.0,0.0,0.0,0.0,0.0,175.0,1250.0,Silica Sand,0.3,225.0,PCE_SP,24.8,Standard Curing,20.0,150.0
1000.0,OPC_52.5,0.0,0.0,0.0,0.0,0.0,0.0,0.0,0.0,0.0,0.0,0.0,0.0,0.0,250.0,1250.0,Silica Sand,0.3,225.0,PCE_SP,24.8,Standard Curing,20.0,147.0
700.0,OPC_52.5,175.0,0.0,0.0,0.0,0.0,0.0,0.0,0.0,0.0,0.0,0.0,0.0,0.0,375.0,1250.0,Silica Sand,0.3,225.0,PCE_SP,24.8,Standard Curing,20.0,166.0
700.0,OPC_52.5,125.0,0.0,0.0,0.0,0.0,0.0,0.0,0.0,0.0,0.0,0.0,0.0,0.0,425.0,1250.0,Silica Sand,0.3,225.0,PCE_SP,24.8,Standard Curing,20.0,150.0
700.0,OPC_52.5,75.0,0.0,0.0,0.0,0.0,0.0,0.0,0.0,0.0,0.0,0.0,0.0,0.0,475.0,1250.0,Silica Sand,0.3,225.0,PCE_SP,24.8,Standard Curing,20.0,147.0
700.0,OPC_52.5,0.0,0.0,0.0,0.0,0.0,0.0,0.0,0.0,0.0,0.0,0.0,0.0,0.0,550.0,1250.0,Silica Sand,0.3,225.0,PCE_SP,24.8,Standard Curing,20.0,137.0
300.0,OPC_52.5,175.0,0.0,0.0,0.0,0.0,0.0,0.0,0.0,0.0,0.0,0.0,0.0,0.0,775.0,1250.0,Silica Sand,0.3,225.0,PCE_SP,24.8,Standard Curing,20.0,130.0
300.0,OPC_52.5,125.0,0.0,0.0,0.0,0.0,0.0,0.0,0.0,0.0,0.0,0.0,0.0,0.0,825.0,1250.0,Silica Sand,0.3,225.0,PCE_SP,24.8,Standard Curing,20.0,120.5
300.0,OPC_52.5,75.0,0.0,0.0,0.0,0.0,0.0,0.0,0.0,0.0,0.0,0.0,0.0,0.0,875.0,1250.0,Silica Sand,0.3,225.0,PCE_SP,24.8,Standard Curing,20.0,108.0
300.0,OPC_52.5,0.0,0.0,0.0,0.0,0.0,0.0,0.0,0.0,0.0,0.0,0.0,0.0,0.0,950.0,1250.0,Silica Sand,0.3,225.0,PCE_SP,24.8,Standard Curing,20.0,103.0
807.0,HS_cement,225.0,0.0,0.0,243.0,0.0,0.0,0.0,0.0,0.0,0.0,0.0,0.0,0.0,0.0,972.0,Quartz Sand,0.6,195.0,PCE_HRWRA,13.0,Standard Curing,20.0,169.0
724.0,HS_cement,224.0,0.0,0.0,241.0,81.0,0.0,0.0,0.0,0.0,0.0,0.0,0.0,0.0,0.0,966.0,Quartz Sand,0.6,195.0,PCE_HRWRA,13.0,Standard Curing,20.0,168.0
639.0,HS_cement,222.0,0.0,0.0,240.0,160.0,0.0,0.0,0.0,0.0,0.0,0.0,0.0,0.0,0.0,960.0,Quartz Sand,0.6,193.0,PCE_HRWRA,13.0,Standard Curing,20.0,173.0
556.0,HS_cement,221.0,0.0,0.0,238.0,238.0,0.0,0.0,0.0,0.0,0.0,0.0,0.0,0.0,0.0,953.0,Quartz Sand,0.6,192.0,PCE_HRWRA,13.0,Standard Curing,20.0,165.0
473.0,HS_cement,219.0,0.0,0.0,237.0,316.0,0.0,0.0,0.0,0.0,0.0,0.0,0.0,0.0,0.0,947.0,Quartz Sand,0.6,191.0,PCE_HRWRA,13.0,Standard Curing,20.0,157.0
392.0,HS_cement,217.0,0.0,0.0,235.0,392.0,0.0,0.0,0.0,0.0,0.0,0.0,0.0,0.0,0.0,941.0,Quartz Sand,0.6,190.0,PCE_HRWRA,13.0,Standard Curing,20.0,150.0
807.0,HS_cement,224.0,0.0,0.0,121.0,121.0,0.0,0.0,0.0,0.0,0.0,0.0,0.0,0.0,0.0,967.0,Quartz Sand,0.6,195.0,PCE_HRWRA,13.0,Standard Curing,20.0,172.0
807.0,HS_cement,224.0,0.0,0.0,0.0,242.0,0.0,0.0,0.0,0.0,0.0,0.0,0.0,0.0,0.0,967.0,Quartz Sand,0.6,195.0,PCE_HRWRA,13.0,Standard Curing,20.0,168.0
636.0,HS_cement,221.0,0.0,0.0,0.0,398.0,0.0,0.0,0.0,0.0,0.0,0.0,0.0,0.0,0.0,955.0,Quartz Sand,0.6,193.0,PCE_HRWRA,13.0,Standard Curing,20.0,168.0
623.0,HS_cement,216.0,0.0,0.0,0.0,390.0,0.0,0.0,0.0,0.0,0.0,0.0,0.0,0.0,0.0,935.0,Quartz Sand,0.6,188.0,PCE_HRWRA,13.0,Standard Curing,20.0,172.0
807.0,HS_cement,225.0,0.0,0.0,243.0,0.0,0.0,0.0,0.0,0.0,0.0,0.0,0.0,0.0,0.0,972.0,Quartz Sand,0.6,195.0,PCE_HRWRA,13.0,Heat Curing,90.0,205.0
724.0,HS_cement,224.0,0.0,0.0,241.0,81.0,0.0,0.0,0.0,0.0,0.0,0.0,0.0,0.0,0.0,966.0,Quartz Sand,0.6,195.0,PCE_HRWRA,13.0,Heat Curing,90.0,210.0
639.0,HS_cement,222.0,0.0,0.0,240.0,160.0,0.0,0.0,0.0,0.0,0.0,0.0,0.0,0.0,0.0,960.0,Quartz Sand,0.6,193.0,PCE_HRWRA,13.0,Heat Curing,90.0,212.0
556.0,HS_cement,221.0,0.0,0.0,238.0,238.0,0.0,0.0,0.0,0.0,0.0,0.0,0.0,0.0,0.0,953.0,Quartz Sand,0.6,192.0,PCE_HRWRA,13.0,Heat Curing,90.0,197.0
473.0,HS_cement,219.0,0.0,0.0,237.0,316.0,0.0,0.0,0.0,0.0,0.0,0.0,0.0,0.0,0.0,947.0,Quartz Sand,0.6,191.0,PCE_HRWRA,13.0,Heat Curing,90.0,195.0
392.0,HS_cement,217.0,0.0,0.0,235.0,392.0,0.0,0.0,0.0,0.0,0.0,0.0,0.0,0.0,0.0,941.0,Quartz Sand,0.6,190.0,PCE_HRWRA,13.0,Heat Curing,90.0,190.0
807.0,HS_cement,224.0,0.0,0.0,121.0,121.0,0.0,0.0,0.0,0.0,0.0,0.0,0.0,0.0,0.0,967.0,Quartz Sand,0.6,195.0,PCE_HRWRA,13.0,Heat Curing,90.0,222.0
807.0,HS_cement,224.0,0.0,0.0,0.0,242.0,0.0,0.0,0.0,0.0,0.0,0.0,0.0,0.0,0.0,967.0,Quartz Sand,0.6,195.0,PCE_HRWRA,13.0,Heat Curing,90.0,234.0
636.0,HS_cement,221.0,0.0,0.0,0.0,398.0,0.0,0.0,0.0,0.0,0.0,0.0,0.0,0.0,0.0,955.0,Quartz Sand,0.6,193.0,PCE_HRWRA,13.0,Heat Curing,90.0,212.0
623.0,HS_cement,216.0,0.0,0.0,0.0,390.0,0.0,0.0,0.0,0.0,0.0,0.0,0.0,0.0,0.0,935.0,Quartz Sand,0.6,188.0,PCE_HRWRA,13.0,Heat Curing,90.0,220.0
900.0,OPC_I,220.0,0.0,0.0,0.0,0.0,0.0,0.0,0.0,0.0,0.0,0.0,0.0,0.0,0.0,1005.0,Fine Dune Sand,0.6,162.0,PCE_HRWRA,40.0,Standard Curing,22.0,161.0
900.0,OPC_I,132.0,0.0,0.0,0.0,0.0,0.0,0.0,0.0,0.0,0.0,0.0,0.0,0.0,88.0,1030.0,Fine Dune Sand,0.6,162.0,PCE_HRWRA,40.0,Standard Curing,22.0,147.0
900.0,OPC_I,88.0,0.0,0.0,0.0,0.0,0.0,0.0,0.0,0.0,0.0,0.0,0.0,0.0,132.0,1042.0,Fine Dune Sand,0.6,162.0,PCE_HRWRA,40.0,Standard Curing,22.0,154.0
900.0,OPC_I,44.0,0.0,0.0,0.0,0.0,0.0,0.0,0.0,0.0,0.0,0.0,0.0,0.0,176.0,1055.0,Fine Dune Sand,0.6,162.0,PCE_HRWRA,40.0,Standard Curing,22.0,136.0
900.0,OPC_I,132.0,88.0,0.0,0.0,0.0,0.0,0.0,0.0,0.0,0.0,0.0,0.0,0.0,0.0,1030.0,Fine Dune Sand,0.6,162.0,PCE_HRWRA,40.0,Standard Curing,22.0,150.0
900.0,OPC_I,88.0,132.0,0.0,0.0,0.0,0.0,0.0,0.0,0.0,0.0,0.0,0.0,0.0,0.0,1042.0,Fine Dune Sand,0.6,162.0,PCE_HRWRA,40.0,Standard Curing,22.0,158.0
900.0,OPC_I,44.0,176.0,0.0,0.0,0.0,0.0,0.0,0.0,0.0,0.0,0.0,0.0,0.0,0.0,1055.0,Fine Dune Sand,0.6,162.0,PCE_HRWRA,40.0,Standard Curing,22.0,143.0
900.0,OPC_I,209.0,0.0,11.0,0.0,0.0,0.0,0.0,0.0,0.0,0.0,0.0,0.0,0.0,0.0,1000.0,Fine Dune Sand,0.6,162.0,PCE_HRWRA,40.0,Standard Curing,22.0,159.0
900.0,OPC_I,198.0,0.0,22.0,0.0,0.0,0.0,0.0,0.0,0.0,0.0,0.0,0.0,0.0,0.0,990.0,Fine Dune Sand,0.6,162.0,PCE_HRWRA,40.0,Standard Curing,22.0,146.0
900.0,OPC_I,176.0,0.0,44.0,0.0,0.0,0.0,0.0,0.0,0.0,0.0,0.0,0.0,0.0,0.0,985.0,Fine Dune Sand,0.6,162.0,PCE_HRWRA,40.0,Standard Curing,22.0,152.0
900.0,OPC_I,209.0,0.0,0.0,0.0,0.0,0.0,0.0,0.0,0.0,0.0,0.0,0.0,0.0,11.0,1008.0,Fine Dune Sand,0.6,162.0,PCE_HRWRA,40.0,Standard Curing,22.0,144.0
900.0,OPC_I,198.0,0.0,0.0,0.0,0.0,0.0,0.0,0.0,0.0,0.0,0.0,0.0,0.0,22.0,1000.0,Fine Dune Sand,0.6,162.0,PCE_HRWRA,40.0,Standard Curing,22.0,142.0
900.0,OPC_I,176.0,0.0,0.0,0.0,0.0,0.0,0.0,0.0,0.0,0.0,0.0,0.0,0.0,44.0,1015.0,Fine Dune Sand,0.6,162.0,PCE_HRWRA,40.0,Standard Curing,22.0,152.0
900.0,OPC_I,209.0,0.0,0.0,0.0,0.0,0.0,0.0,0.0,11.0,0.0,0.0,0.0,0.0,0.0,1010.0,Fine Dune Sand,0.6,162.0,PCE_HRWRA,40.0,Standard Curing,22.0,134.0
900.0,OPC_I,198.0,0.0,0.0,0.0,0.0,0.0,0.0,0.0,22.0,0.0,0.0,0.0,0.0,0.0,1000.0,Fine Dune Sand,0.6,162.0,PCE_HRWRA,40.0,Standard Curing,22.0,140.0
900.0,OPC_I,176.0,0.0,0.0,0.0,0.0,0.0,0.0,0.0,44.0,0.0,0.0,0.0,0.0,0.0,1025.0,Fine Dune Sand,0.6,162.0,PCE_HRWRA,40.0,Standard Curing,22.0,161.0
900.0,OPC_I,220.0,0.0,47.0,0.0,0.0,0.0,0.0,0.0,0.0,0.0,0.0,0.0,0.0,0.0,931.0,Fine Dune Sand,0.6,162.0,PCE_HRWRA,40.0,Standard Curing,22.0,125.0
900.0,OPC_I,220.0,0.0,87.0,0.0,0.0,0.0,0.0,0.0,0.0,0.0,0.0,0.0,0.0,0.0,868.0,Fine Dune Sand,0.6,162.0,PCE_HRWRA,40.0,Standard Curing,22.0,163.0
900.0,OPC_I,220.0,0.0,153.0,0.0,0.0,0.0,0.0,0.0,0.0,0.0,0.0,0.0,0.0,0.0,764.0,Fine Dune Sand,0.6,162.0,PCE_HRWRA,40.0,Standard Curing,22.0,132.0
900.0,OPC_I,220.0,0.0,0.0,0.0,0.0,0.0,0.0,0.0,0.0,0.0,0.0,0.0,0.0,48.0,962.0,Fine Dune Sand,0.6,162.0,PCE_HRWRA,40.0,Standard Curing,22.0,153.0
900.0,OPC_I,220.0,0.0,0.0,0.0,0.0,0.0,0.0,0.0,0.0,0.0,0.0,0.0,0.0,92.0,922.0,Fine Dune Sand,0.6,162.0,PCE_HRWRA,40.0,Standard Curing,22.0,135.0
900.0,OPC_I,220.0,0.0,0.0,0.0,0.0,0.0,0.0,0.0,0.0,0.0,0.0,0.0,0.0,170.0,851.0,Fine Dune Sand,0.6,162.0,PCE_HRWRA,40.0,Standard Curing,22.0,100.0
900.0,OPC_I,220.0,0.0,0.0,0.0,0.0,0.0,0.0,0.0,49.0,0.0,0.0,0.0,0.0,0.0,972.0,Fine Dune Sand,0.6,162.0,PCE_HRWRA,40.0,Standard Curing,22.0,161.0
900.0,OPC_I,220.0,0.0,0.0,0.0,0.0,0.0,0.0,0.0,94.0,0.0,0.0,0.0,0.0,0.0,942.0,Fine Dune Sand,0.6,162.0,PCE_HRWRA,40.0,Standard Curing,22.0,153.0
900.0,OPC_I,220.0,0.0,0.0,0.0,0.0,0.0,0.0,0.0,177.0,0.0,0.0,0.0,0.0,0.0,886.0,Fine Dune Sand,0.6,162.0,PCE_HRWRA,40.0,Standard Curing,22.0,160.0
828.0,OPC_52.5,207.0,0.0,0.0,0.0,0.0,0.0,0.0,0.0,0.0,0.0,0.0,0.0,0.0,0.0,911.0,Silica Sand,0.3,224.6,,26.4,Standard Curing,20.0,98.0
818.0,OPC_52.5,204.0,0.0,0.0,0.0,0.0,0.0,0.0,0.0,0.0,0.0,0.0,0.0,0.0,0.0,899.0,Silica Sand,0.3,221.8,,26.0,Standard Curing,20.0,192.0
726.0,OPC_52.5,181.0,0.0,0.0,290.0,0.0,0.0,0.0,0.0,0.0,0.0,0.0,0.0,0.0,0.0,789.0,Silica Sand,0.3,196.9,,23.1,Standard Curing,20.0,119.0
691.0,OPC_52.5,172.0,0.0,0.0,276.0,0.0,0.0,0.0,0.0,0.0,0.0,0.0,0.0,0.0,0.0,759.0,Silica Sand,0.3,187.3,,22.0,Standard Curing,20.0,155.0
828.0,OPC_52.5,0.0,0.0,0.0,0.0,0.0,0.0,207.0,0.0,0.0,0.0,0.0,0.0,0.0,0.0,911.0,Silica Sand,0.3,224.6,,26.4,Standard Curing,20.0,109.0
824.0,OPC_52.5,0.0,0.0,0.0,0.0,0.0,0.0,204.0,0.0,0.0,0.0,0.0,0.0,0.0,0.0,899.0,Silica Sand,0.3,221.8,,26.0,Standard Curing,20.0,161.0
726.0,OPC_52.5,0.0,0.0,0.0,290.0,0.0,0.0,181.0,0.0,0.0,0.0,0.0,0.0,0.0,0.0,789.0,Silica Sand,0.3,196.9,,23.1,Standard Curing,20.0,120.0
691.0,OPC_52.5,0.0,0.0,0.0,276.0,0.0,0.0,172.0,0.0,0.0,0.0,0.0,0.0,0.0,0.0,759.0,Silica Sand,0.3,187.3,,22.0,Standard Curing,20.0,146.0
828.0,OPC_52.5,207.0,0.0,0.0,0.0,0.0,0.0,0.0,0.0,0.0,0.0,0.0,0.0,0.0,0.0,911.0,Silica Sand,0.3,224.6,,26.4,Steam Curing,90.0,133.0
818.0,OPC_52.5,204.0,0.0,0.0,0.0,0.0,0.0,0.0,0.0,0.0,0.0,0.0,0.0,0.0,0.0,899.0,Silica Sand,0.3,221.8,,26.0,Steam Curing,90.0,204.0
726.0,OPC_52.5,181.0,0.0,0.0,290.0,0.0,0.0,0.0,0.0,0.0,0.0,0.0,0.0,0.0,0.0,789.0,Silica Sand,0.3,196.9,,23.1,Steam Curing,90.0,178.0
691.0,OPC_52.5,172.0,0.0,0.0,276.0,0.0,0.0,0.0,0.0,0.0,0.0,0.0,0.0,0.0,0.0,759.0,Silica Sand,0.3,187.3,,22.0,Steam Curing,90.0,216.0
828.0,OPC_52.5,0.0,0.0,0.0,0.0,0.0,0.0,207.0,0.0,0.0,0.0,0.0,0.0,0.0,0.0,911.0,Silica Sand,0.3,224.6,,26.4,Steam Curing,90.0,126.0
824.0,OPC_52.5,0.0,0.0,0.0,0.0,0.0,0.0,204.0,0.0,0.0,0.0,0.0,0.0,0.0,0.0,899.0,Silica Sand,0.3,221.8,,26.0,Steam Curing,90.0,195.0
726.0,OPC_52.5,0.0,0.0,0.0,290.0,0.0,0.0,181.0,0.0,0.0,0.0,0.0,0.0,0.0,0.0,789.0,Silica Sand,0.3,196.9,,23.1,Steam Curing,90.0,150.0
691.0,OPC_52.5,0.0,0.0,0.0,276.0,0.0,0.0,172.0,0.0,0.0,0.0,0.0,0.0,0.0,0.0,759.0,Silica Sand,0.3,187.3,,22.0,Steam Curing,90.0,205.0
828.0,OPC_52.5,207.0,0.0,0.0,0.0,0.0,0.0,0.0,0.0,0.0,0.0,0.0,0.0,0.0,0.0,911.0,Silica Sand,0.3,224.6,,26.4,Steam Curing,150.0,141.0
818.0,OPC_52.5,204.0,0.0,0.0,0.0,0.0,0.0,0.0,0.0,0.0,0.0,0.0,0.0,0.0,0.0,899.0,Silica Sand,0.3,221.8,,26.0,Steam Curing,150.0,234.0
726.0,OPC_52.5,181.0,0.0,0.0,290.0,0.0,0.0,0.0,0.0,0.0,0.0,0.0,0.0,0.0,0.0,789.0,Silica Sand,0.3,196.9,,23.1,Steam Curing,150.0,183.0
691.0,OPC_52.5,172.0,0.0,0.0,276.0,0.0,0.0,0.0,0.0,0.0,0.0,0.0,0.0,0.0,0.0,759.0,Silica Sand,0.3,187.3,,22.0,Steam Curing,150.0,243.0
828.0,OPC_52.5,0.0,0.0,0.0,0.0,0.0,0.0,207.0,0.0,0.0,0.0,0.0,0.0,0.0,0.0,911.0,Silica Sand,0.3,224.6,,26.4,Steam Curing,150.0,140.0
824.0,OPC_52.5,0.0,0.0,0.0,0.0,0.0,0.0,204.0,0.0,0.0,0.0,0.0,0.0,0.0,0.0,899.0,Silica Sand,0.3,221.8,,26.0,Steam Curing,150.0,212.0
726.0,OPC_52.5,0.0,0.0,0.0,290.0,0.0,0.0,181.0,0.0,0.0,0.0,0.0,0.0,0.0,0.0,789.0,Silica Sand,0.3,196.9,,23.1,Steam Curing,150.0,167.0
691.0,OPC_52.5,0.0,0.0,0.0,276.0,0.0,0.0,172.0,0.0,0.0,0.0,0.0,0.0,0.0,0.0,759.0,Silica Sand,0.3,187.3,,22.0,Steam Curing,150.0,230.0
833.0,OPC_I,208.25,0.0,0.0,0.0,208.25,0.0,0.0,0.0,0.0,0.0,0.0,0.0,0.0,0.0,1149.54,Locally Available Sand,0.6,183.26,PCE_SP,4.4982,Standard Curing,20.0,192.0
833.0,OPC_I,208.25,0.0,0.0,0.0,208.25,0.0,0.0,0.0,0.0,0.0,0.0,0.0,0.0,0.0,1074.57,Locally Available Sand,0.6,183.26,PCE_SP,4.4982,Standard Curing,20.0,201.0
833.0,OPC_I,208.25,0.0,0.0,0.0,249.9,0.0,0.0,0.0,0.0,0.0,0.0,0.0,0.0,0.0,1399.44,Locally Available Sand,0.6,183.26,PCE_SP,5.9976,Standard Curing,20.0,175.0
833.0,OPC_I,208.25,0.0,0.0,0.0,249.9,0.0,0.0,0.0,0.0,0.0,0.0,0.0,0.0,0.0,1399.44,Locally Available Sand,0.6,183.26,PCE_SP,5.9976,Standard Curing,20.0,171.0
833.0,OPC_I,208.25,0.0,0.0,0.0,208.25,0.0,0.0,0.0,0.0,0.0,0.0,0.0,0.0,0.0,1149.54,Locally Available Sand,0.6,166.6,PCE_SP,5.9976,Standard Curing,20.0,190.0
833.0,OPC_I,208.25,0.0,0.0,0.0,208.25,0.0,0.0,0.0,0.0,0.0,0.0,0.0,0.0,0.0,1132.88,Locally Available Sand,0.6,149.94,PCE_SP,7.497,Standard Curing,20.0,163.0
735.0,OPC_52.5,99.0,0.0,0.0,412.0,0.0,0.0,0.0,0.0,0.0,0.0,0.0,0.0,0.0,0.0,962.0,Quartz Sand,0.3,186.0,PCE_HRWRA,30.65,Standard Curing,20.0,182.0
735.0,OPC_52.5,0.0,0.0,0.0,0.0,391.0,0.0,0.0,0.0,0.0,0.0,0.0,0.0,0.0,0.0,962.0,Quartz Sand,0.3,186.0,PCE_HRWRA,30.65,Standard Curing,20.0,221.0
735.0,OPC_52.5,0.0,0.0,0.0,0.0,489.0,0.0,0.0,0.0,0.0,0.0,0.0,0.0,0.0,0.0,962.0,Quartz Sand,0.3,186.0,PCE_HRWRA,30.65,Standard Curing,20.0,185.0
735.0,OPC_52.5,0.0,0.0,0.0,412.0,99.0,0.0,0.0,0.0,0.0,0.0,0.0,0.0,0.0,0.0,962.0,Quartz Sand,0.3,186.0,PCE_HRWRA,30.65,Standard Curing,20.0,153.0
669.0,OPC_52.5,134.0,0.0,0.0,282.0,0.0,0.0,0.0,0.0,0.0,0.0,0.0,0.0,0.0,0.0,924.0,Silica Sand,0.6,187.0,PCE_SP,33.0,Standard Curing,20.0,156.0
673.0,OPC_52.5,132.0,0.0,0.0,281.0,0.0,0.0,0.0,0.0,0.0,0.0,0.0,0.0,0.0,0.0,920.0,Silica Sand,0.6,190.0,PCE_SP,30.0,Standard Curing,20.0,156.0
675.0,OPC_52.5,210.0,0.0,0.0,167.0,0.0,0.0,0.0,0.0,0.0,0.0,0.0,0.0,0.0,0.0,984.0,Silica Sand,0.6,183.0,PCE_SP,31.0,Standard Curing,20.0,160.0
726.0,OPC_52.5,193.0,0.0,0.0,211.0,0.0,0.0,0.0,0.0,0.0,0.0,0.0,0.0,0.0,0.0,868.0,Silica Sand,0.6,191.0,PCE_SP,30.0,Standard Curing,20.0,187.0
935.0,OPC_I,251.0,0.0,0.0,205.0,0.0,0.0,0.0,0.0,0.0,0.0,0.0,0.0,0.0,0.0,824.0,Quartz Sand,0.45,194.0,PCE_SP,14.7,Standard Curing,21.0,198.9
748.0,OPC_I,251.0,187.0,0.0,205.0,0.0,0.0,0.0,0.0,0.0,0.0,0.0,0.0,0.0,0.0,824.0,Quartz Sand,0.45,194.0,PCE_SP,14.7,Standard Curing,21.0,179.2
561.0,OPC_I,251.0,374.0,0.0,205.0,0.0,0.0,0.0,0.0,0.0,0.0,0.0,0.0,0.0,0.0,824.0,Quartz Sand,0.45,194.0,PCE_SP,14.7,Standard Curing,21.0,152.6
374.0,OPC_I,251.0,561.0,0.0,205.0,0.0,0.0,0.0,0.0,0.0,0.0,0.0,0.0,0.0,0.0,824.0,Quartz Sand,0.45,194.0,PCE_SP,14.7,Standard Curing,21.0,123.5
281.0,OPC_I,251.0,655.0,0.0,205.0,0.0,0.0,0.0,0.0,0.0,0.0,0.0,0.0,0.0,0.0,824.0,Quartz Sand,0.45,194.0,PCE_SP,14.7,Standard Curing,21.0,106.9
922.0,OPC_I,248.0,0.0,0.0,202.0,0.0,0.0,0.0,0.0,0.0,0.0,0.0,0.0,0.0,0.0,812.0,Quartz Sand,0.45,226.0,PCE_SP,14.5,Standard Curing,21.0,172.1
369.0,OPC_I,248.0,553.0,0.0,202.0,0.0,0.0,0.0,0.0,0.0,0.0,0.0,0.0,0.0,0.0,812.0,Quartz Sand,0.45,226.0,PCE_SP,14.5,Standard Curing,21.0,99.1
977.0,OPC_52.5,183.0,0.0,0.0,61.0,0.0,0.0,0.0,0.0,0.0,0.0,0.0,0.0,0.0,0.0,1075.0,Quartz Sand,,145.63,Unspecified,25.31,Standard Curing,20.0,139.0
683.9,OPC_52.5,183.0,0.0,0.0,61.0,0.0,0.0,0.0,268.1,0.0,0.0,0.0,0.0,0.0,0.0,1075.0,Quartz Sand,,160.39,Unspecified,10.54,Standard Curing,20.0,142.0
488.5,OPC_52.5,183.0,0.0,0.0,61.0,0.0,0.0,0.0,446.9,0.0,0.0,0.0,0.0,0.0,0.0,1075.0,Quartz Sand,,148.44,Unspecified,22.49,Standard Curing,20.0,123.0
195.4,OPC_52.5,183.0,0.0,0.0,61.0,0.0,0.0,0.0,715.0,0.0,0.0,0.0,0.0,0.0,0.0,1075.0,Quartz Sand,,145.63,Unspecified,25.31,Standard Curing,20.0,107.0
960.0,CEM_II,240.0,0.0,0.0,0.0,0.0,0.0,0.0,0.0,0.0,0.0,0.0,0.0,0.0,0.0,960.0,Locally Available Sand,0.1,227.0,Other_Polymer_SP,24.0,Standard Curing,20.0,145.0
960.0,CEM_II,240.0,0.0,0.0,0.0,0.0,0.0,0.0,0.0,0.0,0.0,0.0,0.0,0.0,0.0,960.0,Locally Available Sand,0.1,227.0,Other_Polymer_SP,24.0,Standard Curing,20.0,155.0
960.0,CEM_II,240.0,0.0,0.0,0.0,0.0,0.0,0.0,0.0,0.0,0.0,0.0,0.0,0.0,0.0,960.0,Locally Available Sand,0.1,248.0,Other_Polymer_SP,24.0,Standard Curing,20.0,143.0
960.0,CEM_II,240.0,0.0,0.0,0.0,0.0,0.0,0.0,0.0,0.0,0.0,0.0,0.0,0.0,0.0,960.0,Locally Available Sand,0.1,248.0,Other_Polymer_SP,24.0,Standard Curing,20.0,140.0
1000.0,OPC_I,150.0,0.0,0.0,0.0,0.0,0.0,0.0,0.0,0.0,0.0,0.0,0.0,0.0,0.0,976.81,Fine Dune Sand,0.6,172.5,PCE_HRWRA,40.83,Standard Curing,22.0,132.0
1000.0,OPC_I,200.0,0.0,0.0,0.0,0.0,0.0,0.0,0.0,0.0,0.0,0.0,0.0,0.0,0.0,897.51,Fine Dune Sand,0.6,180.0,PCE_HRWRA,42.6,Standard Curing,22.0,135.6
1000.0,OPC_I,250.0,0.0,0.0,0.0,0.0,0.0,0.0,0.0,0.0,0.0,0.0,0.0,0.0,0.0,818.21,Fine Dune Sand,0.6,187.5,PCE_HRWRA,44.38,Standard Curing,22.0,136.9
1100.0,OPC_I,165.0,0.0,0.0,0.0,0.0,0.0,0.0,0.0,0.0,0.0,0.0,0.0,0.0,0.0,826.55,Fine Dune Sand,0.6,189.75,PCE_HRWRA,44.91,Standard Curing,22.0,132.0
1100.0,OPC_I,220.0,0.0,0.0,0.0,0.0,0.0,0.0,0.0,0.0,0.0,0.0,0.0,0.0,0.0,739.32,Fine Dune Sand,0.6,198.0,PCE_HRWRA,46.86,Standard Curing,22.0,136.3
1100.0,OPC_I,275.0,0.0,0.0,0.0,0.0,0.0,0.0,0.0,0.0,0.0,0.0,0.0,0.0,0.0,652.09,Fine Dune Sand,0.6,206.25,PCE_HRWRA,48.81,Standard Curing,22.0,138.9
1200.0,OPC_I,180.0,0.0,0.0,0.0,0.0,0.0,0.0,0.0,0.0,0.0,0.0,0.0,0.0,0.0,676.29,Fine Dune Sand,0.6,207.0,PCE_HRWRA,48.99,Standard Curing,22.0,132.8
1200.0,OPC_I,240.0,0.0,0.0,0.0,0.0,0.0,0.0,0.0,0.0,0.0,0.0,0.0,0.0,0.0,581.13,Fine Dune Sand,0.6,216.0,PCE_HRWRA,51.12,Standard Curing,22.0,135.0
1200.0,OPC_I,300.0,0.0,0.0,0.0,0.0,0.0,0.0,0.0,0.0,0.0,0.0,0.0,0.0,0.0,485.97,Fine Dune Sand,0.6,225.0,PCE_HRWRA,53.25,Standard Curing,22.0,137.0
1000.0,OPC_I,150.0,0.0,0.0,0.0,0.0,0.0,0.0,0.0,0.0,0.0,0.0,0.0,0.0,0.0,945.25,Fine Dune Sand,0.6,201.25,PCE_HRWRA,23.0,Standard Curing,22.0,129.4
1000.0,OPC_I,200.0,0.0,0.0,0.0,0.0,0.0,0.0,0.0,0.0,0.0,0.0,0.0,0.0,0.0,864.58,Fine Dune Sand,0.6,210.0,PCE_HRWRA,24.0,Standard Curing,22.0,133.3
1000.0,OPC_I,250.0,0.0,0.0,0.0,0.0,0.0,0.0,0.0,0.0,0.0,0.0,0.0,0.0,0.0,783.91,Fine Dune Sand,0.6,218.75,PCE_HRWRA,25.0,Standard Curing,22.0,135.0
1100.0,OPC_I,165.0,0.0,0.0,0.0,0.0,0.0,0.0,0.0,0.0,0.0,0.0,0.0,0.0,0.0,806.45,Fine Dune Sand,0.6,221.38,PCE_HRWRA,18.98,Standard Curing,22.0,128.4
1100.0,OPC_I,220.0,0.0,0.0,0.0,0.0,0.0,0.0,0.0,0.0,0.0,0.0,0.0,0.0,0.0,718.35,Fine Dune Sand,0.6,231.0,PCE_HRWRA,19.8,Standard Curing,22.0,130.0
1100.0,OPC_I,275.0,0.0,0.0,0.0,0.0,0.0,0.0,0.0,0.0,0.0,0.0,0.0,0.0,0.0,630.25,Fine Dune Sand,0.6,240.63,PCE_HRWRA,20.63,Standard Curing,22.0,133.0
1200.0,OPC_I,180.0,0.0,0.0,0.0,0.0,0.0,0.0,0.0,0.0,0.0,0.0,0.0,0.0,0.0,654.37,Fine Dune Sand,0.6,241.5,PCE_HRWRA,20.7,Standard Curing,22.0,130.0
1200.0,OPC_I,240.0,0.0,0.0,0.0,0.0,0.0,0.0,0.0,0.0,0.0,0.0,0.0,0.0,0.0,558.26,Fine Dune Sand,0.6,252.0,PCE_HRWRA,21.6,Standard Curing,22.0,134.0
1200.0,OPC_I,300.0,0.0,0.0,0.0,0.0,0.0,0.0,0.0,0.0,0.0,0.0,0.0,0.0,0.0,462.15,Fine Dune Sand,0.6,262.5,PCE_HRWRA,22.5,Standard Curing,22.0,136.0
1000.0,OPC_I,150.0,0.0,0.0,0.0,0.0,0.0,0.0,0.0,0.0,0.0,0.0,0.0,0.0,0.0,885.8,Fine Dune Sand,0.6,230.0,PCE_HRWRA,17.25,Standard Curing,22.0,121.5
1000.0,OPC_I,200.0,0.0,0.0,0.0,0.0,0.0,0.0,0.0,0.0,0.0,0.0,0.0,0.0,0.0,802.55,Fine Dune Sand,0.6,240.0,PCE_HRWRA,18.0,Standard Curing,22.0,126.2
1000.0,OPC_I,250.0,0.0,0.0,0.0,0.0,0.0,0.0,0.0,0.0,0.0,0.0,0.0,0.0,0.0,719.29,Fine Dune Sand,0.6,250.0,PCE_HRWRA,18.75,Standard Curing,22.0,128.0
1100.0,OPC_I,165.0,0.0,0.0,0.0,0.0,0.0,0.0,0.0,0.0,0.0,0.0,0.0,0.0,0.0,741.06,Fine Dune Sand,0.6,253.0,PCE_HRWRA,12.65,Standard Curing,22.0,123.3
1100.0,OPC_I,220.0,0.0,0.0,0.0,0.0,0.0,0.0,0.0,0.0,0.0,0.0,0.0,0.0,0.0,650.11,Fine Dune Sand,0.6,264.0,PCE_HRWRA,13.2,Standard Curing,22.0,125.7
1100.0,OPC_I,275.0,0.0,0.0,0.0,0.0,0.0,0.0,0.0,0.0,0.0,0.0,0.0,0.0,0.0,559.17,Fine Dune Sand,0.6,275.0,PCE_HRWRA,13.75,Standard Curing,22.0,128.3
1200.0,OPC_I,180.0,0.0,0.0,0.0,0.0,0.0,0.0,0.0,0.0,0.0,0.0,0.0,0.0,0.0,583.03,Fine Dune Sand,0.6,276.0,PCE_HRWRA,13.8,Standard Curing,22.0,128.0
1200.0,OPC_I,240.0,0.0,0.0,0.0,0.0,0.0,0.0,0.0,0.0,0.0,0.0,0.0,0.0,0.0,483.81,Fine Dune Sand,0.6,288.0,PCE_HRWRA,14.4,Standard Curing,22.0,132.2
1200.0,OPC_I,300.0,0.0,0.0,0.0,0.0,0.0,0.0,0.0,0.0,0.0,0.0,0.0,0.0,0.0,384.6,Fine Dune Sand,0.6,300.0,PCE_HRWRA,15.0,Standard Curing,22.0,135.0
900.0,OPC_I,180.0,0.0,0.0,270.0,0.0,0.0,0.0,0.0,0.0,0.0,0.0,0.0,0.0,0.0,1080.0,Quartz Sand,,207.0,PCE_SP,31.5,Standard Curing,20.0,151.0
900.0,OPC_I,180.0,0.0,0.0,270.0,0.0,0.0,0.0,0.0,0.0,0.0,0.0,0.0,0.0,0.0,1080.0,Quartz Sand,,207.0,PCE_SP,31.5,Standard Curing,20.0,156.0
900.0,OPC_I,180.0,0.0,0.0,270.0,0.0,0.0,0.0,0.0,0.0,0.0,0.0,0.0,0.0,0.0,1080.0,Quartz Sand,,207.0,PCE_SP,31.5,Standard Curing,20.0,164.0
900.0,OPC_I,180.0,0.0,0.0,270.0,0.0,0.0,0.0,0.0,0.0,0.0,0.0,0.0,0.0,0.0,1080.0,Quartz Sand,,207.0,PCE_SP,31.5,Standard Curing,20.0,171.0
900.0,OPC_I,180.0,0.0,0.0,270.0,0.0,0.0,0.0,0.0,0.0,0.0,0.0,0.0,0.0,0.0,1080.0,Quartz Sand,,207.0,PCE_SP,31.5,Standard Curing,20.0,158.0
900.0,OPC_I,180.0,0.0,0.0,270.0,0.0,0.0,0.0,0.0,0.0,0.0,0.0,0.0,0.0,0.0,1080.0,Quartz Sand,,207.0,PCE_SP,31.5,Standard Curing,20.0,166.0
900.0,OPC_I,180.0,0.0,0.0,270.0,0.0,0.0,0.0,0.0,0.0,0.0,0.0,0.0,0.0,0.0,1080.0,Quartz Sand,,207.0,PCE_SP,31.5,Standard Curing,20.0,173.0
900.0,OPC_I,180.0,0.0,0.0,270.0,0.0,0.0,0.0,0.0,0.0,0.0,0.0,0.0,0.0,0.0,1080.0,Quartz Sand,,207.0,PCE_SP,31.5,Standard Curing,20.0,159.0
900.0,OPC_I,180.0,0.0,0.0,270.0,0.0,0.0,0.0,0.0,0.0,0.0,0.0,0.0,0.0,0.0,1080.0,Quartz Sand,,207.0,PCE_SP,31.5,Standard Curing,20.0,165.0
900.0,OPC_I,180.0,0.0,0.0,270.0,0.0,0.0,0.0,0.0,0.0,0.0,0.0,0.0,0.0,0.0,1080.0,Quartz Sand,,207.0,PCE_SP,31.5,Standard Curing,20.0,170.0
1092.0,OPC_I,273.0,0.0,0.0,0.0,0.0,0.0,0.0,0.0,0.0,0.0,0.0,0.0,0.0,0.0,647.0,Arkansas River Sand,3.0,273.0,HRWRA,30.26,Heat Curing,90.0,136.4
1092.0,OPC_I,273.0,0.0,0.0,0.0,0.0,0.0,0.0,0.0,0.0,0.0,0.0,0.0,0.0,0.0,647.0,Arkansas River Sand,3.0,273.0,HRWRA,30.26,Heat Curing,90.0,137.9
1092.0,OPC_I,273.0,0.0,0.0,0.0,0.0,0.0,0.0,0.0,0.0,0.0,0.0,0.0,0.0,0.0,647.0,Arkansas River Sand,3.0,273.0,HRWRA,30.26,Heat Curing,90.0,140.8
1092.0,OPC_I,273.0,0.0,0.0,0.0,0.0,0.0,0.0,0.0,0.0,0.0,0.0,0.0,0.0,0.0,647.0,Arkansas River Sand,3.0,273.0,HRWRA,30.26,Heat Curing,90.0,155.3
1280.0,OPC_I,320.0,0.0,0.0,0.0,0.0,0.0,0.0,0.0,0.0,0.0,0.0,0.0,0.0,0.0,310.0,Arkansas River Sand,3.0,320.0,HRWRA,38.22,Heat Curing,90.0,135.0
1280.0,OPC_I,320.0,0.0,0.0,0.0,0.0,0.0,0.0,0.0,0.0,0.0,0.0,0.0,0.0,0.0,310.0,Arkansas River Sand,3.0,320.0,HRWRA,38.22,Heat Curing,90.0,135.9
1280.0,OPC_I,320.0,0.0,0.0,0.0,0.0,0.0,0.0,0.0,0.0,0.0,0.0,0.0,0.0,0.0,310.0,Arkansas River Sand,3.0,320.0,HRWRA,38.22,Heat Curing,90.0,143.2
1280.0,OPC_I,320.0,0.0,0.0,0.0,0.0,0.0,0.0,0.0,0.0,0.0,0.0,0.0,0.0,0.0,310.0,Arkansas River Sand,3.0,320.0,HRWRA,38.22,Heat Curing,90.0,145.7
1280.0,OPC_I,320.0,0.0,0.0,0.0,0.0,0.0,0.0,0.0,0.0,0.0,0.0,0.0,0.0,0.0,310.0,Arkansas River Sand,3.0,320.0,HRWRA,77.22,Heat Curing,90.0,124.1
1280.0,OPC_I,320.0,0.0,0.0,0.0,0.0,0.0,0.0,0.0,0.0,0.0,0.0,0.0,0.0,0.0,310.0,Arkansas River Sand,3.0,320.0,HRWRA,77.22,Heat Curing,90.0,128.3
1280.0,OPC_I,320.0,0.0,0.0,0.0,0.0,0.0,0.0,0.0,0.0,0.0,0.0,0.0,0.0,0.0,310.0,Arkansas River Sand,3.0,320.0,HRWRA,77.22,Heat Curing,90.0,127.6
1280.0,OPC_I,320.0,0.0,0.0,0.0,0.0,0.0,0.0,0.0,0.0,0.0,0.0,0.0,0.0,0.0,310.0,Arkansas River Sand,3.0,320.0,HRWRA,77.22,Heat Curing,90.0,144.1
1280.0,OPC_I,320.0,292.0,0.0,0.0,0.0,0.0,0.0,0.0,0.0,0.0,0.0,0.0,0.0,0.0,0.0,,,320.0,HRWRA,35.37,Heat Curing,90.0,135.5
1280.0,OPC_I,320.0,292.0,0.0,0.0,0.0,0.0,0.0,0.0,0.0,0.0,0.0,0.0,0.0,0.0,0.0,,,320.0,HRWRA,35.37,Heat Curing,90.0,146.8
1280.0,OPC_I,320.0,292.0,0.0,0.0,0.0,0.0,0.0,0.0,0.0,0.0,0.0,0.0,0.0,0.0,0.0,,,320.0,HRWRA,35.37,Heat Curing,90.0,144.7
1280.0,OPC_I,320.0,292.0,0.0,0.0,0.0,0.0,0.0,0.0,0.0,0.0,0.0,0.0,0.0,0.0,0.0,,,320.0,HRWRA,35.37,Heat Curing,90.0,162.4
675.0,OPC_III,43.0,422.0,0.0,0.0,0.0,0.0,0.0,0.0,0.0,0.0,0.0,0.0,0.0,0.0,992.0,River Sand + Masonry Sand + Lightweight Sand,4.75,228.0,PCE_SP,9.12,Standard Curing,23.0,140.0
668.0,OPC_III,42.5,418.0,0.0,0.0,0.0,0.0,0.0,0.0,0.0,0.0,0.0,0.0,0.0,0.0,982.0,River Sand + Masonry Sand + Lightweight Sand,4.75,225.7,PCE_SP,10.16,Standard Curing,23.0,143.0
663.0,OPC_III,42.0,367.0,0.0,0.0,0.0,0.0,0.0,0.0,0.0,0.0,0.0,0.0,0.0,0.0,955.0,River Sand + Masonry Sand + Lightweight Sand,4.75,214.4,PCE_SP,10.72,Standard Curing,23.0,153.0
663.0,OPC_III,42.0,367.0,0.0,0.0,0.0,0.0,0.0,0.0,0.0,0.0,0.0,0.0,0.0,0.0,955.0,River Sand + Masonry Sand + Lightweight Sand,4.75,214.4,PCE_SP,12.86,Standard Curing,23.0,160.0
663.0,OPC_III,42.0,367.0,0.0,0.0,0.0,0.0,0.0,0.0,0.0,0.0,0.0,0.0,0.0,0.0,955.0,River Sand + Masonry Sand + Lightweight Sand,4.75,214.4,PCE_SP,10.72,Standard Curing,23.0,160.0
663.0,OPC_III,42.0,367.0,0.0,0.0,0.0,0.0,0.0,0.0,0.0,0.0,0.0,0.0,0.0,0.0,955.0,River Sand + Masonry Sand + Lightweight Sand,4.75,214.4,PCE_SP,11.79,Standard Curing,23.0,160.0
663.0,OPC_III,42.0,367.0,0.0,0.0,0.0,0.0,0.0,0.0,0.0,0.0,0.0,0.0,0.0,0.0,955.0,River Sand + Masonry Sand + Lightweight Sand,4.75,214.4,PCE_SP,17.15,Standard Curing,23.0,150.0
663.0,OPC_III,42.0,367.0,0.0,0.0,0.0,0.0,0.0,0.0,0.0,0.0,0.0,0.0,0.0,0.0,955.0,River Sand + Masonry Sand + Lightweight Sand,4.75,214.4,PCE_SP,23.58,Standard Curing,23.0,145.0
654.0,OPC_III,41.7,409.0,0.0,0.0,0.0,0.0,0.0,0.0,0.0,0.0,0.0,0.0,0.0,0.0,962.0,River Sand + Masonry Sand + Lightweight Sand,4.75,220.94,PCE_SP,27.62,Standard Curing,23.0,158.0
648.0,OPC_III,41.3,405.0,0.0,0.0,0.0,0.0,0.0,0.0,0.0,0.0,0.0,0.0,0.0,0.0,952.0,River Sand + Masonry Sand + Lightweight Sand,4.75,218.86,PCE_SP,32.83,Standard Curing,23.0,150.0
641.0,OPC_III,40.8,401.0,0.0,0.0,0.0,0.0,0.0,0.0,0.0,0.0,0.0,0.0,0.0,0.0,943.0,River Sand + Masonry Sand + Lightweight Sand,4.75,216.56,PCE_SP,43.31,Standard Curing,23.0,146.0
809.0,OPC_42.5,270.0,0.0,0.0,0.0,0.0,0.0,0.0,0.0,0.0,0.0,0.0,0.0,0.0,0.0,1079.0,Natural River Sand,2.36,177.0,PCE_SP,21.6,Standard Curing,20.0,105.0
800.0,OPC_42.5,267.0,0.0,0.0,0.0,0.0,0.0,0.0,0.0,0.0,0.0,0.0,0.0,0.0,0.0,1067.0,Natural River Sand,2.36,175.0,PCE_SP,21.3,Standard Curing,20.0,130.0
792.0,OPC_42.5,264.0,0.0,0.0,0.0,0.0,0.0,0.0,0.0,0.0,0.0,0.0,0.0,0.0,0.0,1056.0,Natural River Sand,2.36,173.0,PCE_SP,21.1,Standard Curing,20.0,152.0
784.0,OPC_42.5,261.0,0.0,0.0,0.0,0.0,0.0,0.0,0.0,0.0,0.0,0.0,0.0,0.0,0.0,1045.0,Natural River Sand,2.36,171.0,PCE_SP,20.9,Standard Curing,20.0,160.0
800.0,OPC_42.5,267.0,0.0,0.0,0.0,0.0,0.0,0.0,0.0,0.0,0.0,0.0,0.0,0.0,0.0,1067.0,Natural River Sand,2.36,175.0,PCE_SP,21.3,Standard Curing,20.0,132.0
792.0,OPC_42.5,264.0,0.0,0.0,0.0,0.0,0.0,0.0,0.0,0.0,0.0,0.0,0.0,0.0,0.0,1056.0,Natural River Sand,2.36,173.0,PCE_SP,21.1,Standard Curing,20.0,153.0
784.0,OPC_42.5,261.0,0.0,0.0,0.0,0.0,0.0,0.0,0.0,0.0,0.0,0.0,0.0,0.0,0.0,1045.0,Natural River Sand,2.36,171.0,PCE_SP,20.9,Standard Curing,20.0,163.0
800.0,OPC_42.5,267.0,0.0,0.0,0.0,0.0,0.0,0.0,0.0,0.0,0.0,0.0,0.0,0.0,0.0,1067.0,Natural River Sand,2.36,175.0,PCE_SP,21.3,Standard Curing,20.0,142.0
792.0,OPC_42.5,264.0,0.0,0.0,0.0,0.0,0.0,0.0,0.0,0.0,0.0,0.0,0.0,0.0,0.0,1056.0,Natural River Sand,2.36,173.0,PCE_SP,21.1,Standard Curing,20.0,160.0
784.0,OPC_42.5,261.0,0.0,0.0,0.0,0.0,0.0,0.0,0.0,0.0,0.0,0.0,0.0,0.0,0.0,1045.0,Natural River Sand,2.36,171.0,PCE_SP,20.9,Standard Curing,20.0,167.0
863.0,OPC_42.5,216.0,0.0,0.0,0.0,0.0,0.0,0.0,0.0,0.0,0.0,0.0,0.0,0.0,0.0,1079.0,Natural River Sand,2.36,194.22,PCE_SP,46.4,Standard Curing,20.0,115.0
863.0,OPC_42.5,216.0,0.0,0.0,0.0,0.0,0.0,0.0,0.0,0.0,0.0,0.0,0.0,0.0,0.0,1001.0,Natural River Sand,2.36,194.22,PCE_SP,70.14,Standard Curing,20.0,125.0
863.0,OPC_42.5,216.0,0.0,0.0,0.0,0.0,0.0,0.0,0.0,0.0,0.0,0.0,0.0,0.0,0.0,923.0,Natural River Sand,2.36,194.22,PCE_SP,92.79,Standard Curing,20.0,140.0
863.0,OPC_42.5,216.0,0.0,0.0,0.0,0.0,0.0,0.0,0.0,0.0,0.0,0.0,0.0,0.0,0.0,845.0,Natural River Sand,2.36,194.22,PCE_SP,104.66,Standard Curing,20.0,155.0
863.0,OPC_42.5,216.0,0.0,0.0,0.0,0.0,0.0,0.0,0.0,0.0,0.0,0.0,0.0,0.0,0.0,1079.0,Natural River Sand,2.36,194.22,PCE_SP,46.4,Standard Curing,20.0,115.0
863.0,OPC_42.5,216.0,0.0,0.0,0.0,0.0,0.0,0.0,0.0,0.0,0.0,0.0,0.0,0.0,0.0,1001.0,Natural River Sand,2.36,194.22,PCE_SP,70.14,Standard Curing,20.0,130.0
863.0,OPC_42.5,216.0,0.0,0.0,0.0,0.0,0.0,0.0,0.0,0.0,0.0,0.0,0.0,0.0,0.0,923.0,Natural River Sand,2.36,194.22,PCE_SP,92.79,Standard Curing,20.0,150.0
863.0,OPC_42.5,216.0,0.0,0.0,0.0,0.0,0.0,0.0,0.0,0.0,0.0,0.0,0.0,0.0,0.0,845.0,Natural River Sand,2.36,194.22,PCE_SP,104.66,Standard Curing,20.0,160.0
863.0,OPC_42.5,216.0,0.0,0.0,0.0,0.0,0.0,0.0,0.0,0.0,0.0,0.0,0.0,0.0,0.0,1079.0,Natural River Sand,2.36,194.22,PCE_SP,46.4,Standard Curing,20.0,115.0
863.0,OPC_42.5,216.0,0.0,0.0,0.0,0.0,0.0,0.0,0.0,0.0,0.0,0.0,0.0,0.0,0.0,1001.0,Natural River Sand,2.36,194.22,PCE_SP,70.14,Standard Curing,20.0,138.0
863.0,OPC_42.5,216.0,0.0,0.0,0.0,0.0,0.0,0.0,0.0,0.0,0.0,0.0,0.0,0.0,0.0,923.0,Natural River Sand,2.36,194.22,PCE_SP,92.79,Standard Curing,20.0,155.0
863.0,OPC_42.5,216.0,0.0,0.0,0.0,0.0,0.0,0.0,0.0,0.0,0.0,0.0,0.0,0.0,0.0,845.0,Natural River Sand,2.36,194.22,PCE_SP,104.66,Standard Curing,20.0,162.0
960.0,OPC_52.5,240.0,0.0,0.0,0.0,0.0,0.0,0.0,0.0,0.0,0.0,0.0,0.0,0.0,0.0,793.7,Quartz Sand,2.5,234.0,PCE_SP,45.0,Standard Curing,22.0,137.0
960.0,OPC_52.5,240.0,0.0,0.0,0.0,0.0,0.0,0.0,0.0,0.0,0.0,0.0,0.0,0.0,0.0,787.1,Quartz Sand,2.5,234.0,PCE_SP,45.0,Standard Curing,22.0,148.0
960.0,OPC_52.5,240.0,0.0,0.0,0.0,0.0,0.0,0.0,0.0,0.0,0.0,0.0,0.0,0.0,0.0,780.5,Quartz Sand,2.5,234.0,PCE_SP,45.0,Standard Curing,22.0,150.0
960.0,OPC_52.5,240.0,0.0,0.0,0.0,0.0,0.0,0.0,0.0,0.0,0.0,0.0,0.0,0.0,0.0,773.8,Quartz Sand,2.5,234.0,PCE_SP,45.0,Standard Curing,22.0,153.0
960.0,OPC_52.5,240.0,0.0,0.0,0.0,0.0,0.0,0.0,0.0,0.0,0.0,0.0,0.0,0.0,0.0,767.2,Quartz Sand,2.5,234.0,PCE_SP,45.0,Standard Curing,22.0,156.0
960.0,OPC_52.5,240.0,0.0,0.0,0.0,0.0,0.0,0.0,0.0,0.0,0.0,0.0,0.0,0.0,0.0,754.0,Quartz Sand,2.5,234.0,PCE_SP,45.0,Standard Curing,22.0,160.0
960.0,OPC_52.5,240.0,0.0,0.0,0.0,0.0,0.0,0.0,0.0,0.0,0.0,0.0,0.0,0.0,0.0,740.7,Quartz Sand,2.5,234.0,PCE_SP,45.0,Standard Curing,22.0,163.0
960.0,OPC_52.5,240.0,0.0,0.0,0.0,0.0,0.0,0.0,0.0,0.0,0.0,0.0,0.0,0.0,0.0,786.4,Quartz Sand,2.5,234.0,PCE_SP,45.0,Standard Curing,22.0,145.0
960.0,OPC_52.5,240.0,0.0,0.0,0.0,0.0,0.0,0.0,0.0,0.0,0.0,0.0,0.0,0.0,0.0,779.2,Quartz Sand,2.5,234.0,PCE_SP,45.0,Standard Curing,22.0,148.0
960.0,OPC_52.5,240.0,0.0,0.0,0.0,0.0,0.0,0.0,0.0,0.0,0.0,0.0,0.0,0.0,0.0,771.9,Quartz Sand,2.5,234.0,PCE_SP,45.0,Standard Curing,22.0,152.0
960.0,OPC_52.5,240.0,0.0,0.0,0.0,0.0,0.0,0.0,0.0,0.0,0.0,0.0,0.0,0.0,0.0,764.7,Quartz Sand,2.5,234.0,PCE_SP,45.0,Standard Curing,22.0,155.0
960.0,OPC_52.5,240.0,0.0,0.0,0.0,0.0,0.0,0.0,0.0,0.0,0.0,0.0,0.0,0.0,0.0,720.7,Quartz Sand,2.5,234.0,PCE_SP,57.0,Standard Curing,22.0,157.0
960.0,OPC_52.5,240.0,0.0,0.0,0.0,0.0,0.0,0.0,0.0,0.0,0.0,0.0,0.0,0.0,0.0,706.2,Quartz Sand,2.5,234.0,PCE_SP,57.0,Standard Curing,22.0,160.0
960.0,OPC_52.5,240.0,0.0,0.0,0.0,0.0,0.0,0.0,0.0,0.0,0.0,0.0,0.0,0.0,0.0,791.3,Quartz Sand,2.5,234.0,PCE_SP,45.0,Standard Curing,22.0,140.0
960.0,OPC_52.5,240.0,0.0,0.0,0.0,0.0,0.0,0.0,0.0,0.0,0.0,0.0,0.0,0.0,0.0,788.9,Quartz Sand,2.5,234.0,PCE_SP,45.0,Standard Curing,22.0,144.0
960.0,OPC_52.5,240.0,0.0,0.0,0.0,0.0,0.0,0.0,0.0,0.0,0.0,0.0,0.0,0.0,0.0,793.9,Quartz Sand,2.5,234.0,PCE_SP,42.0,Standard Curing,22.0,149.0
960.0,OPC_52.5,240.0,0.0,0.0,0.0,0.0,0.0,0.0,0.0,0.0,0.0,0.0,0.0,0.0,0.0,798.8,Quartz Sand,2.5,234.0,PCE_SP,39.0,Standard Curing,22.0,150.0
960.0,OPC_52.5,240.0,0.0,0.0,0.0,0.0,0.0,0.0,0.0,0.0,0.0,0.0,0.0,0.0,0.0,698.3,Quartz Sand,2.5,234.0,PCE_SP,78.0,Standard Curing,22.0,154.0
960.0,OPC_52.5,240.0,0.0,0.0,0.0,0.0,0.0,0.0,0.0,0.0,0.0,0.0,0.0,0.0,0.0,649.3,Quartz Sand,2.5,234.0,PCE_SP,96.0,Standard Curing,22.0,150.0
625.1,OPC_I,104.2,312.6,0.0,0.0,0.0,0.0,0.0,0.0,0.0,0.0,0.0,0.0,0.0,0.0,1041.9,Natural River Sand,,166.7,PCE_SP,16.8,Steam Curing,85.0,160.0
625.1,OPC_I,104.2,312.6,0.0,0.0,0.0,0.0,0.0,0.0,0.0,0.0,0.0,0.0,0.0,0.0,1041.9,Natural River Sand,,166.7,PCE_SP,16.8,Steam Curing,85.0,170.0
625.1,OPC_I,104.2,312.6,0.0,0.0,0.0,0.0,0.0,0.0,0.0,0.0,0.0,0.0,0.0,0.0,1041.9,Natural River Sand,,166.7,PCE_SP,16.8,Steam Curing,85.0,210.0
625.1,OPC_I,104.2,312.6,0.0,0.0,0.0,0.0,0.0,0.0,0.0,0.0,0.0,0.0,0.0,0.0,1041.9,Natural River Sand,,166.7,PCE_SP,16.8,Steam Curing,85.0,225.0
625.1,OPC_I,104.2,312.6,0.0,0.0,0.0,0.0,0.0,0.0,0.0,0.0,0.0,0.0,0.0,0.0,1041.9,Natural River Sand,,166.7,PCE_SP,16.8,Steam Curing,85.0,220.0
625.1,OPC_I,104.2,312.6,0.0,0.0,0.0,0.0,0.0,0.0,0.0,0.0,0.0,0.0,0.0,0.0,1041.9,Natural River Sand,,166.7,PCE_SP,16.8,Steam Curing,85.0,198.0
622.0,OPC_I,104.0,311.0,0.0,0.0,0.0,0.0,0.0,0.0,0.0,0.0,0.0,0.0,0.0,0.0,1036.0,Natural River Sand,,176.1,PCE_SP,17.0,Steam Curing,85.0,196.0
617.0,OPC_I,103.0,309.0,0.0,0.0,0.0,0.0,0.0,0.0,0.0,0.0,0.0,0.0,0.0,0.0,1029.0,Natural River Sand,,174.9,PCE_SP,16.4,Steam Curing,85.0,197.0
616.0,OPC_I,102.0,308.0,0.0,0.0,0.0,0.0,0.0,0.0,0.0,0.0,0.0,0.0,0.0,0.0,1027.0,Natural River Sand,,174.6,PCE_SP,16.8,Steam Curing,85.0,198.0
615.0,OPC_I,102.0,307.0,0.0,0.0,0.0,0.0,0.0,0.0,0.0,0.0,0.0,0.0,0.0,0.0,1025.0,Natural River Sand,,174.2,PCE_SP,16.8,Steam Curing,85.0,197.0
640.0,OPC_42.5,214.0,0.0,0.0,0.0,0.0,0.0,0.0,0.0,0.0,0.0,0.0,0.0,0.0,0.0,1170.0,Quartz Sand,,135.0,PCE_HRWRA,35.0,Standard Curing,22.0,152.0
640.0,OPC_42.5,214.0,0.0,0.0,0.0,0.0,0.0,0.0,0.0,0.0,0.0,0.0,0.0,0.0,0.0,1170.0,Quartz Sand,,135.0,PCE_HRWRA,35.0,Standard Curing,22.0,158.0
640.0,OPC_42.5,214.0,0.0,0.0,0.0,0.0,0.0,0.0,0.0,0.0,0.0,0.0,0.0,0.0,0.0,1170.0,Quartz Sand,,135.0,PCE_HRWRA,35.0,Standard Curing,22.0,164.0
640.0,OPC_42.5,214.0,0.0,0.0,0.0,0.0,0.0,0.0,0.0,0.0,0.0,0.0,0.0,0.0,0.0,1170.0,Quartz Sand,,135.0,PCE_HRWRA,37.5,Standard Curing,22.0,154.0
640.0,OPC_42.5,214.0,0.0,0.0,0.0,0.0,0.0,0.0,0.0,0.0,0.0,0.0,0.0,0.0,0.0,1170.0,Quartz Sand,,135.0,PCE_HRWRA,37.5,Standard Curing,22.0,159.5
640.0,OPC_42.5,214.0,0.0,0.0,0.0,0.0,0.0,0.0,0.0,0.0,0.0,0.0,0.0,0.0,0.0,1170.0,Quartz Sand,,135.0,PCE_HRWRA,37.5,Standard Curing,22.0,165.0
640.0,OPC_42.5,214.0,0.0,0.0,0.0,0.0,0.0,0.0,0.0,0.0,0.0,0.0,0.0,0.0,0.0,1170.0,Quartz Sand,,135.0,PCE_HRWRA,40.0,Standard Curing,22.0,156.0
640.0,OPC_42.5,214.0,0.0,0.0,0.0,0.0,0.0,0.0,0.0,0.0,0.0,0.0,0.0,0.0,0.0,1170.0,Quartz Sand,,135.0,PCE_HRWRA,40.0,Standard Curing,22.0,161.0
640.0,OPC_42.5,214.0,0.0,0.0,0.0,0.0,0.0,0.0,0.0,0.0,0.0,0.0,0.0,0.0,0.0,1170.0,Quartz Sand,,135.0,PCE_HRWRA,40.0,Standard Curing,22.0,169.0
640.0,OPC_42.5,214.0,0.0,0.0,0.0,0.0,0.0,0.0,0.0,0.0,0.0,0.0,0.0,0.0,0.0,1170.0,Quartz Sand,,135.0,PCE_HRWRA,35.0,Steam Curing,65.0,155.0
640.0,OPC_42.5,214.0,0.0,0.0,0.0,0.0,0.0,0.0,0.0,0.0,0.0,0.0,0.0,0.0,0.0,1170.0,Quartz Sand,,135.0,PCE_HRWRA,35.0,Steam Curing,65.0,162.0
640.0,OPC_42.5,214.0,0.0,0.0,0.0,0.0,0.0,0.0,0.0,0.0,0.0,0.0,0.0,0.0,0.0,1170.0,Quartz Sand,,135.0,PCE_HRWRA,35.0,Steam Curing,65.0,169.0
640.0,OPC_42.5,214.0,0.0,0.0,0.0,0.0,0.0,0.0,0.0,0.0,0.0,0.0,0.0,0.0,0.0,1170.0,Quartz Sand,,135.0,PCE_HRWRA,37.5,Steam Curing,65.0,156.0
640.0,OPC_42.5,214.0,0.0,0.0,0.0,0.0,0.0,0.0,0.0,0.0,0.0,0.0,0.0,0.0,0.0,1170.0,Quartz Sand,,135.0,PCE_HRWRA,37.5,Steam Curing,65.0,163.0
640.0,OPC_42.5,214.0,0.0,0.0,0.0,0.0,0.0,0.0,0.0,0.0,0.0,0.0,0.0,0.0,0.0,1170.0,Quartz Sand,,135.0,PCE_HRWRA,37.5,Steam Curing,65.0,171.0
640.0,OPC_42.5,214.0,0.0,0.0,0.0,0.0,0.0,0.0,0.0,0.0,0.0,0.0,0.0,0.0,0.0,1170.0,Quartz Sand,,135.0,PCE_HRWRA,40.0,Steam Curing,65.0,158.0
640.0,OPC_42.5,214.0,0.0,0.0,0.0,0.0,0.0,0.0,0.0,0.0,0.0,0.0,0.0,0.0,0.0,1170.0,Quartz Sand,,135.0,PCE_HRWRA,40.0,Steam Curing,65.0,165.0
640.0,OPC_42.5,214.0,0.0,0.0,0.0,0.0,0.0,0.0,0.0,0.0,0.0,0.0,0.0,0.0,0.0,1170.0,Quartz Sand,,135.0,PCE_HRWRA,40.0,Steam Curing,65.0,172.0
640.0,OPC_42.5,214.0,0.0,0.0,0.0,0.0,0.0,0.0,0.0,0.0,0.0,0.0,0.0,0.0,0.0,1170.0,Quartz Sand,,135.0,PCE_HRWRA,35.0,Hot Water Curing,80.0,154.0
640.0,OPC_42.5,214.0,0.0,0.0,0.0,0.0,0.0,0.0,0.0,0.0,0.0,0.0,0.0,0.0,0.0,1170.0,Quartz Sand,,135.0,PCE_HRWRA,35.0,Hot Water Curing,80.0,162.0
640.0,OPC_42.5,214.0,0.0,0.0,0.0,0.0,0.0,0.0,0.0,0.0,0.0,0.0,0.0,0.0,0.0,1170.0,Quartz Sand,,135.0,PCE_HRWRA,35.0,Hot Water Curing,80.0,167.0
640.0,OPC_42.5,214.0,0.0,0.0,0.0,0.0,0.0,0.0,0.0,0.0,0.0,0.0,0.0,0.0,0.0,1170.0,Quartz Sand,,135.0,PCE_HRWRA,37.5,Hot Water Curing,80.0,155.0
640.0,OPC_42.5,214.0,0.0,0.0,0.0,0.0,0.0,0.0,0.0,0.0,0.0,0.0,0.0,0.0,0.0,1170.0,Quartz Sand,,135.0,PCE_HRWRA,37.5,Hot Water Curing,80.0,163.0
640.0,OPC_42.5,214.0,0.0,0.0,0.0,0.0,0.0,0.0,0.0,0.0,0.0,0.0,0.0,0.0,0.0,1170.0,Quartz Sand,,135.0,PCE_HRWRA,37.5,Hot Water Curing,80.0,169.0
640.0,OPC_42.5,214.0,0.0,0.0,0.0,0.0,0.0,0.0,0.0,0.0,0.0,0.0,0.0,0.0,0.0,1170.0,Quartz Sand,,135.0,PCE_HRWRA,40.0,Hot Water Curing,80.0,156.0
640.0,OPC_42.5,214.0,0.0,0.0,0.0,0.0,0.0,0.0,0.0,0.0,0.0,0.0,0.0,0.0,0.0,1170.0,Quartz Sand,,135.0,PCE_HRWRA,40.0,Hot Water Curing,80.0,164.0
640.0,OPC_42.5,214.0,0.0,0.0,0.0,0.0,0.0,0.0,0.0,0.0,0.0,0.0,0.0,0.0,0.0,1170.0,Quartz Sand,,135.0,PCE_HRWRA,40.0,Hot Water Curing,80.0,170.0
850.0,OPC_42.5,137.5,112.5,0.0,0.0,0.0,0.0,0.0,0.0,0.0,0.0,0.0,0.0,0.0,0.0,1100.0,Quartz Sand,1.2,176.0,Unspecified,8.0,Hot Water Curing,90.0,112.4
850.0,OPC_42.5,137.5,112.5,0.0,0.0,0.0,0.0,0.0,0.0,0.0,0.0,0.0,0.0,0.0,0.0,1100.0,Quartz Sand,1.2,176.0,Unspecified,8.0,Hot Water Curing,90.0,187.5
