Repository: Jocund96/Data-to-Design-ML

## Datasets

Located in `Datasets/`:

- **UCI Concrete Compressive Strength dataset** (`uci_concrete_data.csv`) — 1030 samples, 8 mix-component features (cement, slag, fly ash, water, superplasticizer, coarse/fine aggregate, age), target is compressive strength (MPa). Processed splits and engineered features are saved under `Datasets/processed/uci_concrete_dataset/`.
- **UHPC dataset** (`UHPC_dataset.csv`) — Ultra High Performance Concrete data pooled from many publications, ~2000 rows with a `paper_reference` column identifying the source publication and `cs_28d` (28-day compressive strength) as the target.

File: S2_Kernel/Datasets/processed/uhpc_dataset/initial_cleaned.csv (part 2 of 11)
,cement,cement_type,cement_grade,silica_fume,fly_ash,fly_ash_type,limestone_powder,quartz_powder,glass_powder,rice_husk_ash,metakaolin,ggbfs,slag,slag_type,nano_caco3,nano_al2o3,nano_tio2,nano_sio2,filler,filler_type,sand,sand_type,sand_max_size,fiber1_type,fiber1_amount,fiber1_length,fiber1_diameter,fiber1_tensile_strength,fiber1_youngs_modulus,fiber2_type,fiber2_amount,fiber2_length,fiber2_diameter,fiber2_tensile_strength,fiber2_youngs_modulus,water,sp_type,sp_amount,curing_method,curing_temp,curing_humidity,curing_pressure,cs_28d
203,641.0,OPC_III,,40.8,401.0,class C,0.0,0.0,0.0,0.0,0.0,0.0,0.0,,0.0,0.0,0.0,0.0,0.0,,943.0,River Sand + Masonry Sand + Lightweight Sand,4.75,Straight Steel Fiber,390.0,13.0,0.2,1900.0,203.0,,,,,,,216.56,PCE_SP,43.31,Standard Curing,23.0,100.0,,146.0
204,809.0,OPC_42.5,42.5,270.0,0.0,,0.0,0.0,0.0,0.0,0.0,0.0,0.0,,0.0,0.0,0.0,0.0,0.0,,1079.0,Natural River Sand,2.36,,,,,,,,,,,,,177.0,PCE_SP,21.6,Standard Curing,20.0,,,105.0
205,800.0,OPC_42.5,42.5,267.0,0.0,,0.0,0.0,0.0,0.0,0.0,0.0,0.0,,0.0,0.0,0.0,0.0,0.0,,1067.0,Natural River Sand,2.36,Straight Steel Fiber,78.0,13.0,0.2,2800.0,,,,,,,,175.0,PCE_SP,21.3,Standard Curing,20.0,,,130.0
206,792.0,OPC_42.5,42.5,264.0,0.0,,0.0,0.0,0.0,0.0,0.0,0.0,0.0,,0.0,0.0,0.0,0.0,0.0,,1056.0,Natural River Sand,2.36,Straight Steel Fiber,156.0,13.0,0.2,2800.0,,,,,,,,173.0,PCE_SP,21.1,Standard Curing,20.0,,,152.0
207,784.0,OPC_42.5,42.5,261.0,0.0,,0.0,0.0,0.0,0.0,0.0,0.0,0.0,,0.0,0.0,0.0,0.0,0.0,,1045.0,Natural River Sand,2.36,Straight Steel Fiber,234.0,13.0,0.2,2800.0,,,,,,,,171.0,PCE_SP,20.9,Standard Curing,20.0,,,160.0
208,800.0,OPC_42.5,42.5,267.0,0.0,,0.0,0.0,0.0,0.0,0.0,0.0,0.0,,0.0,0.0,0.0,0.0,0.0,,1067.0,Natural River Sand,2.36,Straight Steel Fiber,78.0,13.0,0.2,2800.0,,,,,,,,175.0,PCE_SP,21.3,Standard Curing,20.0,,,132.0
209,792.0,OPC_42.5,42.5,264.0,0.0,,0.0,0.0,0.0,0.0,0.0,0.0,0.0,,0.0,0.0,0.0,0.0,0.0,,1056.0,Natural River Sand,2.36,Straight Steel Fiber,156.0,13.0,0.2,2800.0,,,,,,,,173.0,PCE_SP,21.1,Standard Curing,20.0,,,153.0
210,784.0,OPC_42.5,42.5,261.0,0.0,,0.0,0.0,0.0,0.0,0.0,0.0,0.0,,0.0,0.0,0.0,0.0,0.0,,1045.0,Natural River Sand,2.36,Straight Steel Fiber,234.0,13.0,0.2,2800.0,,,,,,,,171.0,PCE_SP,20.9,Standard Curing,20.0,,,163.0
211,800.0,OPC_42.5,42.5,267.0,0.0,,0.0,0.0,0.0,0.0,0.0,0.0,0.0,,0.0,0.0,0.0,0.0,0.0,,1067.0,Natural River Sand,2.36,Hooked Steel Fiber,78.0,13.0,0.2,2800.0,,,,,,,,175.0,PCE_SP,21.3,Standard Curing,20.0,,,142.0
212,792.0,OPC_42.5,42.5,264.0,0.0,,0.0,0.0,0.0,0.0,0.0,0.0,0.0,,0.0,0.0,0.0,0.0,0.0,,1056.0,Natural River Sand,2.36,Hooked Steel Fiber,156.0,13.0,0.2,2800.0,,,,,,,,173.0,PCE_SP,21.1,Standard Curing,20.0,,,160.0
213,784.0,OPC_42.5,42.5,261.0,0.0,,0.0,0.0,0.0,0.0,0.0,0.0,0.0,,0.0,0.0,0.0,0.0,0.0,,1045.0,Natural River Sand,2.36,Hooked Steel Fiber,234.0,13.0,0.2,2800.0,,,,,,,,171.0,PCE_SP,20.9,Standard Curing,20.0,,,167.0
214,863.0,OPC_42.5,42.5,216.0,0.0,,0.0,0.0,0.0,0.0,0.0,0.0,0.0,,0.0,0.0,0.0,0.0,0.0,,1079.0,Natural River Sand,2.36,,,,,,,,,,,,,194.22,PCE_SP,46.4,Standard Curing,20.0,95.0,,115.0
215,863.0,OPC_42.5,42.5,216.0,0.0,,0.0,0.0,0.0,0.0,0.0,0.0,0.0,,0.0,0.0,0.0,0.0,0.0,,1001.0,Natural River Sand,2.36,Straight Steel Fiber,78.0,13.0,0.2,2800.0,,,,,,,,194.22,PCE_SP,70.14,Standard Curing,20.0,95.0,,125.0
216,863.0,OPC_42.5,42.5,216.0,0.0,,0.0,0.0,0.0,0.0,0.0,0.0,0.0,,0.0,0.0,0.0,0.0,0.0,,923.0,Natural River Sand,2.36,Straight Steel Fiber,156.0,13.0,0.2,2800.0,,,,,,,,194.22,PCE_SP,92.79,Standard Curing,20.0,95.0,,140.0
217,863.0,OPC_42.5,42.5,216.0,0.0,,0.0,0.0,0.0,0.0,0.0,0.0,0.0,,0.0,0.0,0.0,0.0,0.0,,845.0,Natural River Sand,2.36,Straight Steel Fiber,234.0,13.0,0.2,2800.0,,,,,,,,194.22,PCE_SP,104.66,Standard Curing,20.0,95.0,,155.0
218,863.0,OPC_42.5,42.5,216.0,0.0,,0.0,0.0,0.0,0.0,0.0,0.0,0.0,,0.0,0.0,0.0,0.0,0.0,,1079.0,Natural River Sand,2.36,,,,,,,,,,,,,194.22,PCE_SP,46.4,Standard Curing,20.0,95.0,,115.0
219,863.0,OPC_42.5,42.5,216.0,0.0,,0.0,0.0,0.0,0.0,0.0,0.0,0.0,,0.0,0.0,0.0,0.0,0.0,,1001.0,Natural River Sand,2.36,Straight Steel Fiber,78.0,13.0,0.2,2800.0,,,,,,,,194.22,PCE_SP,70.14,Standard Curing,20.0,95.0,,130.0
220,863.0,OPC_42.5,42.5,216.0,0.0,,0.0,0.0,0.0,0.0,0.0,0.0,0.0,,0.0,0.0,0.0,0.0,0.0,,923.0,Natural River Sand,2.36,Straight Steel Fiber,156.0,13.0,0.2,2800.0,,,,,,,,194.22,PCE_SP,92.79,Standard Curing,20.0,95.0,,150.0
221,863.0,OPC_42.5,42.5,216.0,0.0,,0.0,0.0,0.0,0.0,0.0,0.0,0.0,,0.0,0.0,0.0,0.0,0.0,,845.0,Natural River Sand,2.36,Straight Steel Fiber,234.0,13.0,0.2,2800.0,,,,,,,,194.22,PCE_SP,104.66,Standard Curing,20.0,95.0,,160.0
222,863.0,OPC_42.5,42.5,216.0,0.0,,0.0,0.0,0.0,0.0,0.0,0.0,0.0,,0.0,0.0,0.0,0.0,0.0,,1079.0,Natural River Sand,2.36,,,,,,,,,,,,,194.22,PCE_SP,46.4,Standard Curing,20.0,95.0,,115.0
223,863.0,OPC_42.5,42.5,216.0,0.0,,0.0,0.0,0.0,0.0,0.0,0.0,0.0,,0.0,0.0,0.0,0.0,0.0,,1001.0,Natural River Sand,2.36,Hooked Steel Fiber,78.0,13.0,0.2,2800.0,,,,,,,,194.22,PCE_SP,70.14,Standard Curing,20.0,95.0,,138.0
224,863.0,OPC_42.5,42.5,216.0,0.0,,0.0,0.0,0.0,0.0,0.0,0.0,0.0,,0.0,0.0,0.0,0.0,0.0,,923.0,Natural River Sand,2.36,Hooked Steel Fiber,156.0,13.0,0.2,2800.0,,,,,,,,194.22,PCE_SP,92.79,Standard Curing,20.0,95.0,,155.0
225,863.0,OPC_42.5,42.5,216.0,0.0,,0.0,0.0,0.0,0.0,0.0,0.0,0.0,,0.0,0.0,0.0,0.0,0.0,,845.0,Natural River Sand,2.36,Hooked Steel Fiber,234.0,13.0,0.2,2800.0,,,,,,,,194.22,PCE_SP,104.66,Standard Curing,20.0,95.0,,162.0
226,960.0,OPC_52.5,52.5,240.0,0.0,,0.0,0.0,0.0,0.0,0.0,0.0,0.0,,0.0,0.0,0.0,0.0,0.0,,793.7,Quartz Sand,2.5,,,,,,,,,,,,,234.0,PCE_SP,45.0,Standard Curing,22.0,,,137.0
227,960.0,OPC_52.5,52.5,240.0,0.0,,0.0,0.0,0.0,0.0,0.0,0.0,0.0,,0.0,0.0,0.0,0.0,0.0,,787.1,Quartz Sand,2.5,Straight Steel Fiber,17.9,6.0,0.16,2250.0,,,,,,,,234.0,PCE_SP,45.0,Standard Curing,22.0,,,148.0
228,960.0,OPC_52.5,52.5,240.0,0.0,,0.0,0.0,0.0,0.0,0.0,0.0,0.0,,0.0,0.0,0.0,0.0,0.0,,780.5,Quartz Sand,2.5,Straight Steel Fiber,35.9,6.0,0.16,2250.0,,,,,,,,234.0,PCE_SP,45.0,Standard Curing,22.0,,,150.0
229,960.0,OPC_52.5,52.5,240.0,0.0,,0.0,0.0,0.0,0.0,0.0,0.0,0.0,,0.0,0.0,0.0,0.0,0.0,,773.8,Quartz Sand,2.5,Straight Steel Fiber,53.8,6.0,0.16,2250.0,,,,,,,,234.0,PCE_SP,45.0,Standard Curing,22.0,,,153.0
230,960.0,OPC_52.5,52.5,240.0,0.0,,0.0,0.0,0.0,0.0,0.0,0.0,0.0,,0.0,0.0,0.0,0.0,0.0,,767.2,Quartz Sand,2.5,Straight Steel Fiber,71.7,6.0,0.16,2250.0,,,,,,,,234.0,PCE_SP,45.0,Standard Curing,22.0,,,156.0
231,960.0,OPC_52.5,52.5,240.0,0.0,,0.0,0.0,0.0,0.0,0.0,0.0,0.0,,0.0,0.0,0.0,0.0,0.0,,754.0,Quartz Sand,2.5,Straight Steel Fiber,107.6,6.0,0.16,2250.0,,,,,,,,234.0,PCE_SP,45.0,Standard Curing,22.0,,,160.0
232,960.0,OPC_52.5,52.5,240.0,0.0,,0.0,0.0,0.0,0.0,0.0,0.0,0.0,,0.0,0.0,0.0,0.0,0.0,,740.7,Quartz Sand,2.5,Straight Steel Fiber,143.4,6.0,0.16,2250.0,,,,,,,,234.0,PCE_SP,45.0,Standard Curing,22.0,,,163.0
233,960.0,OPC_52.5,52.5,240.0,0.0,,0.0,0.0,0.0,0.0,0.0,0.0,0.0,,0.0,0.0,0.0,0.0,0.0,,786.4,Quartz Sand,2.5,Hooked Steel Fiber,19.6,30.0,0.55,1345.0,,,,,,,,234.0,PCE_SP,45.0,Standard Curing,22.0,,,145.0
234,960.0,OPC_52.5,52.5,240.0,0.0,,0.0,0.0,0.0,0.0,0.0,0.0,0.0,,0.0,0.0,0.0,0.0,0.0,,779.2,Quartz Sand,2.5,Hooked Steel Fiber,39.3,30.0,0.55,1345.0,,,,,,,,234.0,PCE_SP,45.0,Standard Curing,22.0,,,148.0
235,960.0,OPC_52.5,52.5,240.0,0.0,,0.0,0.0,0.0,0.0,0.0,0.0,0.0,,0.0,0.0,0.0,0.0,0.0,,771.9,Quartz Sand,2.5,Hooked Steel Fiber,58.9,30.0,0.55,1345.0,,,,,,,,234.0,PCE_SP,45.0,Standard Curing,22.0,,,152.0
236,960.0,OPC_52.5,52.5,240.0,0.0,,0.0,0.0,0.0,0.0,0.0,0.0,0.0,,0.0,0.0,0.0,0.0,0.0,,764.7,Quartz Sand,2.5,Hooked Steel Fiber,78.5,30.0,0.55,1345.0,,,,,,,,234.0,PCE_SP,45.0,Standard Curing,22.0,,,155.0
237,960.0,OPC_52.5,52.5,240.0,0.0,,0.0,0.0,0.0,0.0,0.0,0.0,0.0,,0.0,0.0,0.0,0.0,0.0,,720.7,Quartz Sand,2.5,Hooked Steel Fiber,117.8,30.0,0.55,1345.0,,,,,,,,234.0,PCE_SP,57.0,Standard Curing,22.0,,,157.0
238,960.0,OPC_52.5,52.5,240.0,0.0,,0.0,0.0,0.0,0.0,0.0,0.0,0.0,,0.0,0.0,0.0,0.0,0.0,,706.2,Quartz Sand,2.5,Hooked Steel Fiber,157.0,30.0,0.55,1345.0,,,,,,,,234.0,PCE_SP,57.0,Standard Curing,22.0,,,160.0
239,960.0,OPC_52.5,52.5,240.0,0.0,,0.0,0.0,0.0,0.0,0.0,0.0,0.0,,0.0,0.0,0.0,0.0,0.0,,791.3,Quartz Sand,2.5,Glass Fiber,6.5,13.0,0.018,2000.0,,,,,,,,234.0,PCE_SP,45.0,Standard Curing,22.0,,,140.0
240,960.0,OPC_52.5,52.5,240.0,0.0,,0.0,0.0,0.0,0.0,0.0,0.0,0.0,,0.0,0.0,0.0,0.0,0.0,,788.9,Quartz Sand,2.5,Glass Fiber,13.0,13.0,0.018,2000.0,,,,,,,,234.0,PCE_SP,45.0,Standard Curing,22.0,,,144.0
241,960.0,OPC_52.5,52.5,240.0,0.0,,0.0,0.0,0.0,0.0,0.0,0.0,0.0,,0.0,0.0,0.0,0.0,0.0,,793.9,Quartz Sand,2.5,Glass Fiber,19.5,13.0,0.018,2000.0,,,,,,,,234.0,PCE_SP,42.0,Standard Curing,22.0,,,149.0
242,960.0,OPC_52.5,52.5,240.0,0.0,,0.0,0.0,0.0,0.0,0.0,0.0,0.0,,0.0,0.0,0.0,0.0,0.0,,798.8,Quartz Sand,2.5,Glass Fiber,26.0,13.0,0.018,2000.0,,,,,,,,234.0,PCE_SP,39.0,Standard Curing,22.0,,,150.0
243,960.0,OPC_52.5,52.5,240.0,0.0,,0.0,0.0,0.0,0.0,0.0,0.0,0.0,,0.0,0.0,0.0,0.0,0.0,,698.3,Quartz Sand,2.5,Glass Fiber,39.0,13.0,0.018,2000.0,,,,,,,,234.0,PCE_SP,78.0,Standard Curing,22.0,,,154.0
244,960.0,OPC_52.5,52.5,240.0,0.0,,0.0,0.0,0.0,0.0,0.0,0.0,0.0,,0.0,0.0,0.0,0.0,0.0,,649.3,Quartz Sand,2.5,Glass Fiber,52.0,13.0,0.018,2000.0,,,,,,,,234.0,PCE_SP,96.0,Standard Curing,22.0,,,150.0
245,625.1,OPC_I,,104.2,312.6,class F,0.0,0.0,0.0,0.0,0.0,0.0,0.0,,0.0,0.0,0.0,0.0,0.0,,1041.9,Natural River Sand,,Straight Steel Fiber,196.3,13.0,0.22,2850.0,,,,,,,,166.7,PCE_SP,16.8,Steam Curing,85.0,,,160.0
246,625.1,OPC_I,,104.2,312.6,class F,0.0,0.0,0.0,0.0,0.0,0.0,0.0,,0.0,0.0,0.0,0.0,0.0,,1041.9,Natural River Sand,,Straight Steel Fiber,157.0,13.0,0.22,2850.0,,Hooked Steel Fiber,39.3,13.0,0.22,2850.0,,166.7,PCE_SP,16.8,Steam Curing,85.0,,,170.0
247,625.1,OPC_I,,104.2,312.6,class F,0.0,0.0,0.0,0.0,0.0,0.0,0.0,,0.0,0.0,0.0,0.0,0.0,,1041.9,Natural River Sand,,Straight Steel Fiber,147.2,13.0,0.22,2850.0,,Hooked Steel Fiber,49.1,13.0,0.22,2850.0,,166.7,PCE_SP,16.8,Steam Curing,85.0,,,210.0
248,625.1,OPC_I,,104.2,312.6,class F,0.0,0.0,0.0,0.0,0.0,0.0,0.0,,0.0,0.0,0.0,0.0,0.0,,1041.9,Natural River Sand,,Straight Steel Fiber,137.4,13.0,0.22,2850.0,,Hooked Steel Fiber,65.4,13.0,0.22,2850.0,,166.7,PCE_SP,16.8,Steam Curing,85.0,,,225.0
249,625.1,OPC_I,,104.2,312.6,class F,0.0,0.0,0.0,0.0,0.0,0.0,0.0,,0.0,0.0,0.0,0.0,0.0,,1041.9,Natural River Sand,,Straight Steel Fiber,98.1,13.0,0.22,2850.0,,Hooked Steel Fiber,98.1,13.0,0.22,2850.0,,166.7,PCE_SP,16.8,Steam Curing,85.0,,,220.0
250,625.1,OPC_I,,104.2,312.6,class F,0.0,0.0,0.0,0.0,0.0,0.0,0.0,,0.0,0.0,0.0,0.0,0.0,,1041.9,Natural River Sand,,Hooked Steel Fiber,196.3,13.0,0.22,2850.0,,,,,,,,166.7,PCE_SP,16.8,Steam Curing,85.0,,,198.0
251,622.0,OPC_I,,104.0,311.0,class F,0.0,0.0,0.0,0.0,0.0,0.0,0.0,,0.0,0.0,0.0,0.0,0.0,,1036.0,Natural River Sand,,Straight Steel Fiber,130.9,13.0,0.22,2850.0,,Hooked Steel Fiber,65.4,13.0,0.22,2850.0,,176.1,PCE_SP,17.0,Steam Curing,85.0,,,196.0
252,617.0,OPC_I,,103.0,309.0,class F,0.0,0.0,0.0,0.0,0.0,0.0,0.0,,0.0,0.0,0.0,0.0,0.0,,1029.0,Natural River Sand,,Hooked Steel Fiber,196.3,13.0,0.22,2850.0,,Cellulose Fiber,0.7,2.1,0.01795,900.0,,174.9,PCE_SP,16.4,Steam Curing,85.0,,,197.0
253,616.0,OPC_I,,102.0,308.0,class F,0.0,0.0,0.0,0.0,0.0,0.0,0.0,,0.0,0.0,0.0,0.0,0.0,,1027.0,Natural River Sand,,Hooked Steel Fiber,196.3,13.0,0.22,2850.0,,Cellulose Fiber,0.9,2.1,0.01795,900.0,,174.6,PCE_SP,16.8,Steam Curing,85.0,,,198.0
254,615.0,OPC_I,,102.0,307.0,class F,0.0,0.0,0.0,0.0,0.0,0.0,0.0,,0.0,0.0,0.0,0.0,0.0,,1025.0,Natural River Sand,,Hooked Steel Fiber,196.3,13.0,0.22,2850.0,,Cellulose Fiber,1.1,2.1,0.01795,900.0,,174.2,PCE_SP,16.8,Steam Curing,85.0,,,197.0
255,640.0,OPC_42.5,42.5,214.0,0.0,,0.0,0.0,0.0,0.0,0.0,0.0,0.0,,0.0,0.0,0.0,0.0,0.0,,1170.0,Quartz Sand,,Hooked Steel Fiber,145.0,8.0,0.2,2500.0,,,,,,,,135.0,PCE_HRWRA,35.0,Standard Curing,22.0,95.0,,152.0
256,640.0,OPC_42.5,42.5,214.0,0.0,,0.0,0.0,0.0,0.0,0.0,0.0,0.0,,0.0,0.0,0.0,0.0,0.0,,1170.0,Quartz Sand,,Hooked Steel Fiber,145.0,13.0,0.2,2500.0,,,,,,,,135.0,PCE_HRWRA,35.0,Standard Curing,22.0,95.0,,158.0
257,640.0,OPC_42.5,42.5,214.0,0.0,,0.0,0.0,0.0,0.0,0.0,0.0,0.0,,0.0,0.0,0.0,0.0,0.0,,1170.0,Quartz Sand,,Hooked Steel Fiber,145.0,16.0,0.2,2500.0,,,,,,,,135.0,PCE_HRWRA,35.0,Standard Curing,22.0,95.0,,164.0
258,640.0,OPC_42.5,42.5,214.0,0.0,,0.0,0.0,0.0,0.0,0.0,0.0,0.0,,0.0,0.0,0.0,0.0,0.0,,1170.0,Quartz Sand,,Hooked Steel Fiber,145.0,8.0,0.2,2500.0,,,,,,,,135.0,PCE_HRWRA,37.5,Standard Curing,22.0,95.0,,154.0
259,640.0,OPC_42.5,42.5,214.0,0.0,,0.0,0.0,0.0,0.0,0.0,0.0,0.0,,0.0,0.0,0.0,0.0,0.0,,1170.0,Quartz Sand,,Hooked Steel Fiber,145.0,13.0,0.2,2500.0,,,,,,,,135.0,PCE_HRWRA,37.5,Standard Curing,22.0,95.0,,159.5
260,640.0,OPC_42.5,42.5,214.0,0.0,,0.0,0.0,0.0,0.0,0.0,0.0,0.0,,0.0,0.0,0.0,0.0,0.0,,1170.0,Quartz Sand,,Hooked Steel Fiber,145.0,16.0,0.2,2500.0,,,,,,,,135.0,PCE_HRWRA,37.5,Standard Curing,22.0,95.0,,165.0
261,640.0,OPC_42.5,42.5,214.0,0.0,,0.0,0.0,0.0,0.0,0.0,0.0,0.0,,0.0,0.0,0.0,0.0,0.0,,1170.0,Quartz Sand,,Hooked Steel Fiber,145.0,8.0,0.2,2500.0,,,,,,,,135.0,PCE_HRWRA,40.0,Standard Curing,22.0,95.0,,156.0
262,640.0,OPC_42.5,42.5,214.0,0.0,,0.0,0.0,0.0,0.0,0.0,0.0,0.0,,0.0,0.0,0.0,0.0,0.0,,1170.0,Quartz Sand,,Hooked Steel Fiber,145.0,13.0,0.2,2500.0,,,,,,,,135.0,PCE_HRWRA,40.0,Standard Curing,22.0,95.0,,161.0
263,640.0,OPC_42.5,42.5,214.0,0.0,,0.0,0.0,0.0,0.0,0.0,0.0,0.0,,0.0,0.0,0.0,0.0,0.0,,1170.0,Quartz Sand,,Hooked Steel Fiber,145.0,16.0,0.2,2500.0,,,,,,,,135.0,PCE_HRWRA,40.0,Standard Curing,22.0,95.0,,169.0
264,640.0,OPC_42.5,42.5,214.0,0.0,,0.0,0.0,0.0,0.0,0.0,0.0,0.0,,0.0,0.0,0.0,0.0,0.0,,1170.0,Quartz Sand,,Hooked Steel Fiber,145.0,8.0,0.2,2500.0,,,,,,,,135.0,PCE_HRWRA,35.0,Steam Curing,65.0,,,155.0
265,640.0,OPC_42.5,42.5,214.0,0.0,,0.0,0.0,0.0,0.0,0.0,0.0,0.0,,0.0,0.0,0.0,0.0,0.0,,1170.0,Quartz Sand,,Hooked Steel Fiber,145.0,13.0,0.2,2500.0,,,,,,,,135.0,PCE_HRWRA,35.0,Steam Curing,65.0,,,162.0
266,640.0,OPC_42.5,42.5,214.0,0.0,,0.0,0.0,0.0,0.0,0.0,0.0,0.0,,0.0,0.0,0.0,0.0,0.0,,1170.0,Quartz Sand,,Hooked Steel Fiber,145.0,16.0,0.2,2500.0,,,,,,,,135.0,PCE_HRWRA,35.0,Steam Curing,65.0,,,169.0
267,640.0,OPC_42.5,42.5,214.0,0.0,,0.0,0.0,0.0,0.0,0.0,0.0,0.0,,0.0,0.0,0.0,0.0,0.0,,1170.0,Quartz Sand,,Hooked Steel Fiber,145.0,8.0,0.2,2500.0,,,,,,,,135.0,PCE_HRWRA,37.5,Steam Curing,65.0,,,156.0
268,640.0,OPC_42.5,42.5,214.0,0.0,,0.0,0.0,0.0,0.0,0.0,0.0,0.0,,0.0,0.0,0.0,0.0,0.0,,1170.0,Quartz Sand,,Hooked Steel Fiber,145.0,13.0,0.2,2500.0,,,,,,,,135.0,PCE_HRWRA,37.5,Steam Curing,65.0,,,163.0
269,640.0,OPC_42.5,42.5,214.0,0.0,,0.0,0.0,0.0,0.0,0.0,0.0,0.0,,0.0,0.0,0.0,0.0,0.0,,1170.0,Quartz Sand,,Hooked Steel Fiber,145.0,16.0,0.2,2500.0,,,,,,,,135.0,PCE_HRWRA,37.5,Steam Curing,65.0,,,171.0
270,640.0,OPC_42.5,42.5,214.0,0.0,,0.0,0.0,0.0,0.0,0.0,0.0,0.0,,0.0,0.0,0.0,0.0,0.0,,1170.0,Quartz Sand,,Hooked Steel Fiber,145.0,8.0,0.2,2500.0,,,,,,,,135.0,PCE_HRWRA,40.0,Steam Curing,65.0,,,158.0
271,640.0,OPC_42.5,42.5,214.0,0.0,,0.0,0.0,0.0,0.0,0.0,0.0,0.0,,0.0,0.0,0.0,0.0,0.0,,1170.0,Quartz Sand,,Hooked Steel Fiber,145.0,13.0,0.2,2500.0,,,,,,,,135.0,PCE_HRWRA,40.0,Steam Curing,65.0,,,165.0
272,640.0,OPC_42.5,42.5,214.0,0.0,,0.0,0.0,0.0,0.0,0.0,0.0,0.0,,0.0,0.0,0.0,0.0,0.0,,1170.0,Quartz Sand,,Hooked Steel Fiber,145.0,16.0,0.2,2500.0,,,,,,,,135.0,PCE_HRWRA,40.0,Steam Curing,65.0,,,172.0
273,640.0,OPC_42.5,42.5,214.0,0.0,,0.0,0.0,0.0,0.0,0.0,0.0,0.0,,0.0,0.0,0.0,0.0,0.0,,1170.0,Quartz Sand,,Hooked Steel Fiber,145.0,8.0,0.2,2500.0,,,,,,,,135.0,PCE_HRWRA,35.0,Hot Water Curing,80.0,,,154.0
274,640.0,OPC_42.5,42.5,214.0,0.0,,0.0,0.0,0.0,0.0,0.0,0.0,0.0,,0.0,0.0,0.0,0.0,0.0,,1170.0,Quartz Sand,,Hooked Steel Fiber,145.0,13.0,0.2,2500.0,,,,,,,,135.0,PCE_HRWRA,35.0,Hot Water Curing,80.0,,,162.0
275,640.0,OPC_42.5,42.5,214.0,0.0,,0.0,0.0,0.0,0.0,0.0,0.0,0.0,,0.0,0.0,0.0,0.0,0.0,,1170.0,Quartz Sand,,Hooked Steel Fiber,145.0,16.0,0.2,2500.0,,,,,,,,135.0,PCE_HRWRA,35.0,Hot Water Curing,80.0,,,167.0
276,640.0,OPC_42.5,42.5,214.0,0.0,,0.0,0.0,0.0,0.0,0.0,0.0,0.0,,0.0,0.0,0.0,0.0,0.0,,1170.0,Quartz Sand,,Hooked Steel Fiber,145.0,8.0,0.2,2500.0,,,,,,,,135.0,PCE_HRWRA,37.5,Hot Water Curing,80.0,,,155.0
277,640.0,OPC_42.5,42.5,214.0,0.0,,0.0,0.0,0.0,0.0,0.0,0.0,0.0,,0.0,0.0,0.0,0.0,0.0,,1170.0,Quartz Sand,,Hooked Steel Fiber,145.0,13.0,0.2,2500.0,,,,,,,,135.0,PCE_HRWRA,37.5,Hot Water Curing,80.0,,,163.0
278,640.0,OPC_42.5,42.5,214.0,0.0,,0.0,0.0,0.0,0.0,0.0,0.0,0.0,,0.0,0.0,0.0,0.0,0.0,,1170.0,Quartz Sand,,Hooked Steel Fiber,145.0,16.0,0.2,2500.0,,,,,,,,135.0,PCE_HRWRA,37.5,Hot Water Curing,80.0,,,169.0
279,640.0,OPC_42.5,42.5,214.0,0.0,,0.0,0.0,0.0,0.0,0.0,0.0,0.0,,0.0,0.0,0.0,0.0,0.0,,1170.0,Quartz Sand,,Hooked Steel Fiber,145.0,8.0,0.2,2500.0,,,,,,,,135.0,PCE_HRWRA,40.0,Hot Water Curing,80.0,,,156.0
280,640.0,OPC_42.5,42.5,214.0,0.0,,0.0,0.0,0.0,0.0,0.0,0.0,0.0,,0.0,0.0,0.0,0.0,0.0,,1170.0,Quartz Sand,,Hooked Steel Fiber,145.0,13.0,0.2,2500.0,,,,,,,,135.0,PCE_HRWRA,40.0,Hot Water Curing,80.0,,,164.0
281,640.0,OPC_42.5,42.5,214.0,0.0,,0.0,0.0,0.0,0.0,0.0,0.0,0.0,,0.0,0.0,0.0,0.0,0.0,,1170.0,Quartz Sand,,Hooked Steel Fiber,145.0,16.0,0.2,2500.0,,,,,,,,135.0,PCE_HRWRA,40.0,Hot Water Curing,80.0,,,170.0
282,850.0,OPC_42.5,42.5,137.5,112.5,class F,0.0,0.0,0.0,0.0,0.0,0.0,0.0,,0.0,0.0,0.0,0.0,0.0,,1100.0,Quartz Sand,1.2,,,,,,,,,,,,,176.0,Unspecified,8.0,Hot Water Curing,90.0,,,112.4
283,850.0,OPC_42.5,42.5,137.5,112.5,class F,0.0,0.0,0.0,0.0,0.0,0.0,0.0,,0.0,0.0,0.0,0.0,0.0,,1100.0,Quartz Sand,1.2,Straight Steel Fiber,156.0,10.0,0.12,2500.0,,,,,,,,176.0,Unspecified,8.0,Hot Water Curing,90.0,,,187.5
284,850.0,OPC_42.5,42.5,137.5,112.5,class F,0.0,0.0,0.0,0.0,0.0,0.0,0.0,,0.0,0.0,0.0,0.0,0.0,,1100.0,Quartz Sand,1.2,PP Fiber,18.2,10.0,0.003,400.0,,,,,,,,176.0,Unspecified,8.0,Hot Water Curing,90.0,,,125.5
285,850.0,OPC_42.5,42.5,137.5,112.5,class F,0.0,0.0,0.0,0.0,0.0,0.0,0.0,,0.0,0.0,0.0,0.0,0.0,,1100.0,Quartz Sand,1.2,Straight Steel Fiber,78.0,10.0,0.12,2500.0,,PP Fiber,18.2,10.0,0.0031,400.0,,176.0,Unspecified,8.0,Hot Water Curing,90.0,,,162.1
286,850.0,OPC_42.5,42.5,137.5,112.5,class F,0.0,0.0,0.0,0.0,0.0,0.0,1100.0,Steel Slag,0.0,0.0,0.0,0.0,0.0,,0.0,,1.2,,,,,,,,,,,,,176.0,Unspecified,8.0,Hot Water Curing,90.0,,,90.0
287,850.0,OPC_42.5,42.5,137.5,112.5,class F,0.0,0.0,0.0,0.0,0.0,0.0,1100.0,Steel Slag,0.0,0.0,0.0,0.0,0.0,,0.0,,1.2,Straight Steel Fiber,78.0,10.0,0.12,2500.0,,PP Fiber,18.2,10.0,0.0031,400.0,,176.0,Unspecified,8.0,Hot Water Curing,90.0,,,162.8
288,788.5,OPC_I,,197.1,0.0,,0.0,0.0,0.0,0.0,0.0,0.0,0.0,,0.0,0.0,0.0,0.0,236.6,Silica Flour,867.4,Silica Sand,0.34,Straight Steel Fiber,158.0,13.0,0.2,2788.0,200.0,,,,,,,160.3,PCE_SP,49.8,Steam Curing,90.0,,,187.1
289,788.5,OPC_I,,197.1,0.0,,0.0,0.0,0.0,0.0,0.0,0.0,0.0,,0.0,0.0,0.0,0.0,236.6,Silica Flour,867.4,Silica Sand,0.34,Straight Steel Fiber,158.0,19.5,0.2,2500.0,200.0,,,,,,,160.3,PCE_SP,49.8,Steam Curing,90.0,,,192.3
290,788.5,OPC_I,,197.1,0.0,,0.0,0.0,0.0,0.0,0.0,0.0,0.0,,0.0,0.0,0.0,0.0,236.6,Silica Flour,867.4,Silica Sand,0.34,Twisted Steel Fiber,158.0,30.0,0.3,2428.0,200.0,,,,,,,160.3,PCE_SP,49.8,Steam Curing,90.0,,,204.4
291,788.5,OPC_I,,197.1,0.0,,0.0,0.0,0.0,0.0,0.0,0.0,0.0,,0.0,0.0,0.0,0.0,236.6,Silica Flour,867.4,Silica Sand,0.34,Straight Steel Fiber,118.0,13.0,0.2,2788.0,200.0,PE Fiber,4.85,12.0,0.031,3030.0,88.0,160.3,PCE_SP,49.8,Steam Curing,90.0,,,178.2
292,788.5,OPC_I,,197.1,0.0,,0.0,0.0,0.0,0.0,0.0,0.0,0.0,,0.0,0.0,0.0,0.0,236.6,Silica Flour,867.4,Silica Sand,0.34,Straight Steel Fiber,79.0,13.0,0.2,2788.0,200.0,PE Fiber,9.7,12.0,0.031,3030.0,88.0,160.3,PCE_SP,49.8,Steam Curing,90.0,,,179.1
293,788.5,OPC_I,,197.1,0.0,,0.0,0.0,0.0,0.0,0.0,0.0,0.0,,0.0,0.0,0.0,0.0,236.6,Silica Flour,867.4,Silica Sand,0.34,Straight Steel Fiber,39.5,13.0,0.2,2788.0,200.0,PE Fiber,14.55,12.0,0.031,3030.0,88.0,160.3,PCE_SP,49.8,Steam Curing,90.0,,,164.9
294,788.5,OPC_I,,197.1,0.0,,0.0,0.0,0.0,0.0,0.0,0.0,0.0,,0.0,0.0,0.0,0.0,236.6,Silica Flour,867.4,Silica Sand,0.34,Straight Steel Fiber,118.0,19.5,0.2,2500.0,200.0,PE Fiber,4.85,12.0,0.031,3030.0,88.0,160.3,PCE_SP,49.8,Steam Curing,90.0,,,130.0
295,788.5,OPC_I,,197.1,0.0,,0.0,0.0,0.0,0.0,0.0,0.0,0.0,,0.0,0.0,0.0,0.0,236.6,Silica Flour,867.4,Silica Sand,0.34,Straight Steel Fiber,79.0,19.5,0.2,2500.0,200.0,PE Fiber,9.7,12.0,0.031,3030.0,88.0,160.3,PCE_SP,49.8,Steam Curing,90.0,,,122.2
296,788.5,OPC_I,,197.1,0.0,,0.0,0.0,0.0,0.0,0.0,0.0,0.0,,0.0,0.0,0.0,0.0,236.6,Silica Flour,867.4,Silica Sand,0.34,Straight Steel Fiber,39.5,19.5,0.2,2500.0,200.0,PE Fiber,14.55,12.0,0.031,3030.0,88.0,160.3,PCE_SP,49.8,Steam Curing,90.0,,,137.2
297,788.5,OPC_I,,197.1,0.0,,0.0,0.0,0.0,0.0,0.0,0.0,0.0,,0.0,0.0,0.0,0.0,236.6,Silica Flour,867.4,Silica Sand,0.34,Twisted Steel Fiber,118.0,30.0,0.3,2428.0,200.0,PE Fiber,4.85,12.0,0.031,3030.0,88.0,160.3,PCE_SP,49.8,Steam Curing,90.0,,,191.7
298,788.5,OPC_I,,197.1,0.0,,0.0,0.0,0.0,0.0,0.0,0.0,0.0,,0.0,0.0,0.0,0.0,236.6,Silica Flour,867.4,Silica Sand,0.34,Twisted Steel Fiber,79.0,30.0,0.3,2428.0,200.0,PE Fiber,9.7,12.0,0.031,3030.0,88.0,160.3,PCE_SP,49.8,Steam Curing,90.0,,,143.2
299,788.5,OPC_I,,197.1,0.0,,0.0,0.0,0.0,0.0,0.0,0.0,0.0,,0.0,0.0,0.0,0.0,236.6,Silica Flour,867.4,Silica Sand,0.34,Twisted Steel Fiber,39.5,30.0,0.3,2428.0,200.0,PE Fiber,14.55,12.0,0.031,3030.0,88.0,160.3,PCE_SP,49.8,Steam Curing,90.0,,,139.3
300,788.5,OPC_I,,197.1,0.0,,0.0,0.0,0.0,0.0,0.0,0.0,0.0,,0.0,0.0,0.0,0.0,236.6,Silica Flour,867.4,Silica Sand,,Straight Steel Fiber,39.5,13.0,0.2,2788.0,200.0,,,,,,,160.3,PCE_SP,52.6,Steam Curing,90.0,,,210.0
301,788.5,OPC_I,,197.1,0.0,,0.0,0.0,0.0,0.0,0.0,0.0,0.0,,0.0,0.0,0.0,0.0,236.6,Silica Flour,867.4,Silica Sand,,Straight Steel Fiber,79.0,13.0,0.2,2788.0,200.0,,,,,,,160.3,PCE_SP,52.6,Steam Curing,90.0,,,200.0
302,788.5,OPC_I,,197.1,0.0,,0.0,0.0,0.0,0.0,0.0,0.0,0.0,,0.0,0.0,0.0,0.0,236.6,Silica Flour,867.4,Silica Sand,,Straight Steel Fiber,118.5,13.0,0.2,2788.0,200.0,,,,,,,160.3,PCE_SP,52.6,Steam Curing,90.0,,,212.0
303,788.5,OPC_I,,197.1,0.0,,0.0,0.0,0.0,0.0,0.0,0.0,0.0,,0.0,0.0,0.0,0.0,236.6,Silica Flour,867.4,Silica Sand,,Straight Steel Fiber,158.0,13.0,0.2,2788.0,200.0,,,,,,,160.3,PCE_SP,52.6,Steam Curing,90.0,,,220.0
304,788.5,OPC_I,,197.1,0.0,,0.0,0.0,0.0,0.0,0.0,0.0,0.0,,0.0,0.0,0.0,0.0,236.6,Silica Flour,867.4,Silica Sand,,Straight Steel Fiber,39.5,19.5,0.2,2500.0,200.0,,,,,,,160.3,PCE_SP,52.6,Steam Curing,90.0,,,196.0
305,788.5,OPC_I,,197.1,0.0,,0.0,0.0,0.0,0.0,0.0,0.0,0.0,,0.0,0.0,0.0,0.0,236.6,Silica Flour,867.4,Silica Sand,,Straight Steel Fiber,79.0,19.5,0.2,2500.0,200.0,,,,,,,160.3,PCE_SP,52.6,Steam Curing,90.0,,,196.5
306,788.5,OPC_I,,197.1,0.0,,0.0,0.0,0.0,0.0,0.0,0.0,0.0,,0.0,0.0,0.0,0.0,236.6,Silica Flour,867.4,Silica Sand,,Straight Steel Fiber,118.5,19.5,0.2,2500.0,200.0,,,,,,,160.3,PCE_SP,52.6,Steam Curing,90.0,,,195.3
307,788.5,OPC_I,,197.1,0.0,,0.0,0.0,0.0,0.0,0.0,0.0,0.0,,0.0,0.0,0.0,0.0,236.6,Silica Flour,867.4,Silica Sand,,Straight Steel Fiber,158.0,19.5,0.2,2500.0,200.0,,,,,,,160.3,PCE_SP,52.6,Steam Curing,90.0,,,205.0
308,788.5,OPC_I,,197.1,0.0,,0.0,0.0,0.0,0.0,0.0,0.0,0.0,,0.0,0.0,0.0,0.0,236.6,Silica Flour,867.4,Silica Sand,,Straight Steel Fiber,39.5,30.0,0.3,2580.0,200.0,,,,,,,160.3,PCE_SP,52.6,Steam Curing,90.0,,,215.0
309,788.5,OPC_I,,197.1,0.0,,0.0,0.0,0.0,0.0,0.0,0.0,0.0,,0.0,0.0,0.0,0.0,236.6,Silica Flour,867.4,Silica Sand,,Straight Steel Fiber,79.0,30.0,0.3,2580.0,200.0,,,,,,,160.3,PCE_SP,52.6,Steam Curing,90.0,,,185.5
310,788.5,OPC_I,,197.1,0.0,,0.0,0.0,0.0,0.0,0.0,0.0,0.0,,0.0,0.0,0.0,0.0,236.6,Silica Flour,867.4,Silica Sand,,Straight Steel Fiber,118.5,30.0,0.3,2580.0,200.0,,,,,,,160.3,PCE_SP,52.6,Steam Curing,90.0,,,220.0
311,788.5,OPC_I,,197.1,0.0,,0.0,0.0,0.0,0.0,0.0,0.0,0.0,,0.0,0.0,0.0,0.0,236.6,Silica Flour,867.4,Silica Sand,,Straight Steel Fiber,158.0,30.0,0.3,2580.0,200.0,,,,,,,160.3,PCE_SP,52.6,Steam Curing,90.0,,,225.0
312,788.5,OPC_I,,197.1,0.0,,0.0,0.0,0.0,0.0,0.0,0.0,0.0,,0.0,0.0,0.0,0.0,236.6,Silica Flour,867.4,Silica Sand,,Hooked Steel Fiber,39.5,30.0,0.38,2500.0,200.0,,,,,,,160.3,PCE_SP,52.6,Steam Curing,90.0,,,180.0
313,788.5,OPC_I,,197.1,0.0,,0.0,0.0,0.0,0.0,0.0,0.0,0.0,,0.0,0.0,0.0,0.0,236.6,Silica Flour,867.4,Silica Sand,,Hooked Steel Fiber,79.0,30.0,0.38,2500.0,200.0,,,,,,,160.3,PCE_SP,52.6,Steam Curing,90.0,,,203.0
314,788.5,OPC_I,,197.1,0.0,,0.0,0.0,0.0,0.0,0.0,0.0,0.0,,0.0,0.0,0.0,0.0,236.6,Silica Flour,867.4,Silica Sand,,Hooked Steel Fiber,118.5,30.0,0.38,2500.0,200.0,,,,,,,160.3,PCE_SP,52.6,Steam Curing,90.0,,,180.0
315,788.5,OPC_I,,197.1,0.0,,0.0,0.0,0.0,0.0,0.0,0.0,0.0,,0.0,0.0,0.0,0.0,236.6,Silica Flour,867.4,Silica Sand,,Hooked Steel Fiber,158.0,30.0,0.38,2500.0,200.0,,,,,,,160.3,PCE_SP,52.6,Steam Curing,90.0,,,182.0
316,788.5,OPC_I,,197.1,0.0,,0.0,0.0,0.0,0.0,0.0,0.0,0.0,,0.0,0.0,0.0,0.0,236.6,Silica Flour,867.4,Silica Sand,,Twisted Steel Fiber,39.5,30.0,0.3,2428.0,200.0,,,,,,,160.3,PCE_SP,52.6,Steam Curing,90.0,,,195.2
317,788.5,OPC_I,,197.1,0.0,,0.0,0.0,0.0,0.0,0.0,0.0,0.0,,0.0,0.0,0.0,0.0,236.6,Silica Flour,867.4,Silica Sand,,Twisted Steel Fiber,79.0,30.0,0.3,2428.0,200.0,,,,,,,160.3,PCE_SP,52.6,Steam Curing,90.0,,,193.0
318,788.5,OPC_I,,197.1,0.0,,0.0,0.0,0.0,0.0,0.0,0.0,0.0,,0.0,0.0,0.0,0.0,236.6,Silica Flour,867.4,Silica Sand,,Twisted Steel Fiber,118.5,30.0,0.3,2428.0,200.0,,,,,,,160.3,PCE_SP,52.6,Steam Curing,90.0,,,196.0
319,788.5,OPC_I,,197.1,0.0,,0.0,0.0,0.0,0.0,0.0,0.0,0.0,,0.0,0.0,0.0,0.0,236.6,Silica Flour,867.4,Silica Sand,,Twisted Steel Fiber,158.0,30.0,0.3,2428.0,200.0,,,,,,,160.3,PCE_SP,52.6,Steam Curing,90.0,,,203.0
320,700.0,OPC_52.5,52.5,140.0,0.0,,0.0,0.0,0.0,0.0,0.0,110.0,0.0,,0.0,0.0,0.0,0.0,0.0,,1200.0,Natural River Sand,2.5,,,,,,,,,,,,,152.0,HRWRA,22.8,Standard Curing,21.7,98.4,,110.9
321,700.0,OPC_52.5,52.5,140.0,0.0,,0.0,0.0,0.0,0.0,0.0,110.0,0.0,,0.0,0.0,0.0,0.0,0.0,,1200.0,Natural River Sand,2.5,Straight Steel Fiber,39.0,13.0,0.2,2800.0,,,,,,,,152.0,HRWRA,22.8,Standard Curing,21.7,98.4,,121.1
322,700.0,OPC_52.5,52.5,140.0,0.0,,0.0,0.0,0.0,0.0,0.0,110.0,0.0,,0.0,0.0,0.0,0.0,0.0,,1200.0,Natural River Sand,2.5,Straight Steel Fiber,78.0,13.0,0.2,2800.0,,,,,,,,152.0,HRWRA,22.8,Standard Curing,21.7,98.4,,127.8
323,700.0,OPC_52.5,52.5,140.0,0.0,,0.0,0.0,0.0,0.0,0.0,110.0,0.0,,0.0,0.0,0.0,0.0,0.0,,1200.0,Natural River Sand,2.5,Straight Steel Fiber,117.0,13.0,0.2,2800.0,,,,,,,,152.0,HRWRA,22.8,Standard Curing,21.7,98.4,,133.3
324,700.0,OPC_52.5,52.5,140.0,0.0,,0.0,0.0,0.0,0.0,0.0,110.0,0.0,,0.0,0.0,0.0,0.0,0.0,,1200.0,Natural River Sand,2.5,Straight Steel Fiber,156.0,13.0,0.2,2800.0,,,,,,,,152.0,HRWRA,22.8,Standard Curing,21.7,98.4,,135.1
325,700.0,OPC_52.5,52.5,140.0,0.0,,0.0,0.0,0.0,0.0,0.0,110.0,0.0,,0.0,0.0,0.0,0.0,0.0,,1200.0,Natural River Sand,2.5,Straight Steel Fiber,195.0,13.0,0.2,2800.0,,,,,,,,152.0,HRWRA,22.8,Standard Curing,21.7,98.4,,143.9
326,700.0,OPC_52.5,52.5,140.0,0.0,,0.0,0.0,0.0,0.0,0.0,110.0,0.0,,0.0,0.0,0.0,0.0,0.0,,1200.0,Natural River Sand,2.5,Hooked Steel Fiber,39.0,25.0,0.5,1200.0,,,,,,,,152.0,HRWRA,22.8,Standard Curing,21.7,98.4,,127.3
327,700.0,OPC_52.5,52.5,140.0,0.0,,0.0,0.0,0.0,0.0,0.0,110.0,0.0,,0.0,0.0,0.0,0.0,0.0,,1200.0,Natural River Sand,2.5,Hooked Steel Fiber,78.0,25.0,0.5,1200.0,,,,,,,,152.0,HRWRA,22.8,Standard Curing,21.7,98.4,,124.3
328,700.0,OPC_52.5,52.5,140.0,0.0,,0.0,0.0,0.0,0.0,0.0,110.0,0.0,,0.0,0.0,0.0,0.0,0.0,,1200.0,Natural River Sand,2.5,Hooked Steel Fiber,117.0,25.0,0.5,1200.0,,,,,,,,152.0,HRWRA,22.8,Standard Curing,21.7,98.4,,127.1
329,700.0,OPC_52.5,52.5,140.0,0.0,,0.0,0.0,0.0,0.0,0.0,110.0,0.0,,0.0,0.0,0.0,0.0,0.0,,1200.0,Natural River Sand,2.5,Hooked Steel Fiber,156.0,25.0,0.5,1200.0,,,,,,,,152.0,HRWRA,22.8,Standard Curing,21.7,98.4,,136.1
330,700.0,OPC_52.5,52.5,140.0,0.0,,0.0,0.0,0.0,0.0,0.0,110.0,0.0,,0.0,0.0,0.0,0.0,0.0,,1200.0,Natural River Sand,2.5,Hooked Steel Fiber,195.0,25.0,0.5,1200.0,,,,,,,,152.0,HRWRA,22.8,Standard Curing,21.7,98.4,,136.9
331,850.0,OPC_I,,200.0,0.0,,0.0,0.0,0.0,0.0,0.0,0.0,0.0,,0.0,0.0,0.0,0.0,0.0,,1030.0,Silica Sand,2.0,,,,,,,,,,,,,169.0,PCE_HRWRA,28.0,Heat Curing,90.0,95.0,,111.9
332,850.0,OPC_I,,200.0,0.0,,0.0,0.0,0.0,0.0,0.0,0.0,0.0,,0.0,0.0,0.0,0.0,0.0,,1030.0,Silica Sand,2.0,Straight Steel Fiber,39.0,13.0,0.2,2500.0,,,,,,,,169.6,,28.0,Heat Curing,90.0,95.0,,148.3
333,850.0,OPC_I,,200.0,0.0,,0.0,0.0,0.0,0.0,0.0,0.0,0.0,,0.0,0.0,0.0,0.0,0.0,,1030.0,Silica Sand,2.0,Straight Steel Fiber,78.0,13.0,0.2,2500.0,,,,,,,,170.2,PCE_HRWRA,28.0,Heat Curing,90.0,95.0,,156.7
334,850.0,OPC_I,,200.0,0.0,,0.0,0.0,0.0,0.0,0.0,0.0,0.0,,0.0,0.0,0.0,0.0,0.0,,1030.0,Silica Sand,2.0,Straight Steel Fiber,118.0,13.0,0.2,2500.0,,,,,,,,170.9,,28.0,Heat Curing,90.0,95.0,,159.2
335,850.0,OPC_I,,200.0,0.0,,0.0,0.0,0.0,0.0,0.0,0.0,0.0,,0.0,0.0,0.0,0.0,0.0,,1030.0,Silica Sand,2.0,Straight Steel Fiber,158.0,13.0,0.2,2500.0,,,,,,,,171.5,PCE_HRWRA,28.0,Heat Curing,90.0,95.0,,157.3
336,850.0,OPC_I,,200.0,0.0,,0.0,0.0,0.0,0.0,0.0,0.0,0.0,,0.0,0.0,0.0,0.0,0.0,,1030.0,Silica Sand,2.0,Straight Steel Fiber,198.0,13.0,0.2,2500.0,,,,,,,,172.1,,28.0,Heat Curing,90.0,95.0,,156.1
337,850.0,OPC_I,,200.0,0.0,,0.0,0.0,0.0,0.0,0.0,0.0,0.0,,0.0,0.0,0.0,0.0,0.0,,1030.0,Silica Sand,2.0,Straight Steel Fiber,39.0,20.0,0.2,2500.0,,,,,,,,169.6,PCE_HRWRA,28.0,Heat Curing,90.0,95.0,,127.0
338,850.0,OPC_I,,200.0,0.0,,0.0,0.0,0.0,0.0,0.0,0.0,0.0,,0.0,0.0,0.0,0.0,0.0,,1030.0,Silica Sand,2.0,Straight Steel Fiber,78.0,20.0,0.2,2500.0,,,,,,,,170.2,,28.0,Heat Curing,90.0,95.0,,158.8
339,850.0,OPC_I,,200.0,0.0,,0.0,0.0,0.0,0.0,0.0,0.0,0.0,,0.0,0.0,0.0,0.0,0.0,,1030.0,Silica Sand,2.0,Straight Steel Fiber,118.0,20.0,0.2,2500.0,,,,,,,,170.9,PCE_HRWRA,28.0,Heat Curing,90.0,95.0,,166.4
340,850.0,OPC_I,,200.0,0.0,,0.0,0.0,0.0,0.0,0.0,0.0,0.0,,0.0,0.0,0.0,0.0,0.0,,1030.0,Silica Sand,2.0,Straight Steel Fiber,158.0,20.0,0.2,2500.0,,,,,,,,171.5,,28.0,Heat Curing,90.0,95.0,,177.3
341,850.0,OPC_I,,200.0,0.0,,0.0,0.0,0.0,0.0,0.0,0.0,0.0,,0.0,0.0,0.0,0.0,0.0,,1030.0,Silica Sand,2.0,Straight Steel Fiber,198.0,20.0,0.2,2500.0,,,,,,,,172.1,PCE_HRWRA,28.0,Heat Curing,90.0,95.0,,180.4
342,850.0,OPC_I,,200.0,0.0,,0.0,0.0,0.0,0.0,0.0,0.0,0.0,,0.0,0.0,0.0,0.0,0.0,,1030.0,Silica Sand,2.0,Hooked Steel Fiber,39.0,20.0,0.2,2500.0,,,,,,,,169.6,,28.0,Heat Curing,90.0,95.0,,136.9
343,850.0,OPC_I,,200.0,0.0,,0.0,0.0,0.0,0.0,0.0,0.0,0.0,,0.0,0.0,0.0,0.0,0.0,,1030.0,Silica Sand,2.0,Hooked Steel Fiber,78.0,20.0,0.2,2500.0,,,,,,,,170.2,PCE_HRWRA,28.0,Heat Curing,90.0,95.0,,160.2
344,850.0,OPC_I,,200.0,0.0,,0.0,0.0,0.0,0.0,0.0,0.0,0.0,,0.0,0.0,0.0,0.0,0.0,,1030.0,Silica Sand,2.0,Hooked Steel Fiber,118.0,20.0,0.2,2500.0,,,,,,,,170.9,,28.0,Heat Curing,90.0,95.0,,172.8
345,850.0,OPC_I,,200.0,0.0,,0.0,0.0,0.0,0.0,0.0,0.0,0.0,,0.0,0.0,0.0,0.0,0.0,,1030.0,Silica Sand,2.0,Hooked Steel Fiber,158.0,20.0,0.2,2500.0,,,,,,,,171.5,PCE_HRWRA,28.0,Heat Curing,90.0,95.0,,192.6
346,850.0,OPC_I,,200.0,0.0,,0.0,0.0,0.0,0.0,0.0,0.0,0.0,,0.0,0.0,0.0,0.0,0.0,,1030.0,Silica Sand,2.0,Hooked Steel Fiber,198.0,20.0,0.2,2500.0,,,,,,,,172.1,,28.0,Heat Curing,90.0,95.0,,187.4
347,850.0,OPC_I,,200.0,0.0,,0.0,0.0,0.0,0.0,0.0,0.0,0.0,,0.0,0.0,0.0,0.0,0.0,,1030.0,Silica Sand,2.0,Straight Steel Fiber,29.5,13.0,0.2,2500.0,,Hooked Steel Fiber,88.5,20.0,0.2,2500.0,,170.9,PCE_HRWRA,28.0,Heat Curing,90.0,95.0,,150.9
348,850.0,OPC_I,,200.0,0.0,,0.0,0.0,0.0,0.0,0.0,0.0,0.0,,0.0,0.0,0.0,0.0,0.0,,1030.0,Silica Sand,2.0,Straight Steel Fiber,39.34,13.0,0.2,2500.0,,Hooked Steel Fiber,78.67,20.0,0.2,2500.0,,170.9,PCE_HRWRA,28.0,Heat Curing,90.0,95.0,,138.5
349,850.0,OPC_I,,200.0,0.0,,0.0,0.0,0.0,0.0,0.0,0.0,0.0,,0.0,0.0,0.0,0.0,0.0,,1030.0,Silica Sand,2.0,Straight Steel Fiber,59.0,13.0,0.2,2500.0,,Hooked Steel Fiber,59.0,20.0,0.2,2500.0,,170.9,PCE_HRWRA,28.0,Heat Curing,90.0,95.0,,143.3
350,850.0,OPC_I,,200.0,0.0,,0.0,0.0,0.0,0.0,0.0,0.0,0.0,,0.0,0.0,0.0,0.0,0.0,,1030.0,Silica Sand,2.0,Straight Steel Fiber,78.67,13.0,0.2,2500.0,,Hooked Steel Fiber,39.34,20.0,0.2,2500.0,,170.9,PCE_HRWRA,28.0,Heat Curing,90.0,95.0,,150.2
351,850.0,OPC_I,,200.0,0.0,,0.0,0.0,0.0,0.0,0.0,0.0,0.0,,0.0,0.0,0.0,0.0,0.0,,1030.0,Silica Sand,2.0,Straight Steel Fiber,88.5,13.0,0.2,2500.0,,Hooked Steel Fiber,29.5,20.0,0.2,2500.0,,170.9,PCE_HRWRA,28.0,Heat Curing,90.0,95.0,,152.9
352,850.0,OPC_I,,200.0,0.0,,0.0,0.0,0.0,0.0,0.0,0.0,0.0,,0.0,0.0,0.0,0.0,0.0,,1030.0,Silica Sand,2.0,Straight Steel Fiber,29.5,20.0,0.2,2500.0,,Hooked Steel Fiber,88.5,20.0,0.2,2500.0,,170.9,PCE_HRWRA,28.0,Heat Curing,90.0,95.0,,145.1
353,850.0,OPC_I,,200.0,0.0,,0.0,0.0,0.0,0.0,0.0,0.0,0.0,,0.0,0.0,0.0,0.0,0.0,,1030.0,Silica Sand,2.0,Straight Steel Fiber,39.34,20.0,0.2,2500.0,,Hooked Steel Fiber,78.67,20.0,0.2,2500.0,,170.9,PCE_HRWRA,28.0,Heat Curing,90.0,95.0,,152.1
354,850.0,OPC_I,,200.0,0.0,,0.0,0.0,0.0,0.0,0.0,0.0,0.0,,0.0,0.0,0.0,0.0,0.0,,1030.0,Silica Sand,2.0,Straight Steel Fiber,59.0,20.0,0.2,2500.0,,Hooked Steel Fiber,59.0,20.0,0.2,2500.0,,170.9,PCE_HRWRA,28.0,Heat Curing,90.0,95.0,,156.6
355,850.0,OPC_I,,200.0,0.0,,0.0,0.0,0.0,0.0,0.0,0.0,0.0,,0.0,0.0,0.0,0.0,0.0,,1030.0,Silica Sand,2.0,Straight Steel Fiber,78.67,20.0,0.2,2500.0,,Hooked Steel Fiber,39.34,20.0,0.2,2500.0,,170.9,PCE_HRWRA,28.0,Heat Curing,90.0,95.0,,153.2
356,850.0,OPC_I,,200.0,0.0,,0.0,0.0,0.0,0.0,0.0,0.0,0.0,,0.0,0.0,0.0,0.0,0.0,,1030.0,Silica Sand,2.0,Straight Steel Fiber,88.5,20.0,0.2,2500.0,,Hooked Steel Fiber,29.5,20.0,0.2,2500.0,,170.9,PCE_HRWRA,28.0,Heat Curing,90.0,95.0,,151.8
357,472.0,OPC_42.5,42.5,262.0,0.0,,0.0,0.0,0.0,0.0,0.0,315.0,0.0,,0.0,0.0,0.0,0.0,0.0,,1049.0,Natural River Sand,2.36,,,,,,,,,,,,,178.0,PCE_SP,21.0,Standard Curing,20.0,95.0,,105.0
358,472.0,OPC_42.5,42.5,262.0,0.0,,0.0,0.0,0.0,0.0,0.0,315.0,0.0,,0.0,0.0,0.0,0.0,0.0,,1049.0,Natural River Sand,2.36,Straight Steel Fiber,156.0,13.0,0.2,2800.0,,,,,,,,178.0,PCE_SP,21.0,Standard Curing,20.0,95.0,,134.3
359,472.0,OPC_42.5,42.5,262.0,0.0,,0.0,0.0,0.0,0.0,0.0,315.0,0.0,,0.0,0.0,0.0,0.0,0.0,,1049.0,Natural River Sand,2.36,Straight Steel Fiber,117.0,13.0,0.2,2800.0,,Straight Steel Fiber,39.0,6.0,0.2,2800.0,,178.0,PCE_SP,21.0,Standard Curing,20.0,95.0,,143.6
360,472.0,OPC_42.5,42.5,262.0,0.0,,0.0,0.0,0.0,0.0,0.0,315.0,0.0,,0.0,0.0,0.0,0.0,0.0,,1049.0,Natural River Sand,2.36,Straight Steel Fiber,78.0,13.0,0.2,2800.0,,Straight Steel Fiber,78.0,6.0,0.2,2800.0,,178.0,PCE_SP,21.0,Standard Curing,20.0,95.0,,127.7
361,472.0,OPC_42.5,42.5,262.0,0.0,,0.0,0.0,0.0,0.0,0.0,315.0,0.0,,0.0,0.0,0.0,0.0,0.0,,1049.0,Natural River Sand,2.36,Straight Steel Fiber,39.0,13.0,0.2,2800.0,,Straight Steel Fiber,117.0,6.0,0.2,2800.0,,178.0,PCE_SP,21.0,Standard Curing,20.0,95.0,,123.2
362,472.0,OPC_42.5,42.5,262.0,0.0,,0.0,0.0,0.0,0.0,0.0,315.0,0.0,,0.0,0.0,0.0,0.0,0.0,,1049.0,Natural River Sand,2.36,Straight Steel Fiber,156.0,6.0,0.2,2800.0,,,,,,,,178.0,PCE_SP,21.0,Standard Curing,20.0,95.0,,120.5
363,788.5,OPC_I,,197.1,0.0,,0.0,0.0,0.0,0.0,0.0,0.0,0.0,,0.0,0.0,0.0,0.0,236.6,Silica Flour,867.4,Silica Sand,2.0,Straight Steel Fiber,78.0,13.0,0.2,2500.0,200.0,,,,,,,160.3,PCE_SP,52.6,Heat Curing,90.0,,,205.0
364,788.5,OPC_I,,197.1,0.0,,0.0,0.0,0.0,0.0,0.0,0.0,0.0,,0.0,0.0,0.0,0.0,236.6,Silica Flour,867.4,Silica Sand,2.0,Straight Steel Fiber,156.0,13.0,0.2,2500.0,200.0,,,,,,,160.3,PCE_SP,52.6,Heat Curing,90.0,,,207.0
365,788.5,OPC_I,,197.1,0.0,,0.0,0.0,0.0,0.0,0.0,0.0,0.0,,0.0,0.0,0.0,0.0,236.6,Silica Flour,867.4,Silica Sand,2.0,Straight Steel Fiber,234.0,13.0,0.2,2500.0,200.0,,,,,,,160.3,PCE_SP,52.6,Heat Curing,90.0,,,209.0
366,788.5,OPC_I,,197.1,0.0,,0.0,0.0,0.0,0.0,0.0,0.0,0.0,,0.0,0.0,0.0,0.0,236.6,Silica Flour,867.4,Silica Sand,2.0,Straight Steel Fiber,212.0,13.0,0.2,2500.0,200.0,,,,,,,160.3,PCE_SP,52.6,Heat Curing,90.0,,,183.0
367,788.5,OPC_I,,197.1,0.0,,0.0,0.0,0.0,0.0,0.0,0.0,0.0,,0.0,0.0,0.0,0.0,236.6,Silica Flour,867.4,Silica Sand,0.3,Straight Steel Fiber,158.0,13.0,0.2,2788.0,200.0,,,,,,,160.3,PCE_SP,52.6,Steam Curing,90.0,,,220.2
368,788.5,OPC_I,,197.1,0.0,,0.0,0.0,0.0,0.0,0.0,0.0,0.0,,0.0,0.0,0.0,0.0,236.6,Silica Flour,867.4,Silica Sand,0.3,Hooked Steel Fiber,158.0,30.0,0.38,2500.0,200.0,,,,,,,160.3,PCE_SP,52.6,Steam Curing,90.0,,,187.7
369,788.5,OPC_I,,197.1,0.0,,0.0,0.0,0.0,0.0,0.0,0.0,0.0,,0.0,0.0,0.0,0.0,236.6,Silica Flour,867.4,Silica Sand,0.3,Twisted Steel Fiber,158.0,30.0,0.3,2428.0,200.0,,,,,,,160.3,PCE_SP,52.6,Steam Curing,90.0,,,200.7
375,788.5,OPC_I,,197.1,0.0,,0.0,0.0,0.0,0.0,0.0,0.0,0.0,,0.0,0.0,0.0,0.0,236.6,Silica Flour,867.4,Silica Sand,0.3,Hooked Steel Fiber,118.5,30.0,0.38,2500.0,200.0,Straight Steel Fiber,39.5,19.5,0.2,2500.0,200.0,160.3,PCE_SP,52.6,Steam Curing,90.0,,,186.1
376,788.5,OPC_I,,197.1,0.0,,0.0,0.0,0.0,0.0,0.0,0.0,0.0,,0.0,0.0,0.0,0.0,236.6,Silica Flour,867.4,Silica Sand,0.3,Hooked Steel Fiber,79.0,30.0,0.38,2500.0,200.0,Straight Steel Fiber,79.0,19.5,0.2,2500.0,200.0,160.3,PCE_SP,52.6,Steam Curing,90.0,,,187.9
377,788.5,OPC_I,,197.1,0.0,,0.0,0.0,0.0,0.0,0.0,0.0,0.0,,0.0,0.0,0.0,0.0,236.6,Silica Flour,867.4,Silica Sand,0.3,Hooked Steel Fiber,39.5,30.0,0.38,2500.0,200.0,Straight Steel Fiber,118.5,19.5,0.2,2500.0,200.0,160.3,PCE_SP,52.6,Steam Curing,90.0,,,199.0
378,788.5,OPC_I,,197.1,0.0,,0.0,0.0,0.0,0.0,0.0,0.0,0.0,,0.0,0.0,0.0,0.0,236.6,Silica Flour,867.4,Silica Sand,0.3,Twisted Steel Fiber,118.5,30.0,0.3,2428.0,200.0,Straight Steel Fiber,39.5,19.5,0.2,2500.0,200.0,160.3,PCE_SP,52.6,Steam Curing,90.0,,,185.4
379,788.5,OPC_I,,197.1,0.0,,0.0,0.0,0.0,0.0,0.0,0.0,0.0,,0.0,0.0,0.0,0.0,236.6,Silica Flour,867.4,Silica Sand,0.3,Twisted Steel Fiber,79.0,30.0,0.3,2428.0,200.0,Straight Steel Fiber,79.0,19.5,0.2,2500.0,200.0,160.3,PCE_SP,52.6,Steam Curing,90.0,,,198.9
380,788.5,OPC_I,,197.1,0.0,,0.0,0.0,0.0,0.0,0.0,0.0,0.0,,0.0,0.0,0.0,0.0,236.6,Silica Flour,867.4,Silica Sand,0.3,Twisted Steel Fiber,39.5,30.0,0.3,2428.0,200.0,Straight Steel Fiber,118.5,19.5,0.2,2500.0,200.0,160.3,PCE_SP,52.6,Steam Curing,90.0,,,202.2
381,770.0,CEM_II,52.5,230.0,0.0,,0.0,0.0,0.0,0.0,0.0,0.0,0.0,,0.0,0.0,0.0,0.0,0.0,,1000.0,Silica Sand,1.25,,,,,,,,,,,,,135.5,,35.0,Standard Curing,,,,120.4
382,770.0,CEM_II,52.5,230.0,0.0,,0.0,0.0,0.0,0.0,0.0,0.0,0.0,,0.0,0.0,0.0,0.0,0.0,,1000.0,Silica Sand,1.25,Straight Steel Fiber,156.0,6.0,0.2,,,,,,,,,135.5,,35.0,Standard Curing,,,,147.1
383,770.0,CEM_II,52.5,230.0,0.0,,0.0,0.0,0.0,0.0,0.0,0.0,0.0,,0.0,0.0,0.0,0.0,0.0,,1000.0,Silica Sand,1.25,Straight Steel Fiber,156.0,13.0,0.2,,,,,,,,,135.5,,35.0,Standard Curing,,,,167.0
384,770.0,CEM_II,52.5,230.0,0.0,,0.0,0.0,0.0,0.0,0.0,0.0,0.0,,0.0,0.0,0.0,0.0,0.0,,1000.0,Silica Sand,1.25,Straight Steel Fiber,156.0,20.0,0.2,,,,,,,,,135.5,,35.0,Standard Curing,,,,170.0
385,770.0,CEM_II,52.5,230.0,0.0,,0.0,0.0,0.0,0.0,0.0,0.0,0.0,,0.0,0.0,0.0,0.0,0.0,,1000.0,Silica Sand,1.25,Straight Steel Fiber,39.0,6.0,0.2,,,Straight Steel Fiber,117.0,13.0,0.2,,,135.5,,35.0,Standard Curing,,,,158.0
386,770.0,CEM_II,52.5,230.0,0.0,,0.0,0.0,0.0,0.0,0.0,0.0,0.0,,0.0,0.0,0.0,0.0,0.0,,1000.0,Silica Sand,1.25,Straight Steel Fiber,78.0,6.0,0.2,,,Straight Steel Fiber,78.0,13.0,0.2,,,135.5,,35.0,Standard Curing,,,,152.0
387,770.0,CEM_II,52.5,230.0,0.0,,0.0,0.0,0.0,0.0,0.0,0.0,0.0,,0.0,0.0,0.0,0.0,0.0,,1000.0,Silica Sand,1.25,Straight Steel Fiber,117.0,6.0,0.2,,,Straight Steel Fiber,39.0,13.0,0.2,,,135.5,,35.0,Standard Curing,,,,146.0
388,770.0,CEM_II,52.5,230.0,0.0,,0.0,0.0,0.0,0.0,0.0,0.0,0.0,,0.0,0.0,0.0,0.0,0.0,,1000.0,Silica Sand,1.25,Straight Steel Fiber,39.0,6.0,0.2,,,Straight Steel Fiber,117.0,20.0,0.2,,,135.5,,35.0,Standard Curing,,,,165.0
389,770.0,CEM_II,52.5,230.0,0.0,,0.0,0.0,0.0,0.0,0.0,0.0,0.0,,0.0,0.0,0.0,0.0,0.0,,1000.0,Silica Sand,1.25,Straight Steel Fiber,78.0,6.0,0.2,,,Straight Steel Fiber,78.0,20.0,0.2,,,135.5,,35.0,Standard Curing,,,,162.0
390,770.0,CEM_II,52.5,230.0,0.0,,0.0,0.0,0.0,0.0,0.0,0.0,0.0,,0.0,0.0,0.0,0.0,0.0,,1000.0,Silica Sand,1.25,Straight Steel Fiber,117.0,6.0,0.2,,,Straight Steel Fiber,39.0,20.0,0.2,,,135.5,,35.0,Standard Curing,,,,159.0
391,770.0,CEM_II,52.5,230.0,0.0,,0.0,0.0,0.0,0.0,0.0,0.0,0.0,,0.0,0.0,0.0,0.0,0.0,,1000.0,Silica Sand,1.25,Straight Steel Fiber,39.0,13.0,0.2,,,Straight Steel Fiber,117.0,20.0,0.2,,,135.5,,35.0,Standard Curing,,,,170.0
392,770.0,CEM_II,52.5,230.0,0.0,,0.0,0.0,0.0,0.0,0.0,0.0,0.0,,0.0,0.0,0.0,0.0,0.0,,1000.0,Silica Sand,1.25,Straight Steel Fiber,78.0,13.0,0.2,,,Straight Steel Fiber,78.0,20.0,0.2,,,135.5,,35.0,Standard Curing,,,,170.5
393,770.0,CEM_II,52.5,230.0,0.0,,0.0,0.0,0.0,0.0,0.0,0.0,0.0,,0.0,0.0,0.0,0.0,0.0,,1000.0,Silica Sand,1.25,Straight Steel Fiber,117.0,13.0,0.2,,,Straight Steel Fiber,39.0,20.0,0.2,,,135.5,,35.0,Standard Curing,,,,168.0
394,750.0,OPC_52.5,52.5,144.0,0.0,,200.0,0.0,0.0,0.0,0.0,0.0,0.0,,0.0,0.0,0.0,0.0,0.0,,990.0,Natural River Sand,1.25,,,,,,,,,,,,,190.0,,35.0,Standard Curing,20.0,,,115.0
395,750.0,OPC_52.5,52.5,144.0,0.0,,200.0,0.0,0.0,0.0,0.0,0.0,0.0,,0.0,0.0,0.0,0.0,0.0,,990.0,Natural River Sand,1.25,Straight Steel Fiber,156.0,13.0,0.2,2000.0,,,,,,,,190.0,,35.0,Standard Curing,20.0,,,152.0
