Repository: Jocund96/Data-to-Design-ML

## Datasets

Located in `Datasets/`:

- **UCI Concrete Compressive Strength dataset** (`uci_concrete_data.csv`) — 1030 samples, 8 mix-component features (cement, slag, fly ash, water, superplasticizer, coarse/fine aggregate, age), target is compressive strength (MPa). Processed splits and engineered features are saved under `Datasets/processed/uci_concrete_dataset/`.
- **UHPC dataset** (`UHPC_dataset.csv`) — Ultra High Performance Concrete data pooled from many publications, ~2000 rows with a `paper_reference` column identifying the source publication and `cs_28d` (28-day compressive strength) as the target.

File: S2_Kernel/Datasets/processed/uhpc_dataset/semantic_recoding_features_50.csv (part 2 of 13)
cement,cement_type,cement_grade,silica_fume,fly_ash,fly_ash_type,limestone_powder,quartz_powder,glass_powder,rice_husk_ash,metakaolin,ggbfs,slag,slag_type,nano_caco3,nano_al2o3,nano_tio2,nano_sio2,filler,filler_type,sand,sand_type,sand_max_size,fiber1_type,fiber1_amount,fiber1_length,fiber1_diameter,fiber2_type,fiber2_amount,water,sp_type,sp_amount,curing_method,curing_temp,cs_28d
900.0,OPC_I,,180.0,0.0,not_applicable,0.0,270.0,0.0,0.0,0.0,0.0,0.0,not_applicable,0.0,0.0,0.0,0.0,0.0,not_applicable,1080.0,Quartz Sand,,Straight Steel Fiber,235.5,8.0,0.2,not_applicable,0.0,207.0,PCE_SP,31.5,Standard Curing,20.0,164.0
900.0,OPC_I,,180.0,0.0,not_applicable,0.0,270.0,0.0,0.0,0.0,0.0,0.0,not_applicable,0.0,0.0,0.0,0.0,0.0,not_applicable,1080.0,Quartz Sand,,Straight Steel Fiber,471.0,8.0,0.2,not_applicable,0.0,207.0,PCE_SP,31.5,Standard Curing,20.0,171.0
900.0,OPC_I,,180.0,0.0,not_applicable,0.0,270.0,0.0,0.0,0.0,0.0,0.0,not_applicable,0.0,0.0,0.0,0.0,0.0,not_applicable,1080.0,Quartz Sand,,Straight Steel Fiber,78.5,12.0,0.2,not_applicable,0.0,207.0,PCE_SP,31.5,Standard Curing,20.0,158.0
900.0,OPC_I,,180.0,0.0,not_applicable,0.0,270.0,0.0,0.0,0.0,0.0,0.0,not_applicable,0.0,0.0,0.0,0.0,0.0,not_applicable,1080.0,Quartz Sand,,Straight Steel Fiber,235.5,12.0,0.2,not_applicable,0.0,207.0,PCE_SP,31.5,Standard Curing,20.0,166.0
900.0,OPC_I,,180.0,0.0,not_applicable,0.0,270.0,0.0,0.0,0.0,0.0,0.0,not_applicable,0.0,0.0,0.0,0.0,0.0,not_applicable,1080.0,Quartz Sand,,Straight Steel Fiber,471.0,12.0,0.2,not_applicable,0.0,207.0,PCE_SP,31.5,Standard Curing,20.0,173.0
900.0,OPC_I,,180.0,0.0,not_applicable,0.0,270.0,0.0,0.0,0.0,0.0,0.0,not_applicable,0.0,0.0,0.0,0.0,0.0,not_applicable,1080.0,Quartz Sand,,Straight Steel Fiber,78.5,16.0,0.2,not_applicable,0.0,207.0,PCE_SP,31.5,Standard Curing,20.0,159.0
900.0,OPC_I,,180.0,0.0,not_applicable,0.0,270.0,0.0,0.0,0.0,0.0,0.0,not_applicable,0.0,0.0,0.0,0.0,0.0,not_applicable,1080.0,Quartz Sand,,Straight Steel Fiber,235.5,16.0,0.2,not_applicable,0.0,207.0,PCE_SP,31.5,Standard Curing,20.0,165.0
900.0,OPC_I,,180.0,0.0,not_applicable,0.0,270.0,0.0,0.0,0.0,0.0,0.0,not_applicable,0.0,0.0,0.0,0.0,0.0,not_applicable,1080.0,Quartz Sand,,Straight Steel Fiber,471.0,16.0,0.2,not_applicable,0.0,207.0,PCE_SP,31.5,Standard Curing,20.0,170.0
1092.0,OPC_I,,273.0,0.0,not_applicable,0.0,0.0,0.0,0.0,0.0,0.0,0.0,not_applicable,0.0,0.0,0.0,0.0,0.0,not_applicable,647.0,Arkansas River Sand,3.0,not_applicable,0.0,,,not_applicable,0.0,273.0,HRWRA,30.26,Heat Curing,90.0,136.4
1092.0,OPC_I,,273.0,0.0,not_applicable,0.0,0.0,0.0,0.0,0.0,0.0,0.0,not_applicable,0.0,0.0,0.0,0.0,0.0,not_applicable,647.0,Arkansas River Sand,3.0,Straight Steel Fiber,27.3,12.7,0.2,not_applicable,0.0,273.0,HRWRA,30.26,Heat Curing,90.0,137.9
1092.0,OPC_I,,273.0,0.0,not_applicable,0.0,0.0,0.0,0.0,0.0,0.0,0.0,not_applicable,0.0,0.0,0.0,0.0,0.0,not_applicable,647.0,Arkansas River Sand,3.0,Straight Steel Fiber,54.6,12.7,0.2,not_applicable,0.0,273.0,HRWRA,30.26,Heat Curing,90.0,140.8
1092.0,OPC_I,,273.0,0.0,not_applicable,0.0,0.0,0.0,0.0,0.0,0.0,0.0,not_applicable,0.0,0.0,0.0,0.0,0.0,not_applicable,647.0,Arkansas River Sand,3.0,Straight Steel Fiber,81.9,12.7,0.2,not_applicable,0.0,273.0,HRWRA,30.26,Heat Curing,90.0,155.3
1280.0,OPC_I,,320.0,0.0,not_applicable,0.0,0.0,0.0,0.0,0.0,0.0,0.0,not_applicable,0.0,0.0,0.0,0.0,0.0,not_applicable,310.0,Arkansas River Sand,3.0,not_applicable,0.0,,,not_applicable,0.0,320.0,HRWRA,38.22,Heat Curing,90.0,135.0
1280.0,OPC_I,,320.0,0.0,not_applicable,0.0,0.0,0.0,0.0,0.0,0.0,0.0,not_applicable,0.0,0.0,0.0,0.0,0.0,not_applicable,310.0,Arkansas River Sand,3.0,Straight Steel Fiber,32.0,12.7,0.2,not_applicable,0.0,320.0,HRWRA,38.22,Heat Curing,90.0,135.9
1280.0,OPC_I,,320.0,0.0,not_applicable,0.0,0.0,0.0,0.0,0.0,0.0,0.0,not_applicable,0.0,0.0,0.0,0.0,0.0,not_applicable,310.0,Arkansas River Sand,3.0,Straight Steel Fiber,64.0,12.7,0.2,not_applicable,0.0,320.0,HRWRA,38.22,Heat Curing,90.0,143.2
1280.0,OPC_I,,320.0,0.0,not_applicable,0.0,0.0,0.0,0.0,0.0,0.0,0.0,not_applicable,0.0,0.0,0.0,0.0,0.0,not_applicable,310.0,Arkansas River Sand,3.0,Straight Steel Fiber,96.0,12.7,0.2,not_applicable,0.0,320.0,HRWRA,38.22,Heat Curing,90.0,145.7
1280.0,OPC_I,,320.0,0.0,not_applicable,0.0,0.0,0.0,0.0,0.0,0.0,0.0,not_applicable,0.0,0.0,0.0,0.0,0.0,not_applicable,310.0,Arkansas River Sand,3.0,not_applicable,0.0,,,not_applicable,0.0,320.0,HRWRA,77.22,Heat Curing,90.0,124.1
1280.0,OPC_I,,320.0,0.0,not_applicable,0.0,0.0,0.0,0.0,0.0,0.0,0.0,not_applicable,0.0,0.0,0.0,0.0,0.0,not_applicable,310.0,Arkansas River Sand,3.0,Straight Steel Fiber,32.0,12.7,0.2,not_applicable,0.0,320.0,HRWRA,77.22,Heat Curing,90.0,128.3
1280.0,OPC_I,,320.0,0.0,not_applicable,0.0,0.0,0.0,0.0,0.0,0.0,0.0,not_applicable,0.0,0.0,0.0,0.0,0.0,not_applicable,310.0,Arkansas River Sand,3.0,Straight Steel Fiber,64.0,12.7,0.2,not_applicable,0.0,320.0,HRWRA,77.22,Heat Curing,90.0,127.6
1280.0,OPC_I,,320.0,0.0,not_applicable,0.0,0.0,0.0,0.0,0.0,0.0,0.0,not_applicable,0.0,0.0,0.0,0.0,0.0,not_applicable,310.0,Arkansas River Sand,3.0,Straight Steel Fiber,96.0,12.7,0.2,not_applicable,0.0,320.0,HRWRA,77.22,Heat Curing,90.0,144.1
1280.0,OPC_I,,320.0,292.0,class C,0.0,0.0,0.0,0.0,0.0,0.0,0.0,not_applicable,0.0,0.0,0.0,0.0,0.0,not_applicable,0.0,not_applicable,,not_applicable,0.0,,,not_applicable,0.0,320.0,HRWRA,35.37,Heat Curing,90.0,135.5
1280.0,OPC_I,,320.0,292.0,class C,0.0,0.0,0.0,0.0,0.0,0.0,0.0,not_applicable,0.0,0.0,0.0,0.0,0.0,not_applicable,0.0,not_applicable,,Straight Steel Fiber,32.0,12.7,0.2,not_applicable,0.0,320.0,HRWRA,35.37,Heat Curing,90.0,146.8
1280.0,OPC_I,,320.0,292.0,class C,0.0,0.0,0.0,0.0,0.0,0.0,0.0,not_applicable,0.0,0.0,0.0,0.0,0.0,not_applicable,0.0,not_applicable,,Straight Steel Fiber,64.0,12.7,0.2,not_applicable,0.0,320.0,HRWRA,35.37,Heat Curing,90.0,144.7
1280.0,OPC_I,,320.0,292.0,class C,0.0,0.0,0.0,0.0,0.0,0.0,0.0,not_applicable,0.0,0.0,0.0,0.0,0.0,not_applicable,0.0,not_applicable,,Straight Steel Fiber,96.0,12.7,0.2,not_applicable,0.0,320.0,HRWRA,35.37,Heat Curing,90.0,162.4
675.0,OPC_III,,43.0,422.0,class C,0.0,0.0,0.0,0.0,0.0,0.0,0.0,not_applicable,0.0,0.0,0.0,0.0,0.0,not_applicable,992.0,River Sand + Masonry Sand + Lightweight Sand,4.75,not_applicable,0.0,,,not_applicable,0.0,228.0,PCE_SP,9.12,Standard Curing,23.0,140.0
668.0,OPC_III,,42.5,418.0,class C,0.0,0.0,0.0,0.0,0.0,0.0,0.0,not_applicable,0.0,0.0,0.0,0.0,0.0,not_applicable,982.0,River Sand + Masonry Sand + Lightweight Sand,4.75,Straight Steel Fiber,78.0,13.0,0.2,not_applicable,0.0,225.7,PCE_SP,10.16,Standard Curing,23.0,143.0
663.0,OPC_III,,42.0,367.0,class C,0.0,0.0,0.0,0.0,0.0,0.0,0.0,not_applicable,0.0,0.0,0.0,0.0,0.0,not_applicable,955.0,River Sand + Masonry Sand + Lightweight Sand,4.75,Straight Steel Fiber,156.0,13.0,0.2,not_applicable,0.0,214.4,PCE_SP,10.72,Standard Curing,23.0,153.0
663.0,OPC_III,,42.0,367.0,class C,0.0,0.0,0.0,0.0,0.0,0.0,0.0,not_applicable,0.0,0.0,0.0,0.0,0.0,not_applicable,955.0,River Sand + Masonry Sand + Lightweight Sand,4.75,Straight Steel Fiber,117.0,8.0,0.032,PVA Fiber,6.5,214.4,PCE_SP,12.86,Standard Curing,23.0,160.0
663.0,OPC_III,,42.0,367.0,class C,0.0,0.0,0.0,0.0,0.0,0.0,0.0,not_applicable,0.0,0.0,0.0,0.0,0.0,not_applicable,955.0,River Sand + Masonry Sand + Lightweight Sand,4.75,Straight Steel Fiber,117.0,13.0,0.2,Hooked Steel Fiber,39.0,214.4,PCE_SP,10.72,Standard Curing,23.0,160.0
663.0,OPC_III,,42.0,367.0,class C,0.0,0.0,0.0,0.0,0.0,0.0,0.0,not_applicable,0.0,0.0,0.0,0.0,0.0,not_applicable,955.0,River Sand + Masonry Sand + Lightweight Sand,4.75,Straight Steel Fiber,78.0,13.0,0.2,Hooked Steel Fiber,78.0,214.4,PCE_SP,11.79,Standard Curing,23.0,160.0
663.0,OPC_III,,42.0,367.0,class C,0.0,0.0,0.0,0.0,0.0,0.0,0.0,not_applicable,0.0,0.0,0.0,0.0,0.0,not_applicable,955.0,River Sand + Masonry Sand + Lightweight Sand,4.75,Straight Steel Fiber,39.0,13.0,0.2,Hooked Steel Fiber,117.0,214.4,PCE_SP,17.15,Standard Curing,23.0,150.0
663.0,OPC_III,,42.0,367.0,class C,0.0,0.0,0.0,0.0,0.0,0.0,0.0,not_applicable,0.0,0.0,0.0,0.0,0.0,not_applicable,955.0,River Sand + Masonry Sand + Lightweight Sand,4.75,Hooked Steel Fiber,156.0,30.0,0.5,not_applicable,0.0,214.4,PCE_SP,23.58,Standard Curing,23.0,145.0
654.0,OPC_III,,41.7,409.0,class C,0.0,0.0,0.0,0.0,0.0,0.0,0.0,not_applicable,0.0,0.0,0.0,0.0,0.0,not_applicable,962.0,River Sand + Masonry Sand + Lightweight Sand,4.75,Straight Steel Fiber,234.0,13.0,0.2,not_applicable,0.0,220.94,PCE_SP,27.62,Standard Curing,23.0,158.0
648.0,OPC_III,,41.3,405.0,class C,0.0,0.0,0.0,0.0,0.0,0.0,0.0,not_applicable,0.0,0.0,0.0,0.0,0.0,not_applicable,952.0,River Sand + Masonry Sand + Lightweight Sand,4.75,Straight Steel Fiber,312.0,13.0,0.2,not_applicable,0.0,218.86,PCE_SP,32.83,Standard Curing,23.0,150.0
641.0,OPC_III,,40.8,401.0,class C,0.0,0.0,0.0,0.0,0.0,0.0,0.0,not_applicable,0.0,0.0,0.0,0.0,0.0,not_applicable,943.0,River Sand + Masonry Sand + Lightweight Sand,4.75,Straight Steel Fiber,390.0,13.0,0.2,not_applicable,0.0,216.56,PCE_SP,43.31,Standard Curing,23.0,146.0
809.0,OPC_42.5,42.5,270.0,0.0,not_applicable,0.0,0.0,0.0,0.0,0.0,0.0,0.0,not_applicable,0.0,0.0,0.0,0.0,0.0,not_applicable,1079.0,Natural River Sand,2.36,not_applicable,0.0,,,not_applicable,0.0,177.0,PCE_SP,21.6,Standard Curing,20.0,105.0
800.0,OPC_42.5,42.5,267.0,0.0,not_applicable,0.0,0.0,0.0,0.0,0.0,0.0,0.0,not_applicable,0.0,0.0,0.0,0.0,0.0,not_applicable,1067.0,Natural River Sand,2.36,Straight Steel Fiber,78.0,13.0,0.2,not_applicable,0.0,175.0,PCE_SP,21.3,Standard Curing,20.0,130.0
792.0,OPC_42.5,42.5,264.0,0.0,not_applicable,0.0,0.0,0.0,0.0,0.0,0.0,0.0,not_applicable,0.0,0.0,0.0,0.0,0.0,not_applicable,1056.0,Natural River Sand,2.36,Straight Steel Fiber,156.0,13.0,0.2,not_applicable,0.0,173.0,PCE_SP,21.1,Standard Curing,20.0,152.0
784.0,OPC_42.5,42.5,261.0,0.0,not_applicable,0.0,0.0,0.0,0.0,0.0,0.0,0.0,not_applicable,0.0,0.0,0.0,0.0,0.0,not_applicable,1045.0,Natural River Sand,2.36,Straight Steel Fiber,234.0,13.0,0.2,not_applicable,0.0,171.0,PCE_SP,20.9,Standard Curing,20.0,160.0
800.0,OPC_42.5,42.5,267.0,0.0,not_applicable,0.0,0.0,0.0,0.0,0.0,0.0,0.0,not_applicable,0.0,0.0,0.0,0.0,0.0,not_applicable,1067.0,Natural River Sand,2.36,Straight Steel Fiber,78.0,13.0,0.2,not_applicable,0.0,175.0,PCE_SP,21.3,Standard Curing,20.0,132.0
792.0,OPC_42.5,42.5,264.0,0.0,not_applicable,0.0,0.0,0.0,0.0,0.0,0.0,0.0,not_applicable,0.0,0.0,0.0,0.0,0.0,not_applicable,1056.0,Natural River Sand,2.36,Straight Steel Fiber,156.0,13.0,0.2,not_applicable,0.0,173.0,PCE_SP,21.1,Standard Curing,20.0,153.0
784.0,OPC_42.5,42.5,261.0,0.0,not_applicable,0.0,0.0,0.0,0.0,0.0,0.0,0.0,not_applicable,0.0,0.0,0.0,0.0,0.0,not_applicable,1045.0,Natural River Sand,2.36,Straight Steel Fiber,234.0,13.0,0.2,not_applicable,0.0,171.0,PCE_SP,20.9,Standard Curing,20.0,163.0
800.0,OPC_42.5,42.5,267.0,0.0,not_applicable,0.0,0.0,0.0,0.0,0.0,0.0,0.0,not_applicable,0.0,0.0,0.0,0.0,0.0,not_applicable,1067.0,Natural River Sand,2.36,Hooked Steel Fiber,78.0,13.0,0.2,not_applicable,0.0,175.0,PCE_SP,21.3,Standard Curing,20.0,142.0
792.0,OPC_42.5,42.5,264.0,0.0,not_applicable,0.0,0.0,0.0,0.0,0.0,0.0,0.0,not_applicable,0.0,0.0,0.0,0.0,0.0,not_applicable,1056.0,Natural River Sand,2.36,Hooked Steel Fiber,156.0,13.0,0.2,not_applicable,0.0,173.0,PCE_SP,21.1,Standard Curing,20.0,160.0
784.0,OPC_42.5,42.5,261.0,0.0,not_applicable,0.0,0.0,0.0,0.0,0.0,0.0,0.0,not_applicable,0.0,0.0,0.0,0.0,0.0,not_applicable,1045.0,Natural River Sand,2.36,Hooked Steel Fiber,234.0,13.0,0.2,not_applicable,0.0,171.0,PCE_SP,20.9,Standard Curing,20.0,167.0
863.0,OPC_42.5,42.5,216.0,0.0,not_applicable,0.0,0.0,0.0,0.0,0.0,0.0,0.0,not_applicable,0.0,0.0,0.0,0.0,0.0,not_applicable,1079.0,Natural River Sand,2.36,not_applicable,0.0,,,not_applicable,0.0,194.22,PCE_SP,46.4,Standard Curing,20.0,115.0
863.0,OPC_42.5,42.5,216.0,0.0,not_applicable,0.0,0.0,0.0,0.0,0.0,0.0,0.0,not_applicable,0.0,0.0,0.0,0.0,0.0,not_applicable,1001.0,Natural River Sand,2.36,Straight Steel Fiber,78.0,13.0,0.2,not_applicable,0.0,194.22,PCE_SP,70.14,Standard Curing,20.0,125.0
863.0,OPC_42.5,42.5,216.0,0.0,not_applicable,0.0,0.0,0.0,0.0,0.0,0.0,0.0,not_applicable,0.0,0.0,0.0,0.0,0.0,not_applicable,923.0,Natural River Sand,2.36,Straight Steel Fiber,156.0,13.0,0.2,not_applicable,0.0,194.22,PCE_SP,92.79,Standard Curing,20.0,140.0
863.0,OPC_42.5,42.5,216.0,0.0,not_applicable,0.0,0.0,0.0,0.0,0.0,0.0,0.0,not_applicable,0.0,0.0,0.0,0.0,0.0,not_applicable,845.0,Natural River Sand,2.36,Straight Steel Fiber,234.0,13.0,0.2,not_applicable,0.0,194.22,PCE_SP,104.66,Standard Curing,20.0,155.0
863.0,OPC_42.5,42.5,216.0,0.0,not_applicable,0.0,0.0,0.0,0.0,0.0,0.0,0.0,not_applicable,0.0,0.0,0.0,0.0,0.0,not_applicable,1079.0,Natural River Sand,2.36,not_applicable,0.0,,,not_applicable,0.0,194.22,PCE_SP,46.4,Standard Curing,20.0,115.0
863.0,OPC_42.5,42.5,216.0,0.0,not_applicable,0.0,0.0,0.0,0.0,0.0,0.0,0.0,not_applicable,0.0,0.0,0.0,0.0,0.0,not_applicable,1001.0,Natural River Sand,2.36,Straight Steel Fiber,78.0,13.0,0.2,not_applicable,0.0,194.22,PCE_SP,70.14,Standard Curing,20.0,130.0
863.0,OPC_42.5,42.5,216.0,0.0,not_applicable,0.0,0.0,0.0,0.0,0.0,0.0,0.0,not_applicable,0.0,0.0,0.0,0.0,0.0,not_applicable,923.0,Natural River Sand,2.36,Straight Steel Fiber,156.0,13.0,0.2,not_applicable,0.0,194.22,PCE_SP,92.79,Standard Curing,20.0,150.0
863.0,OPC_42.5,42.5,216.0,0.0,not_applicable,0.0,0.0,0.0,0.0,0.0,0.0,0.0,not_applicable,0.0,0.0,0.0,0.0,0.0,not_applicable,845.0,Natural River Sand,2.36,Straight Steel Fiber,234.0,13.0,0.2,not_applicable,0.0,194.22,PCE_SP,104.66,Standard Curing,20.0,160.0
863.0,OPC_42.5,42.5,216.0,0.0,not_applicable,0.0,0.0,0.0,0.0,0.0,0.0,0.0,not_applicable,0.0,0.0,0.0,0.0,0.0,not_applicable,1079.0,Natural River Sand,2.36,not_applicable,0.0,,,not_applicable,0.0,194.22,PCE_SP,46.4,Standard Curing,20.0,115.0
863.0,OPC_42.5,42.5,216.0,0.0,not_applicable,0.0,0.0,0.0,0.0,0.0,0.0,0.0,not_applicable,0.0,0.0,0.0,0.0,0.0,not_applicable,1001.0,Natural River Sand,2.36,Hooked Steel Fiber,78.0,13.0,0.2,not_applicable,0.0,194.22,PCE_SP,70.14,Standard Curing,20.0,138.0
863.0,OPC_42.5,42.5,216.0,0.0,not_applicable,0.0,0.0,0.0,0.0,0.0,0.0,0.0,not_applicable,0.0,0.0,0.0,0.0,0.0,not_applicable,923.0,Natural River Sand,2.36,Hooked Steel Fiber,156.0,13.0,0.2,not_applicable,0.0,194.22,PCE_SP,92.79,Standard Curing,20.0,155.0
863.0,OPC_42.5,42.5,216.0,0.0,not_applicable,0.0,0.0,0.0,0.0,0.0,0.0,0.0,not_applicable,0.0,0.0,0.0,0.0,0.0,not_applicable,845.0,Natural River Sand,2.36,Hooked Steel Fiber,234.0,13.0,0.2,not_applicable,0.0,194.22,PCE_SP,104.66,Standard Curing,20.0,162.0
960.0,OPC_52.5,52.5,240.0,0.0,not_applicable,0.0,0.0,0.0,0.0,0.0,0.0,0.0,not_applicable,0.0,0.0,0.0,0.0,0.0,not_applicable,793.7,Quartz Sand,2.5,not_applicable,0.0,,,not_applicable,0.0,234.0,PCE_SP,45.0,Standard Curing,22.0,137.0
960.0,OPC_52.5,52.5,240.0,0.0,not_applicable,0.0,0.0,0.0,0.0,0.0,0.0,0.0,not_applicable,0.0,0.0,0.0,0.0,0.0,not_applicable,787.1,Quartz Sand,2.5,Straight Steel Fiber,17.9,6.0,0.16,not_applicable,0.0,234.0,PCE_SP,45.0,Standard Curing,22.0,148.0
960.0,OPC_52.5,52.5,240.0,0.0,not_applicable,0.0,0.0,0.0,0.0,0.0,0.0,0.0,not_applicable,0.0,0.0,0.0,0.0,0.0,not_applicable,780.5,Quartz Sand,2.5,Straight Steel Fiber,35.9,6.0,0.16,not_applicable,0.0,234.0,PCE_SP,45.0,Standard Curing,22.0,150.0
960.0,OPC_52.5,52.5,240.0,0.0,not_applicable,0.0,0.0,0.0,0.0,0.0,0.0,0.0,not_applicable,0.0,0.0,0.0,0.0,0.0,not_applicable,773.8,Quartz Sand,2.5,Straight Steel Fiber,53.8,6.0,0.16,not_applicable,0.0,234.0,PCE_SP,45.0,Standard Curing,22.0,153.0
960.0,OPC_52.5,52.5,240.0,0.0,not_applicable,0.0,0.0,0.0,0.0,0.0,0.0,0.0,not_applicable,0.0,0.0,0.0,0.0,0.0,not_applicable,767.2,Quartz Sand,2.5,Straight Steel Fiber,71.7,6.0,0.16,not_applicable,0.0,234.0,PCE_SP,45.0,Standard Curing,22.0,156.0
960.0,OPC_52.5,52.5,240.0,0.0,not_applicable,0.0,0.0,0.0,0.0,0.0,0.0,0.0,not_applicable,0.0,0.0,0.0,0.0,0.0,not_applicable,754.0,Quartz Sand,2.5,Straight Steel Fiber,107.6,6.0,0.16,not_applicable,0.0,234.0,PCE_SP,45.0,Standard Curing,22.0,160.0
960.0,OPC_52.5,52.5,240.0,0.0,not_applicable,0.0,0.0,0.0,0.0,0.0,0.0,0.0,not_applicable,0.0,0.0,0.0,0.0,0.0,not_applicable,740.7,Quartz Sand,2.5,Straight Steel Fiber,143.4,6.0,0.16,not_applicable,0.0,234.0,PCE_SP,45.0,Standard Curing,22.0,163.0
960.0,OPC_52.5,52.5,240.0,0.0,not_applicable,0.0,0.0,0.0,0.0,0.0,0.0,0.0,not_applicable,0.0,0.0,0.0,0.0,0.0,not_applicable,786.4,Quartz Sand,2.5,Hooked Steel Fiber,19.6,30.0,0.55,not_applicable,0.0,234.0,PCE_SP,45.0,Standard Curing,22.0,145.0
960.0,OPC_52.5,52.5,240.0,0.0,not_applicable,0.0,0.0,0.0,0.0,0.0,0.0,0.0,not_applicable,0.0,0.0,0.0,0.0,0.0,not_applicable,779.2,Quartz Sand,2.5,Hooked Steel Fiber,39.3,30.0,0.55,not_applicable,0.0,234.0,PCE_SP,45.0,Standard Curing,22.0,148.0
960.0,OPC_52.5,52.5,240.0,0.0,not_applicable,0.0,0.0,0.0,0.0,0.0,0.0,0.0,not_applicable,0.0,0.0,0.0,0.0,0.0,not_applicable,771.9,Quartz Sand,2.5,Hooked Steel Fiber,58.9,30.0,0.55,not_applicable,0.0,234.0,PCE_SP,45.0,Standard Curing,22.0,152.0
960.0,OPC_52.5,52.5,240.0,0.0,not_applicable,0.0,0.0,0.0,0.0,0.0,0.0,0.0,not_applicable,0.0,0.0,0.0,0.0,0.0,not_applicable,764.7,Quartz Sand,2.5,Hooked Steel Fiber,78.5,30.0,0.55,not_applicable,0.0,234.0,PCE_SP,45.0,Standard Curing,22.0,155.0
960.0,OPC_52.5,52.5,240.0,0.0,not_applicable,0.0,0.0,0.0,0.0,0.0,0.0,0.0,not_applicable,0.0,0.0,0.0,0.0,0.0,not_applicable,720.7,Quartz Sand,2.5,Hooked Steel Fiber,117.8,30.0,0.55,not_applicable,0.0,234.0,PCE_SP,57.0,Standard Curing,22.0,157.0
960.0,OPC_52.5,52.5,240.0,0.0,not_applicable,0.0,0.0,0.0,0.0,0.0,0.0,0.0,not_applicable,0.0,0.0,0.0,0.0,0.0,not_applicable,706.2,Quartz Sand,2.5,Hooked Steel Fiber,157.0,30.0,0.55,not_applicable,0.0,234.0,PCE_SP,57.0,Standard Curing,22.0,160.0
960.0,OPC_52.5,52.5,240.0,0.0,not_applicable,0.0,0.0,0.0,0.0,0.0,0.0,0.0,not_applicable,0.0,0.0,0.0,0.0,0.0,not_applicable,791.3,Quartz Sand,2.5,Glass Fiber,6.5,13.0,0.018,not_applicable,0.0,234.0,PCE_SP,45.0,Standard Curing,22.0,140.0
960.0,OPC_52.5,52.5,240.0,0.0,not_applicable,0.0,0.0,0.0,0.0,0.0,0.0,0.0,not_applicable,0.0,0.0,0.0,0.0,0.0,not_applicable,788.9,Quartz Sand,2.5,Glass Fiber,13.0,13.0,0.018,not_applicable,0.0,234.0,PCE_SP,45.0,Standard Curing,22.0,144.0
960.0,OPC_52.5,52.5,240.0,0.0,not_applicable,0.0,0.0,0.0,0.0,0.0,0.0,0.0,not_applicable,0.0,0.0,0.0,0.0,0.0,not_applicable,793.9,Quartz Sand,2.5,Glass Fiber,19.5,13.0,0.018,not_applicable,0.0,234.0,PCE_SP,42.0,Standard Curing,22.0,149.0
960.0,OPC_52.5,52.5,240.0,0.0,not_applicable,0.0,0.0,0.0,0.0,0.0,0.0,0.0,not_applicable,0.0,0.0,0.0,0.0,0.0,not_applicable,798.8,Quartz Sand,2.5,Glass Fiber,26.0,13.0,0.018,not_applicable,0.0,234.0,PCE_SP,39.0,Standard Curing,22.0,150.0
960.0,OPC_52.5,52.5,240.0,0.0,not_applicable,0.0,0.0,0.0,0.0,0.0,0.0,0.0,not_applicable,0.0,0.0,0.0,0.0,0.0,not_applicable,698.3,Quartz Sand,2.5,Glass Fiber,39.0,13.0,0.018,not_applicable,0.0,234.0,PCE_SP,78.0,Standard Curing,22.0,154.0
960.0,OPC_52.5,52.5,240.0,0.0,not_applicable,0.0,0.0,0.0,0.0,0.0,0.0,0.0,not_applicable,0.0,0.0,0.0,0.0,0.0,not_applicable,649.3,Quartz Sand,2.5,Glass Fiber,52.0,13.0,0.018,not_applicable,0.0,234.0,PCE_SP,96.0,Standard Curing,22.0,150.0
625.1,OPC_I,,104.2,312.6,class F,0.0,0.0,0.0,0.0,0.0,0.0,0.0,not_applicable,0.0,0.0,0.0,0.0,0.0,not_applicable,1041.9,Natural River Sand,,Straight Steel Fiber,196.3,13.0,0.22,not_applicable,0.0,166.7,PCE_SP,16.8,Steam Curing,85.0,160.0
625.1,OPC_I,,104.2,312.6,class F,0.0,0.0,0.0,0.0,0.0,0.0,0.0,not_applicable,0.0,0.0,0.0,0.0,0.0,not_applicable,1041.9,Natural River Sand,,Straight Steel Fiber,157.0,13.0,0.22,Hooked Steel Fiber,39.3,166.7,PCE_SP,16.8,Steam Curing,85.0,170.0
625.1,OPC_I,,104.2,312.6,class F,0.0,0.0,0.0,0.0,0.0,0.0,0.0,not_applicable,0.0,0.0,0.0,0.0,0.0,not_applicable,1041.9,Natural River Sand,,Straight Steel Fiber,147.2,13.0,0.22,Hooked Steel Fiber,49.1,166.7,PCE_SP,16.8,Steam Curing,85.0,210.0
625.1,OPC_I,,104.2,312.6,class F,0.0,0.0,0.0,0.0,0.0,0.0,0.0,not_applicable,0.0,0.0,0.0,0.0,0.0,not_applicable,1041.9,Natural River Sand,,Straight Steel Fiber,137.4,13.0,0.22,Hooked Steel Fiber,65.4,166.7,PCE_SP,16.8,Steam Curing,85.0,225.0
625.1,OPC_I,,104.2,312.6,class F,0.0,0.0,0.0,0.0,0.0,0.0,0.0,not_applicable,0.0,0.0,0.0,0.0,0.0,not_applicable,1041.9,Natural River Sand,,Straight Steel Fiber,98.1,13.0,0.22,Hooked Steel Fiber,98.1,166.7,PCE_SP,16.8,Steam Curing,85.0,220.0
625.1,OPC_I,,104.2,312.6,class F,0.0,0.0,0.0,0.0,0.0,0.0,0.0,not_applicable,0.0,0.0,0.0,0.0,0.0,not_applicable,1041.9,Natural River Sand,,Hooked Steel Fiber,196.3,13.0,0.22,not_applicable,0.0,166.7,PCE_SP,16.8,Steam Curing,85.0,198.0
622.0,OPC_I,,104.0,311.0,class F,0.0,0.0,0.0,0.0,0.0,0.0,0.0,not_applicable,0.0,0.0,0.0,0.0,0.0,not_applicable,1036.0,Natural River Sand,,Straight Steel Fiber,130.9,13.0,0.22,Hooked Steel Fiber,65.4,176.1,PCE_SP,17.0,Steam Curing,85.0,196.0
617.0,OPC_I,,103.0,309.0,class F,0.0,0.0,0.0,0.0,0.0,0.0,0.0,not_applicable,0.0,0.0,0.0,0.0,0.0,not_applicable,1029.0,Natural River Sand,,Hooked Steel Fiber,196.3,13.0,0.22,Cellulose Fiber,0.7,174.9,PCE_SP,16.4,Steam Curing,85.0,197.0
616.0,OPC_I,,102.0,308.0,class F,0.0,0.0,0.0,0.0,0.0,0.0,0.0,not_applicable,0.0,0.0,0.0,0.0,0.0,not_applicable,1027.0,Natural River Sand,,Hooked Steel Fiber,196.3,13.0,0.22,Cellulose Fiber,0.9,174.6,PCE_SP,16.8,Steam Curing,85.0,198.0
615.0,OPC_I,,102.0,307.0,class F,0.0,0.0,0.0,0.0,0.0,0.0,0.0,not_applicable,0.0,0.0,0.0,0.0,0.0,not_applicable,1025.0,Natural River Sand,,Hooked Steel Fiber,196.3,13.0,0.22,Cellulose Fiber,1.1,174.2,PCE_SP,16.8,Steam Curing,85.0,197.0
640.0,OPC_42.5,42.5,214.0,0.0,not_applicable,0.0,0.0,0.0,0.0,0.0,0.0,0.0,not_applicable,0.0,0.0,0.0,0.0,0.0,not_applicable,1170.0,Quartz Sand,,Hooked Steel Fiber,145.0,8.0,0.2,not_applicable,0.0,135.0,PCE_HRWRA,35.0,Standard Curing,22.0,152.0
640.0,OPC_42.5,42.5,214.0,0.0,not_applicable,0.0,0.0,0.0,0.0,0.0,0.0,0.0,not_applicable,0.0,0.0,0.0,0.0,0.0,not_applicable,1170.0,Quartz Sand,,Hooked Steel Fiber,145.0,13.0,0.2,not_applicable,0.0,135.0,PCE_HRWRA,35.0,Standard Curing,22.0,158.0
640.0,OPC_42.5,42.5,214.0,0.0,not_applicable,0.0,0.0,0.0,0.0,0.0,0.0,0.0,not_applicable,0.0,0.0,0.0,0.0,0.0,not_applicable,1170.0,Quartz Sand,,Hooked Steel Fiber,145.0,16.0,0.2,not_applicable,0.0,135.0,PCE_HRWRA,35.0,Standard Curing,22.0,164.0
640.0,OPC_42.5,42.5,214.0,0.0,not_applicable,0.0,0.0,0.0,0.0,0.0,0.0,0.0,not_applicable,0.0,0.0,0.0,0.0,0.0,not_applicable,1170.0,Quartz Sand,,Hooked Steel Fiber,145.0,8.0,0.2,not_applicable,0.0,135.0,PCE_HRWRA,37.5,Standard Curing,22.0,154.0
640.0,OPC_42.5,42.5,214.0,0.0,not_applicable,0.0,0.0,0.0,0.0,0.0,0.0,0.0,not_applicable,0.0,0.0,0.0,0.0,0.0,not_applicable,1170.0,Quartz Sand,,Hooked Steel Fiber,145.0,13.0,0.2,not_applicable,0.0,135.0,PCE_HRWRA,37.5,Standard Curing,22.0,159.5
640.0,OPC_42.5,42.5,214.0,0.0,not_applicable,0.0,0.0,0.0,0.0,0.0,0.0,0.0,not_applicable,0.0,0.0,0.0,0.0,0.0,not_applicable,1170.0,Quartz Sand,,Hooked Steel Fiber,145.0,16.0,0.2,not_applicable,0.0,135.0,PCE_HRWRA,37.5,Standard Curing,22.0,165.0
640.0,OPC_42.5,42.5,214.0,0.0,not_applicable,0.0,0.0,0.0,0.0,0.0,0.0,0.0,not_applicable,0.0,0.0,0.0,0.0,0.0,not_applicable,1170.0,Quartz Sand,,Hooked Steel Fiber,145.0,8.0,0.2,not_applicable,0.0,135.0,PCE_HRWRA,40.0,Standard Curing,22.0,156.0
640.0,OPC_42.5,42.5,214.0,0.0,not_applicable,0.0,0.0,0.0,0.0,0.0,0.0,0.0,not_applicable,0.0,0.0,0.0,0.0,0.0,not_applicable,1170.0,Quartz Sand,,Hooked Steel Fiber,145.0,13.0,0.2,not_applicable,0.0,135.0,PCE_HRWRA,40.0,Standard Curing,22.0,161.0
640.0,OPC_42.5,42.5,214.0,0.0,not_applicable,0.0,0.0,0.0,0.0,0.0,0.0,0.0,not_applicable,0.0,0.0,0.0,0.0,0.0,not_applicable,1170.0,Quartz Sand,,Hooked Steel Fiber,145.0,16.0,0.2,not_applicable,0.0,135.0,PCE_HRWRA,40.0,Standard Curing,22.0,169.0
640.0,OPC_42.5,42.5,214.0,0.0,not_applicable,0.0,0.0,0.0,0.0,0.0,0.0,0.0,not_applicable,0.0,0.0,0.0,0.0,0.0,not_applicable,1170.0,Quartz Sand,,Hooked Steel Fiber,145.0,8.0,0.2,not_applicable,0.0,135.0,PCE_HRWRA,35.0,Steam Curing,65.0,155.0
640.0,OPC_42.5,42.5,214.0,0.0,not_applicable,0.0,0.0,0.0,0.0,0.0,0.0,0.0,not_applicable,0.0,0.0,0.0,0.0,0.0,not_applicable,1170.0,Quartz Sand,,Hooked Steel Fiber,145.0,13.0,0.2,not_applicable,0.0,135.0,PCE_HRWRA,35.0,Steam Curing,65.0,162.0
640.0,OPC_42.5,42.5,214.0,0.0,not_applicable,0.0,0.0,0.0,0.0,0.0,0.0,0.0,not_applicable,0.0,0.0,0.0,0.0,0.0,not_applicable,1170.0,Quartz Sand,,Hooked Steel Fiber,145.0,16.0,0.2,not_applicable,0.0,135.0,PCE_HRWRA,35.0,Steam Curing,65.0,169.0
640.0,OPC_42.5,42.5,214.0,0.0,not_applicable,0.0,0.0,0.0,0.0,0.0,0.0,0.0,not_applicable,0.0,0.0,0.0,0.0,0.0,not_applicable,1170.0,Quartz Sand,,Hooked Steel Fiber,145.0,8.0,0.2,not_applicable,0.0,135.0,PCE_HRWRA,37.5,Steam Curing,65.0,156.0
640.0,OPC_42.5,42.5,214.0,0.0,not_applicable,0.0,0.0,0.0,0.0,0.0,0.0,0.0,not_applicable,0.0,0.0,0.0,0.0,0.0,not_applicable,1170.0,Quartz Sand,,Hooked Steel Fiber,145.0,13.0,0.2,not_applicable,0.0,135.0,PCE_HRWRA,37.5,Steam Curing,65.0,163.0
640.0,OPC_42.5,42.5,214.0,0.0,not_applicable,0.0,0.0,0.0,0.0,0.0,0.0,0.0,not_applicable,0.0,0.0,0.0,0.0,0.0,not_applicable,1170.0,Quartz Sand,,Hooked Steel Fiber,145.0,16.0,0.2,not_applicable,0.0,135.0,PCE_HRWRA,37.5,Steam Curing,65.0,171.0
640.0,OPC_42.5,42.5,214.0,0.0,not_applicable,0.0,0.0,0.0,0.0,0.0,0.0,0.0,not_applicable,0.0,0.0,0.0,0.0,0.0,not_applicable,1170.0,Quartz Sand,,Hooked Steel Fiber,145.0,8.0,0.2,not_applicable,0.0,135.0,PCE_HRWRA,40.0,Steam Curing,65.0,158.0
640.0,OPC_42.5,42.5,214.0,0.0,not_applicable,0.0,0.0,0.0,0.0,0.0,0.0,0.0,not_applicable,0.0,0.0,0.0,0.0,0.0,not_applicable,1170.0,Quartz Sand,,Hooked Steel Fiber,145.0,13.0,0.2,not_applicable,0.0,135.0,PCE_HRWRA,40.0,Steam Curing,65.0,165.0
640.0,OPC_42.5,42.5,214.0,0.0,not_applicable,0.0,0.0,0.0,0.0,0.0,0.0,0.0,not_applicable,0.0,0.0,0.0,0.0,0.0,not_applicable,1170.0,Quartz Sand,,Hooked Steel Fiber,145.0,16.0,0.2,not_applicable,0.0,135.0,PCE_HRWRA,40.0,Steam Curing,65.0,172.0
640.0,OPC_42.5,42.5,214.0,0.0,not_applicable,0.0,0.0,0.0,0.0,0.0,0.0,0.0,not_applicable,0.0,0.0,0.0,0.0,0.0,not_applicable,1170.0,Quartz Sand,,Hooked Steel Fiber,145.0,8.0,0.2,not_applicable,0.0,135.0,PCE_HRWRA,35.0,Hot Water Curing,80.0,154.0
640.0,OPC_42.5,42.5,214.0,0.0,not_applicable,0.0,0.0,0.0,0.0,0.0,0.0,0.0,not_applicable,0.0,0.0,0.0,0.0,0.0,not_applicable,1170.0,Quartz Sand,,Hooked Steel Fiber,145.0,13.0,0.2,not_applicable,0.0,135.0,PCE_HRWRA,35.0,Hot Water Curing,80.0,162.0
640.0,OPC_42.5,42.5,214.0,0.0,not_applicable,0.0,0.0,0.0,0.0,0.0,0.0,0.0,not_applicable,0.0,0.0,0.0,0.0,0.0,not_applicable,1170.0,Quartz Sand,,Hooked Steel Fiber,145.0,16.0,0.2,not_applicable,0.0,135.0,PCE_HRWRA,35.0,Hot Water Curing,80.0,167.0
640.0,OPC_42.5,42.5,214.0,0.0,not_applicable,0.0,0.0,0.0,0.0,0.0,0.0,0.0,not_applicable,0.0,0.0,0.0,0.0,0.0,not_applicable,1170.0,Quartz Sand,,Hooked Steel Fiber,145.0,8.0,0.2,not_applicable,0.0,135.0,PCE_HRWRA,37.5,Hot Water Curing,80.0,155.0
640.0,OPC_42.5,42.5,214.0,0.0,not_applicable,0.0,0.0,0.0,0.0,0.0,0.0,0.0,not_applicable,0.0,0.0,0.0,0.0,0.0,not_applicable,1170.0,Quartz Sand,,Hooked Steel Fiber,145.0,13.0,0.2,not_applicable,0.0,135.0,PCE_HRWRA,37.5,Hot Water Curing,80.0,163.0
640.0,OPC_42.5,42.5,214.0,0.0,not_applicable,0.0,0.0,0.0,0.0,0.0,0.0,0.0,not_applicable,0.0,0.0,0.0,0.0,0.0,not_applicable,1170.0,Quartz Sand,,Hooked Steel Fiber,145.0,16.0,0.2,not_applicable,0.0,135.0,PCE_HRWRA,37.5,Hot Water Curing,80.0,169.0
640.0,OPC_42.5,42.5,214.0,0.0,not_applicable,0.0,0.0,0.0,0.0,0.0,0.0,0.0,not_applicable,0.0,0.0,0.0,0.0,0.0,not_applicable,1170.0,Quartz Sand,,Hooked Steel Fiber,145.0,8.0,0.2,not_applicable,0.0,135.0,PCE_HRWRA,40.0,Hot Water Curing,80.0,156.0
640.0,OPC_42.5,42.5,214.0,0.0,not_applicable,0.0,0.0,0.0,0.0,0.0,0.0,0.0,not_applicable,0.0,0.0,0.0,0.0,0.0,not_applicable,1170.0,Quartz Sand,,Hooked Steel Fiber,145.0,13.0,0.2,not_applicable,0.0,135.0,PCE_HRWRA,40.0,Hot Water Curing,80.0,164.0
640.0,OPC_42.5,42.5,214.0,0.0,not_applicable,0.0,0.0,0.0,0.0,0.0,0.0,0.0,not_applicable,0.0,0.0,0.0,0.0,0.0,not_applicable,1170.0,Quartz Sand,,Hooked Steel Fiber,145.0,16.0,0.2,not_applicable,0.0,135.0,PCE_HRWRA,40.0,Hot Water Curing,80.0,170.0
850.0,OPC_42.5,42.5,137.5,112.5,class F,0.0,0.0,0.0,0.0,0.0,0.0,0.0,not_applicable,0.0,0.0,0.0,0.0,0.0,not_applicable,1100.0,Quartz Sand,1.2,not_applicable,0.0,,,not_applicable,0.0,176.0,Unspecified,8.0,Hot Water Curing,90.0,112.4
850.0,OPC_42.5,42.5,137.5,112.5,class F,0.0,0.0,0.0,0.0,0.0,0.0,0.0,not_applicable,0.0,0.0,0.0,0.0,0.0,not_applicable,1100.0,Quartz Sand,1.2,Straight Steel Fiber,156.0,10.0,0.12,not_applicable,0.0,176.0,Unspecified,8.0,Hot Water Curing,90.0,187.5
850.0,OPC_42.5,42.5,137.5,112.5,class F,0.0,0.0,0.0,0.0,0.0,0.0,0.0,not_applicable,0.0,0.0,0.0,0.0,0.0,not_applicable,1100.0,Quartz Sand,1.2,PP Fiber,18.2,10.0,0.003,not_applicable,0.0,176.0,Unspecified,8.0,Hot Water Curing,90.0,125.5
850.0,OPC_42.5,42.5,137.5,112.5,class F,0.0,0.0,0.0,0.0,0.0,0.0,0.0,not_applicable,0.0,0.0,0.0,0.0,0.0,not_applicable,1100.0,Quartz Sand,1.2,Straight Steel Fiber,78.0,10.0,0.12,PP Fiber,18.2,176.0,Unspecified,8.0,Hot Water Curing,90.0,162.1
850.0,OPC_42.5,42.5,137.5,112.5,class F,0.0,0.0,0.0,0.0,0.0,0.0,1100.0,Steel Slag,0.0,0.0,0.0,0.0,0.0,not_applicable,0.0,not_applicable,1.2,not_applicable,0.0,,,not_applicable,0.0,176.0,Unspecified,8.0,Hot Water Curing,90.0,90.0
850.0,OPC_42.5,42.5,137.5,112.5,class F,0.0,0.0,0.0,0.0,0.0,0.0,1100.0,Steel Slag,0.0,0.0,0.0,0.0,0.0,not_applicable,0.0,not_applicable,1.2,Straight Steel Fiber,78.0,10.0,0.12,PP Fiber,18.2,176.0,Unspecified,8.0,Hot Water Curing,90.0,162.8
788.5,OPC_I,,197.1,0.0,not_applicable,0.0,0.0,0.0,0.0,0.0,0.0,0.0,not_applicable,0.0,0.0,0.0,0.0,236.6,Silica Flour,867.4,Silica Sand,0.34,Straight Steel Fiber,158.0,13.0,0.2,not_applicable,0.0,160.3,PCE_SP,49.8,Steam Curing,90.0,187.1
788.5,OPC_I,,197.1,0.0,not_applicable,0.0,0.0,0.0,0.0,0.0,0.0,0.0,not_applicable,0.0,0.0,0.0,0.0,236.6,Silica Flour,867.4,Silica Sand,0.34,Straight Steel Fiber,158.0,19.5,0.2,not_applicable,0.0,160.3,PCE_SP,49.8,Steam Curing,90.0,192.3
788.5,OPC_I,,197.1,0.0,not_applicable,0.0,0.0,0.0,0.0,0.0,0.0,0.0,not_applicable,0.0,0.0,0.0,0.0,236.6,Silica Flour,867.4,Silica Sand,0.34,Twisted Steel Fiber,158.0,30.0,0.3,not_applicable,0.0,160.3,PCE_SP,49.8,Steam Curing,90.0,204.4
788.5,OPC_I,,197.1,0.0,not_applicable,0.0,0.0,0.0,0.0,0.0,0.0,0.0,not_applicable,0.0,0.0,0.0,0.0,236.6,Silica Flour,867.4,Silica Sand,0.34,Straight Steel Fiber,118.0,13.0,0.2,PE Fiber,4.85,160.3,PCE_SP,49.8,Steam Curing,90.0,178.2
788.5,OPC_I,,197.1,0.0,not_applicable,0.0,0.0,0.0,0.0,0.0,0.0,0.0,not_applicable,0.0,0.0,0.0,0.0,236.6,Silica Flour,867.4,Silica Sand,0.34,Straight Steel Fiber,79.0,13.0,0.2,PE Fiber,9.7,160.3,PCE_SP,49.8,Steam Curing,90.0,179.1
788.5,OPC_I,,197.1,0.0,not_applicable,0.0,0.0,0.0,0.0,0.0,0.0,0.0,not_applicable,0.0,0.0,0.0,0.0,236.6,Silica Flour,867.4,Silica Sand,0.34,Straight Steel Fiber,39.5,13.0,0.2,PE Fiber,14.55,160.3,PCE_SP,49.8,Steam Curing,90.0,164.9
788.5,OPC_I,,197.1,0.0,not_applicable,0.0,0.0,0.0,0.0,0.0,0.0,0.0,not_applicable,0.0,0.0,0.0,0.0,236.6,Silica Flour,867.4,Silica Sand,0.34,Straight Steel Fiber,118.0,19.5,0.2,PE Fiber,4.85,160.3,PCE_SP,49.8,Steam Curing,90.0,130.0
788.5,OPC_I,,197.1,0.0,not_applicable,0.0,0.0,0.0,0.0,0.0,0.0,0.0,not_applicable,0.0,0.0,0.0,0.0,236.6,Silica Flour,867.4,Silica Sand,0.34,Straight Steel Fiber,79.0,19.5,0.2,PE Fiber,9.7,160.3,PCE_SP,49.8,Steam Curing,90.0,122.2
788.5,OPC_I,,197.1,0.0,not_applicable,0.0,0.0,0.0,0.0,0.0,0.0,0.0,not_applicable,0.0,0.0,0.0,0.0,236.6,Silica Flour,867.4,Silica Sand,0.34,Straight Steel Fiber,39.5,19.5,0.2,PE Fiber,14.55,160.3,PCE_SP,49.8,Steam Curing,90.0,137.2
788.5,OPC_I,,197.1,0.0,not_applicable,0.0,0.0,0.0,0.0,0.0,0.0,0.0,not_applicable,0.0,0.0,0.0,0.0,236.6,Silica Flour,867.4,Silica Sand,0.34,Twisted Steel Fiber,118.0,30.0,0.3,PE Fiber,4.85,160.3,PCE_SP,49.8,Steam Curing,90.0,191.7
788.5,OPC_I,,197.1,0.0,not_applicable,0.0,0.0,0.0,0.0,0.0,0.0,0.0,not_applicable,0.0,0.0,0.0,0.0,236.6,Silica Flour,867.4,Silica Sand,0.34,Twisted Steel Fiber,79.0,30.0,0.3,PE Fiber,9.7,160.3,PCE_SP,49.8,Steam Curing,90.0,143.2
788.5,OPC_I,,197.1,0.0,not_applicable,0.0,0.0,0.0,0.0,0.0,0.0,0.0,not_applicable,0.0,0.0,0.0,0.0,236.6,Silica Flour,867.4,Silica Sand,0.34,Twisted Steel Fiber,39.5,30.0,0.3,PE Fiber,14.55,160.3,PCE_SP,49.8,Steam Curing,90.0,139.3
788.5,OPC_I,,197.1,0.0,not_applicable,0.0,0.0,0.0,0.0,0.0,0.0,0.0,not_applicable,0.0,0.0,0.0,0.0,236.6,Silica Flour,867.4,Silica Sand,,Straight Steel Fiber,39.5,13.0,0.2,not_applicable,0.0,160.3,PCE_SP,52.6,Steam Curing,90.0,210.0
788.5,OPC_I,,197.1,0.0,not_applicable,0.0,0.0,0.0,0.0,0.0,0.0,0.0,not_applicable,0.0,0.0,0.0,0.0,236.6,Silica Flour,867.4,Silica Sand,,Straight Steel Fiber,79.0,13.0,0.2,not_applicable,0.0,160.3,PCE_SP,52.6,Steam Curing,90.0,200.0
788.5,OPC_I,,197.1,0.0,not_applicable,0.0,0.0,0.0,0.0,0.0,0.0,0.0,not_applicable,0.0,0.0,0.0,0.0,236.6,Silica Flour,867.4,Silica Sand,,Straight Steel Fiber,118.5,13.0,0.2,not_applicable,0.0,160.3,PCE_SP,52.6,Steam Curing,90.0,212.0
788.5,OPC_I,,197.1,0.0,not_applicable,0.0,0.0,0.0,0.0,0.0,0.0,0.0,not_applicable,0.0,0.0,0.0,0.0,236.6,Silica Flour,867.4,Silica Sand,,Straight Steel Fiber,158.0,13.0,0.2,not_applicable,0.0,160.3,PCE_SP,52.6,Steam Curing,90.0,220.0
788.5,OPC_I,,197.1,0.0,not_applicable,0.0,0.0,0.0,0.0,0.0,0.0,0.0,not_applicable,0.0,0.0,0.0,0.0,236.6,Silica Flour,867.4,Silica Sand,,Straight Steel Fiber,39.5,19.5,0.2,not_applicable,0.0,160.3,PCE_SP,52.6,Steam Curing,90.0,196.0
788.5,OPC_I,,197.1,0.0,not_applicable,0.0,0.0,0.0,0.0,0.0,0.0,0.0,not_applicable,0.0,0.0,0.0,0.0,236.6,Silica Flour,867.4,Silica Sand,,Straight Steel Fiber,79.0,19.5,0.2,not_applicable,0.0,160.3,PCE_SP,52.6,Steam Curing,90.0,196.5
788.5,OPC_I,,197.1,0.0,not_applicable,0.0,0.0,0.0,0.0,0.0,0.0,0.0,not_applicable,0.0,0.0,0.0,0.0,236.6,Silica Flour,867.4,Silica Sand,,Straight Steel Fiber,118.5,19.5,0.2,not_applicable,0.0,160.3,PCE_SP,52.6,Steam Curing,90.0,195.3
788.5,OPC_I,,197.1,0.0,not_applicable,0.0,0.0,0.0,0.0,0.0,0.0,0.0,not_applicable,0.0,0.0,0.0,0.0,236.6,Silica Flour,867.4,Silica Sand,,Straight Steel Fiber,158.0,19.5,0.2,not_applicable,0.0,160.3,PCE_SP,52.6,Steam Curing,90.0,205.0
788.5,OPC_I,,197.1,0.0,not_applicable,0.0,0.0,0.0,0.0,0.0,0.0,0.0,not_applicable,0.0,0.0,0.0,0.0,236.6,Silica Flour,867.4,Silica Sand,,Straight Steel Fiber,39.5,30.0,0.3,not_applicable,0.0,160.3,PCE_SP,52.6,Steam Curing,90.0,215.0
788.5,OPC_I,,197.1,0.0,not_applicable,0.0,0.0,0.0,0.0,0.0,0.0,0.0,not_applicable,0.0,0.0,0.0,0.0,236.6,Silica Flour,867.4,Silica Sand,,Straight Steel Fiber,79.0,30.0,0.3,not_applicable,0.0,160.3,PCE_SP,52.6,Steam Curing,90.0,185.5
788.5,OPC_I,,197.1,0.0,not_applicable,0.0,0.0,0.0,0.0,0.0,0.0,0.0,not_applicable,0.0,0.0,0.0,0.0,236.6,Silica Flour,867.4,Silica Sand,,Straight Steel Fiber,118.5,30.0,0.3,not_applicable,0.0,160.3,PCE_SP,52.6,Steam Curing,90.0,220.0
788.5,OPC_I,,197.1,0.0,not_applicable,0.0,0.0,0.0,0.0,0.0,0.0,0.0,not_applicable,0.0,0.0,0.0,0.0,236.6,Silica Flour,867.4,Silica Sand,,Straight Steel Fiber,158.0,30.0,0.3,not_applicable,0.0,160.3,PCE_SP,52.6,Steam Curing,90.0,225.0
788.5,OPC_I,,197.1,0.0,not_applicable,0.0,0.0,0.0,0.0,0.0,0.0,0.0,not_applicable,0.0,0.0,0.0,0.0,236.6,Silica Flour,867.4,Silica Sand,,Hooked Steel Fiber,39.5,30.0,0.38,not_applicable,0.0,160.3,PCE_SP,52.6,Steam Curing,90.0,180.0
788.5,OPC_I,,197.1,0.0,not_applicable,0.0,0.0,0.0,0.0,0.0,0.0,0.0,not_applicable,0.0,0.0,0.0,0.0,236.6,Silica Flour,867.4,Silica Sand,,Hooked Steel Fiber,79.0,30.0,0.38,not_applicable,0.0,160.3,PCE_SP,52.6,Steam Curing,90.0,203.0
788.5,OPC_I,,197.1,0.0,not_applicable,0.0,0.0,0.0,0.0,0.0,0.0,0.0,not_applicable,0.0,0.0,0.0,0.0,236.6,Silica Flour,867.4,Silica Sand,,Hooked Steel Fiber,118.5,30.0,0.38,not_applicable,0.0,160.3,PCE_SP,52.6,Steam Curing,90.0,180.0
788.5,OPC_I,,197.1,0.0,not_applicable,0.0,0.0,0.0,0.0,0.0,0.0,0.0,not_applicable,0.0,0.0,0.0,0.0,236.6,Silica Flour,867.4,Silica Sand,,Hooked Steel Fiber,158.0,30.0,0.38,not_applicable,0.0,160.3,PCE_SP,52.6,Steam Curing,90.0,182.0
788.5,OPC_I,,197.1,0.0,not_applicable,0.0,0.0,0.0,0.0,0.0,0.0,0.0,not_applicable,0.0,0.0,0.0,0.0,236.6,Silica Flour,867.4,Silica Sand,,Twisted Steel Fiber,39.5,30.0,0.3,not_applicable,0.0,160.3,PCE_SP,52.6,Steam Curing,90.0,195.2
788.5,OPC_I,,197.1,0.0,not_applicable,0.0,0.0,0.0,0.0,0.0,0.0,0.0,not_applicable,0.0,0.0,0.0,0.0,236.6,Silica Flour,867.4,Silica Sand,,Twisted Steel Fiber,79.0,30.0,0.3,not_applicable,0.0,160.3,PCE_SP,52.6,Steam Curing,90.0,193.0
788.5,OPC_I,,197.1,0.0,not_applicable,0.0,0.0,0.0,0.0,0.0,0.0,0.0,not_applicable,0.0,0.0,0.0,0.0,236.6,Silica Flour,867.4,Silica Sand,,Twisted Steel Fiber,118.5,30.0,0.3,not_applicable,0.0,160.3,PCE_SP,52.6,Steam Curing,90.0,196.0
788.5,OPC_I,,197.1,0.0,not_applicable,0.0,0.0,0.0,0.0,0.0,0.0,0.0,not_applicable,0.0,0.0,0.0,0.0,236.6,Silica Flour,867.4,Silica Sand,,Twisted Steel Fiber,158.0,30.0,0.3,not_applicable,0.0,160.3,PCE_SP,52.6,Steam Curing,90.0,203.0
700.0,OPC_52.5,52.5,140.0,0.0,not_applicable,0.0,0.0,0.0,0.0,0.0,110.0,0.0,not_applicable,0.0,0.0,0.0,0.0,0.0,not_applicable,1200.0,Natural River Sand,2.5,not_applicable,0.0,,,not_applicable,0.0,152.0,HRWRA,22.8,Standard Curing,21.7,110.9
700.0,OPC_52.5,52.5,140.0,0.0,not_applicable,0.0,0.0,0.0,0.0,0.0,110.0,0.0,not_applicable,0.0,0.0,0.0,0.0,0.0,not_applicable,1200.0,Natural River Sand,2.5,Straight Steel Fiber,39.0,13.0,0.2,not_applicable,0.0,152.0,HRWRA,22.8,Standard Curing,21.7,121.1
700.0,OPC_52.5,52.5,140.0,0.0,not_applicable,0.0,0.0,0.0,0.0,0.0,110.0,0.0,not_applicable,0.0,0.0,0.0,0.0,0.0,not_applicable,1200.0,Natural River Sand,2.5,Straight Steel Fiber,78.0,13.0,0.2,not_applicable,0.0,152.0,HRWRA,22.8,Standard Curing,21.7,127.8
700.0,OPC_52.5,52.5,140.0,0.0,not_applicable,0.0,0.0,0.0,0.0,0.0,110.0,0.0,not_applicable,0.0,0.0,0.0,0.0,0.0,not_applicable,1200.0,Natural River Sand,2.5,Straight Steel Fiber,117.0,13.0,0.2,not_applicable,0.0,152.0,HRWRA,22.8,Standard Curing,21.7,133.3
700.0,OPC_52.5,52.5,140.0,0.0,not_applicable,0.0,0.0,0.0,0.0,0.0,110.0,0.0,not_applicable,0.0,0.0,0.0,0.0,0.0,not_applicable,1200.0,Natural River Sand,2.5,Straight Steel Fiber,156.0,13.0,0.2,not_applicable,0.0,152.0,HRWRA,22.8,Standard Curing,21.7,135.1
700.0,OPC_52.5,52.5,140.0,0.0,not_applicable,0.0,0.0,0.0,0.0,0.0,110.0,0.0,not_applicable,0.0,0.0,0.0,0.0,0.0,not_applicable,1200.0,Natural River Sand,2.5,Straight Steel Fiber,195.0,13.0,0.2,not_applicable,0.0,152.0,HRWRA,22.8,Standard Curing,21.7,143.9
700.0,OPC_52.5,52.5,140.0,0.0,not_applicable,0.0,0.0,0.0,0.0,0.0,110.0,0.0,not_applicable,0.0,0.0,0.0,0.0,0.0,not_applicable,1200.0,Natural River Sand,2.5,Hooked Steel Fiber,39.0,25.0,0.5,not_applicable,0.0,152.0,HRWRA,22.8,Standard Curing,21.7,127.3
700.0,OPC_52.5,52.5,140.0,0.0,not_applicable,0.0,0.0,0.0,0.0,0.0,110.0,0.0,not_applicable,0.0,0.0,0.0,0.0,0.0,not_applicable,1200.0,Natural River Sand,2.5,Hooked Steel Fiber,78.0,25.0,0.5,not_applicable,0.0,152.0,HRWRA,22.8,Standard Curing,21.7,124.3
700.0,OPC_52.5,52.5,140.0,0.0,not_applicable,0.0,0.0,0.0,0.0,0.0,110.0,0.0,not_applicable,0.0,0.0,0.0,0.0,0.0,not_applicable,1200.0,Natural River Sand,2.5,Hooked Steel Fiber,117.0,25.0,0.5,not_applicable,0.0,152.0,HRWRA,22.8,Standard Curing,21.7,127.1
700.0,OPC_52.5,52.5,140.0,0.0,not_applicable,0.0,0.0,0.0,0.0,0.0,110.0,0.0,not_applicable,0.0,0.0,0.0,0.0,0.0,not_applicable,1200.0,Natural River Sand,2.5,Hooked Steel Fiber,156.0,25.0,0.5,not_applicable,0.0,152.0,HRWRA,22.8,Standard Curing,21.7,136.1
700.0,OPC_52.5,52.5,140.0,0.0,not_applicable,0.0,0.0,0.0,0.0,0.0,110.0,0.0,not_applicable,0.0,0.0,0.0,0.0,0.0,not_applicable,1200.0,Natural River Sand,2.5,Hooked Steel Fiber,195.0,25.0,0.5,not_applicable,0.0,152.0,HRWRA,22.8,Standard Curing,21.7,136.9
850.0,OPC_I,,200.0,0.0,not_applicable,0.0,0.0,0.0,0.0,0.0,0.0,0.0,not_applicable,0.0,0.0,0.0,0.0,0.0,not_applicable,1030.0,Silica Sand,2.0,not_applicable,0.0,,,not_applicable,0.0,169.0,PCE_HRWRA,28.0,Heat Curing,90.0,111.9
850.0,OPC_I,,200.0,0.0,not_applicable,0.0,0.0,0.0,0.0,0.0,0.0,0.0,not_applicable,0.0,0.0,0.0,0.0,0.0,not_applicable,1030.0,Silica Sand,2.0,Straight Steel Fiber,39.0,13.0,0.2,not_applicable,0.0,169.6,unknown_type,28.0,Heat Curing,90.0,148.3
850.0,OPC_I,,200.0,0.0,not_applicable,0.0,0.0,0.0,0.0,0.0,0.0,0.0,not_applicable,0.0,0.0,0.0,0.0,0.0,not_applicable,1030.0,Silica Sand,2.0,Straight Steel Fiber,78.0,13.0,0.2,not_applicable,0.0,170.2,PCE_HRWRA,28.0,Heat Curing,90.0,156.7
