Repository: Jocund96/Data-to-Design-ML

## Datasets

Located in `Datasets/`:

- **UCI Concrete Compressive Strength dataset** (`uci_concrete_data.csv`) — 1030 samples, 8 mix-component features (cement, slag, fly ash, water, superplasticizer, coarse/fine aggregate, age), target is compressive strength (MPa). Processed splits and engineered features are saved under `Datasets/processed/uci_concrete_dataset/`.
- **UHPC dataset** (`UHPC_dataset.csv`) — Ultra High Performance Concrete data pooled from many publications, ~2000 rows with a `paper_reference` column identifying the source publication and `cs_28d` (28-day compressive strength) as the target.

File: S2_Kernel/Datasets/processed/uhpc_dataset/initial_cleaned.csv (part 3 of 11)
,cement,cement_type,cement_grade,silica_fume,fly_ash,fly_ash_type,limestone_powder,quartz_powder,glass_powder,rice_husk_ash,metakaolin,ggbfs,slag,slag_type,nano_caco3,nano_al2o3,nano_tio2,nano_sio2,filler,filler_type,sand,sand_type,sand_max_size,fiber1_type,fiber1_amount,fiber1_length,fiber1_diameter,fiber1_tensile_strength,fiber1_youngs_modulus,fiber2_type,fiber2_amount,fiber2_length,fiber2_diameter,fiber2_tensile_strength,fiber2_youngs_modulus,water,sp_type,sp_amount,curing_method,curing_temp,curing_humidity,curing_pressure,cs_28d
396,750.0,OPC_52.5,52.5,144.0,0.0,,200.0,0.0,0.0,0.0,0.0,0.0,0.0,,0.0,0.0,0.0,0.0,0.0,,990.0,Natural River Sand,1.25,Straight Steel Fiber,156.0,6.0,0.2,2000.0,,,,,,,,190.0,,35.0,Standard Curing,20.0,,,142.0
397,750.0,OPC_52.5,52.5,144.0,0.0,,200.0,0.0,0.0,0.0,0.0,0.0,0.0,,0.0,0.0,0.0,0.0,0.0,,990.0,Natural River Sand,1.25,Hooked Steel Fiber,156.0,13.0,0.2,2000.0,,,,,,,,190.0,,35.0,Standard Curing,20.0,,,155.0
398,750.0,OPC_52.5,52.5,144.0,0.0,,200.0,0.0,0.0,0.0,0.0,0.0,0.0,,0.0,0.0,0.0,0.0,0.0,,990.0,Natural River Sand,1.25,Straight Steel Fiber,70.2,13.0,0.2,2000.0,,Hooked Steel Fiber,85.8,13.0,0.2,2000.0,,190.0,,35.0,Standard Curing,20.0,,,162.0
399,750.0,OPC_52.5,52.5,225.0,0.0,,0.0,0.0,0.0,0.0,0.0,0.0,0.0,,63.1,0.0,0.0,0.0,190.0,Silica Flour,1030.0,Locally Available Sand,,Straight Steel Fiber,191.0,15.0,0.12,4200.0,,,,,,,,190.0,Unspecified,16.0,Standard Curing,,,,145.1
400,750.0,OPC_52.5,52.5,225.0,0.0,,0.0,0.0,0.0,0.0,0.0,0.0,0.0,,0.0,0.0,0.0,63.1,190.0,Silica Flour,1030.0,Locally Available Sand,,Straight Steel Fiber,191.0,15.0,0.12,4200.0,,,,,,,,190.0,Unspecified,16.0,Standard Curing,,,,149.6
401,750.0,OPC_52.5,52.5,225.0,0.0,,0.0,0.0,0.0,0.0,0.0,0.0,0.0,,0.0,63.1,0.0,0.0,190.0,Silica Flour,1030.0,Locally Available Sand,,Straight Steel Fiber,191.0,15.0,0.12,4200.0,,,,,,,,190.0,Unspecified,16.0,Standard Curing,,,,143.5
402,750.0,OPC_52.5,52.5,225.0,0.0,,0.0,0.0,0.0,0.0,0.0,0.0,0.0,,0.0,0.0,63.1,0.0,190.0,Silica Flour,1030.0,Locally Available Sand,,Straight Steel Fiber,191.0,15.0,0.12,4200.0,,,,,,,,190.0,Unspecified,16.0,Standard Curing,,,,162.6
403,657.0,OPC_52.5,52.5,119.0,0.0,,0.0,0.0,0.0,0.0,0.0,418.0,0.0,,0.0,0.0,0.0,0.0,0.0,,1051.0,Silica Sand,0.27,Straight Steel Fiber,157.0,13.0,0.2,2000.0,,,,,,,,185.0,,40.0,Heat Curing,90.0,,,150.56
404,657.0,OPC_52.5,52.5,119.0,0.0,,0.0,0.0,0.0,0.0,0.0,418.0,0.0,,0.0,0.0,0.0,0.0,0.0,,1051.0,Silica Sand,0.27,,,,,,,,,,,,,185.0,,40.0,Heat Curing,90.0,,,121.32
405,657.0,OPC_52.5,52.5,119.4,0.0,,0.0,0.0,0.0,0.0,0.0,429.8,0.0,,0.0,0.0,0.0,0.0,0.0,,1050.0,Silica Sand,0.3,Straight Steel Fiber,157.0,13.0,0.2,2000.0,,,,,,,,180.93,PCE_SP,12.66,Standard Curing,20.0,,,126.0
406,657.0,OPC_52.5,52.5,119.4,0.0,,0.0,0.0,0.0,0.0,0.0,429.8,0.0,,0.0,0.0,0.0,0.0,0.0,,1050.0,Ordinary Building Sand,,Straight Steel Fiber,157.0,13.0,0.2,2000.0,,,,,,,,180.93,PCE_SP,12.66,Standard Curing,20.0,,,124.0
407,657.0,OPC_52.5,52.5,119.4,0.0,,0.0,0.0,0.0,0.0,0.0,429.8,0.0,,0.0,0.0,0.0,0.0,0.0,,1050.0,Ordinary Building Sand,,Straight Steel Fiber,157.0,13.0,0.2,2000.0,,,,,,,,180.93,PCE_SP,12.66,Standard Curing,20.0,,,121.0
408,657.0,OPC_52.5,52.5,119.4,0.0,,0.0,0.0,0.0,0.0,0.0,429.8,0.0,,0.0,0.0,0.0,0.0,1050.0,Recycled Glass Cullet,0.0,,,Straight Steel Fiber,157.0,13.0,0.2,2000.0,,,,,,,,180.93,PCE_SP,12.66,Standard Curing,20.0,,,107.0
409,657.0,OPC_52.5,52.5,119.4,0.0,,0.0,0.0,0.0,0.0,0.0,429.8,0.0,,0.0,0.0,0.0,0.0,0.0,,1050.0,Silica Sand,0.3,Straight Steel Fiber,157.0,13.0,0.2,2000.0,,,,,,,,180.93,PCE_SP,12.66,Heat Curing,90.0,,,170.0
410,657.0,OPC_52.5,52.5,119.4,0.0,,0.0,0.0,0.0,0.0,0.0,429.8,0.0,,0.0,0.0,0.0,0.0,0.0,,1050.0,Ordinary Building Sand,,Straight Steel Fiber,157.0,13.0,0.2,2000.0,,,,,,,,180.93,PCE_SP,12.66,Heat Curing,90.0,,,180.0
411,657.0,OPC_52.5,52.5,119.4,0.0,,0.0,0.0,0.0,0.0,0.0,429.8,0.0,,0.0,0.0,0.0,0.0,0.0,,1050.0,Ordinary Building Sand,,Straight Steel Fiber,157.0,13.0,0.2,2000.0,,,,,,,,180.93,PCE_SP,12.66,Heat Curing,90.0,,,179.0
412,657.0,OPC_52.5,52.5,119.4,0.0,,0.0,0.0,0.0,0.0,0.0,429.8,0.0,,0.0,0.0,0.0,0.0,1050.0,Recycled Glass Cullet,0.0,,,Straight Steel Fiber,157.0,13.0,0.2,2000.0,,,,,,,,180.93,PCE_SP,12.66,Heat Curing,90.0,,,158.0
417,1050.0,OPC_52.5,52.5,275.0,0.0,,0.0,0.0,0.0,0.0,0.0,0.0,0.0,,0.0,0.0,0.0,0.0,0.0,,730.0,Quartz Sand,,Straight Steel Fiber,470.0,10.0,0.2,,,,,,,,,190.0,Unspecified,35.0,Standard Curing,,,,175.0
418,1050.0,OPC_42.5,42.5,350.0,0.0,,0.0,0.0,0.0,0.0,0.0,0.0,0.0,,0.0,0.0,0.0,0.0,0.0,,678.0,Basalt Sand,4.75,Straight Steel Fiber,39.0,12.0,0.2,2850.0,,,,,,,,224.0,PCE_SP,42.0,Hot Water Curing,80.0,,,100.2
419,1050.0,OPC_42.5,42.5,350.0,0.0,,0.0,0.0,0.0,0.0,0.0,0.0,0.0,,0.0,0.0,0.0,0.0,0.0,,678.0,Basalt Sand,4.75,Straight Steel Fiber,78.0,12.0,0.2,2850.0,,,,,,,,224.0,PCE_SP,42.0,Hot Water Curing,80.0,,,110.8
420,1050.0,OPC_42.5,42.5,350.0,0.0,,0.0,0.0,0.0,0.0,0.0,0.0,0.0,,0.0,0.0,0.0,0.0,0.0,,678.0,Basalt Sand,4.75,Straight Steel Fiber,117.0,12.0,0.2,2850.0,,,,,,,,224.0,PCE_SP,42.0,Hot Water Curing,80.0,,,112.0
421,1050.0,OPC_42.5,42.5,350.0,0.0,,0.0,0.0,0.0,0.0,0.0,0.0,0.0,,0.0,0.0,0.0,0.0,0.0,,678.0,Basalt Sand,4.75,Straight Steel Fiber,156.0,12.0,0.2,2850.0,,,,,,,,224.0,PCE_SP,42.0,Hot Water Curing,80.0,,,115.2
422,1050.0,OPC_42.5,42.5,350.0,0.0,,0.0,0.0,0.0,0.0,0.0,0.0,0.0,,0.0,0.0,0.0,0.0,0.0,,678.0,Basalt Sand,4.75,Straight Steel Fiber,195.0,12.0,0.2,2850.0,,,,,,,,224.0,PCE_SP,42.0,Hot Water Curing,80.0,,,128.7
423,1050.0,OPC_42.5,42.5,350.0,0.0,,0.0,0.0,0.0,0.0,0.0,0.0,0.0,,0.0,0.0,0.0,0.0,0.0,,678.0,Basalt Sand,4.75,Straight Steel Fiber,234.0,12.0,0.2,2850.0,,,,,,,,224.0,PCE_SP,42.0,Hot Water Curing,80.0,,,133.9
424,1050.0,OPC_42.5,42.5,350.0,0.0,,0.0,0.0,0.0,0.0,0.0,0.0,0.0,,0.0,0.0,0.0,0.0,0.0,,678.0,Basalt Sand,4.75,,,,,,,,,,,,,224.0,PCE_SP,42.0,Hot Water Curing,80.0,,,107.4
425,1050.0,OPC_42.5,42.5,350.0,0.0,,0.0,0.0,0.0,0.0,0.0,0.0,0.0,,0.0,0.0,0.0,0.0,0.0,,678.0,Basalt Sand,4.75,Straight Steel Fiber,39.0,12.0,0.2,2850.0,,,,,,,,224.0,PCE_SP,42.0,Hot Water Curing,80.0,,,119.9
426,1050.0,OPC_42.5,42.5,350.0,0.0,,0.0,0.0,0.0,0.0,0.0,0.0,0.0,,0.0,0.0,0.0,0.0,0.0,,678.0,Basalt Sand,4.75,Straight Steel Fiber,78.0,12.0,0.2,2850.0,,,,,,,,224.0,PCE_SP,42.0,Hot Water Curing,80.0,,,126.6
427,1050.0,OPC_42.5,42.5,350.0,0.0,,0.0,0.0,0.0,0.0,0.0,0.0,0.0,,0.0,0.0,0.0,0.0,0.0,,678.0,Basalt Sand,4.75,Straight Steel Fiber,117.0,12.0,0.2,2850.0,,,,,,,,224.0,PCE_SP,42.0,Hot Water Curing,80.0,,,140.0
428,1050.0,OPC_42.5,42.5,350.0,0.0,,0.0,0.0,0.0,0.0,0.0,0.0,0.0,,0.0,0.0,0.0,0.0,0.0,,678.0,Basalt Sand,4.75,Straight Steel Fiber,156.0,12.0,0.2,2850.0,,,,,,,,224.0,PCE_SP,42.0,Hot Water Curing,80.0,,,163.4
429,1050.0,OPC_42.5,42.5,350.0,0.0,,0.0,0.0,0.0,0.0,0.0,0.0,0.0,,0.0,0.0,0.0,0.0,0.0,,678.0,Basalt Sand,4.75,Straight Steel Fiber,195.0,12.0,0.2,2850.0,,,,,,,,224.0,PCE_SP,42.0,Hot Water Curing,80.0,,,171.7
430,1050.0,OPC_42.5,42.5,350.0,0.0,,0.0,0.0,0.0,0.0,0.0,0.0,0.0,,0.0,0.0,0.0,0.0,0.0,,678.0,Basalt Sand,4.75,Straight Steel Fiber,234.0,12.0,0.2,2850.0,,,,,,,,224.0,PCE_SP,42.0,Hot Water Curing,80.0,,,178.1
431,960.0,OPC_52.5,52.5,0.0,250.0,class F,0.0,0.0,0.0,0.0,0.0,0.0,0.0,,0.0,0.0,0.0,0.0,0.0,,960.0,Locally Available Sand,1.0,Straight Steel Fiber,192.0,13.0,0.18,,,,,,,,,192.0,Other_Polymer_SP,28.0,Standard Curing,20.0,,,121.4
432,960.0,OPC_52.5,52.5,0.0,250.0,class F,0.0,0.0,0.0,0.0,0.0,0.0,0.0,,0.0,0.0,0.0,0.0,0.0,,960.0,Locally Available Sand,1.0,Straight Steel Fiber,192.0,13.0,0.18,,,,,,,,,202.0,Other_Polymer_SP,28.0,Standard Curing,20.0,,,118.25
433,960.0,OPC_52.5,52.5,0.0,250.0,class F,0.0,0.0,0.0,0.0,0.0,0.0,0.0,,0.0,0.0,0.0,0.0,0.0,,960.0,Locally Available Sand,1.0,Straight Steel Fiber,192.0,13.0,0.18,,,,,,,,,211.0,Other_Polymer_SP,28.0,Standard Curing,20.0,,,113.72
434,960.0,OPC_52.5,52.5,0.0,250.0,class F,0.0,0.0,0.0,0.0,0.0,0.0,0.0,,0.0,0.0,0.0,0.0,0.0,,960.0,Locally Available Sand,1.0,Straight Steel Fiber,192.0,13.0,0.18,,,,,,,,,221.0,Other_Polymer_SP,28.0,Standard Curing,20.0,,,119.79
435,960.0,OPC_52.5,52.5,0.0,250.0,class F,0.0,0.0,0.0,0.0,0.0,0.0,0.0,,0.0,0.0,0.0,0.0,0.0,,960.0,Locally Available Sand,1.0,Straight Steel Fiber,192.0,13.0,0.18,,,,,,,,,230.0,Other_Polymer_SP,28.0,Standard Curing,20.0,,,116.2
436,960.0,OPC_52.5,52.5,0.0,250.0,class F,0.0,0.0,0.0,0.0,0.0,0.0,0.0,,0.0,0.0,0.0,0.0,0.0,,960.0,Locally Available Sand,1.0,Straight Steel Fiber,192.0,13.0,0.18,,,,,,,,,240.0,Other_Polymer_SP,28.0,Standard Curing,20.0,,,114.89
437,960.0,OPC_52.5,52.5,250.0,0.0,,0.0,0.0,0.0,0.0,0.0,0.0,0.0,,0.0,0.0,0.0,0.0,0.0,,960.0,Locally Available Sand,1.0,Straight Steel Fiber,192.0,13.0,0.18,,,,,,,,,240.0,Other_Polymer_SP,28.0,Standard Curing,20.0,,,123.39
438,800.0,OPC_42.5,42.5,0.0,0.0,,0.0,0.0,0.0,0.0,0.0,0.0,0.0,,0.0,0.0,0.0,0.0,0.0,,1471.3,Quartz Sand,2.5,,,,,,,,,,,,,160.0,PCE_SP,21.6,Standard Curing,22.0,,,115.0
439,796.0,OPC_42.5,42.5,0.0,0.0,,0.0,0.0,0.0,0.0,0.0,0.0,0.0,,0.0,0.0,0.0,4.0,0.0,,1461.1,Quartz Sand,2.5,,,,,,,,,,,,,160.0,PCE_SP,25.2,Standard Curing,22.0,,,116.0
440,792.0,OPC_42.5,42.5,0.0,0.0,,0.0,0.0,0.0,0.0,0.0,0.0,0.0,,0.0,0.0,0.0,8.0,0.0,,1450.8,Quartz Sand,2.5,,,,,,,,,,,,,160.0,PCE_SP,28.8,Standard Curing,22.0,,,121.0
441,784.0,OPC_42.5,42.5,0.0,0.0,,0.0,0.0,0.0,0.0,0.0,0.0,0.0,,0.0,0.0,0.0,16.0,0.0,,1430.2,Quartz Sand,2.5,,,,,,,,,,,,,160.0,PCE_SP,36.0,Standard Curing,22.0,,,124.0
442,776.0,OPC_42.5,42.5,0.0,0.0,,0.0,0.0,0.0,0.0,0.0,0.0,0.0,,0.0,0.0,0.0,24.0,0.0,,1409.7,Quartz Sand,2.5,,,,,,,,,,,,,160.0,PCE_SP,43.2,Standard Curing,22.0,,,119.5
443,720.0,OPC_42.5,42.5,80.0,0.0,,0.0,0.0,0.0,0.0,0.0,0.0,0.0,,0.0,0.0,0.0,0.0,0.0,,1422.9,Quartz Sand,2.5,,,,,,,,,,,,,160.0,PCE_SP,29.6,Standard Curing,22.0,,,120.0
444,716.0,OPC_42.5,42.5,80.0,0.0,,0.0,0.0,0.0,0.0,0.0,0.0,0.0,,0.0,0.0,0.0,4.0,0.0,,1411.6,Quartz Sand,2.5,,,,,,,,,,,,,160.0,PCE_SP,33.6,Standard Curing,22.0,,,125.0
445,712.0,OPC_42.5,42.5,80.0,0.0,,0.0,0.0,0.0,0.0,0.0,0.0,0.0,,0.0,0.0,0.0,8.0,0.0,,1400.3,Quartz Sand,2.5,,,,,,,,,,,,,160.0,PCE_SP,37.6,Standard Curing,22.0,,,130.0
446,704.0,OPC_42.5,42.5,80.0,0.0,,0.0,0.0,0.0,0.0,0.0,0.0,0.0,,0.0,0.0,0.0,16.0,0.0,,1379.8,Quartz Sand,2.5,,,,,,,,,,,,,160.0,PCE_SP,44.8,Standard Curing,22.0,,,132.0
447,696.0,OPC_42.5,42.5,80.0,0.0,,0.0,0.0,0.0,0.0,0.0,0.0,0.0,,0.0,0.0,0.0,24.0,0.0,,1359.2,Quartz Sand,2.5,,,,,,,,,,,,,160.0,PCE_SP,52.0,Standard Curing,22.0,,,128.0
448,692.0,OPC_52.5,52.5,166.1,0.0,,0.0,200.1,0.0,0.0,0.0,0.0,0.0,,0.0,0.0,0.0,0.0,0.0,,899.6,Silica Sand,0.6,Straight Steel Fiber,194.0,60.0,0.15,,,,,,,,,190.5,PCE_SP,36.0,Standard Curing,20.0,95.0,,148.0
449,692.0,OPC_52.5,52.5,0.0,0.0,,0.0,200.1,0.0,0.0,0.0,206.7,0.0,,0.0,0.0,0.0,0.0,0.0,,899.6,Silica Sand,0.6,Straight Steel Fiber,194.0,60.0,0.15,,,,,,,,,190.5,PCE_SP,36.0,Standard Curing,20.0,95.0,,135.0
450,692.0,OPC_52.5,52.5,99.7,0.0,,0.0,200.1,0.0,0.0,0.0,82.7,0.0,,0.0,0.0,0.0,0.0,0.0,,899.6,Silica Sand,0.6,Straight Steel Fiber,194.0,60.0,0.15,,,,,,,,,190.5,PCE_SP,36.0,Standard Curing,20.0,95.0,,145.0
451,692.0,OPC_52.5,52.5,0.0,196.0,class C,0.0,200.1,0.0,0.0,0.0,0.0,0.0,,0.0,0.0,0.0,0.0,0.0,,899.6,Silica Sand,0.6,Straight Steel Fiber,194.0,60.0,0.15,,,,,,,,,190.5,PCE_SP,36.0,Standard Curing,20.0,95.0,,134.0
452,692.0,OPC_52.5,52.5,99.7,78.4,class C,0.0,200.1,0.0,0.0,0.0,0.0,0.0,,0.0,0.0,0.0,0.0,0.0,,899.6,Silica Sand,0.6,Straight Steel Fiber,194.0,60.0,0.15,,,,,,,,,190.5,PCE_SP,36.0,Standard Curing,20.0,95.0,,150.0
453,692.0,OPC_52.5,52.5,166.1,0.0,,0.0,200.1,0.0,0.0,0.0,0.0,0.0,,0.0,0.0,0.0,0.0,0.0,,899.6,Silica Sand,0.6,Straight Steel Fiber,194.0,60.0,0.15,,,,,,,,,190.5,PCE_SP,36.0,Steam Curing,90.0,95.0,,180.0
454,692.0,OPC_52.5,52.5,0.0,0.0,,0.0,200.1,0.0,0.0,0.0,206.7,0.0,,0.0,0.0,0.0,0.0,0.0,,899.6,Silica Sand,0.6,Straight Steel Fiber,194.0,60.0,0.15,,,,,,,,,190.5,PCE_SP,36.0,Steam Curing,90.0,95.0,,152.0
455,692.0,OPC_52.5,52.5,99.7,0.0,,0.0,200.1,0.0,0.0,0.0,82.7,0.0,,0.0,0.0,0.0,0.0,0.0,,899.6,Silica Sand,0.6,Straight Steel Fiber,194.0,60.0,0.15,,,,,,,,,190.5,PCE_SP,36.0,Steam Curing,90.0,95.0,,162.0
456,692.0,OPC_52.5,52.5,0.0,196.0,class C,0.0,200.1,0.0,0.0,0.0,0.0,0.0,,0.0,0.0,0.0,0.0,0.0,,899.6,Silica Sand,0.6,Straight Steel Fiber,194.0,60.0,0.15,,,,,,,,,190.5,PCE_SP,36.0,Steam Curing,90.0,95.0,,165.0
457,692.0,OPC_52.5,52.5,99.7,78.4,class C,0.0,200.1,0.0,0.0,0.0,0.0,0.0,,0.0,0.0,0.0,0.0,0.0,,899.6,Silica Sand,0.6,Straight Steel Fiber,194.0,60.0,0.15,,,,,,,,,190.5,PCE_SP,36.0,Steam Curing,90.0,95.0,,155.0
458,710.0,OPC_I,,230.0,0.0,,0.0,210.0,0.0,0.0,0.0,0.0,0.0,,0.0,0.0,0.0,0.0,0.0,,1020.0,Locally Available Sand,,Straight Steel Fiber,156.0,13.0,,,,,,,,,,110.0,HRWRA,31.0,Standard Curing,22.0,,,119.0
459,710.0,OPC_I,,230.0,0.0,,0.0,210.0,0.0,0.0,0.0,0.0,0.0,,0.0,0.0,0.0,0.0,0.0,,1020.0,Locally Available Sand,,Straight Steel Fiber,156.0,13.0,,,,,,,,,,110.0,HRWRA,31.0,Steam Curing,90.0,95.0,,198.0
460,1251.2,OPC_52.5,52.5,291.3,0.0,,0.0,0.0,0.0,0.0,0.0,0.0,0.0,,0.0,0.0,0.0,0.0,0.0,,407.8,Quartz Sand,0.3,,,,,,,,,,,,,201.4,Unspecified,28.2,Standard Curing,20.0,,,146.0
461,825.8,OPC_52.5,52.5,192.3,0.0,,486.2,0.0,0.0,0.0,0.0,0.0,0.0,,0.0,0.0,0.0,0.0,0.0,,444.4,Quartz Sand,0.3,,,,,,,,,,,,,201.4,Unspecified,10.5,Standard Curing,20.0,,,165.0
462,575.6,OPC_52.5,52.5,134.0,0.0,,772.2,0.0,0.0,0.0,0.0,0.0,0.0,,0.0,0.0,0.0,0.0,0.0,,455.7,Quartz Sand,0.3,,,,,,,,,,,,,201.4,Unspecified,5.1,Standard Curing,20.0,,,158.0
463,325.3,OPC_52.5,52.5,75.7,0.0,,1058.2,0.0,0.0,0.0,0.0,0.0,0.0,,0.0,0.0,0.0,0.0,0.0,,455.4,Quartz Sand,0.3,,,,,,,,,,,,,201.4,Unspecified,5.2,Standard Curing,20.0,,,112.0
464,550.0,OPC_52.5,52.5,100.0,350.0,class F,0.0,0.0,0.0,0.0,0.0,0.0,0.0,,0.0,0.0,0.0,0.0,0.0,,1000.0,Natural River Sand,2.36,Straight Steel Fiber,156.0,13.0,0.175,2310.0,200.0,,,,,,,170.0,PCE_HRWRA,25.0,Standard Curing,20.0,90.0,,140.0
465,490.0,OPC_52.5,52.5,100.0,350.0,class F,0.0,0.0,0.0,0.0,60.0,0.0,0.0,,0.0,0.0,0.0,0.0,0.0,,1000.0,Natural River Sand,2.36,,,,,,,,,,,,,170.0,PCE_HRWRA,25.0,Standard Curing,20.0,90.0,,80.0
466,490.0,OPC_52.5,52.5,100.0,350.0,class F,0.0,0.0,0.0,0.0,60.0,0.0,0.0,,0.0,0.0,0.0,0.0,0.0,,1000.0,Natural River Sand,2.36,Straight Steel Fiber,156.0,13.0,0.175,2310.0,200.0,,,,,,,170.0,PCE_HRWRA,25.0,Standard Curing,20.0,90.0,,143.0
467,450.0,OPC_52.5,52.5,100.0,350.0,class F,0.0,0.0,0.0,0.0,100.0,0.0,0.0,,0.0,0.0,0.0,0.0,0.0,,1000.0,Natural River Sand,2.36,,,,,,,,,,,,,170.0,PCE_HRWRA,25.0,Standard Curing,20.0,90.0,,86.0
468,450.0,OPC_52.5,52.5,100.0,350.0,class F,0.0,0.0,0.0,0.0,100.0,0.0,0.0,,0.0,0.0,0.0,0.0,0.0,,1000.0,Natural River Sand,2.36,Straight Steel Fiber,156.0,13.0,0.175,2310.0,200.0,,,,,,,170.0,PCE_HRWRA,25.0,Standard Curing,20.0,90.0,,153.0
469,410.0,OPC_52.5,52.5,100.0,350.0,class F,0.0,0.0,0.0,0.0,140.0,0.0,0.0,,0.0,0.0,0.0,0.0,0.0,,1000.0,Natural River Sand,2.36,,,,,,,,,,,,,170.0,PCE_HRWRA,25.0,Standard Curing,20.0,90.0,,83.0
470,410.0,OPC_52.5,52.5,100.0,350.0,class F,0.0,0.0,0.0,0.0,140.0,0.0,0.0,,0.0,0.0,0.0,0.0,0.0,,1000.0,Natural River Sand,2.36,Straight Steel Fiber,156.0,13.0,0.175,2310.0,200.0,,,,,,,170.0,PCE_HRWRA,25.0,Standard Curing,20.0,90.0,,130.0
471,741.0,OPC_I,,185.0,0.0,,259.0,0.0,0.0,0.0,0.0,0.0,0.0,,0.0,0.0,0.0,0.0,0.0,,815.0,Silica Sand,0.85,Straight Steel Fiber,151.0,13.0,0.2,2500.0,,,,,,,,185.0,PCE_HRWRA,9.0,Standard Curing,30.0,65.0,,167.0
472,741.0,OPC_I,,185.0,0.0,,194.25,64.75,0.0,0.0,0.0,0.0,0.0,,0.0,0.0,0.0,0.0,0.0,,815.0,Silica Sand,0.85,Straight Steel Fiber,151.0,13.0,0.2,2500.0,,,,,,,,185.0,PCE_HRWRA,9.0,Standard Curing,30.0,65.0,,159.0
473,741.0,OPC_I,,185.0,0.0,,129.5,129.5,0.0,0.0,0.0,0.0,0.0,,0.0,0.0,0.0,0.0,0.0,,815.0,Silica Sand,0.85,Straight Steel Fiber,151.0,13.0,0.2,2500.0,,,,,,,,185.0,PCE_HRWRA,9.0,Standard Curing,30.0,65.0,,160.0
474,741.0,OPC_I,,185.0,0.0,,64.75,194.25,0.0,0.0,0.0,0.0,0.0,,0.0,0.0,0.0,0.0,0.0,,815.0,Silica Sand,0.85,Straight Steel Fiber,151.0,13.0,0.2,2500.0,,,,,,,,185.0,PCE_HRWRA,9.0,Standard Curing,30.0,65.0,,158.0
475,741.0,OPC_I,,185.0,0.0,,0.0,259.0,0.0,0.0,0.0,0.0,0.0,,0.0,0.0,0.0,0.0,0.0,,815.0,Silica Sand,0.85,Straight Steel Fiber,151.0,13.0,0.2,2500.0,,,,,,,,185.0,PCE_HRWRA,9.0,Standard Curing,30.0,65.0,,155.0
476,700.0,OPC_42.5,42.5,100.0,0.0,,200.0,150.0,0.0,0.0,0.0,0.0,0.0,,0.0,0.0,0.0,0.0,0.0,,850.0,Quartz Sand,0.6,Straight Steel Fiber,156.0,13.0,0.22,,,,,,,,,160.0,PCE_SP,18.0,Standard Curing,20.0,,,154.0
477,600.0,OPC_42.5,42.5,100.0,0.0,,200.0,150.0,0.0,0.0,0.0,0.0,100.0,Steel Slag,0.0,0.0,0.0,0.0,0.0,,850.0,Quartz Sand,0.6,Straight Steel Fiber,156.0,13.0,0.22,,,,,,,,,160.0,PCE_SP,18.0,Standard Curing,20.0,,,144.0
478,550.0,OPC_42.5,42.5,100.0,0.0,,200.0,150.0,0.0,0.0,0.0,0.0,150.0,Steel Slag,0.0,0.0,0.0,0.0,0.0,,850.0,Quartz Sand,0.6,Straight Steel Fiber,156.0,13.0,0.22,,,,,,,,,160.0,PCE_SP,18.0,Standard Curing,20.0,,,141.0
479,500.0,OPC_42.5,42.5,100.0,0.0,,200.0,150.0,0.0,0.0,0.0,0.0,200.0,Steel Slag,0.0,0.0,0.0,0.0,0.0,,850.0,Quartz Sand,0.6,Straight Steel Fiber,156.0,13.0,0.22,,,,,,,,,160.0,PCE_SP,18.0,Standard Curing,20.0,,,132.0
480,810.0,OPC_42.5,42.5,150.0,0.0,,0.0,0.0,0.0,0.0,0.0,0.0,0.0,,0.0,0.0,0.0,0.0,0.0,,1200.0,Quartz Sand,1.25,Straight Steel Fiber,130.0,13.0,0.22,2850.0,,,,,,,,120.0,PCE_SP,52.0,Heat Curing,70.0,85.0,,156.0
481,769.5,OPC_42.5,42.5,150.0,0.0,,0.0,0.0,0.0,0.0,0.0,0.0,40.5,Steel Slag,0.0,0.0,0.0,0.0,0.0,,1200.0,Quartz Sand,1.25,Straight Steel Fiber,130.0,13.0,0.22,2850.0,,,,,,,,120.0,PCE_SP,52.0,Heat Curing,70.0,85.0,,154.5
482,729.0,OPC_42.5,42.5,150.0,0.0,,0.0,0.0,0.0,0.0,0.0,0.0,81.0,Steel Slag,0.0,0.0,0.0,0.0,0.0,,1200.0,Quartz Sand,1.25,Straight Steel Fiber,130.0,13.0,0.22,2850.0,,,,,,,,120.0,PCE_SP,52.0,Heat Curing,70.0,85.0,,153.0
483,688.5,OPC_42.5,42.5,150.0,0.0,,0.0,0.0,0.0,0.0,0.0,0.0,121.5,Steel Slag,0.0,0.0,0.0,0.0,0.0,,1200.0,Quartz Sand,1.25,Straight Steel Fiber,130.0,13.0,0.22,2850.0,,,,,,,,120.0,PCE_SP,52.0,Heat Curing,70.0,85.0,,149.0
484,648.0,OPC_42.5,42.5,150.0,0.0,,0.0,0.0,0.0,0.0,0.0,0.0,162.0,Steel Slag,0.0,0.0,0.0,0.0,0.0,,1200.0,Quartz Sand,1.25,Straight Steel Fiber,130.0,13.0,0.22,2850.0,,,,,,,,120.0,PCE_SP,52.0,Heat Curing,70.0,85.0,,141.0
485,810.0,OPC_42.5,42.5,150.0,0.0,,0.0,0.0,0.0,0.0,0.0,0.0,0.0,,0.0,0.0,0.0,0.0,150.0,Steel Slag Aggregate,1050.0,Quartz Sand,1.25,Straight Steel Fiber,130.0,13.0,0.22,2850.0,,,,,,,,120.0,PCE_SP,52.0,Heat Curing,70.0,85.0,,158.0
486,810.0,OPC_42.5,42.5,150.0,0.0,,0.0,0.0,0.0,0.0,0.0,0.0,0.0,,0.0,0.0,0.0,0.0,300.0,Steel Slag Aggregate,900.0,Quartz Sand,1.25,Straight Steel Fiber,130.0,13.0,0.22,2850.0,,,,,,,,120.0,PCE_SP,52.0,Heat Curing,70.0,85.0,,161.0
487,672.96,OPC_I,,221.28,0.0,,0.0,200.4,0.0,0.0,0.0,0.0,0.0,,0.0,0.0,0.0,0.0,0.0,,958.8,Locally Available Sand,1.18,Straight Steel Fiber,468.0,13.0,0.16,,,,,,,,,173.76,PCE_SP,28.8,Standard Curing,,,,137.93
488,680.4,OPC_I,,223.68,0.0,,0.0,202.56,0.0,0.0,0.0,0.0,0.0,,0.0,0.0,0.0,0.0,0.0,,968.64,Locally Available Sand,1.18,Straight Steel Fiber,390.0,13.0,0.16,,,,,,,,,175.44,PCE_SP,29.28,Standard Curing,,,,122.33
489,687.6,OPC_I,,225.84,0.0,,0.0,204.72,0.0,0.0,0.0,0.0,0.0,,0.0,0.0,0.0,0.0,0.0,,981.12,Locally Available Sand,1.18,Straight Steel Fiber,312.0,13.0,0.16,,,,,,,,,177.36,PCE_SP,29.52,Standard Curing,,,,122.2
490,694.32,OPC_I,,228.24,0.0,,0.0,206.64,0.0,0.0,0.0,0.0,0.0,,0.0,0.0,0.0,0.0,0.0,,989.28,Locally Available Sand,1.18,Straight Steel Fiber,234.0,13.0,0.16,,,,,,,,,179.52,PCE_SP,30.0,Standard Curing,,,,121.29
491,701.28,OPC_I,,230.64,0.0,,0.0,208.8,0.0,0.0,0.0,0.0,0.0,,0.0,0.0,0.0,0.0,0.0,,999.6,Locally Available Sand,1.18,Straight Steel Fiber,156.0,13.0,0.16,,,,,,,,,181.2,PCE_SP,30.48,Standard Curing,,,,112.32
492,708.24,OPC_I,,233.04,0.0,,0.0,210.96,0.0,0.0,0.0,0.0,0.0,,0.0,0.0,0.0,0.0,0.0,,1010.88,Locally Available Sand,1.18,Straight Steel Fiber,78.0,13.0,0.16,,,,,,,,,183.12,PCE_SP,30.72,Standard Curing,,,,111.15
493,714.96,OPC_I,,235.44,0.0,,0.0,213.12,0.0,0.0,0.0,0.0,0.0,,0.0,0.0,0.0,0.0,0.0,,1020.24,Locally Available Sand,1.18,,,,,,,,,,,,,185.04,PCE_SP,31.2,Standard Curing,,,,110.11
494,900.0,OPC_I,,220.0,0.0,,0.0,0.0,0.0,0.0,0.0,0.0,0.0,,0.0,0.0,0.0,0.0,0.0,,1005.0,Quartz Sand,,Straight Steel Fiber,157.0,13.0,0.2,2500.0,,,,,,,,163.0,PCE_HRWRA,40.0,Standard Curing,23.0,,,149.5
495,900.0,OPC_I,,220.0,0.0,,0.0,0.0,0.0,0.0,0.0,0.0,0.0,,0.0,0.0,0.0,0.0,0.0,,1005.0,Quartz Sand,,Straight Steel Fiber,109.9,13.0,0.2,2500.0,,Hooked Steel Fiber,47.1,25.0,0.2,2500.0,,163.0,PCE_HRWRA,40.0,Standard Curing,23.0,,,131.48
496,900.0,OPC_I,,220.0,0.0,,0.0,0.0,0.0,0.0,0.0,0.0,0.0,,0.0,0.0,0.0,0.0,0.0,,1005.0,Quartz Sand,,Straight Steel Fiber,78.5,13.0,0.2,2500.0,,Hooked Steel Fiber,78.5,25.0,0.2,2500.0,,163.0,PCE_HRWRA,40.0,Standard Curing,23.0,,,134.81
497,900.0,OPC_I,,220.0,0.0,,0.0,0.0,0.0,0.0,0.0,0.0,0.0,,0.0,0.0,0.0,0.0,0.0,,1005.0,Quartz Sand,,Straight Steel Fiber,47.1,13.0,0.2,2500.0,,Hooked Steel Fiber,109.9,25.0,0.2,2500.0,,163.0,PCE_HRWRA,40.0,Standard Curing,23.0,,,127.32
498,900.0,OPC_I,,220.0,0.0,,0.0,0.0,0.0,0.0,0.0,0.0,0.0,,0.0,0.0,0.0,0.0,0.0,,1005.0,Quartz Sand,,Hooked Steel Fiber,157.0,25.0,0.2,2500.0,,,,,,,,163.0,PCE_HRWRA,40.0,Water Curing,23.0,,,127.77
499,900.0,OPC_I,,220.0,0.0,,0.0,0.0,0.0,0.0,0.0,0.0,0.0,,0.0,0.0,0.0,0.0,0.0,,1005.0,Quartz Sand,,Straight Steel Fiber,157.0,13.0,0.2,2500.0,,,,,,,,163.0,PCE_HRWRA,40.0,Steam Curing,90.0,,,159.5
500,900.0,OPC_I,,220.0,0.0,,0.0,0.0,0.0,0.0,0.0,0.0,0.0,,0.0,0.0,0.0,0.0,0.0,,1005.0,Quartz Sand,,Straight Steel Fiber,109.9,13.0,0.2,2500.0,,Hooked Steel Fiber,47.1,25.0,0.2,2500.0,,163.0,PCE_HRWRA,40.0,Steam Curing,90.0,,,148.52
501,900.0,OPC_I,,220.0,0.0,,0.0,0.0,0.0,0.0,0.0,0.0,0.0,,0.0,0.0,0.0,0.0,0.0,,1005.0,Quartz Sand,,Straight Steel Fiber,78.5,13.0,0.2,2500.0,,Hooked Steel Fiber,78.5,25.0,0.2,2500.0,,163.0,PCE_HRWRA,40.0,Steam Curing,90.0,,,148.4
502,900.0,OPC_I,,220.0,0.0,,0.0,0.0,0.0,0.0,0.0,0.0,0.0,,0.0,0.0,0.0,0.0,0.0,,1005.0,Quartz Sand,,Straight Steel Fiber,47.1,13.0,0.2,2500.0,,Hooked Steel Fiber,109.9,25.0,0.2,2500.0,,163.0,PCE_HRWRA,40.0,Steam Curing,90.0,,,144.32
503,900.0,OPC_I,,220.0,0.0,,0.0,0.0,0.0,0.0,0.0,0.0,0.0,,0.0,0.0,0.0,0.0,0.0,,1005.0,Quartz Sand,,Hooked Steel Fiber,157.0,25.0,0.2,2500.0,,,,,,,,163.0,PCE_HRWRA,40.0,Steam Curing,90.0,,,143.09
504,890.0,OPC_53,53.0,222.0,0.0,,0.0,0.0,0.0,0.0,0.0,0.0,0.0,,0.0,0.0,0.0,0.0,0.0,,799.0,Quartz Sand,0.6,Straight Steel Fiber,119.0,10.0,0.12,,,,,,,,,222.0,HRWRA,29.7,Standard Curing,,,,102.0
505,933.0,OPC_53,53.0,233.0,0.0,,0.0,0.0,0.0,0.0,0.0,0.0,0.0,,0.0,0.0,0.0,0.0,0.0,,1026.0,Quartz Sand,0.6,,,,,,,,,,,,,168.0,HRWRA,37.6,Standard Curing,,,,100.0
506,850.0,OPC_53,53.0,260.0,0.0,,0.0,212.0,0.0,0.0,0.0,0.0,0.0,,0.0,0.0,0.0,0.0,0.0,,850.0,Quartz Sand,0.6,Straight Steel Fiber,157.0,10.0,0.12,,,,,,,,,170.0,HRWRA,45.0,Standard Curing,,,,166.0
507,950.0,OPC_53,53.0,234.0,0.0,,0.0,95.0,0.0,0.0,0.0,0.0,0.0,,0.0,0.0,0.0,0.0,0.0,,1030.0,Quartz Sand,0.6,Straight Steel Fiber,234.0,10.0,0.12,,,,,,,,,215.0,HRWRA,12.7,Standard Curing,,,,158.0
508,890.0,OPC_53,53.0,222.0,0.0,,0.0,0.0,0.0,0.0,0.0,0.0,0.0,,0.0,0.0,0.0,0.0,0.0,,799.0,Quartz Sand,0.6,Straight Steel Fiber,119.0,10.0,0.12,,,,,,,,,222.0,HRWRA,29.7,Steam Curing,70.0,,,116.0
509,933.0,OPC_53,53.0,233.0,0.0,,0.0,0.0,0.0,0.0,0.0,0.0,0.0,,0.0,0.0,0.0,0.0,0.0,,1026.0,Quartz Sand,0.6,,,,,,,,,,,,,168.0,HRWRA,37.6,Steam Curing,70.0,,,118.0
510,850.0,OPC_53,53.0,260.0,0.0,,0.0,212.0,0.0,0.0,0.0,0.0,0.0,,0.0,0.0,0.0,0.0,0.0,,850.0,Quartz Sand,0.6,Straight Steel Fiber,157.0,10.0,0.12,,,,,,,,,170.0,HRWRA,45.0,Steam Curing,70.0,,,170.0
511,950.0,OPC_53,53.0,234.0,0.0,,0.0,95.0,0.0,0.0,0.0,0.0,0.0,,0.0,0.0,0.0,0.0,0.0,,1030.0,Quartz Sand,0.6,Straight Steel Fiber,234.0,10.0,0.12,,,,,,,,,215.0,HRWRA,12.7,Steam Curing,70.0,,,170.0
512,890.0,OPC_53,53.0,222.0,0.0,,0.0,0.0,0.0,0.0,0.0,0.0,0.0,,0.0,0.0,0.0,0.0,0.0,,799.0,Quartz Sand,0.6,Straight Steel Fiber,119.0,10.0,0.12,,,,,,,,,222.0,HRWRA,29.7,Heat Curing,160.0,,,130.0
513,933.0,OPC_53,53.0,233.0,0.0,,0.0,0.0,0.0,0.0,0.0,0.0,0.0,,0.0,0.0,0.0,0.0,0.0,,1026.0,Quartz Sand,0.6,,,,,,,,,,,,,168.0,HRWRA,37.6,Heat Curing,160.0,,,144.0
514,850.0,OPC_53,53.0,260.0,0.0,,0.0,212.0,0.0,0.0,0.0,0.0,0.0,,0.0,0.0,0.0,0.0,0.0,,850.0,Quartz Sand,0.6,Straight Steel Fiber,157.0,10.0,0.12,,,,,,,,,170.0,HRWRA,45.0,Heat Curing,160.0,,,184.0
515,950.0,OPC_53,53.0,234.0,0.0,,0.0,95.0,0.0,0.0,0.0,0.0,0.0,,0.0,0.0,0.0,0.0,0.0,,1030.0,Quartz Sand,0.6,Straight Steel Fiber,234.0,10.0,0.12,,,,,,,,,215.0,HRWRA,12.7,Heat Curing,160.0,,,182.0
516,850.0,OPC_53,53.0,260.0,0.0,,0.0,212.0,0.0,0.0,0.0,0.0,85.0,Copper Slag,0.0,0.0,0.0,0.0,0.0,,765.0,Quartz Sand,0.6,Straight Steel Fiber,157.0,10.0,0.12,,,,,,,,,170.0,HRWRA,45.0,Standard Curing,,,,185.0
517,850.0,OPC_53,53.0,260.0,0.0,,0.0,212.0,0.0,0.0,0.0,0.0,170.0,Copper Slag,0.0,0.0,0.0,0.0,0.0,,680.0,Quartz Sand,0.6,Straight Steel Fiber,157.0,10.0,0.12,,,,,,,,,170.0,HRWRA,45.0,Standard Curing,,,,188.0
518,850.0,OPC_53,53.0,260.0,0.0,,0.0,212.0,0.0,0.0,0.0,0.0,255.0,Copper Slag,0.0,0.0,0.0,0.0,0.0,,595.0,Quartz Sand,0.6,Straight Steel Fiber,157.0,10.0,0.12,,,,,,,,,170.0,HRWRA,45.0,Standard Curing,,,,192.0
519,850.0,OPC_53,53.0,260.0,0.0,,0.0,212.0,0.0,0.0,0.0,0.0,340.0,Copper Slag,0.0,0.0,0.0,0.0,0.0,,510.0,Quartz Sand,0.6,Straight Steel Fiber,157.0,10.0,0.12,,,,,,,,,170.0,HRWRA,45.0,Standard Curing,,,,196.0
520,850.0,OPC_53,53.0,260.0,0.0,,0.0,212.0,0.0,0.0,0.0,0.0,425.0,Copper Slag,0.0,0.0,0.0,0.0,0.0,,425.0,Quartz Sand,0.6,Straight Steel Fiber,157.0,10.0,0.12,,,,,,,,,170.0,HRWRA,45.0,Standard Curing,,,,198.0
521,850.0,OPC_53,53.0,260.0,0.0,,0.0,212.0,0.0,0.0,0.0,0.0,510.0,Copper Slag,0.0,0.0,0.0,0.0,0.0,,340.0,Quartz Sand,0.6,Straight Steel Fiber,157.0,10.0,0.12,,,,,,,,,170.0,HRWRA,45.0,Standard Curing,,,,205.0
522,850.0,OPC_53,53.0,260.0,0.0,,0.0,212.0,0.0,0.0,0.0,0.0,595.0,Copper Slag,0.0,0.0,0.0,0.0,0.0,,255.0,Quartz Sand,0.6,Straight Steel Fiber,157.0,10.0,0.12,,,,,,,,,170.0,HRWRA,45.0,Standard Curing,,,,201.0
523,850.0,OPC_53,53.0,260.0,0.0,,0.0,212.0,0.0,0.0,0.0,0.0,680.0,Copper Slag,0.0,0.0,0.0,0.0,0.0,,170.0,Quartz Sand,0.6,Straight Steel Fiber,157.0,10.0,0.12,,,,,,,,,170.0,HRWRA,45.0,Standard Curing,,,,196.0
524,850.0,OPC_53,53.0,260.0,0.0,,0.0,212.0,0.0,0.0,0.0,0.0,765.0,Copper Slag,0.0,0.0,0.0,0.0,0.0,,85.0,Quartz Sand,0.6,Straight Steel Fiber,157.0,10.0,0.12,,,,,,,,,170.0,HRWRA,45.0,Standard Curing,,,,191.0
525,850.0,OPC_53,53.0,260.0,0.0,,0.0,212.0,0.0,0.0,0.0,0.0,850.0,Copper Slag,0.0,0.0,0.0,0.0,0.0,,0.0,,0.6,Straight Steel Fiber,157.0,10.0,0.12,,,,,,,,,170.0,HRWRA,45.0,Standard Curing,,,,189.0
526,850.0,OPC_53,53.0,260.0,0.0,,0.0,212.0,0.0,0.0,0.0,0.0,85.0,Copper Slag,0.0,0.0,0.0,0.0,0.0,,765.0,Quartz Sand,0.6,Straight Steel Fiber,157.0,10.0,0.12,,,,,,,,,170.0,HRWRA,45.0,Standard Curing,,,,182.0
527,850.0,OPC_53,53.0,260.0,0.0,,0.0,212.0,0.0,0.0,0.0,0.0,170.0,Copper Slag,0.0,0.0,0.0,0.0,0.0,,680.0,Quartz Sand,0.6,Straight Steel Fiber,157.0,10.0,0.12,,,,,,,,,170.0,HRWRA,45.0,Standard Curing,,,,185.0
528,850.0,OPC_53,53.0,260.0,0.0,,0.0,212.0,0.0,0.0,0.0,0.0,255.0,Copper Slag,0.0,0.0,0.0,0.0,0.0,,595.0,Quartz Sand,0.6,Straight Steel Fiber,157.0,10.0,0.12,,,,,,,,,170.0,HRWRA,45.0,Standard Curing,,,,185.5
529,850.0,OPC_53,53.0,260.0,0.0,,0.0,212.0,0.0,0.0,0.0,0.0,340.0,Copper Slag,0.0,0.0,0.0,0.0,0.0,,510.0,Quartz Sand,0.6,Straight Steel Fiber,157.0,10.0,0.12,,,,,,,,,170.0,HRWRA,45.0,Standard Curing,,,,186.0
530,850.0,OPC_53,53.0,260.0,0.0,,0.0,212.0,0.0,0.0,0.0,0.0,425.0,Copper Slag,0.0,0.0,0.0,0.0,0.0,,425.0,Quartz Sand,0.6,Straight Steel Fiber,157.0,10.0,0.12,,,,,,,,,170.0,HRWRA,45.0,Standard Curing,,,,172.0
531,850.0,OPC_53,53.0,260.0,0.0,,0.0,212.0,0.0,0.0,0.0,0.0,510.0,Copper Slag,0.0,0.0,0.0,0.0,0.0,,340.0,Quartz Sand,0.6,Straight Steel Fiber,157.0,10.0,0.12,,,,,,,,,170.0,HRWRA,45.0,Standard Curing,,,,170.5
532,850.0,OPC_53,53.0,260.0,0.0,,0.0,212.0,0.0,0.0,0.0,0.0,595.0,Copper Slag,0.0,0.0,0.0,0.0,0.0,,255.0,Quartz Sand,0.6,Straight Steel Fiber,157.0,10.0,0.12,,,,,,,,,170.0,HRWRA,45.0,Standard Curing,,,,162.0
533,850.0,OPC_53,53.0,260.0,0.0,,0.0,212.0,0.0,0.0,0.0,0.0,680.0,Copper Slag,0.0,0.0,0.0,0.0,0.0,,170.0,Quartz Sand,0.6,Straight Steel Fiber,157.0,10.0,0.12,,,,,,,,,170.0,HRWRA,45.0,Standard Curing,,,,159.0
534,850.0,OPC_53,53.0,260.0,0.0,,0.0,212.0,0.0,0.0,0.0,0.0,765.0,Copper Slag,0.0,0.0,0.0,0.0,0.0,,85.0,Quartz Sand,0.6,Straight Steel Fiber,157.0,10.0,0.12,,,,,,,,,170.0,HRWRA,45.0,Standard Curing,,,,169.0
535,850.0,OPC_53,53.0,260.0,0.0,,0.0,212.0,0.0,0.0,0.0,0.0,850.0,Copper Slag,0.0,0.0,0.0,0.0,0.0,,0.0,,0.6,Straight Steel Fiber,157.0,10.0,0.12,,,,,,,,,170.0,HRWRA,45.0,Standard Curing,,,,157.0
536,850.0,OPC_53,53.0,260.0,0.0,,0.0,212.0,0.0,0.0,0.0,0.0,85.0,Copper Slag,0.0,0.0,0.0,0.0,0.0,,765.0,Quartz Sand,0.6,Straight Steel Fiber,157.0,10.0,0.12,,,,,,,,,170.0,HRWRA,45.0,Steam Curing,70.0,,,199.0
537,850.0,OPC_53,53.0,260.0,0.0,,0.0,212.0,0.0,0.0,0.0,0.0,170.0,Copper Slag,0.0,0.0,0.0,0.0,0.0,,680.0,Quartz Sand,0.6,Straight Steel Fiber,157.0,10.0,0.12,,,,,,,,,170.0,HRWRA,45.0,Steam Curing,70.0,,,202.0
538,850.0,OPC_53,53.0,260.0,0.0,,0.0,212.0,0.0,0.0,0.0,0.0,255.0,Copper Slag,0.0,0.0,0.0,0.0,0.0,,595.0,Quartz Sand,0.6,Straight Steel Fiber,157.0,10.0,0.12,,,,,,,,,170.0,HRWRA,45.0,Steam Curing,70.0,,,203.0
539,850.0,OPC_53,53.0,260.0,0.0,,0.0,212.0,0.0,0.0,0.0,0.0,340.0,Copper Slag,0.0,0.0,0.0,0.0,0.0,,510.0,Quartz Sand,0.6,Straight Steel Fiber,157.0,10.0,0.12,,,,,,,,,170.0,HRWRA,45.0,Steam Curing,70.0,,,209.0
540,850.0,OPC_53,53.0,260.0,0.0,,0.0,212.0,0.0,0.0,0.0,0.0,425.0,Copper Slag,0.0,0.0,0.0,0.0,0.0,,425.0,Quartz Sand,0.6,Straight Steel Fiber,157.0,10.0,0.12,,,,,,,,,170.0,HRWRA,45.0,Steam Curing,70.0,,,212.0
541,850.0,OPC_53,53.0,260.0,0.0,,0.0,212.0,0.0,0.0,0.0,0.0,510.0,Copper Slag,0.0,0.0,0.0,0.0,0.0,,340.0,Quartz Sand,0.6,Straight Steel Fiber,157.0,10.0,0.12,,,,,,,,,170.0,HRWRA,45.0,Steam Curing,70.0,,,218.0
542,850.0,OPC_53,53.0,260.0,0.0,,0.0,212.0,0.0,0.0,0.0,0.0,595.0,Copper Slag,0.0,0.0,0.0,0.0,0.0,,255.0,Quartz Sand,0.6,Straight Steel Fiber,157.0,10.0,0.12,,,,,,,,,170.0,HRWRA,45.0,Steam Curing,70.0,,,216.0
543,850.0,OPC_53,53.0,260.0,0.0,,0.0,212.0,0.0,0.0,0.0,0.0,680.0,Copper Slag,0.0,0.0,0.0,0.0,0.0,,170.0,Quartz Sand,0.6,Straight Steel Fiber,157.0,10.0,0.12,,,,,,,,,170.0,HRWRA,45.0,Steam Curing,70.0,,,212.0
544,850.0,OPC_53,53.0,260.0,0.0,,0.0,212.0,0.0,0.0,0.0,0.0,765.0,Copper Slag,0.0,0.0,0.0,0.0,0.0,,85.0,Quartz Sand,0.6,Straight Steel Fiber,157.0,10.0,0.12,,,,,,,,,170.0,HRWRA,45.0,Steam Curing,70.0,,,210.0
545,850.0,OPC_53,53.0,260.0,0.0,,0.0,212.0,0.0,0.0,0.0,0.0,850.0,Copper Slag,0.0,0.0,0.0,0.0,0.0,,0.0,,0.6,Straight Steel Fiber,157.0,10.0,0.12,,,,,,,,,170.0,HRWRA,45.0,Steam Curing,70.0,,,208.0
546,850.0,OPC_53,53.0,260.0,0.0,,0.0,212.0,0.0,0.0,0.0,0.0,85.0,Copper Slag,0.0,0.0,0.0,0.0,0.0,,765.0,Quartz Sand,0.6,Straight Steel Fiber,157.0,10.0,0.12,,,,,,,,,170.0,HRWRA,45.0,Steam Curing,70.0,,,194.0
547,850.0,OPC_53,53.0,260.0,0.0,,0.0,212.0,0.0,0.0,0.0,0.0,170.0,Copper Slag,0.0,0.0,0.0,0.0,0.0,,680.0,Quartz Sand,0.6,Straight Steel Fiber,157.0,10.0,0.12,,,,,,,,,170.0,HRWRA,45.0,Steam Curing,70.0,,,197.0
548,850.0,OPC_53,53.0,260.0,0.0,,0.0,212.0,0.0,0.0,0.0,0.0,255.0,Copper Slag,0.0,0.0,0.0,0.0,0.0,,595.0,Quartz Sand,0.6,Straight Steel Fiber,157.0,10.0,0.12,,,,,,,,,170.0,HRWRA,45.0,Steam Curing,70.0,,,198.0
549,850.0,OPC_53,53.0,260.0,0.0,,0.0,212.0,0.0,0.0,0.0,0.0,340.0,Copper Slag,0.0,0.0,0.0,0.0,0.0,,510.0,Quartz Sand,0.6,Straight Steel Fiber,157.0,10.0,0.12,,,,,,,,,170.0,HRWRA,45.0,Steam Curing,70.0,,,200.0
550,850.0,OPC_53,53.0,260.0,0.0,,0.0,212.0,0.0,0.0,0.0,0.0,425.0,Copper Slag,0.0,0.0,0.0,0.0,0.0,,425.0,Quartz Sand,0.6,Straight Steel Fiber,157.0,10.0,0.12,,,,,,,,,170.0,HRWRA,45.0,Steam Curing,70.0,,,182.0
551,850.0,OPC_53,53.0,260.0,0.0,,0.0,212.0,0.0,0.0,0.0,0.0,510.0,Copper Slag,0.0,0.0,0.0,0.0,0.0,,340.0,Quartz Sand,0.6,Straight Steel Fiber,157.0,10.0,0.12,,,,,,,,,170.0,HRWRA,45.0,Steam Curing,70.0,,,181.0
552,850.0,OPC_53,53.0,260.0,0.0,,0.0,212.0,0.0,0.0,0.0,0.0,595.0,Copper Slag,0.0,0.0,0.0,0.0,0.0,,255.0,Quartz Sand,0.6,Straight Steel Fiber,157.0,10.0,0.12,,,,,,,,,170.0,HRWRA,45.0,Steam Curing,70.0,,,178.0
553,850.0,OPC_53,53.0,260.0,0.0,,0.0,212.0,0.0,0.0,0.0,0.0,680.0,Copper Slag,0.0,0.0,0.0,0.0,0.0,,170.0,Quartz Sand,0.6,Straight Steel Fiber,157.0,10.0,0.12,,,,,,,,,170.0,HRWRA,45.0,Steam Curing,70.0,,,176.0
554,850.0,OPC_53,53.0,260.0,0.0,,0.0,212.0,0.0,0.0,0.0,0.0,765.0,Copper Slag,0.0,0.0,0.0,0.0,0.0,,85.0,Quartz Sand,0.6,Straight Steel Fiber,157.0,10.0,0.12,,,,,,,,,170.0,HRWRA,45.0,Steam Curing,70.0,,,175.0
555,850.0,OPC_53,53.0,260.0,0.0,,0.0,212.0,0.0,0.0,0.0,0.0,850.0,Copper Slag,0.0,0.0,0.0,0.0,0.0,,0.0,,0.6,Straight Steel Fiber,157.0,10.0,0.12,,,,,,,,,170.0,HRWRA,45.0,Steam Curing,70.0,,,171.0
556,850.0,OPC_53,53.0,260.0,0.0,,0.0,212.0,0.0,0.0,0.0,0.0,85.0,Copper Slag,0.0,0.0,0.0,0.0,0.0,,765.0,Quartz Sand,0.6,Straight Steel Fiber,157.0,10.0,0.12,,,,,,,,,170.0,HRWRA,45.0,Heat Curing,160.0,,,210.0
557,850.0,OPC_53,53.0,260.0,0.0,,0.0,212.0,0.0,0.0,0.0,0.0,170.0,Copper Slag,0.0,0.0,0.0,0.0,0.0,,680.0,Quartz Sand,0.6,Straight Steel Fiber,157.0,10.0,0.12,,,,,,,,,170.0,HRWRA,45.0,Heat Curing,160.0,,,212.0
558,850.0,OPC_53,53.0,260.0,0.0,,0.0,212.0,0.0,0.0,0.0,0.0,255.0,Copper Slag,0.0,0.0,0.0,0.0,0.0,,595.0,Quartz Sand,0.6,Straight Steel Fiber,157.0,10.0,0.12,,,,,,,,,170.0,HRWRA,45.0,Heat Curing,160.0,,,217.0
559,850.0,OPC_53,53.0,260.0,0.0,,0.0,212.0,0.0,0.0,0.0,0.0,340.0,Copper Slag,0.0,0.0,0.0,0.0,0.0,,510.0,Quartz Sand,0.6,Straight Steel Fiber,157.0,10.0,0.12,,,,,,,,,170.0,HRWRA,45.0,Heat Curing,160.0,,,225.0
560,850.0,OPC_53,53.0,260.0,0.0,,0.0,212.0,0.0,0.0,0.0,0.0,425.0,Copper Slag,0.0,0.0,0.0,0.0,0.0,,425.0,Quartz Sand,0.6,Straight Steel Fiber,157.0,10.0,0.12,,,,,,,,,170.0,HRWRA,45.0,Heat Curing,160.0,,,227.0
561,850.0,OPC_53,53.0,260.0,0.0,,0.0,212.0,0.0,0.0,0.0,0.0,510.0,Copper Slag,0.0,0.0,0.0,0.0,0.0,,340.0,Quartz Sand,0.6,Straight Steel Fiber,157.0,10.0,0.12,,,,,,,,,170.0,HRWRA,45.0,Heat Curing,160.0,,,234.0
562,850.0,OPC_53,53.0,260.0,0.0,,0.0,212.0,0.0,0.0,0.0,0.0,595.0,Copper Slag,0.0,0.0,0.0,0.0,0.0,,255.0,Quartz Sand,0.6,Straight Steel Fiber,157.0,10.0,0.12,,,,,,,,,170.0,HRWRA,45.0,Heat Curing,160.0,,,232.0
563,850.0,OPC_53,53.0,260.0,0.0,,0.0,212.0,0.0,0.0,0.0,0.0,680.0,Copper Slag,0.0,0.0,0.0,0.0,0.0,,170.0,Quartz Sand,0.6,Straight Steel Fiber,157.0,10.0,0.12,,,,,,,,,170.0,HRWRA,45.0,Heat Curing,160.0,,,227.0
564,850.0,OPC_53,53.0,260.0,0.0,,0.0,212.0,0.0,0.0,0.0,0.0,765.0,Copper Slag,0.0,0.0,0.0,0.0,0.0,,85.0,Quartz Sand,0.6,Straight Steel Fiber,157.0,10.0,0.12,,,,,,,,,170.0,HRWRA,45.0,Heat Curing,160.0,,,221.0
565,850.0,OPC_53,53.0,260.0,0.0,,0.0,212.0,0.0,0.0,0.0,0.0,850.0,Copper Slag,0.0,0.0,0.0,0.0,0.0,,0.0,,0.6,Straight Steel Fiber,157.0,10.0,0.12,,,,,,,,,170.0,HRWRA,45.0,Heat Curing,160.0,,,219.0
566,850.0,OPC_53,53.0,260.0,0.0,,0.0,212.0,0.0,0.0,0.0,0.0,85.0,Copper Slag,0.0,0.0,0.0,0.0,0.0,,765.0,Quartz Sand,0.6,Straight Steel Fiber,157.0,10.0,0.12,,,,,,,,,170.0,HRWRA,45.0,Heat Curing,160.0,,,209.0
567,850.0,OPC_53,53.0,260.0,0.0,,0.0,212.0,0.0,0.0,0.0,0.0,170.0,Copper Slag,0.0,0.0,0.0,0.0,0.0,,680.0,Quartz Sand,0.6,Straight Steel Fiber,157.0,10.0,0.12,,,,,,,,,170.0,HRWRA,45.0,Heat Curing,160.0,,,210.0
568,850.0,OPC_53,53.0,260.0,0.0,,0.0,212.0,0.0,0.0,0.0,0.0,255.0,Copper Slag,0.0,0.0,0.0,0.0,0.0,,595.0,Quartz Sand,0.6,Straight Steel Fiber,157.0,10.0,0.12,,,,,,,,,170.0,HRWRA,45.0,Heat Curing,160.0,,,213.0
569,850.0,OPC_53,53.0,260.0,0.0,,0.0,212.0,0.0,0.0,0.0,0.0,340.0,Copper Slag,0.0,0.0,0.0,0.0,0.0,,510.0,Quartz Sand,0.6,Straight Steel Fiber,157.0,10.0,0.12,,,,,,,,,170.0,HRWRA,45.0,Heat Curing,160.0,,,215.0
570,850.0,OPC_53,53.0,260.0,0.0,,0.0,212.0,0.0,0.0,0.0,0.0,425.0,Copper Slag,0.0,0.0,0.0,0.0,0.0,,425.0,Quartz Sand,0.6,Straight Steel Fiber,157.0,10.0,0.12,,,,,,,,,170.0,HRWRA,45.0,Heat Curing,160.0,,,198.0
571,850.0,OPC_53,53.0,260.0,0.0,,0.0,212.0,0.0,0.0,0.0,0.0,510.0,Copper Slag,0.0,0.0,0.0,0.0,0.0,,340.0,Quartz Sand,0.6,Straight Steel Fiber,157.0,10.0,0.12,,,,,,,,,170.0,HRWRA,45.0,Heat Curing,160.0,,,192.0
572,850.0,OPC_53,53.0,260.0,0.0,,0.0,212.0,0.0,0.0,0.0,0.0,595.0,Copper Slag,0.0,0.0,0.0,0.0,0.0,,255.0,Quartz Sand,0.6,Straight Steel Fiber,157.0,10.0,0.12,,,,,,,,,170.0,HRWRA,45.0,Heat Curing,160.0,,,186.5
573,850.0,OPC_53,53.0,260.0,0.0,,0.0,212.0,0.0,0.0,0.0,0.0,680.0,Copper Slag,0.0,0.0,0.0,0.0,0.0,,170.0,Quartz Sand,0.6,Straight Steel Fiber,157.0,10.0,0.12,,,,,,,,,170.0,HRWRA,45.0,Heat Curing,160.0,,,185.0
574,850.0,OPC_53,53.0,260.0,0.0,,0.0,212.0,0.0,0.0,0.0,0.0,765.0,Copper Slag,0.0,0.0,0.0,0.0,0.0,,85.0,Quartz Sand,0.6,Straight Steel Fiber,157.0,10.0,0.12,,,,,,,,,170.0,HRWRA,45.0,Heat Curing,160.0,,,183.0
575,850.0,OPC_53,53.0,260.0,0.0,,0.0,212.0,0.0,0.0,0.0,0.0,850.0,Copper Slag,0.0,0.0,0.0,0.0,0.0,,0.0,,0.6,Straight Steel Fiber,157.0,10.0,0.12,,,,,,,,,170.0,HRWRA,45.0,Heat Curing,160.0,,,178.0
576,750.0,OPC_I,,144.0,200.0,class F,0.0,0.0,0.0,0.0,0.0,0.0,0.0,,0.0,0.0,0.0,0.0,0.0,,990.0,Natural River Sand,1.25,,,,,,,,,,,,,182.0,PCE_HRWRA,38.0,Standard Curing,20.0,95.0,,122.0
577,675.0,OPC_I,,144.0,200.0,class F,0.0,0.0,0.0,0.0,0.0,0.0,75.0,Phosphorous Slag,0.0,0.0,0.0,0.0,0.0,,990.0,Natural River Sand,1.25,,,,,,,,,,,,,182.0,PCE_HRWRA,38.0,Standard Curing,20.0,95.0,,125.0
578,600.0,OPC_I,,144.0,200.0,class F,0.0,0.0,0.0,0.0,0.0,0.0,150.0,Phosphorous Slag,0.0,0.0,0.0,0.0,0.0,,990.0,Natural River Sand,1.25,,,,,,,,,,,,,182.0,PCE_HRWRA,36.0,Standard Curing,20.0,95.0,,129.0
579,525.0,OPC_I,,144.0,200.0,class F,0.0,0.0,0.0,0.0,0.0,0.0,225.0,Phosphorous Slag,0.0,0.0,0.0,0.0,0.0,,990.0,Natural River Sand,1.25,,,,,,,,,,,,,182.0,PCE_HRWRA,36.0,Standard Curing,20.0,95.0,,128.0
580,450.0,OPC_I,,144.0,200.0,class F,0.0,0.0,0.0,0.0,0.0,0.0,300.0,Phosphorous Slag,0.0,0.0,0.0,0.0,0.0,,990.0,Natural River Sand,1.25,,,,,,,,,,,,,182.0,PCE_HRWRA,34.0,Standard Curing,20.0,95.0,,121.0
581,375.0,OPC_I,,144.0,200.0,class F,0.0,0.0,0.0,0.0,0.0,0.0,375.0,Phosphorous Slag,0.0,0.0,0.0,0.0,0.0,,990.0,Natural River Sand,1.25,,,,,,,,,,,,,182.0,PCE_HRWRA,30.0,Standard Curing,20.0,95.0,,117.0
582,800.0,OPC_42.5,42.5,140.8,0.0,,0.0,0.0,0.0,0.0,0.0,0.0,0.0,,0.0,0.0,0.0,0.0,0.0,,1720.0,Natural River Sand,0.6,,,,,,,,,,,,,160.0,PCE_SP,11.28,Standard Curing,20.0,65.0,,120.0
583,800.0,OPC_42.5,42.5,200.0,0.0,,0.0,0.0,0.0,0.0,0.0,0.0,0.0,,0.0,0.0,0.0,0.0,0.0,,1808.0,Natural River Sand,0.6,,,,,,,,,,,,,160.0,PCE_SP,12.0,Standard Curing,20.0,65.0,,110.0
584,800.0,OPC_42.5,42.5,266.4,0.0,,0.0,0.0,0.0,0.0,0.0,0.0,0.0,,0.0,0.0,0.0,0.0,0.0,,1912.0,Natural River Sand,0.6,,,,,,,,,,,,,160.0,PCE_SP,12.8,Standard Curing,20.0,65.0,,105.0
585,800.0,OPC_42.5,42.5,140.8,0.0,,0.0,0.0,0.0,0.0,0.0,0.0,0.0,,0.0,0.0,0.0,0.0,0.0,,1768.0,Natural River Sand,0.6,,,,,,,,,,,,,144.0,PCE_SP,11.28,Standard Curing,20.0,65.0,,121.0
586,800.0,OPC_42.5,42.5,140.8,0.0,,0.0,0.0,0.0,0.0,0.0,0.0,0.0,,0.0,0.0,0.0,0.0,0.0,,1672.0,Natural River Sand,0.6,,,,,,,,,,,,,176.0,PCE_SP,11.28,Standard Curing,20.0,65.0,,110.0
587,800.0,OPC_42.5,42.5,140.8,0.0,,0.0,0.0,0.0,0.0,0.0,0.0,0.0,,0.0,0.0,0.0,0.0,0.0,,1720.0,Natural River Sand,0.6,,,,,,,,,,,,,160.0,PCE_SP,13.2,Standard Curing,20.0,65.0,,120.0
588,800.0,OPC_42.5,42.5,140.8,0.0,,0.0,0.0,0.0,0.0,0.0,0.0,0.0,,0.0,0.0,0.0,0.0,0.0,,1728.0,Natural River Sand,0.6,,,,,,,,,,,,,160.0,PCE_SP,9.44,Standard Curing,20.0,65.0,,111.0
589,900.0,OPC_42.5,42.5,158.4,0.0,,0.0,0.0,0.0,0.0,0.0,0.0,0.0,,0.0,0.0,0.0,0.0,0.0,,1548.0,Natural River Sand,0.6,,,,,,,,,,,,,180.0,PCE_SP,12.69,Standard Curing,20.0,65.0,,122.0
590,900.0,OPC_42.5,42.5,225.0,0.0,,0.0,0.0,0.0,0.0,0.0,0.0,0.0,,0.0,0.0,0.0,0.0,0.0,,1629.0,Natural River Sand,0.6,,,,,,,,,,,,,180.0,PCE_SP,13.5,Standard Curing,20.0,65.0,,125.0
591,900.0,OPC_42.5,42.5,299.7,0.0,,0.0,0.0,0.0,0.0,0.0,0.0,0.0,,0.0,0.0,0.0,0.0,0.0,,1719.0,Natural River Sand,0.6,,,,,,,,,,,,,180.0,PCE_SP,14.4,Standard Curing,20.0,65.0,,120.0
592,900.0,OPC_42.5,42.5,225.0,0.0,,0.0,0.0,0.0,0.0,0.0,0.0,0.0,,0.0,0.0,0.0,0.0,0.0,,1692.0,Natural River Sand,0.6,,,,,,,,,,,,,162.0,PCE_SP,13.5,Standard Curing,20.0,65.0,,130.0
593,900.0,OPC_42.5,42.5,225.0,0.0,,0.0,0.0,0.0,0.0,0.0,0.0,0.0,,0.0,0.0,0.0,0.0,0.0,,1575.0,Natural River Sand,0.6,,,,,,,,,,,,,198.0,PCE_SP,13.5,Standard Curing,20.0,65.0,,120.0
594,900.0,OPC_42.5,42.5,225.0,0.0,,0.0,0.0,0.0,0.0,0.0,0.0,0.0,,0.0,0.0,0.0,0.0,0.0,,1620.0,Natural River Sand,0.6,,,,,,,,,,,,,180.0,PCE_SP,15.75,Standard Curing,20.0,65.0,,126.0
595,900.0,OPC_42.5,42.5,225.0,0.0,,0.0,0.0,0.0,0.0,0.0,0.0,0.0,,0.0,0.0,0.0,0.0,0.0,,1638.0,Natural River Sand,0.6,,,,,,,,,,,,,180.0,PCE_SP,11.25,Standard Curing,20.0,65.0,,125.0
596,1000.0,OPC_42.5,42.5,176.0,0.0,,0.0,0.0,0.0,0.0,0.0,0.0,0.0,,0.0,0.0,0.0,0.0,0.0,,1380.0,Natural River Sand,0.6,,,,,,,,,,,,,200.0,PCE_SP,14.1,Standard Curing,20.0,65.0,,130.0
