Repository: Jocund96/Data-to-Design-ML

## Datasets

Located in `Datasets/`:

- **UCI Concrete Compressive Strength dataset** (`uci_concrete_data.csv`) — 1030 samples, 8 mix-component features (cement, slag, fly ash, water, superplasticizer, coarse/fine aggregate, age), target is compressive strength (MPa). Processed splits and engineered features are saved under `Datasets/processed/uci_concrete_dataset/`.
- **UHPC dataset** (`UHPC_dataset.csv`) — Ultra High Performance Concrete data pooled from many publications, ~2000 rows with a `paper_reference` column identifying the source publication and `cs_28d` (28-day compressive strength) as the target.

File: S2_Kernel/Datasets/processed/uhpc_dataset/raw_dropped_features_20.csv (part 3 of 8)
cement,cement_type,silica_fume,fly_ash,limestone_powder,quartz_powder,glass_powder,rice_husk_ash,metakaolin,ggbfs,slag,nano_caco3,nano_al2o3,nano_tio2,nano_sio2,filler,sand,sand_type,sand_max_size,water,sp_type,sp_amount,curing_method,curing_temp,cs_28d
525.0,OPC_I,144.0,200.0,0.0,0.0,0.0,0.0,0.0,0.0,225.0,0.0,0.0,0.0,0.0,0.0,990.0,Natural River Sand,1.25,182.0,PCE_HRWRA,36.0,Standard Curing,20.0,128.0
450.0,OPC_I,144.0,200.0,0.0,0.0,0.0,0.0,0.0,0.0,300.0,0.0,0.0,0.0,0.0,0.0,990.0,Natural River Sand,1.25,182.0,PCE_HRWRA,34.0,Standard Curing,20.0,121.0
375.0,OPC_I,144.0,200.0,0.0,0.0,0.0,0.0,0.0,0.0,375.0,0.0,0.0,0.0,0.0,0.0,990.0,Natural River Sand,1.25,182.0,PCE_HRWRA,30.0,Standard Curing,20.0,117.0
800.0,OPC_42.5,140.8,0.0,0.0,0.0,0.0,0.0,0.0,0.0,0.0,0.0,0.0,0.0,0.0,0.0,1720.0,Natural River Sand,0.6,160.0,PCE_SP,11.28,Standard Curing,20.0,120.0
800.0,OPC_42.5,200.0,0.0,0.0,0.0,0.0,0.0,0.0,0.0,0.0,0.0,0.0,0.0,0.0,0.0,1808.0,Natural River Sand,0.6,160.0,PCE_SP,12.0,Standard Curing,20.0,110.0
800.0,OPC_42.5,266.4,0.0,0.0,0.0,0.0,0.0,0.0,0.0,0.0,0.0,0.0,0.0,0.0,0.0,1912.0,Natural River Sand,0.6,160.0,PCE_SP,12.8,Standard Curing,20.0,105.0
800.0,OPC_42.5,140.8,0.0,0.0,0.0,0.0,0.0,0.0,0.0,0.0,0.0,0.0,0.0,0.0,0.0,1768.0,Natural River Sand,0.6,144.0,PCE_SP,11.28,Standard Curing,20.0,121.0
800.0,OPC_42.5,140.8,0.0,0.0,0.0,0.0,0.0,0.0,0.0,0.0,0.0,0.0,0.0,0.0,0.0,1672.0,Natural River Sand,0.6,176.0,PCE_SP,11.28,Standard Curing,20.0,110.0
800.0,OPC_42.5,140.8,0.0,0.0,0.0,0.0,0.0,0.0,0.0,0.0,0.0,0.0,0.0,0.0,0.0,1720.0,Natural River Sand,0.6,160.0,PCE_SP,13.2,Standard Curing,20.0,120.0
800.0,OPC_42.5,140.8,0.0,0.0,0.0,0.0,0.0,0.0,0.0,0.0,0.0,0.0,0.0,0.0,0.0,1728.0,Natural River Sand,0.6,160.0,PCE_SP,9.44,Standard Curing,20.0,111.0
900.0,OPC_42.5,158.4,0.0,0.0,0.0,0.0,0.0,0.0,0.0,0.0,0.0,0.0,0.0,0.0,0.0,1548.0,Natural River Sand,0.6,180.0,PCE_SP,12.69,Standard Curing,20.0,122.0
900.0,OPC_42.5,225.0,0.0,0.0,0.0,0.0,0.0,0.0,0.0,0.0,0.0,0.0,0.0,0.0,0.0,1629.0,Natural River Sand,0.6,180.0,PCE_SP,13.5,Standard Curing,20.0,125.0
900.0,OPC_42.5,299.7,0.0,0.0,0.0,0.0,0.0,0.0,0.0,0.0,0.0,0.0,0.0,0.0,0.0,1719.0,Natural River Sand,0.6,180.0,PCE_SP,14.4,Standard Curing,20.0,120.0
900.0,OPC_42.5,225.0,0.0,0.0,0.0,0.0,0.0,0.0,0.0,0.0,0.0,0.0,0.0,0.0,0.0,1692.0,Natural River Sand,0.6,162.0,PCE_SP,13.5,Standard Curing,20.0,130.0
900.0,OPC_42.5,225.0,0.0,0.0,0.0,0.0,0.0,0.0,0.0,0.0,0.0,0.0,0.0,0.0,0.0,1575.0,Natural River Sand,0.6,198.0,PCE_SP,13.5,Standard Curing,20.0,120.0
900.0,OPC_42.5,225.0,0.0,0.0,0.0,0.0,0.0,0.0,0.0,0.0,0.0,0.0,0.0,0.0,0.0,1620.0,Natural River Sand,0.6,180.0,PCE_SP,15.75,Standard Curing,20.0,126.0
900.0,OPC_42.5,225.0,0.0,0.0,0.0,0.0,0.0,0.0,0.0,0.0,0.0,0.0,0.0,0.0,0.0,1638.0,Natural River Sand,0.6,180.0,PCE_SP,11.25,Standard Curing,20.0,125.0
1000.0,OPC_42.5,176.0,0.0,0.0,0.0,0.0,0.0,0.0,0.0,0.0,0.0,0.0,0.0,0.0,0.0,1380.0,Natural River Sand,0.6,200.0,PCE_SP,14.1,Standard Curing,20.0,130.0
1000.0,OPC_42.5,250.0,0.0,0.0,0.0,0.0,0.0,0.0,0.0,0.0,0.0,0.0,0.0,0.0,0.0,1450.0,Natural River Sand,0.6,200.0,PCE_SP,15.0,Standard Curing,20.0,128.0
1000.0,OPC_42.5,333.0,0.0,0.0,0.0,0.0,0.0,0.0,0.0,0.0,0.0,0.0,0.0,0.0,0.0,1520.0,Natural River Sand,0.6,200.0,PCE_SP,16.0,Standard Curing,20.0,125.0
1000.0,OPC_42.5,176.0,0.0,0.0,0.0,0.0,0.0,0.0,0.0,0.0,0.0,0.0,0.0,0.0,0.0,1440.0,Natural River Sand,0.6,180.0,PCE_SP,14.1,Standard Curing,20.0,135.0
1000.0,OPC_42.5,176.0,0.0,0.0,0.0,0.0,0.0,0.0,0.0,0.0,0.0,0.0,0.0,0.0,0.0,1320.0,Natural River Sand,0.6,220.0,PCE_SP,14.1,Standard Curing,20.0,121.0
1000.0,OPC_42.5,176.0,0.0,0.0,0.0,0.0,0.0,0.0,0.0,0.0,0.0,0.0,0.0,0.0,0.0,1380.0,Natural River Sand,0.6,200.0,PCE_SP,16.5,Standard Curing,20.0,125.0
1000.0,OPC_42.5,176.0,0.0,0.0,0.0,0.0,0.0,0.0,0.0,0.0,0.0,0.0,0.0,0.0,0.0,1390.0,Natural River Sand,0.6,200.0,PCE_SP,11.8,Standard Curing,20.0,122.0
700.0,OPC_52.5,50.0,150.0,0.0,0.0,0.0,0.0,0.0,0.0,0.0,0.0,0.0,0.0,0.0,0.0,1104.0,Natural River Sand,1.25,180.0,PCE_HRWRA,30.0,Standard Curing,20.0,105.0
700.0,OPC_52.5,50.0,150.0,0.0,0.0,0.0,0.0,0.0,0.0,0.0,0.0,0.0,0.0,0.0,0.0,1104.0,Natural River Sand,1.25,180.0,PCE_HRWRA,30.0,Standard Curing,20.0,115.0
700.0,OPC_52.5,50.0,150.0,0.0,0.0,0.0,0.0,0.0,0.0,0.0,0.0,0.0,0.0,0.0,0.0,1104.0,Natural River Sand,1.25,180.0,PCE_HRWRA,30.0,Standard Curing,20.0,142.0
700.0,OPC_52.5,50.0,150.0,0.0,0.0,0.0,0.0,0.0,0.0,0.0,0.0,0.0,0.0,0.0,0.0,1104.0,Natural River Sand,1.25,180.0,PCE_HRWRA,30.0,Standard Curing,20.0,158.0
700.0,OPC_52.5,50.0,150.0,0.0,0.0,0.0,0.0,0.0,0.0,0.0,0.0,0.0,0.0,0.0,0.0,1104.0,Natural River Sand,1.25,180.0,PCE_HRWRA,30.0,Standard Curing,20.0,162.0
700.0,OPC_52.5,50.0,150.0,0.0,0.0,0.0,0.0,0.0,0.0,0.0,0.0,0.0,0.0,0.0,0.0,1104.0,Natural River Sand,1.25,180.0,PCE_HRWRA,30.0,Standard Curing,20.0,165.0
754.0,OPC_52.5,90.0,306.0,0.0,0.0,0.0,0.0,0.0,0.0,0.0,0.0,0.0,0.0,0.0,0.0,951.0,Natural River Sand,1.25,198.0,PCE_HRWRA,33.0,Standard Curing,20.0,152.0
754.0,OPC_52.5,72.0,306.0,0.0,0.0,0.0,0.0,18.0,0.0,0.0,0.0,0.0,0.0,0.0,0.0,951.0,Natural River Sand,1.25,198.0,PCE_HRWRA,33.0,Standard Curing,20.0,155.0
754.0,OPC_52.5,54.0,306.0,0.0,0.0,0.0,0.0,36.0,0.0,0.0,0.0,0.0,0.0,0.0,0.0,951.0,Natural River Sand,1.25,198.0,PCE_HRWRA,33.0,Standard Curing,20.0,160.0
754.0,OPC_52.5,36.0,306.0,0.0,0.0,0.0,0.0,54.0,0.0,0.0,0.0,0.0,0.0,0.0,0.0,951.0,Natural River Sand,1.25,198.0,PCE_HRWRA,33.0,Standard Curing,20.0,157.0
754.0,OPC_52.5,18.0,306.0,0.0,0.0,0.0,0.0,72.0,0.0,0.0,0.0,0.0,0.0,0.0,0.0,951.0,Natural River Sand,1.25,198.0,PCE_HRWRA,33.0,Standard Curing,20.0,155.0
754.0,OPC_52.5,0.0,306.0,0.0,0.0,0.0,0.0,90.0,0.0,0.0,0.0,0.0,0.0,0.0,0.0,951.0,Natural River Sand,1.25,198.0,PCE_HRWRA,33.0,Standard Curing,20.0,156.0
742.0,OPC_I,149.0,0.0,0.0,0.0,0.0,0.0,0.0,0.0,0.0,0.0,0.0,0.0,0.0,0.0,1100.0,Locally Available Sand,1.0,151.0,PCE_HRWRA,40.0,Heat Curing,90.0,125.0
742.0,OPC_I,149.0,0.0,0.0,0.0,0.0,0.0,0.0,0.0,0.0,0.0,0.0,0.0,0.0,0.0,1100.0,Locally Available Sand,1.0,151.0,PCE_HRWRA,40.0,Heat Curing,90.0,126.0
742.0,OPC_I,149.0,0.0,0.0,0.0,0.0,0.0,0.0,0.0,0.0,0.0,0.0,0.0,0.0,0.0,1100.0,Locally Available Sand,1.0,151.0,PCE_HRWRA,40.0,Steam Curing,90.0,135.0
740.0,OPC_I,148.0,0.0,0.0,0.0,0.0,0.0,0.0,0.0,0.0,0.0,0.0,0.0,0.0,0.0,1080.0,Locally Available Sand,1.0,160.0,PCE_HRWRA,40.0,Steam Curing,90.0,122.0
776.0,OPC_I,155.0,0.0,0.0,0.0,0.0,0.0,0.0,0.0,0.0,0.0,0.0,0.0,0.0,0.0,1128.0,Locally Available Sand,1.0,163.0,PCE_HRWRA,41.0,Steam Curing,90.0,140.0
776.0,OPC_I,155.0,0.0,0.0,0.0,0.0,0.0,0.0,0.0,0.0,0.0,0.0,0.0,0.0,0.0,1128.0,Locally Available Sand,1.0,163.0,PCE_HRWRA,41.0,Steam Curing,90.0,140.0
780.0,OPC_I,156.0,0.0,0.0,0.0,0.0,0.0,0.0,0.0,0.0,0.0,0.0,0.0,0.0,0.0,1102.0,Locally Available Sand,1.0,140.0,PCE_HRWRA,40.0,Steam Curing,90.0,122.0
740.0,OPC_I,148.0,0.0,0.0,0.0,0.0,0.0,0.0,0.0,0.0,0.0,0.0,0.0,0.0,0.0,1080.0,Locally Available Sand,1.0,160.0,PCE_HRWRA,40.0,Steam Curing,90.0,122.0
792.0,OPC_42.5,264.0,0.0,0.0,0.0,0.0,0.0,0.0,0.0,0.0,0.0,0.0,0.0,0.0,0.0,1056.0,Natural River Sand,2.36,173.0,PCE_SP,21.1,Standard Curing,20.0,150.0
634.0,OPC_42.5,264.0,0.0,0.0,0.0,0.0,0.0,0.0,159.0,0.0,0.0,0.0,0.0,0.0,0.0,1056.0,Natural River Sand,2.36,173.0,PCE_SP,21.1,Standard Curing,20.0,145.0
475.0,OPC_42.5,264.0,0.0,0.0,0.0,0.0,0.0,0.0,317.0,0.0,0.0,0.0,0.0,0.0,0.0,1056.0,Natural River Sand,2.36,173.0,PCE_SP,21.1,Standard Curing,20.0,148.0
317.0,OPC_42.5,264.0,0.0,0.0,0.0,0.0,0.0,0.0,475.0,0.0,0.0,0.0,0.0,0.0,0.0,1056.0,Natural River Sand,2.36,173.0,PCE_SP,21.1,Standard Curing,20.0,145.0
792.0,OPC_42.5,264.0,0.0,0.0,0.0,0.0,0.0,0.0,0.0,0.0,0.0,0.0,0.0,0.0,0.0,1056.0,Natural River Sand,2.36,173.0,PCE_SP,21.1,Standard Curing,20.0,150.0
634.0,OPC_42.5,264.0,159.0,0.0,0.0,0.0,0.0,0.0,0.0,0.0,0.0,0.0,0.0,0.0,0.0,1056.0,Natural River Sand,2.36,173.0,PCE_SP,21.1,Standard Curing,20.0,143.0
475.0,OPC_42.5,264.0,317.0,0.0,0.0,0.0,0.0,0.0,0.0,0.0,0.0,0.0,0.0,0.0,0.0,1056.0,Natural River Sand,2.36,173.0,PCE_SP,21.1,Standard Curing,20.0,146.0
317.0,OPC_42.5,264.0,475.0,0.0,0.0,0.0,0.0,0.0,0.0,0.0,0.0,0.0,0.0,0.0,0.0,1056.0,Natural River Sand,2.36,173.0,PCE_SP,21.1,Standard Curing,20.0,140.0
792.0,OPC_42.5,264.0,0.0,0.0,0.0,0.0,0.0,0.0,0.0,0.0,0.0,0.0,0.0,0.0,0.0,1056.0,Natural River Sand,2.36,173.0,PCE_SP,21.1,Hot Water Curing,90.0,195.0
634.0,OPC_42.5,264.0,0.0,0.0,0.0,0.0,0.0,0.0,159.0,0.0,0.0,0.0,0.0,0.0,0.0,1056.0,Natural River Sand,2.36,173.0,PCE_SP,21.1,Hot Water Curing,90.0,180.0
475.0,OPC_42.5,264.0,0.0,0.0,0.0,0.0,0.0,0.0,317.0,0.0,0.0,0.0,0.0,0.0,0.0,1056.0,Natural River Sand,2.36,173.0,PCE_SP,21.1,Hot Water Curing,90.0,175.0
317.0,OPC_42.5,264.0,0.0,0.0,0.0,0.0,0.0,0.0,475.0,0.0,0.0,0.0,0.0,0.0,0.0,1056.0,Natural River Sand,2.36,173.0,PCE_SP,21.1,Hot Water Curing,90.0,165.0
792.0,OPC_42.5,264.0,0.0,0.0,0.0,0.0,0.0,0.0,0.0,0.0,0.0,0.0,0.0,0.0,0.0,1056.0,Natural River Sand,2.36,173.0,PCE_SP,21.1,Hot Water Curing,90.0,194.0
634.0,OPC_42.5,264.0,159.0,0.0,0.0,0.0,0.0,0.0,0.0,0.0,0.0,0.0,0.0,0.0,0.0,1056.0,Natural River Sand,2.36,173.0,PCE_SP,21.1,Hot Water Curing,90.0,178.0
475.0,OPC_42.5,264.0,317.0,0.0,0.0,0.0,0.0,0.0,0.0,0.0,0.0,0.0,0.0,0.0,0.0,1056.0,Natural River Sand,2.36,173.0,PCE_SP,21.1,Hot Water Curing,90.0,173.0
317.0,OPC_42.5,264.0,475.0,0.0,0.0,0.0,0.0,0.0,0.0,0.0,0.0,0.0,0.0,0.0,0.0,1056.0,Natural River Sand,2.36,173.0,PCE_SP,21.1,Hot Water Curing,90.0,162.0
792.0,OPC_42.5,264.0,0.0,0.0,0.0,0.0,0.0,0.0,0.0,0.0,0.0,0.0,0.0,0.0,0.0,1056.0,Natural River Sand,2.36,173.0,PCE_SP,21.1,Steam Curing,90.0,188.0
634.0,OPC_42.5,264.0,0.0,0.0,0.0,0.0,0.0,0.0,159.0,0.0,0.0,0.0,0.0,0.0,0.0,1056.0,Natural River Sand,2.36,173.0,PCE_SP,21.1,Steam Curing,90.0,180.0
475.0,OPC_42.5,264.0,0.0,0.0,0.0,0.0,0.0,0.0,317.0,0.0,0.0,0.0,0.0,0.0,0.0,1056.0,Natural River Sand,2.36,173.0,PCE_SP,21.1,Steam Curing,90.0,175.0
317.0,OPC_42.5,264.0,0.0,0.0,0.0,0.0,0.0,0.0,475.0,0.0,0.0,0.0,0.0,0.0,0.0,1056.0,Natural River Sand,2.36,173.0,PCE_SP,21.1,Steam Curing,90.0,168.0
792.0,OPC_42.5,264.0,0.0,0.0,0.0,0.0,0.0,0.0,0.0,0.0,0.0,0.0,0.0,0.0,0.0,1056.0,Natural River Sand,2.36,173.0,PCE_SP,21.1,Steam Curing,90.0,187.0
634.0,OPC_42.5,264.0,159.0,0.0,0.0,0.0,0.0,0.0,0.0,0.0,0.0,0.0,0.0,0.0,0.0,1056.0,Natural River Sand,2.36,173.0,PCE_SP,21.1,Steam Curing,90.0,179.0
475.0,OPC_42.5,264.0,317.0,0.0,0.0,0.0,0.0,0.0,0.0,0.0,0.0,0.0,0.0,0.0,0.0,1056.0,Natural River Sand,2.36,173.0,PCE_SP,21.1,Steam Curing,90.0,174.0
317.0,OPC_42.5,264.0,475.0,0.0,0.0,0.0,0.0,0.0,0.0,0.0,0.0,0.0,0.0,0.0,0.0,1056.0,Natural River Sand,2.36,173.0,PCE_SP,21.1,Steam Curing,90.0,163.0
1079.0,OPC_42.5,0.0,0.0,0.0,0.0,0.0,0.0,0.0,0.0,0.0,0.0,0.0,0.0,0.0,0.0,1079.0,Natural River Sand,2.36,177.0,PCE_SP,21.6,Standard Curing,20.0,90.0
971.0,OPC_42.5,108.0,0.0,0.0,0.0,0.0,0.0,0.0,0.0,0.0,0.0,0.0,0.0,0.0,0.0,1079.0,Natural River Sand,2.36,177.0,PCE_SP,21.6,Standard Curing,20.0,106.0
917.0,OPC_42.5,162.0,0.0,0.0,0.0,0.0,0.0,0.0,0.0,0.0,0.0,0.0,0.0,0.0,0.0,1079.0,Natural River Sand,2.36,177.0,PCE_SP,21.6,Standard Curing,20.0,112.0
863.0,OPC_42.5,216.0,0.0,0.0,0.0,0.0,0.0,0.0,0.0,0.0,0.0,0.0,0.0,0.0,0.0,1079.0,Natural River Sand,2.36,177.0,PCE_SP,21.6,Standard Curing,20.0,115.0
809.0,OPC_42.5,270.0,0.0,0.0,0.0,0.0,0.0,0.0,0.0,0.0,0.0,0.0,0.0,0.0,0.0,1079.0,Natural River Sand,2.36,177.0,PCE_SP,21.6,Standard Curing,20.0,101.0
591.9,OPC_52.5,24.7,264.3,0.0,0.0,0.0,0.0,0.0,0.0,0.0,0.0,0.0,0.0,0.0,0.0,1277.2,Locally Available Sand,2.0,159.3,PCE_HRWRA,44.0,Standard Curing,21.0,105.0
606.4,OPC_52.5,25.3,0.0,0.0,0.0,0.0,0.0,0.0,270.7,0.0,0.0,0.0,0.0,0.0,0.0,1308.5,Locally Available Sand,2.0,163.2,PCE_HRWRA,45.1,Standard Curing,21.0,112.0
602.8,OPC_52.5,25.1,0.0,269.1,0.0,0.0,0.0,0.0,0.0,0.0,0.0,0.0,0.0,0.0,0.0,1300.8,Locally Available Sand,2.0,162.2,PCE_HRWRA,44.9,Standard Curing,21.0,103.0
883.9,OPC_52.5,25.5,0.0,0.0,0.0,0.0,0.0,0.0,0.0,0.0,0.0,0.0,0.0,0.0,0.0,1318.5,Locally Available Sand,2.0,164.4,PCE_HRWRA,45.5,Standard Curing,21.0,116.0
883.9,OPC_52.5,25.5,0.0,0.0,0.0,0.0,0.0,0.0,0.0,0.0,0.0,0.0,0.0,0.0,0.0,1318.5,Locally Available Sand,2.0,164.4,PCE_HRWRA,45.5,Standard Curing,21.0,156.0
439.5,OPC_52.5,0.0,0.0,263.7,175.9,0.0,0.0,0.0,0.0,0.0,0.0,0.0,0.0,0.0,0.0,1273.4,Locally Available Sand,2.0,175.8,PCE_HRWRA,43.9,Standard Curing,20.0,115.0
435.1,OPC_52.5,0.0,0.0,263.7,175.9,0.0,0.0,0.0,0.0,0.0,0.0,0.0,0.0,4.4,0.0,1273.4,Locally Available Sand,2.0,175.8,PCE_HRWRA,43.9,Standard Curing,20.0,120.0
430.7,OPC_52.5,0.0,0.0,263.7,175.9,0.0,0.0,0.0,0.0,0.0,0.0,0.0,0.0,8.8,0.0,1273.4,Locally Available Sand,2.0,175.8,PCE_HRWRA,43.9,Standard Curing,20.0,127.0
426.3,OPC_52.5,0.0,0.0,263.7,175.9,0.0,0.0,0.0,0.0,0.0,0.0,0.0,0.0,13.2,0.0,1273.4,Locally Available Sand,2.0,175.8,PCE_HRWRA,43.9,Standard Curing,20.0,133.0
421.9,OPC_52.5,0.0,0.0,263.7,175.9,0.0,0.0,0.0,0.0,0.0,0.0,0.0,0.0,17.6,0.0,1273.4,Locally Available Sand,2.0,175.8,PCE_HRWRA,43.9,Standard Curing,20.0,135.0
417.5,OPC_52.5,0.0,0.0,263.7,175.9,0.0,0.0,0.0,0.0,0.0,0.0,0.0,0.0,22.0,0.0,1273.4,Locally Available Sand,2.0,175.8,PCE_HRWRA,43.9,Standard Curing,20.0,130.0
874.9,OPC_52.5,43.7,0.0,0.0,0.0,0.0,0.0,0.0,0.0,0.0,0.0,0.0,0.0,0.0,0.0,1098.4,Locally Available Sand,2.0,202.1,PCE_HRWRA,45.9,Standard Curing,21.0,100.0
874.9,OPC_52.5,43.7,0.0,0.0,0.0,0.0,0.0,0.0,0.0,0.0,0.0,0.0,0.0,0.0,0.0,1098.4,Locally Available Sand,2.0,202.1,PCE_HRWRA,45.9,Standard Curing,21.0,115.0
874.9,OPC_52.5,43.7,0.0,0.0,0.0,0.0,0.0,0.0,0.0,0.0,0.0,0.0,0.0,0.0,0.0,1098.4,Locally Available Sand,2.0,202.1,PCE_HRWRA,45.9,Standard Curing,21.0,125.0
874.9,OPC_52.5,43.7,0.0,0.0,0.0,0.0,0.0,0.0,0.0,0.0,0.0,0.0,0.0,0.0,0.0,1098.4,Locally Available Sand,2.0,202.1,PCE_HRWRA,45.9,Standard Curing,21.0,132.0
874.9,OPC_52.5,43.7,0.0,0.0,0.0,0.0,0.0,0.0,0.0,0.0,0.0,0.0,0.0,0.0,0.0,1098.4,Locally Available Sand,2.0,202.1,PCE_HRWRA,45.9,Standard Curing,21.0,145.0
874.9,OPC_52.5,43.7,0.0,0.0,0.0,0.0,0.0,0.0,0.0,0.0,0.0,0.0,0.0,0.0,0.0,1098.4,Locally Available Sand,2.0,202.1,PCE_HRWRA,45.9,Standard Curing,21.0,156.0
612.4,OPC_52.5,43.7,0.0,262.5,0.0,0.0,0.0,0.0,0.0,0.0,0.0,0.0,0.0,0.0,0.0,1098.4,Locally Available Sand,2.0,202.1,PCE_HRWRA,45.9,Standard Curing,21.0,95.0
612.4,OPC_52.5,43.7,0.0,262.5,0.0,0.0,0.0,0.0,0.0,0.0,0.0,0.0,0.0,0.0,0.0,1098.4,Locally Available Sand,2.0,202.1,PCE_HRWRA,45.9,Standard Curing,21.0,100.0
612.4,OPC_52.5,43.7,0.0,262.5,0.0,0.0,0.0,0.0,0.0,0.0,0.0,0.0,0.0,0.0,0.0,1098.4,Locally Available Sand,2.0,202.1,PCE_HRWRA,45.9,Standard Curing,21.0,115.0
612.4,OPC_52.5,43.7,0.0,262.5,0.0,0.0,0.0,0.0,0.0,0.0,0.0,0.0,0.0,0.0,0.0,1098.4,Locally Available Sand,2.0,202.1,PCE_HRWRA,45.9,Standard Curing,21.0,128.0
612.4,OPC_52.5,43.7,0.0,262.5,0.0,0.0,0.0,0.0,0.0,0.0,0.0,0.0,0.0,0.0,0.0,1098.4,Locally Available Sand,2.0,202.1,PCE_HRWRA,45.9,Standard Curing,21.0,135.0
612.4,OPC_52.5,43.7,0.0,262.5,0.0,0.0,0.0,0.0,0.0,0.0,0.0,0.0,0.0,0.0,0.0,1098.4,Locally Available Sand,2.0,202.1,PCE_HRWRA,45.9,Standard Curing,21.0,142.0
699.9,OPC_52.5,43.7,0.0,0.0,175.0,0.0,0.0,0.0,0.0,0.0,0.0,0.0,0.0,0.0,0.0,1098.4,Locally Available Sand,2.0,202.1,PCE_HRWRA,45.9,Standard Curing,21.0,92.0
699.9,OPC_52.5,43.7,0.0,0.0,175.0,0.0,0.0,0.0,0.0,0.0,0.0,0.0,0.0,0.0,0.0,1098.4,Locally Available Sand,2.0,202.1,PCE_HRWRA,45.9,Standard Curing,21.0,105.0
699.9,OPC_52.5,43.7,0.0,0.0,175.0,0.0,0.0,0.0,0.0,0.0,0.0,0.0,0.0,0.0,0.0,1098.4,Locally Available Sand,2.0,202.1,PCE_HRWRA,45.9,Standard Curing,21.0,120.0
699.9,OPC_52.5,43.7,0.0,0.0,175.0,0.0,0.0,0.0,0.0,0.0,0.0,0.0,0.0,0.0,0.0,1098.4,Locally Available Sand,2.0,202.1,PCE_HRWRA,45.9,Standard Curing,21.0,130.0
699.9,OPC_52.5,43.7,0.0,0.0,175.0,0.0,0.0,0.0,0.0,0.0,0.0,0.0,0.0,0.0,0.0,1098.4,Locally Available Sand,2.0,202.1,PCE_HRWRA,45.9,Standard Curing,21.0,140.0
699.9,OPC_52.5,43.7,0.0,0.0,175.0,0.0,0.0,0.0,0.0,0.0,0.0,0.0,0.0,0.0,0.0,1098.4,Locally Available Sand,2.0,202.1,PCE_HRWRA,45.9,Standard Curing,21.0,149.0
582.1,OPC_52.5,0.0,259.9,0.0,0.0,0.0,0.0,0.0,0.0,0.0,0.0,0.0,0.0,24.3,0.0,1256.1,Locally Available Sand,2.0,173.2,PCE_HRWRA,43.3,Standard Curing,21.0,110.0
591.9,OPC_52.5,0.0,264.3,0.0,0.0,0.0,0.0,0.0,0.0,0.0,0.0,0.0,0.0,24.7,0.0,1277.2,Locally Available Sand,2.0,159.3,PCE_HRWRA,44.0,Standard Curing,21.0,112.0
600.0,OPC_52.5,0.0,267.9,0.0,0.0,0.0,0.0,0.0,0.0,0.0,0.0,0.0,0.0,25.0,0.0,1294.6,Locally Available Sand,2.0,147.8,PCE_HRWRA,44.6,Standard Curing,21.0,110.0
596.1,OPC_52.5,0.0,0.0,0.0,0.0,0.0,0.0,0.0,266.1,0.0,0.0,0.0,0.0,24.8,0.0,1286.3,Locally Available Sand,2.0,177.4,PCE_HRWRA,44.4,Standard Curing,21.0,119.0
606.4,OPC_52.5,0.0,0.0,0.0,0.0,0.0,0.0,0.0,270.7,0.0,0.0,0.0,0.0,25.3,0.0,1308.5,Locally Available Sand,2.0,163.2,PCE_HRWRA,45.1,Standard Curing,21.0,122.0
614.9,OPC_52.5,0.0,0.0,0.0,0.0,0.0,0.0,0.0,274.5,0.0,0.0,0.0,0.0,25.6,0.0,1326.8,Locally Available Sand,2.0,151.5,PCE_HRWRA,45.8,Standard Curing,21.0,120.0
592.6,OPC_52.5,0.0,0.0,264.6,0.0,0.0,0.0,0.0,0.0,0.0,0.0,0.0,0.0,24.7,0.0,1278.8,Locally Available Sand,2.0,176.4,PCE_HRWRA,44.1,Standard Curing,21.0,108.0
602.8,OPC_52.5,0.0,0.0,269.1,0.0,0.0,0.0,0.0,0.0,0.0,0.0,0.0,0.0,25.1,0.0,1300.8,Locally Available Sand,2.0,162.2,PCE_HRWRA,44.9,Standard Curing,21.0,110.0
611.2,OPC_52.5,0.0,0.0,272.9,0.0,0.0,0.0,0.0,0.0,0.0,0.0,0.0,0.0,25.5,0.0,1318.8,Locally Available Sand,2.0,150.6,PCE_HRWRA,45.5,Standard Curing,21.0,105.0
868.8,OPC_I,0.0,0.0,0.0,0.0,0.0,0.0,0.0,0.0,0.0,0.0,0.0,0.0,25.0,0.0,1295.9,Locally Available Sand,2.0,178.8,PCE_HRWRA,44.7,Standard Curing,21.0,102.0
883.9,OPC_I,0.0,0.0,0.0,0.0,0.0,0.0,0.0,0.0,0.0,0.0,0.0,0.0,25.5,0.0,1318.5,Locally Available Sand,2.0,164.4,PCE_HRWRA,45.5,Standard Curing,21.0,105.0
896.3,OPC_I,0.0,0.0,0.0,0.0,0.0,0.0,0.0,0.0,0.0,0.0,0.0,0.0,25.8,0.0,1337.1,Locally Available Sand,2.0,152.7,PCE_HRWRA,46.1,Standard Curing,21.0,100.0
594.2,OPC_52.5,0.0,0.0,265.3,0.0,0.0,0.0,0.0,0.0,0.0,0.0,0.0,0.0,24.8,0.0,1282.3,Locally Available Sand,2.0,176.9,PCE_HRWRA,44.2,Standard Curing,21.0,98.0
594.2,OPC_52.5,0.0,0.0,265.3,0.0,0.0,0.0,0.0,0.0,0.0,0.0,0.0,0.0,24.8,0.0,1282.3,Locally Available Sand,2.0,176.9,PCE_HRWRA,44.2,Standard Curing,21.0,145.0
594.2,OPC_52.5,0.0,0.0,265.3,0.0,0.0,0.0,0.0,0.0,0.0,0.0,0.0,0.0,24.8,0.0,1282.3,Locally Available Sand,2.0,176.9,PCE_HRWRA,44.2,Standard Curing,21.0,148.0
594.2,OPC_52.5,0.0,0.0,265.3,0.0,0.0,0.0,0.0,0.0,0.0,0.0,0.0,0.0,24.8,0.0,1282.3,Locally Available Sand,2.0,176.9,PCE_HRWRA,44.2,Standard Curing,21.0,130.0
594.2,OPC_52.5,0.0,0.0,265.3,0.0,0.0,0.0,0.0,0.0,0.0,0.0,0.0,0.0,24.8,0.0,1282.3,Locally Available Sand,2.0,176.9,PCE_HRWRA,44.2,Standard Curing,21.0,125.0
594.2,OPC_52.5,0.0,0.0,265.3,0.0,0.0,0.0,0.0,0.0,0.0,0.0,0.0,0.0,24.8,0.0,1282.3,Locally Available Sand,2.0,176.9,PCE_HRWRA,44.2,Standard Curing,21.0,122.0
594.2,OPC_52.5,0.0,0.0,265.3,0.0,0.0,0.0,0.0,0.0,0.0,0.0,0.0,0.0,24.8,0.0,1282.3,Locally Available Sand,2.0,176.9,PCE_HRWRA,44.2,Standard Curing,21.0,128.0
594.2,OPC_52.5,0.0,0.0,265.3,0.0,0.0,0.0,0.0,0.0,0.0,0.0,0.0,0.0,24.8,0.0,1282.3,Locally Available Sand,2.0,176.9,PCE_HRWRA,44.2,Standard Curing,21.0,132.0
594.2,OPC_52.5,0.0,0.0,265.3,0.0,0.0,0.0,0.0,0.0,0.0,0.0,0.0,0.0,24.8,0.0,1282.3,Locally Available Sand,2.0,176.9,PCE_HRWRA,44.2,Standard Curing,21.0,129.0
594.2,OPC_52.5,0.0,0.0,265.3,0.0,0.0,0.0,0.0,0.0,0.0,0.0,0.0,0.0,24.8,0.0,1282.3,Locally Available Sand,2.0,176.9,PCE_HRWRA,44.2,Standard Curing,21.0,135.0
850.0,OPC_42.5,260.0,0.0,0.0,0.0,0.0,0.0,0.0,0.0,0.0,0.0,0.0,0.0,0.0,0.0,1062.0,Quartz + Basalt,4.0,170.0,SNF_SP,45.0,Standard Curing,20.0,115.0
680.0,OPC_42.5,260.0,170.0,0.0,0.0,0.0,0.0,0.0,0.0,0.0,0.0,0.0,0.0,0.0,0.0,999.0,Quartz + Basalt,4.0,170.0,SNF_SP,45.0,Standard Curing,20.0,121.0
510.0,OPC_42.5,260.0,340.0,0.0,0.0,0.0,0.0,0.0,0.0,0.0,0.0,0.0,0.0,0.0,0.0,936.0,Quartz + Basalt,4.0,170.0,SNF_SP,45.0,Standard Curing,20.0,125.0
340.0,OPC_42.5,260.0,510.0,0.0,0.0,0.0,0.0,0.0,0.0,0.0,0.0,0.0,0.0,0.0,0.0,873.0,Quartz + Basalt,4.0,170.0,SNF_SP,45.0,Standard Curing,20.0,115.0
680.0,OPC_42.5,260.0,0.0,0.0,0.0,0.0,0.0,0.0,170.0,0.0,0.0,0.0,0.0,0.0,0.0,1050.0,Quartz + Basalt,4.0,170.0,SNF_SP,45.0,Standard Curing,20.0,118.0
510.0,OPC_42.5,260.0,0.0,0.0,0.0,0.0,0.0,0.0,340.0,0.0,0.0,0.0,0.0,0.0,0.0,1038.0,Quartz + Basalt,4.0,170.0,SNF_SP,45.0,Standard Curing,20.0,119.0
340.0,OPC_42.5,260.0,0.0,0.0,0.0,0.0,0.0,0.0,510.0,0.0,0.0,0.0,0.0,0.0,0.0,1026.0,Quartz + Basalt,4.0,170.0,SNF_SP,45.0,Standard Curing,20.0,108.0
170.0,OPC_42.5,260.0,0.0,0.0,0.0,0.0,0.0,0.0,680.0,0.0,0.0,0.0,0.0,0.0,0.0,1014.0,Quartz + Basalt,4.0,170.0,SNF_SP,45.0,Standard Curing,20.0,82.0
850.0,OPC_42.5,260.0,0.0,0.0,0.0,0.0,0.0,0.0,0.0,0.0,0.0,0.0,0.0,0.0,0.0,1062.0,Quartz + Basalt,4.0,170.0,SNF_SP,45.0,Steam Curing,90.0,155.0
680.0,OPC_42.5,260.0,170.0,0.0,0.0,0.0,0.0,0.0,0.0,0.0,0.0,0.0,0.0,0.0,0.0,999.0,Quartz + Basalt,4.0,170.0,SNF_SP,45.0,Steam Curing,90.0,152.0
510.0,OPC_42.5,260.0,340.0,0.0,0.0,0.0,0.0,0.0,0.0,0.0,0.0,0.0,0.0,0.0,0.0,936.0,Quartz + Basalt,4.0,170.0,SNF_SP,45.0,Steam Curing,90.0,158.0
340.0,OPC_42.5,260.0,510.0,0.0,0.0,0.0,0.0,0.0,0.0,0.0,0.0,0.0,0.0,0.0,0.0,873.0,Quartz + Basalt,4.0,170.0,SNF_SP,45.0,Steam Curing,90.0,155.0
170.0,OPC_42.5,260.0,680.0,0.0,0.0,0.0,0.0,0.0,0.0,0.0,0.0,0.0,0.0,0.0,0.0,810.0,Quartz + Basalt,4.0,170.0,SNF_SP,45.0,Steam Curing,90.0,140.0
680.0,OPC_42.5,260.0,0.0,0.0,0.0,0.0,0.0,0.0,170.0,0.0,0.0,0.0,0.0,0.0,0.0,1050.0,Quartz + Basalt,4.0,170.0,SNF_SP,45.0,Steam Curing,90.0,151.0
510.0,OPC_42.5,260.0,0.0,0.0,0.0,0.0,0.0,0.0,340.0,0.0,0.0,0.0,0.0,0.0,0.0,1038.0,Quartz + Basalt,4.0,170.0,SNF_SP,45.0,Steam Curing,90.0,157.0
340.0,OPC_42.5,260.0,0.0,0.0,0.0,0.0,0.0,0.0,510.0,0.0,0.0,0.0,0.0,0.0,0.0,1026.0,Quartz + Basalt,4.0,170.0,SNF_SP,45.0,Steam Curing,90.0,144.0
170.0,OPC_42.5,260.0,0.0,0.0,0.0,0.0,0.0,0.0,680.0,0.0,0.0,0.0,0.0,0.0,0.0,1014.0,Quartz + Basalt,4.0,170.0,SNF_SP,45.0,Steam Curing,90.0,138.0
850.0,OPC_42.5,260.0,0.0,0.0,0.0,0.0,0.0,0.0,0.0,0.0,0.0,0.0,0.0,0.0,0.0,1062.0,Quartz + Basalt,4.0,170.0,SNF_SP,45.0,Autoclave Curing,210.0,170.0
680.0,OPC_42.5,260.0,170.0,0.0,0.0,0.0,0.0,0.0,0.0,0.0,0.0,0.0,0.0,0.0,0.0,999.0,Quartz + Basalt,4.0,170.0,SNF_SP,45.0,Autoclave Curing,210.0,170.0
510.0,OPC_42.5,260.0,340.0,0.0,0.0,0.0,0.0,0.0,0.0,0.0,0.0,0.0,0.0,0.0,0.0,936.0,Quartz + Basalt,4.0,170.0,SNF_SP,45.0,Autoclave Curing,210.0,170.0
340.0,OPC_42.5,260.0,510.0,0.0,0.0,0.0,0.0,0.0,0.0,0.0,0.0,0.0,0.0,0.0,0.0,873.0,Quartz + Basalt,4.0,170.0,SNF_SP,45.0,Autoclave Curing,210.0,120.0
170.0,OPC_42.5,260.0,680.0,0.0,0.0,0.0,0.0,0.0,0.0,0.0,0.0,0.0,0.0,0.0,0.0,810.0,Quartz + Basalt,4.0,170.0,SNF_SP,45.0,Autoclave Curing,210.0,100.0
680.0,OPC_42.5,260.0,0.0,0.0,0.0,0.0,0.0,0.0,170.0,0.0,0.0,0.0,0.0,0.0,0.0,1050.0,Quartz + Basalt,4.0,170.0,SNF_SP,45.0,Autoclave Curing,210.0,178.0
510.0,OPC_42.5,260.0,0.0,0.0,0.0,0.0,0.0,0.0,340.0,0.0,0.0,0.0,0.0,0.0,0.0,1038.0,Quartz + Basalt,4.0,170.0,SNF_SP,45.0,Autoclave Curing,210.0,182.0
340.0,OPC_42.5,260.0,0.0,0.0,0.0,0.0,0.0,0.0,510.0,0.0,0.0,0.0,0.0,0.0,0.0,1026.0,Quartz + Basalt,4.0,170.0,SNF_SP,45.0,Autoclave Curing,210.0,168.0
170.0,OPC_42.5,260.0,0.0,0.0,0.0,0.0,0.0,0.0,680.0,0.0,0.0,0.0,0.0,0.0,0.0,1014.0,Quartz + Basalt,4.0,170.0,SNF_SP,45.0,Autoclave Curing,210.0,125.0
500.0,OPC_52.5,150.0,350.0,0.0,0.0,0.0,0.0,0.0,0.0,0.0,0.0,0.0,0.0,0.0,0.0,1200.0,Natural River Sand,0.3,160.0,PCE_SP,9.8,Standard Curing,20.0,93.0
500.0,OPC_52.5,150.0,350.0,0.0,0.0,0.0,0.0,0.0,0.0,0.0,0.0,0.0,0.0,0.0,240.0,960.0,Natural River Sand,0.3,165.0,PCE_SP,9.8,Standard Curing,20.0,91.0
500.0,OPC_52.5,150.0,350.0,0.0,0.0,0.0,0.0,0.0,0.0,0.0,0.0,0.0,0.0,0.0,360.0,840.0,Natural River Sand,0.3,170.0,PCE_SP,9.8,Standard Curing,20.0,90.0
500.0,OPC_52.5,150.0,350.0,0.0,0.0,0.0,0.0,0.0,0.0,0.0,0.0,0.0,0.0,0.0,480.0,720.0,Natural River Sand,0.3,175.0,PCE_SP,9.8,Standard Curing,20.0,88.0
500.0,OPC_52.5,150.0,350.0,0.0,0.0,0.0,0.0,0.0,0.0,0.0,0.0,0.0,0.0,0.0,600.0,600.0,Natural River Sand,0.3,180.0,PCE_SP,9.8,Standard Curing,20.0,90.5
500.0,OPC_52.5,150.0,350.0,0.0,0.0,0.0,0.0,0.0,0.0,0.0,0.0,0.0,0.0,0.0,1200.0,0.0,,,200.0,PCE_SP,9.8,Standard Curing,20.0,88.0
500.0,OPC_52.5,150.0,350.0,0.0,0.0,0.0,0.0,0.0,0.0,0.0,0.0,0.0,0.0,0.0,0.0,1200.0,Natural River Sand,0.3,160.0,PCE_SP,9.8,Steam Curing,80.0,116.0
500.0,OPC_52.5,150.0,350.0,0.0,0.0,0.0,0.0,0.0,0.0,0.0,0.0,0.0,0.0,0.0,240.0,960.0,Natural River Sand,0.3,165.0,PCE_SP,9.8,Steam Curing,80.0,108.0
500.0,OPC_52.5,150.0,350.0,0.0,0.0,0.0,0.0,0.0,0.0,0.0,0.0,0.0,0.0,0.0,360.0,840.0,Natural River Sand,0.3,170.0,PCE_SP,9.8,Steam Curing,80.0,103.0
500.0,OPC_52.5,150.0,350.0,0.0,0.0,0.0,0.0,0.0,0.0,0.0,0.0,0.0,0.0,0.0,480.0,720.0,Natural River Sand,0.3,175.0,PCE_SP,9.8,Steam Curing,80.0,100.0
500.0,OPC_52.5,150.0,350.0,0.0,0.0,0.0,0.0,0.0,0.0,0.0,0.0,0.0,0.0,0.0,600.0,600.0,Natural River Sand,0.3,180.0,PCE_SP,9.8,Steam Curing,80.0,104.0
500.0,OPC_52.5,150.0,350.0,0.0,0.0,0.0,0.0,0.0,0.0,0.0,0.0,0.0,0.0,0.0,1200.0,0.0,,,200.0,PCE_SP,9.8,Steam Curing,80.0,94.0
500.0,OPC_52.5,150.0,350.0,0.0,0.0,0.0,0.0,0.0,0.0,0.0,0.0,0.0,0.0,0.0,0.0,1200.0,Natural River Sand,0.3,160.0,PCE_SP,9.8,Standard Curing,20.0,138.0
500.0,OPC_52.5,150.0,350.0,0.0,0.0,0.0,0.0,0.0,0.0,0.0,0.0,0.0,0.0,0.0,240.0,960.0,Natural River Sand,0.3,165.0,PCE_SP,9.8,Standard Curing,20.0,141.0
500.0,OPC_52.5,150.0,350.0,0.0,0.0,0.0,0.0,0.0,0.0,0.0,0.0,0.0,0.0,0.0,360.0,840.0,Natural River Sand,0.3,170.0,PCE_SP,9.8,Standard Curing,20.0,135.0
500.0,OPC_52.5,150.0,350.0,0.0,0.0,0.0,0.0,0.0,0.0,0.0,0.0,0.0,0.0,0.0,480.0,720.0,Natural River Sand,0.3,175.0,PCE_SP,9.8,Standard Curing,20.0,131.0
500.0,OPC_52.5,150.0,350.0,0.0,0.0,0.0,0.0,0.0,0.0,0.0,0.0,0.0,0.0,0.0,600.0,600.0,Natural River Sand,0.3,180.0,PCE_SP,9.8,Standard Curing,20.0,129.0
500.0,OPC_52.5,150.0,350.0,0.0,0.0,0.0,0.0,0.0,0.0,0.0,0.0,0.0,0.0,0.0,1200.0,0.0,,,200.0,PCE_SP,9.8,Standard Curing,20.0,111.0
500.0,OPC_52.5,150.0,350.0,0.0,0.0,0.0,0.0,0.0,0.0,0.0,0.0,0.0,0.0,0.0,0.0,1200.0,Natural River Sand,0.3,160.0,PCE_SP,9.8,Steam Curing,80.0,176.0
500.0,OPC_52.5,150.0,350.0,0.0,0.0,0.0,0.0,0.0,0.0,0.0,0.0,0.0,0.0,0.0,240.0,960.0,Natural River Sand,0.3,165.0,PCE_SP,9.8,Steam Curing,80.0,171.0
500.0,OPC_52.5,150.0,350.0,0.0,0.0,0.0,0.0,0.0,0.0,0.0,0.0,0.0,0.0,0.0,360.0,840.0,Natural River Sand,0.3,170.0,PCE_SP,9.8,Steam Curing,80.0,168.0
500.0,OPC_52.5,150.0,350.0,0.0,0.0,0.0,0.0,0.0,0.0,0.0,0.0,0.0,0.0,0.0,480.0,720.0,Natural River Sand,0.3,175.0,PCE_SP,9.8,Steam Curing,80.0,159.5
500.0,OPC_52.5,150.0,350.0,0.0,0.0,0.0,0.0,0.0,0.0,0.0,0.0,0.0,0.0,0.0,600.0,600.0,Natural River Sand,0.3,180.0,PCE_SP,9.8,Steam Curing,80.0,149.5
500.0,OPC_52.5,150.0,350.0,0.0,0.0,0.0,0.0,0.0,0.0,0.0,0.0,0.0,0.0,0.0,1200.0,0.0,,,200.0,PCE_SP,9.8,Steam Curing,80.0,141.0
890.0,OPC_I,0.0,0.0,0.0,0.0,0.0,0.0,0.0,0.0,0.0,0.0,0.0,0.0,0.0,0.0,890.0,Natural River Sand,4.75,178.0,PCE_SP,30.2,Standard Curing,21.0,106.3
890.0,OPC_I,0.0,0.0,0.0,0.0,0.0,0.0,0.0,0.0,0.0,0.0,0.0,0.0,0.0,0.0,890.0,Natural River Sand,0.6,178.0,PCE_SP,30.2,Standard Curing,21.0,113.2
845.5,OPC_I,44.5,0.0,0.0,0.0,0.0,0.0,0.0,0.0,0.0,0.0,0.0,0.0,0.0,0.0,890.0,Natural River Sand,4.75,178.0,PCE_SP,30.2,Standard Curing,21.0,117.2
801.0,OPC_I,89.0,0.0,0.0,0.0,0.0,0.0,0.0,0.0,0.0,0.0,0.0,0.0,0.0,0.0,890.0,Natural River Sand,4.75,178.0,PCE_SP,30.2,Standard Curing,21.0,118.6
756.5,OPC_I,133.5,0.0,0.0,0.0,0.0,0.0,0.0,0.0,0.0,0.0,0.0,0.0,0.0,0.0,890.0,Natural River Sand,4.75,178.0,PCE_SP,30.2,Standard Curing,21.0,118.0
712.0,OPC_I,178.0,0.0,0.0,0.0,0.0,0.0,0.0,0.0,0.0,0.0,0.0,0.0,0.0,0.0,890.0,Natural River Sand,4.75,178.0,PCE_SP,30.2,Standard Curing,21.0,111.0
845.5,OPC_I,44.5,0.0,0.0,0.0,0.0,0.0,0.0,0.0,0.0,0.0,0.0,0.0,0.0,0.0,890.0,Natural River Sand,0.6,178.0,PCE_SP,30.2,Standard Curing,21.0,116.6
712.0,OPC_I,0.0,178.0,0.0,0.0,0.0,0.0,0.0,0.0,0.0,0.0,0.0,0.0,0.0,0.0,890.0,Natural River Sand,4.75,178.0,PCE_SP,30.2,Standard Curing,21.0,109.9
623.0,OPC_I,0.0,267.0,0.0,0.0,0.0,0.0,0.0,0.0,0.0,0.0,0.0,0.0,0.0,0.0,890.0,Natural River Sand,4.75,178.0,PCE_SP,30.2,Standard Curing,21.0,114.8
534.0,OPC_I,0.0,356.0,0.0,0.0,0.0,0.0,0.0,0.0,0.0,0.0,0.0,0.0,0.0,0.0,890.0,Natural River Sand,4.75,178.0,PCE_SP,30.2,Standard Curing,21.0,102.6
667.5,OPC_I,44.5,178.0,0.0,0.0,0.0,0.0,0.0,0.0,0.0,0.0,0.0,0.0,0.0,0.0,890.0,Natural River Sand,4.75,178.0,PCE_SP,30.2,Standard Curing,21.0,112.8
1009.0,OPC_I,0.0,0.0,0.0,0.0,0.0,0.0,0.0,0.0,0.0,0.0,0.0,0.0,0.0,0.0,1009.0,Natural River Sand,4.75,201.8,PCE_SP,34.2,Standard Curing,21.0,113.8
1009.0,OPC_I,0.0,0.0,0.0,0.0,0.0,0.0,0.0,0.0,0.0,0.0,0.0,0.0,0.0,0.0,1009.0,Natural River Sand,0.6,201.8,PCE_SP,34.2,Standard Curing,21.0,115.2
958.55,OPC_I,50.45,0.0,0.0,0.0,0.0,0.0,0.0,0.0,0.0,0.0,0.0,0.0,0.0,0.0,1009.0,Natural River Sand,0.6,201.8,PCE_SP,34.2,Standard Curing,21.0,115.4
756.75,OPC_I,50.45,201.8,0.0,0.0,0.0,0.0,0.0,0.0,0.0,0.0,0.0,0.0,0.0,0.0,1009.0,Natural River Sand,0.6,201.8,PCE_SP,34.2,Standard Curing,21.0,114.5
1076.77,OPC_I,286.23,0.0,0.0,0.0,0.0,0.0,0.0,0.0,0.0,0.0,0.0,0.0,0.0,0.0,1363.0,Natural River Sand,0.075,272.6,PCE_SP,46.2,Standard Curing,21.0,125.9
1076.77,OPC_I,286.23,0.0,0.0,0.0,0.0,0.0,0.0,0.0,0.0,0.0,0.0,0.0,0.0,0.0,1363.0,Natural River Sand,0.075,272.6,PCE_SP,46.2,Standard Curing,21.0,137.0
1076.77,OPC_I,286.23,0.0,0.0,0.0,0.0,0.0,0.0,0.0,0.0,0.0,0.0,0.0,0.0,0.0,1363.0,Natural River Sand,0.075,272.6,PCE_SP,46.2,Heat Curing,90.0,159.7
1076.77,OPC_I,286.23,0.0,0.0,0.0,0.0,0.0,0.0,0.0,0.0,0.0,0.0,0.0,0.0,0.0,1363.0,Natural River Sand,0.075,272.6,PCE_SP,46.2,Heat Curing,90.0,170.6
819.0,OPC_52.5,109.0,164.0,0.0,0.0,0.0,0.0,0.0,0.0,0.0,0.0,0.0,0.0,0.0,0.0,1092.0,Quartz Sand,1.18,196.6,,22.14,Steam Curing,80.0,141.0
737.1,OPC_52.5,109.0,164.0,0.0,0.0,0.0,0.0,0.0,0.0,0.0,0.0,0.0,0.0,0.0,81.9,1092.0,Quartz Sand,1.18,196.6,,22.14,Steam Curing,80.0,148.0
655.2,OPC_52.5,109.0,164.0,0.0,0.0,0.0,0.0,0.0,0.0,0.0,0.0,0.0,0.0,0.0,163.8,1092.0,Quartz Sand,1.18,196.6,,22.14,Steam Curing,80.0,151.0
573.3,OPC_52.5,109.0,164.0,0.0,0.0,0.0,0.0,0.0,0.0,0.0,0.0,0.0,0.0,0.0,245.7,1092.0,Quartz Sand,1.18,196.6,,22.14,Steam Curing,80.0,146.0
655.2,OPC_52.5,109.0,164.0,0.0,0.0,0.0,0.0,0.0,0.0,0.0,0.0,0.0,0.0,0.0,436.8,819.0,Quartz Sand,1.18,196.6,,22.14,Steam Curing,80.0,145.0
655.2,OPC_52.5,109.0,164.0,0.0,0.0,0.0,0.0,0.0,0.0,0.0,0.0,0.0,0.0,0.0,709.8,546.0,Quartz Sand,1.18,196.6,,22.14,Steam Curing,80.0,145.0
655.2,OPC_52.5,109.0,164.0,0.0,0.0,0.0,0.0,0.0,0.0,0.0,0.0,0.0,0.0,0.0,982.8,273.0,Quartz Sand,1.18,196.6,,22.14,Steam Curing,80.0,139.0
655.2,OPC_52.5,109.0,164.0,0.0,0.0,0.0,0.0,0.0,0.0,0.0,0.0,0.0,0.0,0.0,1255.8,0.0,,,196.6,,22.14,Steam Curing,80.0,139.0
830.0,OPC_42.5,291.0,0.0,0.0,0.0,0.0,0.0,0.0,0.0,0.0,0.0,0.0,0.0,0.0,0.0,977.0,Quartz Sand,3.0,151.0,PCE_SP,55.0,Autoclave Curing,210.0,262.0
664.0,OPC_42.5,291.0,166.0,0.0,0.0,0.0,0.0,0.0,0.0,0.0,0.0,0.0,0.0,0.0,0.0,920.0,Quartz Sand,3.0,151.0,PCE_SP,58.0,Autoclave Curing,210.0,248.0
498.0,OPC_42.5,291.0,332.0,0.0,0.0,0.0,0.0,0.0,0.0,0.0,0.0,0.0,0.0,0.0,0.0,861.0,Quartz Sand,3.0,151.0,PCE_SP,62.0,Autoclave Curing,210.0,229.0
332.0,OPC_42.5,291.0,498.0,0.0,0.0,0.0,0.0,0.0,0.0,0.0,0.0,0.0,0.0,0.0,0.0,804.0,Quartz Sand,3.0,151.0,PCE_SP,65.0,Autoclave Curing,210.0,167.0
664.0,OPC_42.5,291.0,0.0,0.0,0.0,0.0,0.0,0.0,166.0,0.0,0.0,0.0,0.0,0.0,0.0,961.0,Quartz Sand,3.0,151.0,PCE_SP,55.0,Autoclave Curing,210.0,254.0
498.0,OPC_42.5,291.0,0.0,0.0,0.0,0.0,0.0,0.0,332.0,0.0,0.0,0.0,0.0,0.0,0.0,945.0,Quartz Sand,3.0,151.0,PCE_SP,55.0,Autoclave Curing,210.0,244.0
332.0,OPC_42.5,291.0,0.0,0.0,0.0,0.0,0.0,0.0,498.0,0.0,0.0,0.0,0.0,0.0,0.0,929.0,Quartz Sand,3.0,151.0,PCE_SP,55.0,Autoclave Curing,210.0,202.0
830.0,OPC_42.5,0.0,0.0,0.0,0.0,0.0,0.0,0.0,0.0,0.0,0.0,0.0,0.0,0.0,0.0,1316.0,Quartz Sand,3.0,151.0,PCE_SP,32.0,Autoclave Curing,210.0,171.0
830.0,OPC_42.5,83.0,0.0,0.0,0.0,0.0,0.0,0.0,0.0,0.0,0.0,0.0,0.0,0.0,0.0,1219.0,Quartz Sand,3.0,151.0,PCE_SP,38.0,Autoclave Curing,210.0,204.0
830.0,OPC_42.5,166.0,0.0,0.0,0.0,0.0,0.0,0.0,0.0,0.0,0.0,0.0,0.0,0.0,0.0,1122.0,Quartz Sand,3.0,151.0,PCE_SP,44.0,Autoclave Curing,210.0,239.0
830.0,OPC_42.5,208.0,0.0,0.0,0.0,0.0,0.0,0.0,0.0,0.0,0.0,0.0,0.0,0.0,0.0,1074.0,Quartz Sand,3.0,151.0,PCE_SP,50.0,Autoclave Curing,210.0,249.0
830.0,OPC_42.5,249.0,0.0,0.0,0.0,0.0,0.0,0.0,0.0,0.0,0.0,0.0,0.0,0.0,0.0,1025.0,Quartz Sand,3.0,151.0,PCE_SP,53.0,Autoclave Curing,210.0,250.0
830.0,OPC_42.5,291.0,0.0,0.0,0.0,0.0,0.0,0.0,0.0,0.0,0.0,0.0,0.0,0.0,0.0,977.0,Quartz Sand,3.0,151.0,PCE_SP,55.0,Autoclave Curing,210.0,259.0
830.0,OPC_42.5,332.0,0.0,0.0,0.0,0.0,0.0,0.0,0.0,0.0,0.0,0.0,0.0,0.0,0.0,928.0,Quartz Sand,3.0,151.0,PCE_SP,57.0,Autoclave Curing,210.0,248.0
830.0,OPC_42.5,374.0,0.0,0.0,0.0,0.0,0.0,0.0,0.0,0.0,0.0,0.0,0.0,0.0,0.0,877.0,Quartz Sand,3.0,151.0,PCE_SP,59.0,Autoclave Curing,210.0,246.0
830.0,OPC_42.5,291.0,0.0,0.0,0.0,0.0,0.0,0.0,0.0,0.0,0.0,0.0,0.0,0.0,0.0,977.0,Quartz Sand,3.0,151.0,PCE_SP,55.0,Autoclave Curing,210.0,262.0
664.0,OPC_42.5,291.0,83.0,0.0,0.0,0.0,0.0,0.0,83.0,0.0,0.0,0.0,0.0,0.0,0.0,940.0,Quartz Sand,3.0,151.0,PCE_SP,58.0,Autoclave Curing,210.0,262.0
581.0,OPC_42.5,291.0,166.0,0.0,0.0,0.0,0.0,0.0,83.0,0.0,0.0,0.0,0.0,0.0,0.0,912.0,Quartz Sand,3.0,151.0,PCE_SP,60.0,Autoclave Curing,210.0,253.0
498.0,OPC_42.5,291.0,249.0,0.0,0.0,0.0,0.0,0.0,83.0,0.0,0.0,0.0,0.0,0.0,0.0,883.0,Quartz Sand,3.0,151.0,PCE_SP,62.0,Autoclave Curing,210.0,234.0
581.0,OPC_42.5,291.0,83.0,0.0,0.0,0.0,0.0,0.0,166.0,0.0,0.0,0.0,0.0,0.0,0.0,932.0,Quartz Sand,3.0,151.0,PCE_SP,58.0,Autoclave Curing,210.0,239.0
498.0,OPC_42.5,291.0,166.0,0.0,0.0,0.0,0.0,0.0,166.0,0.0,0.0,0.0,0.0,0.0,0.0,904.0,Quartz Sand,3.0,151.0,PCE_SP,60.0,Autoclave Curing,210.0,240.0
498.0,OPC_42.5,291.0,83.0,0.0,0.0,0.0,0.0,0.0,249.0,0.0,0.0,0.0,0.0,0.0,0.0,924.0,Quartz Sand,3.0,151.0,PCE_SP,58.0,Autoclave Curing,210.0,230.0
332.0,OPC_42.5,291.0,249.0,0.0,0.0,0.0,0.0,0.0,249.0,0.0,0.0,0.0,0.0,0.0,0.0,867.0,Quartz Sand,3.0,151.0,PCE_SP,62.0,Autoclave Curing,210.0,189.0
830.0,OPC_42.5,291.0,0.0,0.0,0.0,0.0,0.0,0.0,0.0,0.0,0.0,0.0,0.0,0.0,0.0,977.0,Quartz Sand,3.0,151.0,PCE_SP,55.0,Autoclave Curing,210.0,270.0
664.0,OPC_42.5,205.0,83.0,0.0,0.0,0.0,0.0,0.0,83.0,0.0,0.0,0.0,0.0,0.0,0.0,1041.0,Quartz Sand,3.0,151.0,PCE_SP,35.0,Autoclave Curing,210.0,281.0
581.0,OPC_42.5,157.0,166.0,0.0,0.0,0.0,0.0,0.0,83.0,0.0,0.0,0.0,0.0,0.0,0.0,1066.0,Quartz Sand,3.0,151.0,PCE_SP,34.0,Autoclave Curing,210.0,250.0
498.0,OPC_42.5,110.0,249.0,0.0,0.0,0.0,0.0,0.0,83.0,0.0,0.0,0.0,0.0,0.0,0.0,1094.0,Quartz Sand,3.0,151.0,PCE_SP,33.0,Autoclave Curing,210.0,224.0
498.0,OPC_42.5,120.0,166.0,0.0,0.0,0.0,0.0,0.0,166.0,0.0,0.0,0.0,0.0,0.0,0.0,1102.0,Quartz Sand,3.0,151.0,PCE_SP,38.0,Autoclave Curing,210.0,214.0
664.0,OPC_42.5,195.0,166.0,0.0,0.0,0.0,0.0,0.0,0.0,0.0,0.0,0.0,0.0,0.0,0.0,1030.0,Quartz Sand,3.0,151.0,PCE_SP,38.0,Autoclave Curing,210.0,268.0
498.0,OPC_42.5,141.0,0.0,0.0,0.0,0.0,0.0,0.0,332.0,0.0,0.0,0.0,0.0,0.0,0.0,1119.0,Quartz Sand,3.0,151.0,PCE_SP,35.0,Autoclave Curing,210.0,232.0
940.0,OPC_42.5,282.0,0.0,0.0,0.0,0.0,0.0,0.0,0.0,0.0,0.0,0.0,0.0,0.0,0.0,1180.0,Bauxite,3.0,125.0,PCE_SP,55.0,Standard Curing,20.0,200.0
752.0,OPC_42.5,282.0,0.0,0.0,0.0,0.0,0.0,0.0,188.0,0.0,0.0,0.0,0.0,0.0,0.0,1158.0,Bauxite,3.0,125.0,PCE_SP,55.0,Standard Curing,20.0,210.0
564.0,OPC_42.5,282.0,0.0,0.0,0.0,0.0,0.0,0.0,376.0,0.0,0.0,0.0,0.0,0.0,0.0,1137.0,Bauxite,3.0,125.0,PCE_SP,55.0,Standard Curing,20.0,200.0
376.0,OPC_42.5,282.0,0.0,0.0,0.0,0.0,0.0,0.0,564.0,0.0,0.0,0.0,0.0,0.0,0.0,1114.0,Bauxite,3.0,125.0,PCE_SP,55.0,Standard Curing,20.0,190.0
940.0,OPC_42.5,282.0,0.0,0.0,0.0,0.0,0.0,0.0,0.0,0.0,0.0,0.0,0.0,0.0,0.0,1000.0,Granite + Quartz Sand,3.0,125.0,PCE_SP,61.0,Standard Curing,20.0,180.0
752.0,OPC_42.5,226.0,0.0,0.0,0.0,0.0,0.0,0.0,188.0,0.0,0.0,0.0,0.0,0.0,0.0,1048.0,Granite + Quartz Sand,3.0,125.0,PCE_SP,52.0,Standard Curing,20.0,175.0
564.0,OPC_42.5,169.0,0.0,0.0,0.0,0.0,0.0,0.0,376.0,0.0,0.0,0.0,0.0,0.0,0.0,1099.0,Granite + Quartz Sand,3.0,125.0,PCE_SP,44.0,Standard Curing,20.0,165.0
376.0,OPC_42.5,113.0,0.0,0.0,0.0,0.0,0.0,0.0,564.0,0.0,0.0,0.0,0.0,0.0,0.0,1149.0,Granite + Quartz Sand,3.0,125.0,PCE_SP,37.0,Standard Curing,20.0,160.0
940.0,OPC_42.5,282.0,0.0,0.0,0.0,0.0,0.0,0.0,0.0,0.0,0.0,0.0,0.0,0.0,0.0,1180.0,Bauxite,3.0,125.0,PCE_SP,55.0,Steam Curing,100.0,270.0
752.0,OPC_42.5,282.0,0.0,0.0,0.0,0.0,0.0,0.0,188.0,0.0,0.0,0.0,0.0,0.0,0.0,1158.0,Bauxite,3.0,125.0,PCE_SP,55.0,Steam Curing,100.0,275.0
564.0,OPC_42.5,282.0,0.0,0.0,0.0,0.0,0.0,0.0,376.0,0.0,0.0,0.0,0.0,0.0,0.0,1137.0,Bauxite,3.0,125.0,PCE_SP,55.0,Steam Curing,100.0,268.0
376.0,OPC_42.5,282.0,0.0,0.0,0.0,0.0,0.0,0.0,564.0,0.0,0.0,0.0,0.0,0.0,0.0,1114.0,Bauxite,3.0,125.0,PCE_SP,55.0,Steam Curing,100.0,248.0
940.0,OPC_42.5,282.0,0.0,0.0,0.0,0.0,0.0,0.0,0.0,0.0,0.0,0.0,0.0,0.0,0.0,1000.0,Granite + Quartz Sand,3.0,125.0,PCE_SP,61.0,Steam Curing,100.0,198.0
752.0,OPC_42.5,226.0,0.0,0.0,0.0,0.0,0.0,0.0,188.0,0.0,0.0,0.0,0.0,0.0,0.0,1048.0,Granite + Quartz Sand,3.0,125.0,PCE_SP,52.0,Steam Curing,100.0,205.0
564.0,OPC_42.5,169.0,0.0,0.0,0.0,0.0,0.0,0.0,376.0,0.0,0.0,0.0,0.0,0.0,0.0,1099.0,Granite + Quartz Sand,3.0,125.0,PCE_SP,44.0,Steam Curing,100.0,186.0
376.0,OPC_42.5,113.0,0.0,0.0,0.0,0.0,0.0,0.0,564.0,0.0,0.0,0.0,0.0,0.0,0.0,1149.0,Granite + Quartz Sand,3.0,125.0,PCE_SP,37.0,Steam Curing,100.0,174.0
940.0,OPC_42.5,282.0,0.0,0.0,0.0,0.0,0.0,0.0,0.0,0.0,0.0,0.0,0.0,0.0,0.0,1180.0,Bauxite,3.0,125.0,PCE_SP,55.0,Autoclave Curing,210.0,285.0
752.0,OPC_42.5,282.0,0.0,0.0,0.0,0.0,0.0,0.0,188.0,0.0,0.0,0.0,0.0,0.0,0.0,1158.0,Bauxite,3.0,125.0,PCE_SP,55.0,Autoclave Curing,210.0,298.0
564.0,OPC_42.5,282.0,0.0,0.0,0.0,0.0,0.0,0.0,376.0,0.0,0.0,0.0,0.0,0.0,0.0,1137.0,Bauxite,3.0,125.0,PCE_SP,55.0,Autoclave Curing,210.0,278.0
376.0,OPC_42.5,282.0,0.0,0.0,0.0,0.0,0.0,0.0,564.0,0.0,0.0,0.0,0.0,0.0,0.0,1114.0,Bauxite,3.0,125.0,PCE_SP,55.0,Autoclave Curing,210.0,250.0
940.0,OPC_42.5,282.0,0.0,0.0,0.0,0.0,0.0,0.0,0.0,0.0,0.0,0.0,0.0,0.0,0.0,1000.0,Granite + Quartz Sand,3.0,125.0,PCE_SP,61.0,Autoclave Curing,210.0,219.0
752.0,OPC_42.5,226.0,0.0,0.0,0.0,0.0,0.0,0.0,188.0,0.0,0.0,0.0,0.0,0.0,0.0,1048.0,Granite + Quartz Sand,3.0,125.0,PCE_SP,52.0,Autoclave Curing,210.0,245.0
564.0,OPC_42.5,169.0,0.0,0.0,0.0,0.0,0.0,0.0,376.0,0.0,0.0,0.0,0.0,0.0,0.0,1099.0,Granite + Quartz Sand,3.0,125.0,PCE_SP,44.0,Autoclave Curing,210.0,228.0
376.0,OPC_42.5,113.0,0.0,0.0,0.0,0.0,0.0,0.0,564.0,0.0,0.0,0.0,0.0,0.0,0.0,1149.0,Granite + Quartz Sand,3.0,125.0,PCE_SP,37.0,Autoclave Curing,210.0,195.0
851.06,white_cement,212.77,0.0,0.0,0.0,212.77,0.0,0.0,0.0,0.0,0.0,0.0,0.0,0.0,0.0,1123.4,Silica Sand,1.0,187.23,HRWRA,12.77,Standard Curing,20.0,195.0
851.06,white_cement,212.77,0.0,0.0,0.0,127.66,0.0,0.0,0.0,0.0,0.0,0.0,0.0,0.0,0.0,1217.02,Silica Sand,1.0,187.23,HRWRA,12.77,Standard Curing,20.0,188.8
851.06,white_cement,212.77,0.0,0.0,0.0,0.0,0.0,0.0,0.0,0.0,0.0,0.0,0.0,0.0,0.0,1336.17,Silica Sand,1.0,187.23,HRWRA,12.77,Standard Curing,20.0,173.6
851.06,OPC_I,212.77,0.0,0.0,0.0,212.77,0.0,0.0,0.0,0.0,0.0,0.0,0.0,0.0,0.0,1114.89,Silica Sand,1.0,187.23,HRWRA,12.77,Standard Curing,20.0,174.3
851.06,OPC_I,212.77,0.0,0.0,0.0,127.66,0.0,0.0,0.0,0.0,0.0,0.0,0.0,0.0,0.0,1208.51,Silica Sand,1.0,187.23,HRWRA,12.77,Standard Curing,20.0,187.4
851.06,OPC_I,212.77,0.0,0.0,0.0,0.0,0.0,0.0,0.0,0.0,0.0,0.0,0.0,0.0,0.0,1336.17,Silica Sand,1.0,187.23,HRWRA,12.77,Standard Curing,20.0,177.8
851.06,OPC_I_GGBS,212.77,0.0,0.0,0.0,212.77,0.0,0.0,0.0,0.0,0.0,0.0,0.0,0.0,0.0,1123.4,Silica Sand,1.0,187.23,HRWRA,12.77,Standard Curing,20.0,172.9
851.06,OPC_I_GGBS,212.77,0.0,0.0,0.0,127.66,0.0,0.0,0.0,0.0,0.0,0.0,0.0,0.0,0.0,1208.51,Silica Sand,1.0,187.23,HRWRA,12.77,Standard Curing,20.0,181.2
851.06,OPC_I_GGBS,212.77,0.0,0.0,0.0,0.0,0.0,0.0,0.0,0.0,0.0,0.0,0.0,0.0,0.0,1336.17,Silica Sand,1.0,187.23,HRWRA,12.77,Standard Curing,20.0,190.9
691.0,OPC_52.5,172.0,0.0,0.0,276.0,0.0,0.0,0.0,0.0,0.0,0.0,0.0,0.0,0.0,0.0,759.0,Silica Sand,0.3,187.3,Other_Polymer_SP,22.0,Standard Curing,20.0,155.0
691.0,OPC_52.5,0.0,0.0,0.0,276.0,0.0,0.0,172.0,0.0,0.0,0.0,0.0,0.0,0.0,0.0,759.0,Silica Sand,0.3,187.3,Other_Polymer_SP,22.0,Standard Curing,20.0,146.0
807.0,HS_cement,225.0,0.0,0.0,243.0,0.0,0.0,0.0,0.0,0.0,0.0,0.0,0.0,0.0,0.0,972.0,Quartz Sand,,196.0,PCE_HRWRA,13.0,Standard Curing,20.0,165.0
794.0,HS_cement,221.0,0.0,0.0,238.0,0.0,0.0,0.0,0.0,0.0,0.0,0.0,0.0,0.0,953.0,0.0,,0.35,192.0,PCE_HRWRA,13.0,Standard Curing,20.0,130.0
794.0,HS_cement,221.0,0.0,0.0,238.0,0.0,0.0,0.0,0.0,0.0,0.0,0.0,0.0,0.0,953.0,0.0,,0.275,192.0,PCE_HRWRA,13.0,Standard Curing,20.0,145.0
794.0,HS_cement,221.0,0.0,0.0,238.0,0.0,0.0,0.0,0.0,0.0,0.0,0.0,0.0,0.0,953.0,0.0,,0.225,192.0,PCE_HRWRA,13.0,Standard Curing,20.0,135.0
