Repository: Jocund96/Data-to-Design-ML

## Datasets

Located in `Datasets/`:

- **UCI Concrete Compressive Strength dataset** (`uci_concrete_data.csv`) — 1030 samples, 8 mix-component features (cement, slag, fly ash, water, superplasticizer, coarse/fine aggregate, age), target is compressive strength (MPa). Processed splits and engineered features are saved under `Datasets/processed/uci_concrete_dataset/`.
- **UHPC dataset** (`UHPC_dataset.csv`) — Ultra High Performance Concrete data pooled from many publications, ~2000 rows with a `paper_reference` column identifying the source publication and `cs_28d` (28-day compressive strength) as the target.

File: S2_Kernel/Datasets/processed/uhpc_dataset/initial_cleaned.csv (part 4 of 11)
,cement,cement_type,cement_grade,silica_fume,fly_ash,fly_ash_type,limestone_powder,quartz_powder,glass_powder,rice_husk_ash,metakaolin,ggbfs,slag,slag_type,nano_caco3,nano_al2o3,nano_tio2,nano_sio2,filler,filler_type,sand,sand_type,sand_max_size,fiber1_type,fiber1_amount,fiber1_length,fiber1_diameter,fiber1_tensile_strength,fiber1_youngs_modulus,fiber2_type,fiber2_amount,fiber2_length,fiber2_diameter,fiber2_tensile_strength,fiber2_youngs_modulus,water,sp_type,sp_amount,curing_method,curing_temp,curing_humidity,curing_pressure,cs_28d
597,1000.0,OPC_42.5,42.5,250.0,0.0,,0.0,0.0,0.0,0.0,0.0,0.0,0.0,,0.0,0.0,0.0,0.0,0.0,,1450.0,Natural River Sand,0.6,,,,,,,,,,,,,200.0,PCE_SP,15.0,Standard Curing,20.0,65.0,,128.0
598,1000.0,OPC_42.5,42.5,333.0,0.0,,0.0,0.0,0.0,0.0,0.0,0.0,0.0,,0.0,0.0,0.0,0.0,0.0,,1520.0,Natural River Sand,0.6,,,,,,,,,,,,,200.0,PCE_SP,16.0,Standard Curing,20.0,65.0,,125.0
599,1000.0,OPC_42.5,42.5,176.0,0.0,,0.0,0.0,0.0,0.0,0.0,0.0,0.0,,0.0,0.0,0.0,0.0,0.0,,1440.0,Natural River Sand,0.6,,,,,,,,,,,,,180.0,PCE_SP,14.1,Standard Curing,20.0,65.0,,135.0
600,1000.0,OPC_42.5,42.5,176.0,0.0,,0.0,0.0,0.0,0.0,0.0,0.0,0.0,,0.0,0.0,0.0,0.0,0.0,,1320.0,Natural River Sand,0.6,,,,,,,,,,,,,220.0,PCE_SP,14.1,Standard Curing,20.0,65.0,,121.0
601,1000.0,OPC_42.5,42.5,176.0,0.0,,0.0,0.0,0.0,0.0,0.0,0.0,0.0,,0.0,0.0,0.0,0.0,0.0,,1380.0,Natural River Sand,0.6,,,,,,,,,,,,,200.0,PCE_SP,16.5,Standard Curing,20.0,65.0,,125.0
602,1000.0,OPC_42.5,42.5,176.0,0.0,,0.0,0.0,0.0,0.0,0.0,0.0,0.0,,0.0,0.0,0.0,0.0,0.0,,1390.0,Natural River Sand,0.6,,,,,,,,,,,,,200.0,PCE_SP,11.8,Standard Curing,20.0,65.0,,122.0
603,700.0,OPC_52.5,52.5,50.0,150.0,class F,0.0,0.0,0.0,0.0,0.0,0.0,0.0,,0.0,0.0,0.0,0.0,0.0,,1104.0,Natural River Sand,1.25,,,,,,,,,,,,,180.0,PCE_HRWRA,30.0,Standard Curing,20.0,,,105.0
604,700.0,OPC_52.5,52.5,50.0,150.0,class F,0.0,0.0,0.0,0.0,0.0,0.0,0.0,,0.0,0.0,0.0,0.0,0.0,,1104.0,Natural River Sand,1.25,Straight Steel Fiber,39.0,13.0,0.2,2000.0,,,,,,,,180.0,PCE_HRWRA,30.0,Standard Curing,20.0,,,115.0
605,700.0,OPC_52.5,52.5,50.0,150.0,class F,0.0,0.0,0.0,0.0,0.0,0.0,0.0,,0.0,0.0,0.0,0.0,0.0,,1104.0,Natural River Sand,1.25,Straight Steel Fiber,78.0,13.0,0.2,2000.0,,,,,,,,180.0,PCE_HRWRA,30.0,Standard Curing,20.0,,,142.0
606,700.0,OPC_52.5,52.5,50.0,150.0,class F,0.0,0.0,0.0,0.0,0.0,0.0,0.0,,0.0,0.0,0.0,0.0,0.0,,1104.0,Natural River Sand,1.25,Straight Steel Fiber,117.0,13.0,0.2,2000.0,,,,,,,,180.0,PCE_HRWRA,30.0,Standard Curing,20.0,,,158.0
607,700.0,OPC_52.5,52.5,50.0,150.0,class F,0.0,0.0,0.0,0.0,0.0,0.0,0.0,,0.0,0.0,0.0,0.0,0.0,,1104.0,Natural River Sand,1.25,Straight Steel Fiber,156.0,13.0,0.2,2000.0,,,,,,,,180.0,PCE_HRWRA,30.0,Standard Curing,20.0,,,162.0
608,700.0,OPC_52.5,52.5,50.0,150.0,class F,0.0,0.0,0.0,0.0,0.0,0.0,0.0,,0.0,0.0,0.0,0.0,0.0,,1104.0,Natural River Sand,1.25,Straight Steel Fiber,195.0,13.0,0.2,2000.0,,,,,,,,180.0,PCE_HRWRA,30.0,Standard Curing,20.0,,,165.0
609,754.0,OPC_52.5,52.5,90.0,306.0,class F,0.0,0.0,0.0,0.0,0.0,0.0,0.0,,0.0,0.0,0.0,0.0,0.0,,951.0,Natural River Sand,1.25,Straight Steel Fiber,156.0,13.0,0.2,1100.0,,,,,,,,198.0,PCE_HRWRA,33.0,Standard Curing,20.0,,,152.0
610,754.0,OPC_52.5,52.5,72.0,306.0,class F,0.0,0.0,0.0,0.0,18.0,0.0,0.0,,0.0,0.0,0.0,0.0,0.0,,951.0,Natural River Sand,1.25,Straight Steel Fiber,156.0,13.0,0.2,1100.0,,,,,,,,198.0,PCE_HRWRA,33.0,Standard Curing,20.0,,,155.0
611,754.0,OPC_52.5,52.5,54.0,306.0,class F,0.0,0.0,0.0,0.0,36.0,0.0,0.0,,0.0,0.0,0.0,0.0,0.0,,951.0,Natural River Sand,1.25,Straight Steel Fiber,156.0,13.0,0.2,1100.0,,,,,,,,198.0,PCE_HRWRA,33.0,Standard Curing,20.0,,,160.0
612,754.0,OPC_52.5,52.5,36.0,306.0,class F,0.0,0.0,0.0,0.0,54.0,0.0,0.0,,0.0,0.0,0.0,0.0,0.0,,951.0,Natural River Sand,1.25,Straight Steel Fiber,156.0,13.0,0.2,1100.0,,,,,,,,198.0,PCE_HRWRA,33.0,Standard Curing,20.0,,,157.0
613,754.0,OPC_52.5,52.5,18.0,306.0,class F,0.0,0.0,0.0,0.0,72.0,0.0,0.0,,0.0,0.0,0.0,0.0,0.0,,951.0,Natural River Sand,1.25,Straight Steel Fiber,156.0,13.0,0.2,1100.0,,,,,,,,198.0,PCE_HRWRA,33.0,Standard Curing,20.0,,,155.0
614,754.0,OPC_52.5,52.5,0.0,306.0,class F,0.0,0.0,0.0,0.0,90.0,0.0,0.0,,0.0,0.0,0.0,0.0,0.0,,951.0,Natural River Sand,1.25,Straight Steel Fiber,156.0,13.0,0.2,1100.0,,,,,,,,198.0,PCE_HRWRA,33.0,Standard Curing,20.0,,,156.0
615,742.0,OPC_I,,149.0,0.0,,0.0,0.0,0.0,0.0,0.0,0.0,0.0,,0.0,0.0,0.0,0.0,0.0,,1100.0,Locally Available Sand,1.0,Straight Steel Fiber,80.0,15.0,0.2,2300.0,,,,,,,,151.0,PCE_HRWRA,40.0,Heat Curing,90.0,,,125.0
616,742.0,OPC_I,,149.0,0.0,,0.0,0.0,0.0,0.0,0.0,0.0,0.0,,0.0,0.0,0.0,0.0,0.0,,1100.0,Locally Available Sand,1.0,Straight Steel Fiber,80.0,15.0,0.2,2300.0,,,,,,,,151.0,PCE_HRWRA,40.0,Heat Curing,90.0,,,126.0
617,742.0,OPC_I,,149.0,0.0,,0.0,0.0,0.0,0.0,0.0,0.0,0.0,,0.0,0.0,0.0,0.0,0.0,,1100.0,Locally Available Sand,1.0,Straight Steel Fiber,80.0,15.0,0.2,2300.0,,,,,,,,151.0,PCE_HRWRA,40.0,Steam Curing,90.0,,,135.0
618,740.0,OPC_I,,148.0,0.0,,0.0,0.0,0.0,0.0,0.0,0.0,0.0,,0.0,0.0,0.0,0.0,0.0,,1080.0,Locally Available Sand,1.0,Straight Steel Fiber,80.0,15.0,0.2,2300.0,,,,,,,,160.0,PCE_HRWRA,40.0,Steam Curing,90.0,,,122.0
619,776.0,OPC_I,,155.0,0.0,,0.0,0.0,0.0,0.0,0.0,0.0,0.0,,0.0,0.0,0.0,0.0,0.0,,1128.0,Locally Available Sand,1.0,Straight Steel Fiber,80.0,25.0,0.2,2300.0,,,,,,,,163.0,PCE_HRWRA,41.0,Steam Curing,90.0,,,140.0
620,776.0,OPC_I,,155.0,0.0,,0.0,0.0,0.0,0.0,0.0,0.0,0.0,,0.0,0.0,0.0,0.0,0.0,,1128.0,Locally Available Sand,1.0,Straight Steel Fiber,80.0,25.0,0.2,2300.0,,,,,,,,163.0,PCE_HRWRA,41.0,Steam Curing,90.0,,,140.0
621,780.0,OPC_I,,156.0,0.0,,0.0,0.0,0.0,0.0,0.0,0.0,0.0,,0.0,0.0,0.0,0.0,0.0,,1102.0,Locally Available Sand,1.0,Straight Steel Fiber,118.0,20.0,0.2,2300.0,,,,,,,,140.0,PCE_HRWRA,40.0,Steam Curing,90.0,,,122.0
622,740.0,OPC_I,,148.0,0.0,,0.0,0.0,0.0,0.0,0.0,0.0,0.0,,0.0,0.0,0.0,0.0,0.0,,1080.0,Locally Available Sand,1.0,Straight Steel Fiber,80.0,15.0,0.2,2300.0,,,,,,,,160.0,PCE_HRWRA,40.0,Steam Curing,90.0,,,122.0
623,792.0,OPC_42.5,42.5,264.0,0.0,,0.0,0.0,0.0,0.0,0.0,0.0,0.0,,0.0,0.0,0.0,0.0,0.0,,1056.0,Natural River Sand,2.36,Straight Steel Fiber,156.0,13.0,0.2,2800.0,,,,,,,,173.0,PCE_SP,21.1,Standard Curing,20.0,,,150.0
624,634.0,OPC_42.5,42.5,264.0,0.0,,0.0,0.0,0.0,0.0,0.0,159.0,0.0,,0.0,0.0,0.0,0.0,0.0,,1056.0,Natural River Sand,2.36,Straight Steel Fiber,156.0,13.0,0.2,2800.0,,,,,,,,173.0,PCE_SP,21.1,Standard Curing,20.0,,,145.0
625,475.0,OPC_42.5,42.5,264.0,0.0,,0.0,0.0,0.0,0.0,0.0,317.0,0.0,,0.0,0.0,0.0,0.0,0.0,,1056.0,Natural River Sand,2.36,Straight Steel Fiber,156.0,13.0,0.2,2800.0,,,,,,,,173.0,PCE_SP,21.1,Standard Curing,20.0,,,148.0
626,317.0,OPC_42.5,42.5,264.0,0.0,,0.0,0.0,0.0,0.0,0.0,475.0,0.0,,0.0,0.0,0.0,0.0,0.0,,1056.0,Natural River Sand,2.36,Straight Steel Fiber,156.0,13.0,0.2,2800.0,,,,,,,,173.0,PCE_SP,21.1,Standard Curing,20.0,,,145.0
627,792.0,OPC_42.5,42.5,264.0,0.0,,0.0,0.0,0.0,0.0,0.0,0.0,0.0,,0.0,0.0,0.0,0.0,0.0,,1056.0,Natural River Sand,2.36,Straight Steel Fiber,156.0,13.0,0.2,2800.0,,,,,,,,173.0,PCE_SP,21.1,Standard Curing,20.0,,,150.0
628,634.0,OPC_42.5,42.5,264.0,159.0,class F,0.0,0.0,0.0,0.0,0.0,0.0,0.0,,0.0,0.0,0.0,0.0,0.0,,1056.0,Natural River Sand,2.36,Straight Steel Fiber,156.0,13.0,0.2,2800.0,,,,,,,,173.0,PCE_SP,21.1,Standard Curing,20.0,,,143.0
629,475.0,OPC_42.5,42.5,264.0,317.0,class F,0.0,0.0,0.0,0.0,0.0,0.0,0.0,,0.0,0.0,0.0,0.0,0.0,,1056.0,Natural River Sand,2.36,Straight Steel Fiber,156.0,13.0,0.2,2800.0,,,,,,,,173.0,PCE_SP,21.1,Standard Curing,20.0,,,146.0
630,317.0,OPC_42.5,42.5,264.0,475.0,class F,0.0,0.0,0.0,0.0,0.0,0.0,0.0,,0.0,0.0,0.0,0.0,0.0,,1056.0,Natural River Sand,2.36,Straight Steel Fiber,156.0,13.0,0.2,2800.0,,,,,,,,173.0,PCE_SP,21.1,Standard Curing,20.0,,,140.0
631,792.0,OPC_42.5,42.5,264.0,0.0,,0.0,0.0,0.0,0.0,0.0,0.0,0.0,,0.0,0.0,0.0,0.0,0.0,,1056.0,Natural River Sand,2.36,Straight Steel Fiber,156.0,13.0,0.2,2800.0,,,,,,,,173.0,PCE_SP,21.1,Hot Water Curing,90.0,,,195.0
632,634.0,OPC_42.5,42.5,264.0,0.0,,0.0,0.0,0.0,0.0,0.0,159.0,0.0,,0.0,0.0,0.0,0.0,0.0,,1056.0,Natural River Sand,2.36,Straight Steel Fiber,156.0,13.0,0.2,2800.0,,,,,,,,173.0,PCE_SP,21.1,Hot Water Curing,90.0,,,180.0
633,475.0,OPC_42.5,42.5,264.0,0.0,,0.0,0.0,0.0,0.0,0.0,317.0,0.0,,0.0,0.0,0.0,0.0,0.0,,1056.0,Natural River Sand,2.36,Straight Steel Fiber,156.0,13.0,0.2,2800.0,,,,,,,,173.0,PCE_SP,21.1,Hot Water Curing,90.0,,,175.0
634,317.0,OPC_42.5,42.5,264.0,0.0,,0.0,0.0,0.0,0.0,0.0,475.0,0.0,,0.0,0.0,0.0,0.0,0.0,,1056.0,Natural River Sand,2.36,Straight Steel Fiber,156.0,13.0,0.2,2800.0,,,,,,,,173.0,PCE_SP,21.1,Hot Water Curing,90.0,,,165.0
635,792.0,OPC_42.5,42.5,264.0,0.0,,0.0,0.0,0.0,0.0,0.0,0.0,0.0,,0.0,0.0,0.0,0.0,0.0,,1056.0,Natural River Sand,2.36,Straight Steel Fiber,156.0,13.0,0.2,2800.0,,,,,,,,173.0,PCE_SP,21.1,Hot Water Curing,90.0,,,194.0
636,634.0,OPC_42.5,42.5,264.0,159.0,class F,0.0,0.0,0.0,0.0,0.0,0.0,0.0,,0.0,0.0,0.0,0.0,0.0,,1056.0,Natural River Sand,2.36,Straight Steel Fiber,156.0,13.0,0.2,2800.0,,,,,,,,173.0,PCE_SP,21.1,Hot Water Curing,90.0,,,178.0
637,475.0,OPC_42.5,42.5,264.0,317.0,class F,0.0,0.0,0.0,0.0,0.0,0.0,0.0,,0.0,0.0,0.0,0.0,0.0,,1056.0,Natural River Sand,2.36,Straight Steel Fiber,156.0,13.0,0.2,2800.0,,,,,,,,173.0,PCE_SP,21.1,Hot Water Curing,90.0,,,173.0
638,317.0,OPC_42.5,42.5,264.0,475.0,class F,0.0,0.0,0.0,0.0,0.0,0.0,0.0,,0.0,0.0,0.0,0.0,0.0,,1056.0,Natural River Sand,2.36,Straight Steel Fiber,156.0,13.0,0.2,2800.0,,,,,,,,173.0,PCE_SP,21.1,Hot Water Curing,90.0,,,162.0
639,792.0,OPC_42.5,42.5,264.0,0.0,,0.0,0.0,0.0,0.0,0.0,0.0,0.0,,0.0,0.0,0.0,0.0,0.0,,1056.0,Natural River Sand,2.36,Straight Steel Fiber,156.0,13.0,0.2,2800.0,,,,,,,,173.0,PCE_SP,21.1,Steam Curing,90.0,,,188.0
640,634.0,OPC_42.5,42.5,264.0,0.0,,0.0,0.0,0.0,0.0,0.0,159.0,0.0,,0.0,0.0,0.0,0.0,0.0,,1056.0,Natural River Sand,2.36,Straight Steel Fiber,156.0,13.0,0.2,2800.0,,,,,,,,173.0,PCE_SP,21.1,Steam Curing,90.0,,,180.0
641,475.0,OPC_42.5,42.5,264.0,0.0,,0.0,0.0,0.0,0.0,0.0,317.0,0.0,,0.0,0.0,0.0,0.0,0.0,,1056.0,Natural River Sand,2.36,Straight Steel Fiber,156.0,13.0,0.2,2800.0,,,,,,,,173.0,PCE_SP,21.1,Steam Curing,90.0,,,175.0
642,317.0,OPC_42.5,42.5,264.0,0.0,,0.0,0.0,0.0,0.0,0.0,475.0,0.0,,0.0,0.0,0.0,0.0,0.0,,1056.0,Natural River Sand,2.36,Straight Steel Fiber,156.0,13.0,0.2,2800.0,,,,,,,,173.0,PCE_SP,21.1,Steam Curing,90.0,,,168.0
643,792.0,OPC_42.5,42.5,264.0,0.0,,0.0,0.0,0.0,0.0,0.0,0.0,0.0,,0.0,0.0,0.0,0.0,0.0,,1056.0,Natural River Sand,2.36,Straight Steel Fiber,156.0,13.0,0.2,2800.0,,,,,,,,173.0,PCE_SP,21.1,Steam Curing,90.0,,,187.0
644,634.0,OPC_42.5,42.5,264.0,159.0,class F,0.0,0.0,0.0,0.0,0.0,0.0,0.0,,0.0,0.0,0.0,0.0,0.0,,1056.0,Natural River Sand,2.36,Straight Steel Fiber,156.0,13.0,0.2,2800.0,,,,,,,,173.0,PCE_SP,21.1,Steam Curing,90.0,,,179.0
645,475.0,OPC_42.5,42.5,264.0,317.0,class F,0.0,0.0,0.0,0.0,0.0,0.0,0.0,,0.0,0.0,0.0,0.0,0.0,,1056.0,Natural River Sand,2.36,Straight Steel Fiber,156.0,13.0,0.2,2800.0,,,,,,,,173.0,PCE_SP,21.1,Steam Curing,90.0,,,174.0
646,317.0,OPC_42.5,42.5,264.0,475.0,class F,0.0,0.0,0.0,0.0,0.0,0.0,0.0,,0.0,0.0,0.0,0.0,0.0,,1056.0,Natural River Sand,2.36,Straight Steel Fiber,156.0,13.0,0.2,2800.0,,,,,,,,173.0,PCE_SP,21.1,Steam Curing,90.0,,,163.0
647,1079.0,OPC_42.5,42.5,0.0,0.0,,0.0,0.0,0.0,0.0,0.0,0.0,0.0,,0.0,0.0,0.0,0.0,0.0,,1079.0,Natural River Sand,2.36,Straight Steel Fiber,156.0,13.0,0.2,2800.0,,,,,,,,177.0,PCE_SP,21.6,Standard Curing,20.0,,,90.0
648,971.0,OPC_42.5,42.5,108.0,0.0,,0.0,0.0,0.0,0.0,0.0,0.0,0.0,,0.0,0.0,0.0,0.0,0.0,,1079.0,Natural River Sand,2.36,Straight Steel Fiber,156.0,13.0,0.2,2800.0,,,,,,,,177.0,PCE_SP,21.6,Standard Curing,20.0,,,106.0
649,917.0,OPC_42.5,42.5,162.0,0.0,,0.0,0.0,0.0,0.0,0.0,0.0,0.0,,0.0,0.0,0.0,0.0,0.0,,1079.0,Natural River Sand,2.36,Straight Steel Fiber,156.0,13.0,0.2,2800.0,,,,,,,,177.0,PCE_SP,21.6,Standard Curing,20.0,,,112.0
650,863.0,OPC_42.5,42.5,216.0,0.0,,0.0,0.0,0.0,0.0,0.0,0.0,0.0,,0.0,0.0,0.0,0.0,0.0,,1079.0,Natural River Sand,2.36,Straight Steel Fiber,156.0,13.0,0.2,2800.0,,,,,,,,177.0,PCE_SP,21.6,Standard Curing,20.0,,,115.0
651,809.0,OPC_42.5,42.5,270.0,0.0,,0.0,0.0,0.0,0.0,0.0,0.0,0.0,,0.0,0.0,0.0,0.0,0.0,,1079.0,Natural River Sand,2.36,Straight Steel Fiber,156.0,13.0,0.2,2800.0,,,,,,,,177.0,PCE_SP,21.6,Standard Curing,20.0,,,101.0
652,591.9,OPC_52.5,52.5,24.7,264.3,class F,0.0,0.0,0.0,0.0,0.0,0.0,0.0,,0.0,0.0,0.0,0.0,0.0,,1277.2,Locally Available Sand,2.0,,,,,,,,,,,,,159.3,PCE_HRWRA,44.0,Standard Curing,21.0,,,105.0
653,606.4,OPC_52.5,52.5,25.3,0.0,,0.0,0.0,0.0,0.0,0.0,270.7,0.0,,0.0,0.0,0.0,0.0,0.0,,1308.5,Locally Available Sand,2.0,,,,,,,,,,,,,163.2,PCE_HRWRA,45.1,Standard Curing,21.0,,,112.0
654,602.8,OPC_52.5,52.5,25.1,0.0,,269.1,0.0,0.0,0.0,0.0,0.0,0.0,,0.0,0.0,0.0,0.0,0.0,,1300.8,Locally Available Sand,2.0,,,,,,,,,,,,,162.2,PCE_HRWRA,44.9,Standard Curing,21.0,,,103.0
655,883.9,OPC_52.5,52.5,25.5,0.0,,0.0,0.0,0.0,0.0,0.0,0.0,0.0,,0.0,0.0,0.0,0.0,0.0,,1318.5,Locally Available Sand,2.0,,,,,,,,,,,,,164.4,PCE_HRWRA,45.5,Standard Curing,21.0,,,116.0
656,883.9,OPC_52.5,52.5,25.5,0.0,,0.0,0.0,0.0,0.0,0.0,0.0,0.0,,0.0,0.0,0.0,0.0,0.0,,1318.5,Locally Available Sand,2.0,Straight Steel Fiber,195.0,13.0,0.2,,,,,,,,,164.4,PCE_HRWRA,45.5,Standard Curing,21.0,,,156.0
663,439.5,OPC_52.5,52.5,0.0,0.0,,263.7,175.9,0.0,0.0,0.0,0.0,0.0,,0.0,0.0,0.0,0.0,0.0,,1273.4,Locally Available Sand,2.0,Straight Steel Fiber,195.0,13.0,0.2,,,,,,,,,175.8,PCE_HRWRA,43.9,Standard Curing,20.0,,,115.0
664,435.1,OPC_52.5,52.5,0.0,0.0,,263.7,175.9,0.0,0.0,0.0,0.0,0.0,,0.0,0.0,0.0,4.4,0.0,,1273.4,Locally Available Sand,2.0,Straight Steel Fiber,195.0,13.0,0.2,,,,,,,,,175.8,PCE_HRWRA,43.9,Standard Curing,20.0,,,120.0
665,430.7,OPC_52.5,52.5,0.0,0.0,,263.7,175.9,0.0,0.0,0.0,0.0,0.0,,0.0,0.0,0.0,8.8,0.0,,1273.4,Locally Available Sand,2.0,Straight Steel Fiber,195.0,13.0,0.2,,,,,,,,,175.8,PCE_HRWRA,43.9,Standard Curing,20.0,,,127.0
666,426.3,OPC_52.5,52.5,0.0,0.0,,263.7,175.9,0.0,0.0,0.0,0.0,0.0,,0.0,0.0,0.0,13.2,0.0,,1273.4,Locally Available Sand,2.0,Straight Steel Fiber,195.0,13.0,0.2,,,,,,,,,175.8,PCE_HRWRA,43.9,Standard Curing,20.0,,,133.0
667,421.9,OPC_52.5,52.5,0.0,0.0,,263.7,175.9,0.0,0.0,0.0,0.0,0.0,,0.0,0.0,0.0,17.6,0.0,,1273.4,Locally Available Sand,2.0,Straight Steel Fiber,195.0,13.0,0.2,,,,,,,,,175.8,PCE_HRWRA,43.9,Standard Curing,20.0,,,135.0
668,417.5,OPC_52.5,52.5,0.0,0.0,,263.7,175.9,0.0,0.0,0.0,0.0,0.0,,0.0,0.0,0.0,22.0,0.0,,1273.4,Locally Available Sand,2.0,Straight Steel Fiber,195.0,13.0,0.2,,,,,,,,,175.8,PCE_HRWRA,43.9,Standard Curing,20.0,,,130.0
669,874.9,OPC_52.5,52.5,43.7,0.0,,0.0,0.0,0.0,0.0,0.0,0.0,0.0,,0.0,0.0,0.0,0.0,0.0,,1098.4,Locally Available Sand,2.0,,,,,,,,,,,,,202.1,PCE_HRWRA,45.9,Standard Curing,21.0,,,100.0
670,874.9,OPC_52.5,52.5,43.7,0.0,,0.0,0.0,0.0,0.0,0.0,0.0,0.0,,0.0,0.0,0.0,0.0,0.0,,1098.4,Locally Available Sand,2.0,Straight Steel Fiber,39.0,13.0,0.2,,,,,,,,,202.1,PCE_HRWRA,45.9,Standard Curing,21.0,,,115.0
671,874.9,OPC_52.5,52.5,43.7,0.0,,0.0,0.0,0.0,0.0,0.0,0.0,0.0,,0.0,0.0,0.0,0.0,0.0,,1098.4,Locally Available Sand,2.0,Straight Steel Fiber,78.0,13.0,0.2,,,,,,,,,202.1,PCE_HRWRA,45.9,Standard Curing,21.0,,,125.0
672,874.9,OPC_52.5,52.5,43.7,0.0,,0.0,0.0,0.0,0.0,0.0,0.0,0.0,,0.0,0.0,0.0,0.0,0.0,,1098.4,Locally Available Sand,2.0,Straight Steel Fiber,117.0,13.0,0.2,,,,,,,,,202.1,PCE_HRWRA,45.9,Standard Curing,21.0,,,132.0
673,874.9,OPC_52.5,52.5,43.7,0.0,,0.0,0.0,0.0,0.0,0.0,0.0,0.0,,0.0,0.0,0.0,0.0,0.0,,1098.4,Locally Available Sand,2.0,Straight Steel Fiber,156.0,13.0,0.2,,,,,,,,,202.1,PCE_HRWRA,45.9,Standard Curing,21.0,,,145.0
674,874.9,OPC_52.5,52.5,43.7,0.0,,0.0,0.0,0.0,0.0,0.0,0.0,0.0,,0.0,0.0,0.0,0.0,0.0,,1098.4,Locally Available Sand,2.0,Straight Steel Fiber,195.0,13.0,0.2,,,,,,,,,202.1,PCE_HRWRA,45.9,Standard Curing,21.0,,,156.0
675,612.4,OPC_52.5,52.5,43.7,0.0,,262.5,0.0,0.0,0.0,0.0,0.0,0.0,,0.0,0.0,0.0,0.0,0.0,,1098.4,Locally Available Sand,2.0,,,,,,,,,,,,,202.1,PCE_HRWRA,45.9,Standard Curing,21.0,,,95.0
676,612.4,OPC_52.5,52.5,43.7,0.0,,262.5,0.0,0.0,0.0,0.0,0.0,0.0,,0.0,0.0,0.0,0.0,0.0,,1098.4,Locally Available Sand,2.0,Straight Steel Fiber,39.0,13.0,0.2,,,,,,,,,202.1,PCE_HRWRA,45.9,Standard Curing,21.0,,,100.0
677,612.4,OPC_52.5,52.5,43.7,0.0,,262.5,0.0,0.0,0.0,0.0,0.0,0.0,,0.0,0.0,0.0,0.0,0.0,,1098.4,Locally Available Sand,2.0,Straight Steel Fiber,78.0,13.0,0.2,,,,,,,,,202.1,PCE_HRWRA,45.9,Standard Curing,21.0,,,115.0
678,612.4,OPC_52.5,52.5,43.7,0.0,,262.5,0.0,0.0,0.0,0.0,0.0,0.0,,0.0,0.0,0.0,0.0,0.0,,1098.4,Locally Available Sand,2.0,Straight Steel Fiber,117.0,13.0,0.2,,,,,,,,,202.1,PCE_HRWRA,45.9,Standard Curing,21.0,,,128.0
679,612.4,OPC_52.5,52.5,43.7,0.0,,262.5,0.0,0.0,0.0,0.0,0.0,0.0,,0.0,0.0,0.0,0.0,0.0,,1098.4,Locally Available Sand,2.0,Straight Steel Fiber,156.0,13.0,0.2,,,,,,,,,202.1,PCE_HRWRA,45.9,Standard Curing,21.0,,,135.0
680,612.4,OPC_52.5,52.5,43.7,0.0,,262.5,0.0,0.0,0.0,0.0,0.0,0.0,,0.0,0.0,0.0,0.0,0.0,,1098.4,Locally Available Sand,2.0,Straight Steel Fiber,195.0,13.0,0.2,,,,,,,,,202.1,PCE_HRWRA,45.9,Standard Curing,21.0,,,142.0
681,699.9,OPC_52.5,52.5,43.7,0.0,,0.0,175.0,0.0,0.0,0.0,0.0,0.0,,0.0,0.0,0.0,0.0,0.0,,1098.4,Locally Available Sand,2.0,,,,,,,,,,,,,202.1,PCE_HRWRA,45.9,Standard Curing,21.0,,,92.0
682,699.9,OPC_52.5,52.5,43.7,0.0,,0.0,175.0,0.0,0.0,0.0,0.0,0.0,,0.0,0.0,0.0,0.0,0.0,,1098.4,Locally Available Sand,2.0,Straight Steel Fiber,39.0,13.0,0.2,,,,,,,,,202.1,PCE_HRWRA,45.9,Standard Curing,21.0,,,105.0
683,699.9,OPC_52.5,52.5,43.7,0.0,,0.0,175.0,0.0,0.0,0.0,0.0,0.0,,0.0,0.0,0.0,0.0,0.0,,1098.4,Locally Available Sand,2.0,Straight Steel Fiber,78.0,13.0,0.2,,,,,,,,,202.1,PCE_HRWRA,45.9,Standard Curing,21.0,,,120.0
684,699.9,OPC_52.5,52.5,43.7,0.0,,0.0,175.0,0.0,0.0,0.0,0.0,0.0,,0.0,0.0,0.0,0.0,0.0,,1098.4,Locally Available Sand,2.0,Straight Steel Fiber,117.0,13.0,0.2,,,,,,,,,202.1,PCE_HRWRA,45.9,Standard Curing,21.0,,,130.0
685,699.9,OPC_52.5,52.5,43.7,0.0,,0.0,175.0,0.0,0.0,0.0,0.0,0.0,,0.0,0.0,0.0,0.0,0.0,,1098.4,Locally Available Sand,2.0,Straight Steel Fiber,156.0,13.0,0.2,,,,,,,,,202.1,PCE_HRWRA,45.9,Standard Curing,21.0,,,140.0
686,699.9,OPC_52.5,52.5,43.7,0.0,,0.0,175.0,0.0,0.0,0.0,0.0,0.0,,0.0,0.0,0.0,0.0,0.0,,1098.4,Locally Available Sand,2.0,Straight Steel Fiber,195.0,13.0,0.2,,,,,,,,,202.1,PCE_HRWRA,45.9,Standard Curing,21.0,,,149.0
687,582.1,OPC_52.5,52.5,0.0,259.9,class F,0.0,0.0,0.0,0.0,0.0,0.0,0.0,,0.0,0.0,0.0,24.3,0.0,,1256.1,Locally Available Sand,2.0,,,,,,,,,,,,,173.2,PCE_HRWRA,43.3,Standard Curing,21.0,,,110.0
688,591.9,OPC_52.5,52.5,0.0,264.3,class F,0.0,0.0,0.0,0.0,0.0,0.0,0.0,,0.0,0.0,0.0,24.7,0.0,,1277.2,Locally Available Sand,2.0,,,,,,,,,,,,,159.3,PCE_HRWRA,44.0,Standard Curing,21.0,,,112.0
689,600.0,OPC_52.5,52.5,0.0,267.9,class F,0.0,0.0,0.0,0.0,0.0,0.0,0.0,,0.0,0.0,0.0,25.0,0.0,,1294.6,Locally Available Sand,2.0,,,,,,,,,,,,,147.8,PCE_HRWRA,44.6,Standard Curing,21.0,,,110.0
690,596.1,OPC_52.5,52.5,0.0,0.0,,0.0,0.0,0.0,0.0,0.0,266.1,0.0,,0.0,0.0,0.0,24.8,0.0,,1286.3,Locally Available Sand,2.0,,,,,,,,,,,,,177.4,PCE_HRWRA,44.4,Standard Curing,21.0,,,119.0
691,606.4,OPC_52.5,52.5,0.0,0.0,,0.0,0.0,0.0,0.0,0.0,270.7,0.0,,0.0,0.0,0.0,25.3,0.0,,1308.5,Locally Available Sand,2.0,,,,,,,,,,,,,163.2,PCE_HRWRA,45.1,Standard Curing,21.0,,,122.0
692,614.9,OPC_52.5,52.5,0.0,0.0,,0.0,0.0,0.0,0.0,0.0,274.5,0.0,,0.0,0.0,0.0,25.6,0.0,,1326.8,Locally Available Sand,2.0,,,,,,,,,,,,,151.5,PCE_HRWRA,45.8,Standard Curing,21.0,,,120.0
693,592.6,OPC_52.5,52.5,0.0,0.0,,264.6,0.0,0.0,0.0,0.0,0.0,0.0,,0.0,0.0,0.0,24.7,0.0,,1278.8,Locally Available Sand,2.0,,,,,,,,,,,,,176.4,PCE_HRWRA,44.1,Standard Curing,21.0,,,108.0
694,602.8,OPC_52.5,52.5,0.0,0.0,,269.1,0.0,0.0,0.0,0.0,0.0,0.0,,0.0,0.0,0.0,25.1,0.0,,1300.8,Locally Available Sand,2.0,,,,,,,,,,,,,162.2,PCE_HRWRA,44.9,Standard Curing,21.0,,,110.0
695,611.2,OPC_52.5,52.5,0.0,0.0,,272.9,0.0,0.0,0.0,0.0,0.0,0.0,,0.0,0.0,0.0,25.5,0.0,,1318.8,Locally Available Sand,2.0,,,,,,,,,,,,,150.6,PCE_HRWRA,45.5,Standard Curing,21.0,,,105.0
696,868.8,OPC_I,,0.0,0.0,,0.0,0.0,0.0,0.0,0.0,0.0,0.0,,0.0,0.0,0.0,25.0,0.0,,1295.9,Locally Available Sand,2.0,,,,,,,,,,,,,178.8,PCE_HRWRA,44.7,Standard Curing,21.0,,,102.0
697,883.9,OPC_I,,0.0,0.0,,0.0,0.0,0.0,0.0,0.0,0.0,0.0,,0.0,0.0,0.0,25.5,0.0,,1318.5,Locally Available Sand,2.0,,,,,,,,,,,,,164.4,PCE_HRWRA,45.5,Standard Curing,21.0,,,105.0
698,896.3,OPC_I,,0.0,0.0,,0.0,0.0,0.0,0.0,0.0,0.0,0.0,,0.0,0.0,0.0,25.8,0.0,,1337.1,Locally Available Sand,2.0,,,,,,,,,,,,,152.7,PCE_HRWRA,46.1,Standard Curing,21.0,,,100.0
699,594.2,OPC_52.5,52.5,0.0,0.0,,265.3,0.0,0.0,0.0,0.0,0.0,0.0,,0.0,0.0,0.0,24.8,0.0,,1282.3,Locally Available Sand,2.0,,,,,,,,,,,,,176.9,PCE_HRWRA,44.2,Standard Curing,21.0,,,98.0
700,594.2,OPC_52.5,52.5,0.0,0.0,,265.3,0.0,0.0,0.0,0.0,0.0,0.0,,0.0,0.0,0.0,24.8,0.0,,1282.3,Locally Available Sand,2.0,Straight Steel Fiber,156.0,13.0,0.2,,,,,,,,,176.9,PCE_HRWRA,44.2,Standard Curing,21.0,,,145.0
701,594.2,OPC_52.5,52.5,0.0,0.0,,265.3,0.0,0.0,0.0,0.0,0.0,0.0,,0.0,0.0,0.0,24.8,0.0,,1282.3,Locally Available Sand,2.0,Straight Steel Fiber,117.0,13.0,0.2,,,Straight Steel Fiber,39.0,6.0,0.16,,,176.9,PCE_HRWRA,44.2,Standard Curing,21.0,,,148.0
702,594.2,OPC_52.5,52.5,0.0,0.0,,265.3,0.0,0.0,0.0,0.0,0.0,0.0,,0.0,0.0,0.0,24.8,0.0,,1282.3,Locally Available Sand,2.0,Straight Steel Fiber,78.0,13.0,0.2,,,Straight Steel Fiber,78.0,6.0,0.16,,,176.9,PCE_HRWRA,44.2,Standard Curing,21.0,,,130.0
703,594.2,OPC_52.5,52.5,0.0,0.0,,265.3,0.0,0.0,0.0,0.0,0.0,0.0,,0.0,0.0,0.0,24.8,0.0,,1282.3,Locally Available Sand,2.0,Straight Steel Fiber,39.0,13.0,0.2,,,Straight Steel Fiber,117.0,6.0,0.16,,,176.9,PCE_HRWRA,44.2,Standard Curing,21.0,,,125.0
704,594.2,OPC_52.5,52.5,0.0,0.0,,265.3,0.0,0.0,0.0,0.0,0.0,0.0,,0.0,0.0,0.0,24.8,0.0,,1282.3,Locally Available Sand,2.0,Straight Steel Fiber,156.0,6.0,0.16,,,,,,,,,176.9,PCE_HRWRA,44.2,Standard Curing,21.0,,,122.0
705,594.2,OPC_52.5,52.5,0.0,0.0,,265.3,0.0,0.0,0.0,0.0,0.0,0.0,,0.0,0.0,0.0,24.8,0.0,,1282.3,Locally Available Sand,2.0,Hooked Steel Fiber,156.0,35.0,0.55,,,,,,,,,176.9,PCE_HRWRA,44.2,Standard Curing,21.0,,,128.0
706,594.2,OPC_52.5,52.5,0.0,0.0,,265.3,0.0,0.0,0.0,0.0,0.0,0.0,,0.0,0.0,0.0,24.8,0.0,,1282.3,Locally Available Sand,2.0,Hooked Steel Fiber,117.0,35.0,0.55,,,Straight Steel Fiber,29.25,6.0,0.16,,,176.9,PCE_HRWRA,44.2,Standard Curing,21.0,,,132.0
707,594.2,OPC_52.5,52.5,0.0,0.0,,265.3,0.0,0.0,0.0,0.0,0.0,0.0,,0.0,0.0,0.0,24.8,0.0,,1282.3,Locally Available Sand,2.0,Hooked Steel Fiber,117.0,35.0,0.55,,,Straight Steel Fiber,39.0,13.0,0.2,,,176.9,PCE_HRWRA,44.2,Standard Curing,21.0,,,129.0
708,594.2,OPC_52.5,52.5,0.0,0.0,,265.3,0.0,0.0,0.0,0.0,0.0,0.0,,0.0,0.0,0.0,24.8,0.0,,1282.3,Locally Available Sand,2.0,Hooked Steel Fiber,117.0,35.0,0.55,,,Straight Steel Fiber,39.0,6.0,0.16,,,176.9,PCE_HRWRA,44.2,Standard Curing,21.0,,,135.0
709,850.0,OPC_42.5,42.5,260.0,0.0,,0.0,0.0,0.0,0.0,0.0,0.0,0.0,,0.0,0.0,0.0,0.0,0.0,,1062.0,Quartz + Basalt,4.0,,,,,,,,,,,,,170.0,SNF_SP,45.0,Standard Curing,20.0,,,115.0
710,680.0,OPC_42.5,42.5,260.0,170.0,class C,0.0,0.0,0.0,0.0,0.0,0.0,0.0,,0.0,0.0,0.0,0.0,0.0,,999.0,Quartz + Basalt,4.0,,,,,,,,,,,,,170.0,SNF_SP,45.0,Standard Curing,20.0,,,121.0
711,510.0,OPC_42.5,42.5,260.0,340.0,class C,0.0,0.0,0.0,0.0,0.0,0.0,0.0,,0.0,0.0,0.0,0.0,0.0,,936.0,Quartz + Basalt,4.0,,,,,,,,,,,,,170.0,SNF_SP,45.0,Standard Curing,20.0,,,125.0
712,340.0,OPC_42.5,42.5,260.0,510.0,class C,0.0,0.0,0.0,0.0,0.0,0.0,0.0,,0.0,0.0,0.0,0.0,0.0,,873.0,Quartz + Basalt,4.0,,,,,,,,,,,,,170.0,SNF_SP,45.0,Standard Curing,20.0,,,115.0
713,680.0,OPC_42.5,42.5,260.0,0.0,,0.0,0.0,0.0,0.0,0.0,170.0,0.0,,0.0,0.0,0.0,0.0,0.0,,1050.0,Quartz + Basalt,4.0,,,,,,,,,,,,,170.0,SNF_SP,45.0,Standard Curing,20.0,,,118.0
714,510.0,OPC_42.5,42.5,260.0,0.0,,0.0,0.0,0.0,0.0,0.0,340.0,0.0,,0.0,0.0,0.0,0.0,0.0,,1038.0,Quartz + Basalt,4.0,,,,,,,,,,,,,170.0,SNF_SP,45.0,Standard Curing,20.0,,,119.0
715,340.0,OPC_42.5,42.5,260.0,0.0,,0.0,0.0,0.0,0.0,0.0,510.0,0.0,,0.0,0.0,0.0,0.0,0.0,,1026.0,Quartz + Basalt,4.0,,,,,,,,,,,,,170.0,SNF_SP,45.0,Standard Curing,20.0,,,108.0
716,170.0,OPC_42.5,42.5,260.0,0.0,,0.0,0.0,0.0,0.0,0.0,680.0,0.0,,0.0,0.0,0.0,0.0,0.0,,1014.0,Quartz + Basalt,4.0,,,,,,,,,,,,,170.0,SNF_SP,45.0,Standard Curing,20.0,,,82.0
717,850.0,OPC_42.5,42.5,260.0,0.0,,0.0,0.0,0.0,0.0,0.0,0.0,0.0,,0.0,0.0,0.0,0.0,0.0,,1062.0,Quartz + Basalt,4.0,,,,,,,,,,,,,170.0,SNF_SP,45.0,Steam Curing,90.0,,,155.0
718,680.0,OPC_42.5,42.5,260.0,170.0,class C,0.0,0.0,0.0,0.0,0.0,0.0,0.0,,0.0,0.0,0.0,0.0,0.0,,999.0,Quartz + Basalt,4.0,,,,,,,,,,,,,170.0,SNF_SP,45.0,Steam Curing,90.0,,,152.0
719,510.0,OPC_42.5,42.5,260.0,340.0,class C,0.0,0.0,0.0,0.0,0.0,0.0,0.0,,0.0,0.0,0.0,0.0,0.0,,936.0,Quartz + Basalt,4.0,,,,,,,,,,,,,170.0,SNF_SP,45.0,Steam Curing,90.0,,,158.0
720,340.0,OPC_42.5,42.5,260.0,510.0,class C,0.0,0.0,0.0,0.0,0.0,0.0,0.0,,0.0,0.0,0.0,0.0,0.0,,873.0,Quartz + Basalt,4.0,,,,,,,,,,,,,170.0,SNF_SP,45.0,Steam Curing,90.0,,,155.0
721,170.0,OPC_42.5,42.5,260.0,680.0,class C,0.0,0.0,0.0,0.0,0.0,0.0,0.0,,0.0,0.0,0.0,0.0,0.0,,810.0,Quartz + Basalt,4.0,,,,,,,,,,,,,170.0,SNF_SP,45.0,Steam Curing,90.0,,,140.0
722,680.0,OPC_42.5,42.5,260.0,0.0,,0.0,0.0,0.0,0.0,0.0,170.0,0.0,,0.0,0.0,0.0,0.0,0.0,,1050.0,Quartz + Basalt,4.0,,,,,,,,,,,,,170.0,SNF_SP,45.0,Steam Curing,90.0,,,151.0
723,510.0,OPC_42.5,42.5,260.0,0.0,,0.0,0.0,0.0,0.0,0.0,340.0,0.0,,0.0,0.0,0.0,0.0,0.0,,1038.0,Quartz + Basalt,4.0,,,,,,,,,,,,,170.0,SNF_SP,45.0,Steam Curing,90.0,,,157.0
724,340.0,OPC_42.5,42.5,260.0,0.0,,0.0,0.0,0.0,0.0,0.0,510.0,0.0,,0.0,0.0,0.0,0.0,0.0,,1026.0,Quartz + Basalt,4.0,,,,,,,,,,,,,170.0,SNF_SP,45.0,Steam Curing,90.0,,,144.0
725,170.0,OPC_42.5,42.5,260.0,0.0,,0.0,0.0,0.0,0.0,0.0,680.0,0.0,,0.0,0.0,0.0,0.0,0.0,,1014.0,Quartz + Basalt,4.0,,,,,,,,,,,,,170.0,SNF_SP,45.0,Steam Curing,90.0,,,138.0
726,850.0,OPC_42.5,42.5,260.0,0.0,,0.0,0.0,0.0,0.0,0.0,0.0,0.0,,0.0,0.0,0.0,0.0,0.0,,1062.0,Quartz + Basalt,4.0,,,,,,,,,,,,,170.0,SNF_SP,45.0,Autoclave Curing,210.0,,2.0,170.0
727,680.0,OPC_42.5,42.5,260.0,170.0,class C,0.0,0.0,0.0,0.0,0.0,0.0,0.0,,0.0,0.0,0.0,0.0,0.0,,999.0,Quartz + Basalt,4.0,,,,,,,,,,,,,170.0,SNF_SP,45.0,Autoclave Curing,210.0,,2.0,170.0
728,510.0,OPC_42.5,42.5,260.0,340.0,class C,0.0,0.0,0.0,0.0,0.0,0.0,0.0,,0.0,0.0,0.0,0.0,0.0,,936.0,Quartz + Basalt,4.0,,,,,,,,,,,,,170.0,SNF_SP,45.0,Autoclave Curing,210.0,,2.0,170.0
729,340.0,OPC_42.5,42.5,260.0,510.0,class C,0.0,0.0,0.0,0.0,0.0,0.0,0.0,,0.0,0.0,0.0,0.0,0.0,,873.0,Quartz + Basalt,4.0,,,,,,,,,,,,,170.0,SNF_SP,45.0,Autoclave Curing,210.0,,2.0,120.0
730,170.0,OPC_42.5,42.5,260.0,680.0,class C,0.0,0.0,0.0,0.0,0.0,0.0,0.0,,0.0,0.0,0.0,0.0,0.0,,810.0,Quartz + Basalt,4.0,,,,,,,,,,,,,170.0,SNF_SP,45.0,Autoclave Curing,210.0,,2.0,100.0
731,680.0,OPC_42.5,42.5,260.0,0.0,,0.0,0.0,0.0,0.0,0.0,170.0,0.0,,0.0,0.0,0.0,0.0,0.0,,1050.0,Quartz + Basalt,4.0,,,,,,,,,,,,,170.0,SNF_SP,45.0,Autoclave Curing,210.0,,2.0,178.0
732,510.0,OPC_42.5,42.5,260.0,0.0,,0.0,0.0,0.0,0.0,0.0,340.0,0.0,,0.0,0.0,0.0,0.0,0.0,,1038.0,Quartz + Basalt,4.0,,,,,,,,,,,,,170.0,SNF_SP,45.0,Autoclave Curing,210.0,,2.0,182.0
733,340.0,OPC_42.5,42.5,260.0,0.0,,0.0,0.0,0.0,0.0,0.0,510.0,0.0,,0.0,0.0,0.0,0.0,0.0,,1026.0,Quartz + Basalt,4.0,,,,,,,,,,,,,170.0,SNF_SP,45.0,Autoclave Curing,210.0,,2.0,168.0
734,170.0,OPC_42.5,42.5,260.0,0.0,,0.0,0.0,0.0,0.0,0.0,680.0,0.0,,0.0,0.0,0.0,0.0,0.0,,1014.0,Quartz + Basalt,4.0,,,,,,,,,,,,,170.0,SNF_SP,45.0,Autoclave Curing,210.0,,2.0,125.0
735,500.0,OPC_52.5,52.5,150.0,350.0,class F,0.0,0.0,0.0,0.0,0.0,0.0,0.0,,0.0,0.0,0.0,0.0,0.0,,1200.0,Natural River Sand,0.3,,,,,,,,,,,,,160.0,PCE_SP,9.8,Standard Curing,20.0,95.0,,93.0
736,500.0,OPC_52.5,52.5,150.0,350.0,class F,0.0,0.0,0.0,0.0,0.0,0.0,0.0,,0.0,0.0,0.0,0.0,240.0,Iron Tailings,960.0,Natural River Sand,0.3,,,,,,,,,,,,,165.0,PCE_SP,9.8,Standard Curing,20.0,95.0,,91.0
737,500.0,OPC_52.5,52.5,150.0,350.0,class F,0.0,0.0,0.0,0.0,0.0,0.0,0.0,,0.0,0.0,0.0,0.0,360.0,Iron Tailings,840.0,Natural River Sand,0.3,,,,,,,,,,,,,170.0,PCE_SP,9.8,Standard Curing,20.0,95.0,,90.0
738,500.0,OPC_52.5,52.5,150.0,350.0,class F,0.0,0.0,0.0,0.0,0.0,0.0,0.0,,0.0,0.0,0.0,0.0,480.0,Iron Tailings,720.0,Natural River Sand,0.3,,,,,,,,,,,,,175.0,PCE_SP,9.8,Standard Curing,20.0,95.0,,88.0
739,500.0,OPC_52.5,52.5,150.0,350.0,class F,0.0,0.0,0.0,0.0,0.0,0.0,0.0,,0.0,0.0,0.0,0.0,600.0,Iron Tailings,600.0,Natural River Sand,0.3,,,,,,,,,,,,,180.0,PCE_SP,9.8,Standard Curing,20.0,95.0,,90.5
740,500.0,OPC_52.5,52.5,150.0,350.0,class F,0.0,0.0,0.0,0.0,0.0,0.0,0.0,,0.0,0.0,0.0,0.0,1200.0,Iron Tailings,0.0,,,,,,,,,,,,,,,200.0,PCE_SP,9.8,Standard Curing,20.0,95.0,,88.0
741,500.0,OPC_52.5,52.5,150.0,350.0,class F,0.0,0.0,0.0,0.0,0.0,0.0,0.0,,0.0,0.0,0.0,0.0,0.0,,1200.0,Natural River Sand,0.3,,,,,,,,,,,,,160.0,PCE_SP,9.8,Steam Curing,80.0,,,116.0
742,500.0,OPC_52.5,52.5,150.0,350.0,class F,0.0,0.0,0.0,0.0,0.0,0.0,0.0,,0.0,0.0,0.0,0.0,240.0,Iron Tailings,960.0,Natural River Sand,0.3,,,,,,,,,,,,,165.0,PCE_SP,9.8,Steam Curing,80.0,,,108.0
743,500.0,OPC_52.5,52.5,150.0,350.0,class F,0.0,0.0,0.0,0.0,0.0,0.0,0.0,,0.0,0.0,0.0,0.0,360.0,Iron Tailings,840.0,Natural River Sand,0.3,,,,,,,,,,,,,170.0,PCE_SP,9.8,Steam Curing,80.0,,,103.0
744,500.0,OPC_52.5,52.5,150.0,350.0,class F,0.0,0.0,0.0,0.0,0.0,0.0,0.0,,0.0,0.0,0.0,0.0,480.0,Iron Tailings,720.0,Natural River Sand,0.3,,,,,,,,,,,,,175.0,PCE_SP,9.8,Steam Curing,80.0,,,100.0
745,500.0,OPC_52.5,52.5,150.0,350.0,class F,0.0,0.0,0.0,0.0,0.0,0.0,0.0,,0.0,0.0,0.0,0.0,600.0,Iron Tailings,600.0,Natural River Sand,0.3,,,,,,,,,,,,,180.0,PCE_SP,9.8,Steam Curing,80.0,,,104.0
746,500.0,OPC_52.5,52.5,150.0,350.0,class F,0.0,0.0,0.0,0.0,0.0,0.0,0.0,,0.0,0.0,0.0,0.0,1200.0,Iron Tailings,0.0,,,,,,,,,,,,,,,200.0,PCE_SP,9.8,Steam Curing,80.0,,,94.0
747,500.0,OPC_52.5,52.5,150.0,350.0,class F,0.0,0.0,0.0,0.0,0.0,0.0,0.0,,0.0,0.0,0.0,0.0,0.0,,1200.0,Natural River Sand,0.3,Straight Steel Fiber,156.0,13.0,0.2,2000.0,,,,,,,,160.0,PCE_SP,9.8,Standard Curing,20.0,95.0,,138.0
748,500.0,OPC_52.5,52.5,150.0,350.0,class F,0.0,0.0,0.0,0.0,0.0,0.0,0.0,,0.0,0.0,0.0,0.0,240.0,Iron Tailings,960.0,Natural River Sand,0.3,Straight Steel Fiber,156.0,13.0,0.2,2000.0,,,,,,,,165.0,PCE_SP,9.8,Standard Curing,20.0,95.0,,141.0
749,500.0,OPC_52.5,52.5,150.0,350.0,class F,0.0,0.0,0.0,0.0,0.0,0.0,0.0,,0.0,0.0,0.0,0.0,360.0,Iron Tailings,840.0,Natural River Sand,0.3,Straight Steel Fiber,156.0,13.0,0.2,2000.0,,,,,,,,170.0,PCE_SP,9.8,Standard Curing,20.0,95.0,,135.0
750,500.0,OPC_52.5,52.5,150.0,350.0,class F,0.0,0.0,0.0,0.0,0.0,0.0,0.0,,0.0,0.0,0.0,0.0,480.0,Iron Tailings,720.0,Natural River Sand,0.3,Straight Steel Fiber,156.0,13.0,0.2,2000.0,,,,,,,,175.0,PCE_SP,9.8,Standard Curing,20.0,95.0,,131.0
751,500.0,OPC_52.5,52.5,150.0,350.0,class F,0.0,0.0,0.0,0.0,0.0,0.0,0.0,,0.0,0.0,0.0,0.0,600.0,Iron Tailings,600.0,Natural River Sand,0.3,Straight Steel Fiber,156.0,13.0,0.2,2000.0,,,,,,,,180.0,PCE_SP,9.8,Standard Curing,20.0,95.0,,129.0
752,500.0,OPC_52.5,52.5,150.0,350.0,class F,0.0,0.0,0.0,0.0,0.0,0.0,0.0,,0.0,0.0,0.0,0.0,1200.0,Iron Tailings,0.0,,,Straight Steel Fiber,156.0,13.0,0.2,2000.0,,,,,,,,200.0,PCE_SP,9.8,Standard Curing,20.0,95.0,,111.0
753,500.0,OPC_52.5,52.5,150.0,350.0,class F,0.0,0.0,0.0,0.0,0.0,0.0,0.0,,0.0,0.0,0.0,0.0,0.0,,1200.0,Natural River Sand,0.3,Straight Steel Fiber,156.0,13.0,0.2,2000.0,,,,,,,,160.0,PCE_SP,9.8,Steam Curing,80.0,,,176.0
754,500.0,OPC_52.5,52.5,150.0,350.0,class F,0.0,0.0,0.0,0.0,0.0,0.0,0.0,,0.0,0.0,0.0,0.0,240.0,Iron Tailings,960.0,Natural River Sand,0.3,Straight Steel Fiber,156.0,13.0,0.2,2000.0,,,,,,,,165.0,PCE_SP,9.8,Steam Curing,80.0,,,171.0
755,500.0,OPC_52.5,52.5,150.0,350.0,class F,0.0,0.0,0.0,0.0,0.0,0.0,0.0,,0.0,0.0,0.0,0.0,360.0,Iron Tailings,840.0,Natural River Sand,0.3,Straight Steel Fiber,156.0,13.0,0.2,2000.0,,,,,,,,170.0,PCE_SP,9.8,Steam Curing,80.0,,,168.0
756,500.0,OPC_52.5,52.5,150.0,350.0,class F,0.0,0.0,0.0,0.0,0.0,0.0,0.0,,0.0,0.0,0.0,0.0,480.0,Iron Tailings,720.0,Natural River Sand,0.3,Straight Steel Fiber,156.0,13.0,0.2,2000.0,,,,,,,,175.0,PCE_SP,9.8,Steam Curing,80.0,,,159.5
757,500.0,OPC_52.5,52.5,150.0,350.0,class F,0.0,0.0,0.0,0.0,0.0,0.0,0.0,,0.0,0.0,0.0,0.0,600.0,Iron Tailings,600.0,Natural River Sand,0.3,Straight Steel Fiber,156.0,13.0,0.2,2000.0,,,,,,,,180.0,PCE_SP,9.8,Steam Curing,80.0,,,149.5
758,500.0,OPC_52.5,52.5,150.0,350.0,class F,0.0,0.0,0.0,0.0,0.0,0.0,0.0,,0.0,0.0,0.0,0.0,1200.0,Iron Tailings,0.0,,,Straight Steel Fiber,156.0,13.0,0.2,2000.0,,,,,,,,200.0,PCE_SP,9.8,Steam Curing,80.0,,,141.0
759,890.0,OPC_I,,0.0,0.0,,0.0,0.0,0.0,0.0,0.0,0.0,0.0,,0.0,0.0,0.0,0.0,0.0,,890.0,Natural River Sand,4.75,,,,,,,,,,,,,178.0,PCE_SP,30.2,Standard Curing,21.0,100.0,,106.3
760,890.0,OPC_I,,0.0,0.0,,0.0,0.0,0.0,0.0,0.0,0.0,0.0,,0.0,0.0,0.0,0.0,0.0,,890.0,Natural River Sand,0.6,,,,,,,,,,,,,178.0,PCE_SP,30.2,Standard Curing,21.0,100.0,,113.2
761,845.5,OPC_I,,44.5,0.0,,0.0,0.0,0.0,0.0,0.0,0.0,0.0,,0.0,0.0,0.0,0.0,0.0,,890.0,Natural River Sand,4.75,,,,,,,,,,,,,178.0,PCE_SP,30.2,Standard Curing,21.0,100.0,,117.2
762,801.0,OPC_I,,89.0,0.0,,0.0,0.0,0.0,0.0,0.0,0.0,0.0,,0.0,0.0,0.0,0.0,0.0,,890.0,Natural River Sand,4.75,,,,,,,,,,,,,178.0,PCE_SP,30.2,Standard Curing,21.0,100.0,,118.6
763,756.5,OPC_I,,133.5,0.0,,0.0,0.0,0.0,0.0,0.0,0.0,0.0,,0.0,0.0,0.0,0.0,0.0,,890.0,Natural River Sand,4.75,,,,,,,,,,,,,178.0,PCE_SP,30.2,Standard Curing,21.0,100.0,,118.0
764,712.0,OPC_I,,178.0,0.0,,0.0,0.0,0.0,0.0,0.0,0.0,0.0,,0.0,0.0,0.0,0.0,0.0,,890.0,Natural River Sand,4.75,,,,,,,,,,,,,178.0,PCE_SP,30.2,Standard Curing,21.0,100.0,,111.0
765,845.5,OPC_I,,44.5,0.0,,0.0,0.0,0.0,0.0,0.0,0.0,0.0,,0.0,0.0,0.0,0.0,0.0,,890.0,Natural River Sand,0.6,,,,,,,,,,,,,178.0,PCE_SP,30.2,Standard Curing,21.0,100.0,,116.6
766,712.0,OPC_I,,0.0,178.0,class C,0.0,0.0,0.0,0.0,0.0,0.0,0.0,,0.0,0.0,0.0,0.0,0.0,,890.0,Natural River Sand,4.75,,,,,,,,,,,,,178.0,PCE_SP,30.2,Standard Curing,21.0,100.0,,109.9
767,623.0,OPC_I,,0.0,267.0,class C,0.0,0.0,0.0,0.0,0.0,0.0,0.0,,0.0,0.0,0.0,0.0,0.0,,890.0,Natural River Sand,4.75,,,,,,,,,,,,,178.0,PCE_SP,30.2,Standard Curing,21.0,100.0,,114.8
768,534.0,OPC_I,,0.0,356.0,class C,0.0,0.0,0.0,0.0,0.0,0.0,0.0,,0.0,0.0,0.0,0.0,0.0,,890.0,Natural River Sand,4.75,,,,,,,,,,,,,178.0,PCE_SP,30.2,Standard Curing,21.0,100.0,,102.6
769,667.5,OPC_I,,44.5,178.0,class C,0.0,0.0,0.0,0.0,0.0,0.0,0.0,,0.0,0.0,0.0,0.0,0.0,,890.0,Natural River Sand,4.75,,,,,,,,,,,,,178.0,PCE_SP,30.2,Standard Curing,21.0,100.0,,112.8
770,1009.0,OPC_I,,0.0,0.0,,0.0,0.0,0.0,0.0,0.0,0.0,0.0,,0.0,0.0,0.0,0.0,0.0,,1009.0,Natural River Sand,4.75,,,,,,,,,,,,,201.8,PCE_SP,34.2,Standard Curing,21.0,100.0,,113.8
771,1009.0,OPC_I,,0.0,0.0,,0.0,0.0,0.0,0.0,0.0,0.0,0.0,,0.0,0.0,0.0,0.0,0.0,,1009.0,Natural River Sand,0.6,,,,,,,,,,,,,201.8,PCE_SP,34.2,Standard Curing,21.0,100.0,,115.2
772,958.55,OPC_I,,50.45,0.0,,0.0,0.0,0.0,0.0,0.0,0.0,0.0,,0.0,0.0,0.0,0.0,0.0,,1009.0,Natural River Sand,0.6,,,,,,,,,,,,,201.8,PCE_SP,34.2,Standard Curing,21.0,100.0,,115.4
773,756.75,OPC_I,,50.45,201.8,class C,0.0,0.0,0.0,0.0,0.0,0.0,0.0,,0.0,0.0,0.0,0.0,0.0,,1009.0,Natural River Sand,0.6,,,,,,,,,,,,,201.8,PCE_SP,34.2,Standard Curing,21.0,100.0,,114.5
774,1076.77,OPC_I,,286.23,0.0,,0.0,0.0,0.0,0.0,0.0,0.0,0.0,,0.0,0.0,0.0,0.0,0.0,,1363.0,Natural River Sand,0.075,,,,,,,,,,,,,272.6,PCE_SP,46.2,Standard Curing,21.0,100.0,,125.9
775,1076.77,OPC_I,,286.23,0.0,,0.0,0.0,0.0,0.0,0.0,0.0,0.0,,0.0,0.0,0.0,0.0,0.0,,1363.0,Natural River Sand,0.075,Straight Steel Fiber,234.0,12.7,0.2,,,,,,,,,272.6,PCE_SP,46.2,Standard Curing,21.0,100.0,,137.0
776,1076.77,OPC_I,,286.23,0.0,,0.0,0.0,0.0,0.0,0.0,0.0,0.0,,0.0,0.0,0.0,0.0,0.0,,1363.0,Natural River Sand,0.075,,,,,,,,,,,,,272.6,PCE_SP,46.2,Heat Curing,90.0,100.0,,159.7
777,1076.77,OPC_I,,286.23,0.0,,0.0,0.0,0.0,0.0,0.0,0.0,0.0,,0.0,0.0,0.0,0.0,0.0,,1363.0,Natural River Sand,0.075,Straight Steel Fiber,234.0,12.7,0.2,,,,,,,,,272.6,PCE_SP,46.2,Heat Curing,90.0,100.0,,170.6
778,819.0,OPC_52.5,52.5,109.0,164.0,class F,0.0,0.0,0.0,0.0,0.0,0.0,0.0,,0.0,0.0,0.0,0.0,0.0,,1092.0,Quartz Sand,1.18,Straight Steel Fiber,156.0,13.0,0.22,,,,,,,,,196.6,,22.14,Steam Curing,80.0,,,141.0
779,737.1,OPC_52.5,52.5,109.0,164.0,class F,0.0,0.0,0.0,0.0,0.0,0.0,0.0,,0.0,0.0,0.0,0.0,81.9,Iron Tailings,1092.0,Quartz Sand,1.18,Straight Steel Fiber,156.0,13.0,0.22,,,,,,,,,196.6,,22.14,Steam Curing,80.0,,,148.0
780,655.2,OPC_52.5,52.5,109.0,164.0,class F,0.0,0.0,0.0,0.0,0.0,0.0,0.0,,0.0,0.0,0.0,0.0,163.8,Iron Tailings,1092.0,Quartz Sand,1.18,Straight Steel Fiber,156.0,13.0,0.22,,,,,,,,,196.6,,22.14,Steam Curing,80.0,,,151.0
781,573.3,OPC_52.5,52.5,109.0,164.0,class F,0.0,0.0,0.0,0.0,0.0,0.0,0.0,,0.0,0.0,0.0,0.0,245.7,Iron Tailings,1092.0,Quartz Sand,1.18,Straight Steel Fiber,156.0,13.0,0.22,,,,,,,,,196.6,,22.14,Steam Curing,80.0,,,146.0
782,655.2,OPC_52.5,52.5,109.0,164.0,class F,0.0,0.0,0.0,0.0,0.0,0.0,0.0,,0.0,0.0,0.0,0.0,436.8,Iron Tailings,819.0,Quartz Sand,1.18,Straight Steel Fiber,156.0,13.0,0.22,,,,,,,,,196.6,,22.14,Steam Curing,80.0,,,145.0
783,655.2,OPC_52.5,52.5,109.0,164.0,class F,0.0,0.0,0.0,0.0,0.0,0.0,0.0,,0.0,0.0,0.0,0.0,709.8,Iron Tailings,546.0,Quartz Sand,1.18,Straight Steel Fiber,156.0,13.0,0.22,,,,,,,,,196.6,,22.14,Steam Curing,80.0,,,145.0
784,655.2,OPC_52.5,52.5,109.0,164.0,class F,0.0,0.0,0.0,0.0,0.0,0.0,0.0,,0.0,0.0,0.0,0.0,982.8,Iron Tailings,273.0,Quartz Sand,1.18,Straight Steel Fiber,156.0,13.0,0.22,,,,,,,,,196.6,,22.14,Steam Curing,80.0,,,139.0
785,655.2,OPC_52.5,52.5,109.0,164.0,class F,0.0,0.0,0.0,0.0,0.0,0.0,0.0,,0.0,0.0,0.0,0.0,1255.8,Iron Tailings,0.0,,,Straight Steel Fiber,156.0,13.0,0.22,,,,,,,,,196.6,,22.14,Steam Curing,80.0,,,139.0
786,830.0,OPC_42.5,42.5,291.0,0.0,,0.0,0.0,0.0,0.0,0.0,0.0,0.0,,0.0,0.0,0.0,0.0,0.0,,977.0,Quartz Sand,3.0,Straight Steel Fiber,234.0,6.0,0.15,2250.0,,,,,,,,151.0,PCE_SP,55.0,Autoclave Curing,210.0,,2.0,262.0
787,664.0,OPC_42.5,42.5,291.0,166.0,class C,0.0,0.0,0.0,0.0,0.0,0.0,0.0,,0.0,0.0,0.0,0.0,0.0,,920.0,Quartz Sand,3.0,Straight Steel Fiber,234.0,6.0,0.15,2250.0,,,,,,,,151.0,PCE_SP,58.0,Autoclave Curing,210.0,,2.0,248.0
788,498.0,OPC_42.5,42.5,291.0,332.0,class C,0.0,0.0,0.0,0.0,0.0,0.0,0.0,,0.0,0.0,0.0,0.0,0.0,,861.0,Quartz Sand,3.0,Straight Steel Fiber,234.0,6.0,0.15,2250.0,,,,,,,,151.0,PCE_SP,62.0,Autoclave Curing,210.0,,2.0,229.0
789,332.0,OPC_42.5,42.5,291.0,498.0,class C,0.0,0.0,0.0,0.0,0.0,0.0,0.0,,0.0,0.0,0.0,0.0,0.0,,804.0,Quartz Sand,3.0,Straight Steel Fiber,234.0,6.0,0.15,2250.0,,,,,,,,151.0,PCE_SP,65.0,Autoclave Curing,210.0,,2.0,167.0
790,664.0,OPC_42.5,42.5,291.0,0.0,,0.0,0.0,0.0,0.0,0.0,166.0,0.0,,0.0,0.0,0.0,0.0,0.0,,961.0,Quartz Sand,3.0,Straight Steel Fiber,234.0,6.0,0.15,2250.0,,,,,,,,151.0,PCE_SP,55.0,Autoclave Curing,210.0,,2.0,254.0
791,498.0,OPC_42.5,42.5,291.0,0.0,,0.0,0.0,0.0,0.0,0.0,332.0,0.0,,0.0,0.0,0.0,0.0,0.0,,945.0,Quartz Sand,3.0,Straight Steel Fiber,234.0,6.0,0.15,2250.0,,,,,,,,151.0,PCE_SP,55.0,Autoclave Curing,210.0,,2.0,244.0
792,332.0,OPC_42.5,42.5,291.0,0.0,,0.0,0.0,0.0,0.0,0.0,498.0,0.0,,0.0,0.0,0.0,0.0,0.0,,929.0,Quartz Sand,3.0,Straight Steel Fiber,234.0,6.0,0.15,2250.0,,,,,,,,151.0,PCE_SP,55.0,Autoclave Curing,210.0,,2.0,202.0
793,830.0,OPC_42.5,42.5,0.0,0.0,,0.0,0.0,0.0,0.0,0.0,0.0,0.0,,0.0,0.0,0.0,0.0,0.0,,1316.0,Quartz Sand,3.0,Straight Steel Fiber,234.0,6.0,0.15,2250.0,,,,,,,,151.0,PCE_SP,32.0,Autoclave Curing,210.0,,2.0,171.0
794,830.0,OPC_42.5,42.5,83.0,0.0,,0.0,0.0,0.0,0.0,0.0,0.0,0.0,,0.0,0.0,0.0,0.0,0.0,,1219.0,Quartz Sand,3.0,Straight Steel Fiber,234.0,6.0,0.15,2250.0,,,,,,,,151.0,PCE_SP,38.0,Autoclave Curing,210.0,,2.0,204.0
795,830.0,OPC_42.5,42.5,166.0,0.0,,0.0,0.0,0.0,0.0,0.0,0.0,0.0,,0.0,0.0,0.0,0.0,0.0,,1122.0,Quartz Sand,3.0,Straight Steel Fiber,234.0,6.0,0.15,2250.0,,,,,,,,151.0,PCE_SP,44.0,Autoclave Curing,210.0,,2.0,239.0
796,830.0,OPC_42.5,42.5,208.0,0.0,,0.0,0.0,0.0,0.0,0.0,0.0,0.0,,0.0,0.0,0.0,0.0,0.0,,1074.0,Quartz Sand,3.0,Straight Steel Fiber,234.0,6.0,0.15,2250.0,,,,,,,,151.0,PCE_SP,50.0,Autoclave Curing,210.0,,2.0,249.0
797,830.0,OPC_42.5,42.5,249.0,0.0,,0.0,0.0,0.0,0.0,0.0,0.0,0.0,,0.0,0.0,0.0,0.0,0.0,,1025.0,Quartz Sand,3.0,Straight Steel Fiber,234.0,6.0,0.15,2250.0,,,,,,,,151.0,PCE_SP,53.0,Autoclave Curing,210.0,,2.0,250.0
798,830.0,OPC_42.5,42.5,291.0,0.0,,0.0,0.0,0.0,0.0,0.0,0.0,0.0,,0.0,0.0,0.0,0.0,0.0,,977.0,Quartz Sand,3.0,Straight Steel Fiber,234.0,6.0,0.15,2250.0,,,,,,,,151.0,PCE_SP,55.0,Autoclave Curing,210.0,,2.0,259.0
799,830.0,OPC_42.5,42.5,332.0,0.0,,0.0,0.0,0.0,0.0,0.0,0.0,0.0,,0.0,0.0,0.0,0.0,0.0,,928.0,Quartz Sand,3.0,Straight Steel Fiber,234.0,6.0,0.15,2250.0,,,,,,,,151.0,PCE_SP,57.0,Autoclave Curing,210.0,,2.0,248.0
800,830.0,OPC_42.5,42.5,374.0,0.0,,0.0,0.0,0.0,0.0,0.0,0.0,0.0,,0.0,0.0,0.0,0.0,0.0,,877.0,Quartz Sand,3.0,Straight Steel Fiber,234.0,6.0,0.15,2250.0,,,,,,,,151.0,PCE_SP,59.0,Autoclave Curing,210.0,,2.0,246.0
