Repository: Jocund96/Data-to-Design-ML

## Datasets

Located in `Datasets/`:

- **UCI Concrete Compressive Strength dataset** (`uci_concrete_data.csv`) — 1030 samples, 8 mix-component features (cement, slag, fly ash, water, superplasticizer, coarse/fine aggregate, age), target is compressive strength (MPa). Processed splits and engineered features are saved under `Datasets/processed/uci_concrete_dataset/`.
- **UHPC dataset** (`UHPC_dataset.csv`) — Ultra High Performance Concrete data pooled from many publications, ~2000 rows with a `paper_reference` column identifying the source publication and `cs_28d` (28-day compressive strength) as the target.

File: S2_Kernel/Datasets/processed/uhpc_dataset/raw_dropped_features_20.csv (part 4 of 8)
cement,cement_type,silica_fume,fly_ash,limestone_powder,quartz_powder,glass_powder,rice_husk_ash,metakaolin,ggbfs,slag,nano_caco3,nano_al2o3,nano_tio2,nano_sio2,filler,sand,sand_type,sand_max_size,water,sp_type,sp_amount,curing_method,curing_temp,cs_28d
802.0,HS_cement,223.0,0.0,0.0,241.0,0.0,0.0,0.0,0.0,0.0,0.0,0.0,0.0,0.0,481.0,481.0,Quartz Sand,,194.0,PCE_HRWRA,13.0,Standard Curing,20.0,150.0
794.0,HS_cement,221.0,0.0,0.0,238.0,0.0,0.0,0.0,0.0,0.0,0.0,0.0,0.0,0.0,953.0,0.0,,0.225,192.0,PCE_HRWRA,13.0,Standard Curing,20.0,135.0
807.0,HS_cement,225.0,0.0,0.0,243.0,0.0,0.0,0.0,0.0,0.0,0.0,0.0,0.0,0.0,0.0,972.0,Quartz Sand,,196.0,PCE_HRWRA,13.0,Steam Curing,90.0,205.0
794.0,HS_cement,221.0,0.0,0.0,238.0,0.0,0.0,0.0,0.0,0.0,0.0,0.0,0.0,0.0,953.0,0.0,,0.35,192.0,PCE_HRWRA,13.0,Steam Curing,90.0,158.0
794.0,HS_cement,221.0,0.0,0.0,238.0,0.0,0.0,0.0,0.0,0.0,0.0,0.0,0.0,0.0,953.0,0.0,,0.275,192.0,PCE_HRWRA,13.0,Steam Curing,90.0,185.0
794.0,HS_cement,221.0,0.0,0.0,238.0,0.0,0.0,0.0,0.0,0.0,0.0,0.0,0.0,0.0,953.0,0.0,,0.225,192.0,PCE_HRWRA,13.0,Steam Curing,90.0,168.0
802.0,HS_cement,223.0,0.0,0.0,241.0,0.0,0.0,0.0,0.0,0.0,0.0,0.0,0.0,0.0,481.0,481.0,Quartz Sand,,194.0,PCE_HRWRA,13.0,Steam Curing,90.0,195.0
794.0,HS_cement,221.0,0.0,0.0,238.0,0.0,0.0,0.0,0.0,0.0,0.0,0.0,0.0,0.0,953.0,0.0,,0.225,192.0,PCE_HRWRA,13.0,Steam Curing,90.0,185.0
856.5,OPC_42.5,214.1,0.0,0.0,0.0,0.0,0.0,0.0,0.0,0.0,0.0,0.0,0.0,0.0,0.0,1177.5,Quartz Sand,0.8,184.0,Unspecified,19.7,Standard Curing,20.0,155.0
695.9,OPC_42.5,214.1,0.0,0.0,0.0,0.0,0.0,0.0,0.0,0.0,0.0,0.0,0.0,0.0,160.6,1177.5,Quartz Sand,0.8,184.0,Unspecified,20.9,Standard Curing,20.0,139.0
695.9,OPC_42.5,214.1,0.0,0.0,0.0,0.0,0.0,0.0,0.0,0.0,0.0,0.0,0.0,0.0,160.6,1177.5,Quartz Sand,0.8,184.0,Unspecified,22.2,Standard Curing,20.0,149.0
695.9,OPC_42.5,214.1,0.0,0.0,0.0,0.0,0.0,0.0,0.0,0.0,0.0,0.0,0.0,0.0,160.6,1177.5,Quartz Sand,0.8,184.0,Unspecified,23.3,Standard Curing,20.0,150.0
535.3,OPC_42.5,214.1,0.0,0.0,0.0,0.0,0.0,0.0,0.0,0.0,0.0,0.0,0.0,0.0,321.2,1177.5,Quartz Sand,0.8,184.0,Unspecified,22.5,Standard Curing,20.0,132.0
535.3,OPC_42.5,214.1,0.0,0.0,0.0,0.0,0.0,0.0,0.0,0.0,0.0,0.0,0.0,0.0,321.2,1177.5,Quartz Sand,0.8,184.0,Unspecified,23.9,Standard Curing,20.0,134.0
535.3,OPC_42.5,214.1,0.0,0.0,0.0,0.0,0.0,0.0,0.0,0.0,0.0,0.0,0.0,0.0,321.2,1177.5,Quartz Sand,0.8,184.0,Unspecified,24.5,Standard Curing,20.0,138.0
374.7,OPC_42.5,214.1,0.0,0.0,0.0,0.0,0.0,0.0,0.0,0.0,0.0,0.0,0.0,0.0,481.8,1177.5,Quartz Sand,0.8,184.0,Unspecified,23.1,Standard Curing,20.0,115.0
374.7,OPC_42.5,214.1,0.0,0.0,0.0,0.0,0.0,0.0,0.0,0.0,0.0,0.0,0.0,0.0,481.8,1177.5,Quartz Sand,0.8,184.0,Unspecified,24.3,Standard Curing,20.0,121.0
374.7,OPC_42.5,214.1,0.0,0.0,0.0,0.0,0.0,0.0,0.0,0.0,0.0,0.0,0.0,0.0,481.8,1177.5,Quartz Sand,0.8,184.0,Unspecified,25.5,Standard Curing,20.0,121.0
856.5,OPC_42.5,214.1,0.0,0.0,0.0,0.0,0.0,0.0,0.0,0.0,0.0,0.0,0.0,0.0,0.0,1177.5,Quartz Sand,0.8,184.0,Unspecified,19.7,Steam Curing,80.0,166.0
695.9,OPC_42.5,214.1,0.0,0.0,0.0,0.0,0.0,0.0,0.0,0.0,0.0,0.0,0.0,0.0,160.6,1177.5,Quartz Sand,0.8,184.0,Unspecified,20.9,Steam Curing,80.0,184.0
695.9,OPC_42.5,214.1,0.0,0.0,0.0,0.0,0.0,0.0,0.0,0.0,0.0,0.0,0.0,0.0,160.6,1177.5,Quartz Sand,0.8,184.0,Unspecified,22.2,Steam Curing,80.0,198.0
695.9,OPC_42.5,214.1,0.0,0.0,0.0,0.0,0.0,0.0,0.0,0.0,0.0,0.0,0.0,0.0,160.6,1177.5,Quartz Sand,0.8,184.0,Unspecified,23.3,Steam Curing,80.0,199.0
535.3,OPC_42.5,214.1,0.0,0.0,0.0,0.0,0.0,0.0,0.0,0.0,0.0,0.0,0.0,0.0,321.2,1177.5,Quartz Sand,0.8,184.0,Unspecified,22.5,Steam Curing,80.0,171.0
535.3,OPC_42.5,214.1,0.0,0.0,0.0,0.0,0.0,0.0,0.0,0.0,0.0,0.0,0.0,0.0,321.2,1177.5,Quartz Sand,0.8,184.0,Unspecified,23.9,Steam Curing,80.0,173.0
535.3,OPC_42.5,214.1,0.0,0.0,0.0,0.0,0.0,0.0,0.0,0.0,0.0,0.0,0.0,0.0,321.2,1177.5,Quartz Sand,0.8,184.0,Unspecified,24.5,Steam Curing,80.0,177.0
374.7,OPC_42.5,214.1,0.0,0.0,0.0,0.0,0.0,0.0,0.0,0.0,0.0,0.0,0.0,0.0,481.8,1177.5,Quartz Sand,0.8,184.0,Unspecified,23.1,Steam Curing,80.0,144.0
374.7,OPC_42.5,214.1,0.0,0.0,0.0,0.0,0.0,0.0,0.0,0.0,0.0,0.0,0.0,0.0,481.8,1177.5,Quartz Sand,0.8,184.0,Unspecified,24.3,Steam Curing,80.0,152.0
374.7,OPC_42.5,214.1,0.0,0.0,0.0,0.0,0.0,0.0,0.0,0.0,0.0,0.0,0.0,0.0,481.8,1177.5,Quartz Sand,0.8,184.0,Unspecified,25.5,Steam Curing,80.0,152.0
856.5,OPC_42.5,214.1,0.0,0.0,0.0,0.0,0.0,0.0,0.0,0.0,0.0,0.0,0.0,0.0,0.0,1177.5,Quartz Sand,0.8,184.0,Unspecified,19.7,Autoclave Curing,180.0,191.0
695.9,OPC_42.5,214.1,0.0,0.0,0.0,0.0,0.0,0.0,0.0,0.0,0.0,0.0,0.0,0.0,160.6,1177.5,Quartz Sand,0.8,184.0,Unspecified,20.9,Autoclave Curing,180.0,205.0
695.9,OPC_42.5,214.1,0.0,0.0,0.0,0.0,0.0,0.0,0.0,0.0,0.0,0.0,0.0,0.0,160.6,1177.5,Quartz Sand,0.8,184.0,Unspecified,22.2,Autoclave Curing,180.0,215.0
695.9,OPC_42.5,214.1,0.0,0.0,0.0,0.0,0.0,0.0,0.0,0.0,0.0,0.0,0.0,0.0,160.6,1177.5,Quartz Sand,0.8,184.0,Unspecified,23.3,Autoclave Curing,180.0,220.0
535.3,OPC_42.5,214.1,0.0,0.0,0.0,0.0,0.0,0.0,0.0,0.0,0.0,0.0,0.0,0.0,321.2,1177.5,Quartz Sand,0.8,184.0,Unspecified,22.5,Autoclave Curing,180.0,197.0
535.3,OPC_42.5,214.1,0.0,0.0,0.0,0.0,0.0,0.0,0.0,0.0,0.0,0.0,0.0,0.0,321.2,1177.5,Quartz Sand,0.8,184.0,Unspecified,23.9,Autoclave Curing,180.0,200.0
535.3,OPC_42.5,214.1,0.0,0.0,0.0,0.0,0.0,0.0,0.0,0.0,0.0,0.0,0.0,0.0,321.2,1177.5,Quartz Sand,0.8,184.0,Unspecified,24.5,Autoclave Curing,180.0,205.0
374.7,OPC_42.5,214.1,0.0,0.0,0.0,0.0,0.0,0.0,0.0,0.0,0.0,0.0,0.0,0.0,481.8,1177.5,Quartz Sand,0.8,184.0,Unspecified,23.1,Autoclave Curing,180.0,168.0
374.7,OPC_42.5,214.1,0.0,0.0,0.0,0.0,0.0,0.0,0.0,0.0,0.0,0.0,0.0,0.0,481.8,1177.5,Quartz Sand,0.8,184.0,Unspecified,24.3,Autoclave Curing,180.0,177.0
374.7,OPC_42.5,214.1,0.0,0.0,0.0,0.0,0.0,0.0,0.0,0.0,0.0,0.0,0.0,0.0,481.8,1177.5,Quartz Sand,0.8,184.0,Unspecified,25.5,Autoclave Curing,180.0,177.0
1000.0,OPC_I,250.0,0.0,0.0,0.0,0.0,0.0,0.0,0.0,0.0,0.0,0.0,0.0,0.0,0.0,1100.0,Silica Sand,0.3,170.0,Unspecified,70.0,Steam Curing,70.0,159.3
625.0,OPC_I,250.0,0.0,0.0,0.0,0.0,0.0,0.0,375.0,0.0,0.0,0.0,0.0,0.0,0.0,1100.0,Silica Sand,0.3,170.0,Unspecified,70.0,Steam Curing,70.0,151.3
625.0,OPC_I,250.0,0.0,0.0,0.0,0.0,187.5,0.0,187.5,0.0,0.0,0.0,0.0,0.0,0.0,1100.0,Silica Sand,0.3,170.0,Unspecified,70.0,Steam Curing,70.0,143.5
546.0,OPC_52.5,140.0,0.0,150.0,0.0,0.0,0.0,0.0,0.0,0.0,0.0,0.0,0.0,0.0,755.0,500.0,Natural River Sand,,190.0,PCE_SP,35.0,Standard Curing,20.0,115.0
615.0,OPC_52.5,140.0,0.0,150.0,0.0,0.0,0.0,0.0,0.0,0.0,0.0,0.0,0.0,0.0,556.0,629.0,Natural River Sand,,190.0,PCE_SP,35.0,Standard Curing,20.0,119.0
680.0,OPC_52.5,140.0,0.0,150.0,0.0,0.0,0.0,0.0,0.0,0.0,0.0,0.0,0.0,0.0,370.0,750.0,Natural River Sand,,190.0,PCE_SP,35.0,Standard Curing,20.0,121.0
745.0,OPC_52.5,140.0,0.0,150.0,0.0,0.0,0.0,0.0,0.0,0.0,0.0,0.0,0.0,0.0,184.0,871.0,Natural River Sand,,190.0,PCE_SP,35.0,Standard Curing,20.0,122.0
810.0,OPC_52.5,140.0,0.0,150.0,0.0,0.0,0.0,0.0,0.0,0.0,0.0,0.0,0.0,0.0,0.0,991.0,Natural River Sand,,190.0,PCE_SP,35.0,Standard Curing,20.0,120.0
810.0,HS_cement,225.0,0.0,0.0,243.0,0.0,0.0,0.0,0.0,0.0,0.0,0.0,0.0,0.0,0.0,972.0,Quartz Sand,0.6,196.0,PCE_HRWRA,13.0,Standard Curing,20.0,175.0
823.0,HS_cement,0.0,0.0,0.0,247.0,229.0,0.0,0.0,0.0,0.0,0.0,0.0,0.0,0.0,0.0,987.0,Quartz Sand,0.6,199.0,PCE_HRWRA,13.0,Standard Curing,20.0,110.0
823.0,HS_cement,0.0,0.0,0.0,247.0,229.0,0.0,0.0,0.0,0.0,0.0,0.0,0.0,0.0,0.0,987.0,Quartz Sand,0.6,199.0,PCE_HRWRA,13.0,Standard Curing,20.0,120.0
823.0,HS_cement,0.0,0.0,0.0,247.0,229.0,0.0,0.0,0.0,0.0,0.0,0.0,0.0,0.0,0.0,987.0,Quartz Sand,0.6,199.0,PCE_HRWRA,13.0,Standard Curing,20.0,130.0
823.0,HS_cement,0.0,0.0,0.0,247.0,229.0,0.0,0.0,0.0,0.0,0.0,0.0,0.0,0.0,0.0,987.0,Quartz Sand,0.6,199.0,PCE_HRWRA,13.0,Standard Curing,20.0,135.0
813.0,HS_cement,163.0,0.0,0.0,244.0,63.0,0.0,0.0,0.0,0.0,0.0,0.0,0.0,0.0,0.0,976.0,Quartz Sand,0.6,198.0,PCE_HRWRA,13.0,Standard Curing,20.0,180.0
816.0,HS_cement,113.0,0.0,0.0,245.0,113.0,0.0,0.0,0.0,0.0,0.0,0.0,0.0,0.0,0.0,980.0,Quartz Sand,0.6,197.0,PCE_HRWRA,13.0,Standard Curing,20.0,171.0
819.0,HS_cement,68.0,0.0,0.0,246.0,159.0,0.0,0.0,0.0,0.0,0.0,0.0,0.0,0.0,0.0,983.0,Quartz Sand,0.6,198.0,PCE_HRWRA,13.0,Standard Curing,20.0,168.0
823.0,HS_cement,0.0,0.0,0.0,247.0,229.0,0.0,0.0,0.0,0.0,0.0,0.0,0.0,0.0,0.0,987.0,Quartz Sand,0.6,199.0,PCE_HRWRA,13.0,Standard Curing,20.0,145.0
810.0,HS_cement,225.0,0.0,0.0,243.0,0.0,0.0,0.0,0.0,0.0,0.0,0.0,0.0,0.0,0.0,972.0,Quartz Sand,0.6,196.0,PCE_HRWRA,13.0,Steam Curing,90.0,210.0
823.0,HS_cement,0.0,0.0,0.0,247.0,229.0,0.0,0.0,0.0,0.0,0.0,0.0,0.0,0.0,0.0,987.0,Quartz Sand,0.6,199.0,PCE_HRWRA,13.0,Steam Curing,90.0,130.0
823.0,HS_cement,0.0,0.0,0.0,247.0,229.0,0.0,0.0,0.0,0.0,0.0,0.0,0.0,0.0,0.0,987.0,Quartz Sand,0.6,199.0,PCE_HRWRA,13.0,Steam Curing,90.0,160.0
823.0,HS_cement,0.0,0.0,0.0,247.0,229.0,0.0,0.0,0.0,0.0,0.0,0.0,0.0,0.0,0.0,987.0,Quartz Sand,0.6,199.0,PCE_HRWRA,13.0,Steam Curing,90.0,170.0
823.0,HS_cement,0.0,0.0,0.0,247.0,229.0,0.0,0.0,0.0,0.0,0.0,0.0,0.0,0.0,0.0,987.0,Quartz Sand,0.6,199.0,PCE_HRWRA,13.0,Steam Curing,90.0,171.0
813.0,HS_cement,163.0,0.0,0.0,244.0,63.0,0.0,0.0,0.0,0.0,0.0,0.0,0.0,0.0,0.0,976.0,Quartz Sand,0.6,198.0,PCE_HRWRA,13.0,Steam Curing,90.0,230.0
816.0,HS_cement,113.0,0.0,0.0,245.0,113.0,0.0,0.0,0.0,0.0,0.0,0.0,0.0,0.0,0.0,980.0,Quartz Sand,0.6,197.0,PCE_HRWRA,13.0,Steam Curing,90.0,220.0
819.0,HS_cement,68.0,0.0,0.0,246.0,159.0,0.0,0.0,0.0,0.0,0.0,0.0,0.0,0.0,0.0,983.0,Quartz Sand,0.6,198.0,PCE_HRWRA,13.0,Steam Curing,90.0,200.0
823.0,HS_cement,0.0,0.0,0.0,247.0,229.0,0.0,0.0,0.0,0.0,0.0,0.0,0.0,0.0,0.0,987.0,Quartz Sand,0.6,199.0,PCE_HRWRA,13.0,Steam Curing,90.0,178.0
1080.0,OPC_52.5,120.0,0.0,0.0,0.0,0.0,0.0,0.0,0.0,0.0,0.0,0.0,0.0,0.0,0.0,780.0,Locally Available Sand,,180.0,PCE_SP,35.0,Standard Curing,20.0,90.0
1020.0,OPC_52.5,120.0,0.0,0.0,0.0,0.0,0.0,60.0,0.0,0.0,0.0,0.0,0.0,0.0,0.0,780.0,Locally Available Sand,,180.0,PCE_SP,37.0,Standard Curing,20.0,95.0
960.0,OPC_52.5,120.0,0.0,0.0,0.0,0.0,0.0,120.0,0.0,0.0,0.0,0.0,0.0,0.0,0.0,780.0,Locally Available Sand,,180.0,PCE_SP,38.0,Standard Curing,20.0,114.0
900.0,OPC_52.5,120.0,0.0,0.0,0.0,0.0,0.0,180.0,0.0,0.0,0.0,0.0,0.0,0.0,0.0,780.0,Locally Available Sand,,180.0,PCE_SP,39.0,Standard Curing,20.0,110.0
840.0,OPC_52.5,120.0,0.0,0.0,0.0,0.0,0.0,240.0,0.0,0.0,0.0,0.0,0.0,0.0,0.0,780.0,Locally Available Sand,,180.0,PCE_SP,41.0,Standard Curing,20.0,95.0
1080.0,OPC_52.5,120.0,0.0,0.0,0.0,0.0,0.0,0.0,0.0,0.0,0.0,0.0,0.0,0.0,0.0,780.0,Locally Available Sand,,180.0,PCE_SP,38.0,Standard Curing,20.0,122.0
960.0,OPC_52.5,120.0,0.0,0.0,0.0,0.0,0.0,120.0,0.0,0.0,0.0,0.0,0.0,0.0,0.0,780.0,Locally Available Sand,,180.0,PCE_SP,40.0,Standard Curing,20.0,146.0
840.0,OPC_52.5,120.0,120.0,0.0,0.0,0.0,0.0,120.0,0.0,0.0,0.0,0.0,0.0,0.0,0.0,780.0,Locally Available Sand,,180.0,PCE_SP,40.0,Standard Curing,20.0,140.0
840.0,OPC_52.5,120.0,0.0,0.0,0.0,0.0,0.0,120.0,120.0,0.0,0.0,0.0,0.0,0.0,0.0,780.0,Locally Available Sand,,180.0,PCE_SP,42.0,Standard Curing,20.0,154.0
840.0,OPC_52.5,120.0,0.0,0.0,0.0,120.0,0.0,120.0,0.0,0.0,0.0,0.0,0.0,0.0,0.0,780.0,Locally Available Sand,,180.0,PCE_SP,42.0,Standard Curing,20.0,132.0
840.0,OPC_52.5,120.0,0.0,0.0,0.0,0.0,0.0,120.0,0.0,120.0,0.0,0.0,0.0,0.0,0.0,780.0,Locally Available Sand,,180.0,PCE_SP,45.0,Standard Curing,20.0,126.0
490.0,OPC_52.5,187.0,0.0,270.0,0.0,0.0,0.0,0.0,0.0,200.0,0.0,0.0,0.0,0.0,0.0,920.0,Natural River Sand,0.6,204.0,PCE_HRWRA,41.8,Standard Curing,20.0,130.94
540.0,OPC_52.5,187.0,0.0,270.0,0.0,0.0,0.0,0.0,0.0,150.0,0.0,0.0,0.0,0.0,0.0,920.0,Natural River Sand,0.6,204.0,PCE_HRWRA,41.8,Standard Curing,20.0,128.35
590.0,OPC_52.5,187.0,0.0,270.0,0.0,0.0,0.0,0.0,0.0,100.0,0.0,0.0,0.0,0.0,0.0,920.0,Natural River Sand,0.6,204.0,PCE_HRWRA,41.8,Standard Curing,20.0,128.73
640.0,OPC_52.5,187.0,0.0,270.0,0.0,0.0,0.0,0.0,0.0,50.0,0.0,0.0,0.0,0.0,0.0,920.0,Natural River Sand,0.6,204.0,PCE_HRWRA,41.8,Standard Curing,20.0,130.18
690.0,OPC_52.5,187.0,0.0,270.0,0.0,0.0,0.0,0.0,0.0,0.0,0.0,0.0,0.0,0.0,0.0,920.0,Natural River Sand,0.6,204.0,PCE_HRWRA,41.8,Standard Curing,20.0,130.9
830.0,OPC_42.5,291.0,0.0,0.0,0.0,0.0,0.0,0.0,0.0,0.0,0.0,0.0,0.0,0.0,0.0,977.0,Quartz Sand,3.0,151.0,PCE_SP,55.0,Standard Curing,20.0,202.0
664.0,OPC_42.5,205.0,83.0,0.0,0.0,0.0,0.0,0.0,83.0,0.0,0.0,0.0,0.0,0.0,0.0,1041.0,Quartz Sand,3.0,151.0,PCE_SP,35.0,Standard Curing,20.0,207.0
581.0,OPC_42.5,157.0,166.0,0.0,0.0,0.0,0.0,0.0,83.0,0.0,0.0,0.0,0.0,0.0,0.0,1066.0,Quartz Sand,3.0,151.0,PCE_SP,34.0,Standard Curing,20.0,212.0
498.0,OPC_42.5,141.0,249.0,0.0,0.0,0.0,0.0,0.0,83.0,0.0,0.0,0.0,0.0,0.0,0.0,1058.0,Quartz Sand,3.0,151.0,PCE_SP,33.0,Standard Curing,20.0,206.0
664.0,OPC_42.5,195.0,166.0,0.0,0.0,0.0,0.0,0.0,0.0,0.0,0.0,0.0,0.0,0.0,0.0,1030.0,Quartz Sand,3.0,151.0,PCE_SP,38.0,Standard Curing,20.0,210.0
498.0,OPC_42.5,173.0,0.0,0.0,0.0,0.0,0.0,0.0,332.0,0.0,0.0,0.0,0.0,0.0,0.0,1079.0,Quartz Sand,3.0,151.0,PCE_SP,35.0,Standard Curing,20.0,200.0
830.0,OPC_42.5,291.0,0.0,0.0,0.0,0.0,0.0,0.0,0.0,0.0,0.0,0.0,0.0,0.0,0.0,977.0,Quartz Sand,3.0,151.0,PCE_SP,55.0,Steam Curing,100.0,255.0
664.0,OPC_42.5,205.0,83.0,0.0,0.0,0.0,0.0,0.0,83.0,0.0,0.0,0.0,0.0,0.0,0.0,1041.0,Quartz Sand,3.0,151.0,PCE_SP,35.0,Steam Curing,100.0,261.0
581.0,OPC_42.5,157.0,166.0,0.0,0.0,0.0,0.0,0.0,83.0,0.0,0.0,0.0,0.0,0.0,0.0,1066.0,Quartz Sand,3.0,151.0,PCE_SP,34.0,Steam Curing,100.0,252.0
498.0,OPC_42.5,141.0,249.0,0.0,0.0,0.0,0.0,0.0,83.0,0.0,0.0,0.0,0.0,0.0,0.0,1058.0,Quartz Sand,3.0,151.0,PCE_SP,33.0,Steam Curing,100.0,234.0
664.0,OPC_42.5,195.0,166.0,0.0,0.0,0.0,0.0,0.0,0.0,0.0,0.0,0.0,0.0,0.0,0.0,1030.0,Quartz Sand,3.0,151.0,PCE_SP,38.0,Steam Curing,100.0,261.0
498.0,OPC_42.5,173.0,0.0,0.0,0.0,0.0,0.0,0.0,332.0,0.0,0.0,0.0,0.0,0.0,0.0,1079.0,Quartz Sand,3.0,151.0,PCE_SP,35.0,Steam Curing,100.0,249.0
830.0,OPC_42.5,291.0,0.0,0.0,0.0,0.0,0.0,0.0,0.0,0.0,0.0,0.0,0.0,0.0,0.0,977.0,Quartz Sand,3.0,151.0,PCE_SP,55.0,Autoclave Curing,210.0,273.0
664.0,OPC_42.5,205.0,83.0,0.0,0.0,0.0,0.0,0.0,83.0,0.0,0.0,0.0,0.0,0.0,0.0,1041.0,Quartz Sand,3.0,151.0,PCE_SP,35.0,Autoclave Curing,210.0,270.0
581.0,OPC_42.5,157.0,166.0,0.0,0.0,0.0,0.0,0.0,83.0,0.0,0.0,0.0,0.0,0.0,0.0,1066.0,Quartz Sand,3.0,151.0,PCE_SP,34.0,Autoclave Curing,210.0,259.0
498.0,OPC_42.5,141.0,249.0,0.0,0.0,0.0,0.0,0.0,83.0,0.0,0.0,0.0,0.0,0.0,0.0,1058.0,Quartz Sand,3.0,151.0,PCE_SP,33.0,Autoclave Curing,210.0,250.0
664.0,OPC_42.5,195.0,166.0,0.0,0.0,0.0,0.0,0.0,0.0,0.0,0.0,0.0,0.0,0.0,0.0,1030.0,Quartz Sand,3.0,151.0,PCE_SP,38.0,Autoclave Curing,210.0,268.0
498.0,OPC_42.5,173.0,0.0,0.0,0.0,0.0,0.0,0.0,332.0,0.0,0.0,0.0,0.0,0.0,0.0,1079.0,Quartz Sand,3.0,151.0,PCE_SP,35.0,Autoclave Curing,210.0,265.0
1034.48,OPC_52.5,0.0,0.0,0.0,0.0,0.0,0.0,0.0,0.0,0.0,0.0,0.0,0.0,0.0,0.0,1137.93,Locally Available Sand,0.63,186.21,PCE_SP,41.38,Standard Curing,20.0,97.7
982.76,OPC_52.5,51.72,0.0,0.0,0.0,0.0,0.0,0.0,0.0,0.0,0.0,0.0,0.0,0.0,0.0,1137.93,Locally Available Sand,0.63,186.21,PCE_SP,41.38,Standard Curing,20.0,105.4
929.03,OPC_52.5,103.23,0.0,0.0,0.0,0.0,0.0,0.0,0.0,0.0,0.0,0.0,0.0,0.0,0.0,1135.48,Locally Available Sand,0.63,185.81,PCE_SP,46.45,Standard Curing,20.0,106.5
877.42,OPC_52.5,154.84,0.0,0.0,0.0,0.0,0.0,0.0,0.0,0.0,0.0,0.0,0.0,0.0,0.0,1135.48,Locally Available Sand,0.63,185.81,PCE_SP,46.45,Standard Curing,20.0,113.1
825.81,OPC_52.5,206.45,0.0,0.0,0.0,0.0,0.0,0.0,0.0,0.0,0.0,0.0,0.0,0.0,0.0,1135.48,Locally Available Sand,0.63,185.81,PCE_SP,46.45,Standard Curing,20.0,106.0
772.53,OPC_52.5,257.51,0.0,0.0,0.0,0.0,0.0,0.0,0.0,0.0,0.0,0.0,0.0,0.0,0.0,1133.05,Locally Available Sand,0.63,185.41,PCE_SP,51.5,Standard Curing,20.0,108.3
721.03,OPC_52.5,309.01,0.0,0.0,0.0,0.0,0.0,0.0,0.0,0.0,0.0,0.0,0.0,0.0,0.0,1133.05,Locally Available Sand,0.63,185.41,PCE_SP,51.5,Standard Curing,20.0,101.6
881.21,OPC_52.5,155.51,0.0,0.0,0.0,0.0,0.0,0.0,0.0,0.0,0.0,0.0,0.0,0.0,0.0,1140.39,Locally Available Sand,0.63,186.61,PCE_SP,36.29,Standard Curing,20.0,113.1
777.54,OPC_52.5,155.51,103.67,0.0,0.0,0.0,0.0,0.0,0.0,0.0,0.0,0.0,0.0,0.0,0.0,1140.39,Locally Available Sand,0.63,186.61,PCE_SP,36.29,Standard Curing,20.0,97.8
725.7,OPC_52.5,155.51,155.51,0.0,0.0,0.0,0.0,0.0,0.0,0.0,0.0,0.0,0.0,0.0,0.0,1140.39,Locally Available Sand,0.63,186.61,PCE_SP,36.29,Standard Curing,20.0,92.0
673.87,OPC_52.5,155.51,207.34,0.0,0.0,0.0,0.0,0.0,0.0,0.0,0.0,0.0,0.0,0.0,0.0,1140.39,Locally Available Sand,0.63,186.61,PCE_SP,36.29,Standard Curing,20.0,91.5
570.19,OPC_52.5,155.51,311.02,0.0,0.0,0.0,0.0,0.0,0.0,0.0,0.0,0.0,0.0,0.0,0.0,1140.39,Locally Available Sand,0.63,186.61,PCE_SP,36.29,Standard Curing,20.0,85.8
466.52,OPC_52.5,155.51,414.69,0.0,0.0,0.0,0.0,0.0,0.0,0.0,0.0,0.0,0.0,0.0,0.0,1140.39,Locally Available Sand,0.63,186.61,PCE_SP,36.29,Standard Curing,20.0,88.3
777.54,OPC_52.5,155.51,0.0,0.0,0.0,0.0,0.0,0.0,0.0,103.67,0.0,0.0,0.0,0.0,0.0,1140.39,Locally Available Sand,0.63,186.61,PCE_SP,36.29,Standard Curing,20.0,96.0
725.7,OPC_52.5,155.51,0.0,0.0,0.0,0.0,0.0,0.0,0.0,155.51,0.0,0.0,0.0,0.0,0.0,1140.39,Locally Available Sand,0.63,186.61,PCE_SP,36.29,Standard Curing,20.0,92.6
673.87,OPC_52.5,155.51,0.0,0.0,0.0,0.0,0.0,0.0,0.0,207.34,0.0,0.0,0.0,0.0,0.0,1140.39,Locally Available Sand,0.63,186.61,PCE_SP,36.29,Standard Curing,20.0,90.4
570.19,OPC_52.5,155.51,0.0,0.0,0.0,0.0,0.0,0.0,0.0,311.02,0.0,0.0,0.0,0.0,0.0,1140.39,Locally Available Sand,0.63,186.61,PCE_SP,36.29,Standard Curing,20.0,96.3
466.52,OPC_52.5,155.51,0.0,0.0,0.0,0.0,0.0,0.0,0.0,414.69,0.0,0.0,0.0,0.0,0.0,1140.39,Locally Available Sand,0.63,186.61,PCE_SP,36.29,Standard Curing,20.0,87.8
881.21,OPC_52.5,155.51,0.0,0.0,0.0,0.0,0.0,0.0,0.0,0.0,0.0,0.0,0.0,0.0,0.0,1140.39,Locally Available Sand,0.63,186.61,PCE_SP,36.29,Standard Curing,20.0,113.1
777.54,OPC_52.5,155.51,51.84,0.0,0.0,0.0,0.0,0.0,0.0,51.84,0.0,0.0,0.0,0.0,0.0,1140.39,Locally Available Sand,0.63,186.61,PCE_SP,36.29,Standard Curing,20.0,102.4
673.87,OPC_52.5,155.51,103.67,0.0,0.0,0.0,0.0,0.0,0.0,103.67,0.0,0.0,0.0,0.0,0.0,1140.39,Locally Available Sand,0.63,186.61,PCE_SP,36.29,Standard Curing,20.0,100.5
570.19,OPC_52.5,155.51,155.51,0.0,0.0,0.0,0.0,0.0,0.0,155.51,0.0,0.0,0.0,0.0,0.0,1140.39,Locally Available Sand,0.63,186.61,PCE_SP,36.29,Standard Curing,20.0,108.1
466.52,OPC_52.5,155.51,207.34,0.0,0.0,0.0,0.0,0.0,0.0,207.34,0.0,0.0,0.0,0.0,0.0,1140.39,Locally Available Sand,0.63,186.61,PCE_SP,36.29,Standard Curing,20.0,92.8
362.85,OPC_52.5,155.51,259.18,0.0,0.0,0.0,0.0,0.0,0.0,259.18,0.0,0.0,0.0,0.0,0.0,1140.39,Locally Available Sand,0.63,186.61,PCE_SP,36.29,Standard Curing,20.0,86.5
881.21,OPC_52.5,155.51,0.0,0.0,0.0,0.0,0.0,0.0,0.0,0.0,0.0,0.0,0.0,0.0,0.0,1140.39,Locally Available Sand,0.63,186.61,PCE_SP,36.29,Hot Water Curing,90.0,201.4
570.19,OPC_52.5,155.51,124.41,0.0,0.0,0.0,0.0,0.0,0.0,186.61,0.0,0.0,0.0,0.0,0.0,1140.39,Locally Available Sand,0.63,186.61,PCE_SP,36.29,Hot Water Curing,90.0,188.3
600.0,OPC_52.5,150.0,0.0,180.0,0.0,0.0,0.0,0.0,750.0,0.0,0.0,0.0,0.0,0.0,0.0,500.0,Silica Sand,0.18,240.0,HRWRA,15.0,Standard Curing,,129.0
600.0,OPC_52.5,150.0,0.0,180.0,0.0,0.0,0.0,0.0,750.0,0.0,6.0,0.0,0.0,0.0,0.0,500.0,Silica Sand,0.18,240.0,HRWRA,15.0,Standard Curing,,132.0
600.0,OPC_52.5,150.0,0.0,180.0,0.0,0.0,0.0,0.0,750.0,0.0,12.0,0.0,0.0,0.0,0.0,500.0,Silica Sand,0.18,240.0,HRWRA,15.0,Standard Curing,,138.0
600.0,OPC_52.5,150.0,0.0,180.0,0.0,0.0,0.0,0.0,750.0,0.0,18.0,0.0,0.0,0.0,0.0,500.0,Silica Sand,0.18,240.0,HRWRA,15.0,Standard Curing,,139.0
600.0,OPC_52.5,150.0,0.0,180.0,0.0,0.0,0.0,0.0,750.0,0.0,24.0,0.0,0.0,0.0,0.0,500.0,Silica Sand,0.18,240.0,HRWRA,15.0,Standard Curing,,132.0
800.0,OPC_52.5,150.0,0.0,0.0,0.0,0.0,0.0,0.0,450.0,0.0,0.0,0.0,0.0,0.0,0.0,800.0,Silica Sand,0.18,230.0,HRWRA,25.0,Standard Curing,,121.69
800.0,OPC_52.5,150.0,0.0,0.0,0.0,0.0,0.0,0.0,450.0,0.0,0.0,0.0,0.0,0.0,0.0,800.0,Silica Sand,0.18,230.0,HRWRA,25.0,Standard Curing,,112.69
800.0,OPC_52.5,150.0,0.0,0.0,0.0,0.0,0.0,0.0,750.0,0.0,0.0,0.0,0.0,0.0,0.0,500.0,Silica Sand,0.2,260.0,PCE_SP,25.0,Standard Curing,20.0,97.0
700.0,OPC_52.5,150.0,0.0,0.0,0.0,0.0,0.0,0.0,750.0,0.0,0.0,0.0,0.0,0.0,85.0,500.0,Silica Sand,0.2,258.0,PCE_SP,25.0,Standard Curing,20.0,98.0
600.0,OPC_52.5,150.0,0.0,0.0,0.0,0.0,0.0,0.0,750.0,0.0,0.0,0.0,0.0,0.0,170.0,500.0,Silica Sand,0.2,256.0,PCE_SP,25.0,Standard Curing,20.0,102.54
400.0,OPC_52.5,150.0,0.0,0.0,0.0,0.0,0.0,0.0,750.0,0.0,0.0,0.0,0.0,0.0,340.0,500.0,Silica Sand,0.2,251.0,PCE_SP,25.0,Standard Curing,20.0,87.0
692.0,OPC_52.5,166.1,0.0,0.0,200.1,0.0,0.0,0.0,0.0,0.0,0.0,0.0,0.0,0.0,0.0,899.6,Silica Sand,0.6,190.5,PCE_SP,36.0,Standard Curing,20.0,148.0
692.0,OPC_52.5,0.0,0.0,0.0,200.1,0.0,0.0,0.0,206.7,0.0,0.0,0.0,0.0,0.0,0.0,899.6,Silica Sand,0.6,190.5,PCE_SP,36.0,Standard Curing,20.0,136.0
692.0,OPC_52.5,99.7,0.0,0.0,200.1,0.0,0.0,0.0,82.7,0.0,0.0,0.0,0.0,0.0,0.0,899.6,Silica Sand,0.6,190.5,PCE_SP,36.0,Standard Curing,20.0,147.0
692.0,OPC_52.5,0.0,196.0,0.0,200.1,0.0,0.0,0.0,0.0,0.0,0.0,0.0,0.0,0.0,0.0,899.6,Silica Sand,0.6,190.5,PCE_SP,36.0,Standard Curing,20.0,151.0
692.0,OPC_52.5,99.7,78.4,0.0,200.1,0.0,0.0,0.0,0.0,0.0,0.0,0.0,0.0,0.0,0.0,899.6,Silica Sand,0.6,190.5,PCE_SP,36.0,Standard Curing,20.0,134.0
692.0,OPC_52.5,166.1,0.0,0.0,200.1,0.0,0.0,0.0,0.0,0.0,0.0,0.0,0.0,0.0,0.0,899.6,Silica Sand,0.6,190.5,PCE_SP,36.0,Steam Curing,90.0,181.0
692.0,OPC_52.5,0.0,0.0,0.0,200.1,0.0,0.0,0.0,206.7,0.0,0.0,0.0,0.0,0.0,0.0,899.6,Silica Sand,0.6,190.5,PCE_SP,36.0,Steam Curing,90.0,152.0
692.0,OPC_52.5,99.7,0.0,0.0,200.1,0.0,0.0,0.0,82.7,0.0,0.0,0.0,0.0,0.0,0.0,899.6,Silica Sand,0.6,190.5,PCE_SP,36.0,Steam Curing,90.0,162.0
692.0,OPC_52.5,0.0,196.0,0.0,200.1,0.0,0.0,0.0,0.0,0.0,0.0,0.0,0.0,0.0,0.0,899.6,Silica Sand,0.6,190.5,PCE_SP,36.0,Steam Curing,90.0,173.0
692.0,OPC_52.5,99.7,78.4,0.0,200.1,0.0,0.0,0.0,0.0,0.0,0.0,0.0,0.0,0.0,0.0,899.6,Silica Sand,0.6,190.5,PCE_SP,36.0,Steam Curing,90.0,155.0
480.0,OPC_52.5,96.0,384.0,0.0,0.0,0.0,0.0,0.0,0.0,0.0,0.0,0.0,0.0,0.0,0.0,1152.0,Natural River Sand,2.36,153.6,Unspecified,33.6,Standard Curing,20.0,122.0
480.0,OPC_52.5,96.0,384.0,0.0,0.0,0.0,0.0,0.0,0.0,0.0,0.0,0.0,9.6,0.0,0.0,1152.0,Natural River Sand,2.36,153.6,Unspecified,33.6,Standard Curing,20.0,128.0
920.0,OPC_52.5,276.0,0.0,0.0,0.0,0.0,0.0,0.0,0.0,0.0,0.0,0.0,0.0,0.0,0.0,1012.0,Quartz Sand,1.25,239.2,PCE_SP,19.14,Standard Curing,20.0,125.0
920.0,OPC_52.5,230.0,0.0,0.0,0.0,0.0,46.0,0.0,0.0,0.0,0.0,0.0,0.0,0.0,0.0,1012.0,Quartz Sand,1.25,239.2,PCE_SP,19.14,Standard Curing,20.0,130.0
920.0,OPC_52.5,184.0,0.0,0.0,0.0,0.0,92.0,0.0,0.0,0.0,0.0,0.0,0.0,0.0,0.0,1012.0,Quartz Sand,1.25,239.2,PCE_SP,19.14,Standard Curing,20.0,124.0
920.0,OPC_52.5,138.0,0.0,0.0,0.0,0.0,138.0,0.0,0.0,0.0,0.0,0.0,0.0,0.0,0.0,1012.0,Quartz Sand,1.25,239.2,PCE_SP,19.14,Standard Curing,20.0,134.0
920.0,OPC_52.5,92.0,0.0,0.0,0.0,0.0,184.0,0.0,0.0,0.0,0.0,0.0,0.0,0.0,0.0,1012.0,Quartz Sand,1.25,239.2,PCE_SP,19.14,Standard Curing,20.0,136.6
920.0,OPC_52.5,46.0,0.0,0.0,0.0,0.0,230.0,0.0,0.0,0.0,0.0,0.0,0.0,0.0,0.0,1012.0,Quartz Sand,1.25,239.2,PCE_SP,19.14,Standard Curing,20.0,132.0
960.0,OPC_42.5,288.0,0.0,0.0,0.0,0.0,0.0,0.0,0.0,0.0,0.0,0.0,0.0,0.0,0.0,960.0,Quartz Sand,0.6,224.64,PCE_SP,17.47,Standard Curing,22.0,160.0
960.0,OPC_42.5,288.0,0.0,0.0,0.0,0.0,0.0,0.0,0.0,0.0,0.0,0.0,0.0,0.0,0.0,960.0,Quartz Sand,0.6,224.64,PCE_SP,19.97,Standard Curing,22.0,141.0
960.0,OPC_42.5,288.0,0.0,0.0,0.0,0.0,0.0,0.0,0.0,0.0,0.0,0.0,0.0,0.0,0.0,960.0,Quartz Sand,0.6,224.64,PCE_SP,22.46,Standard Curing,22.0,131.0
960.0,OPC_42.5,288.0,0.0,0.0,0.0,0.0,0.0,0.0,0.0,0.0,0.0,0.0,0.0,0.0,0.0,960.0,Quartz Sand,0.6,224.64,PCE_SP,24.96,Standard Curing,22.0,128.0
960.0,OPC_42.5,288.0,0.0,0.0,0.0,0.0,0.0,0.0,0.0,0.0,0.0,0.0,0.0,0.0,0.0,960.0,Quartz Sand,0.6,249.6,PCE_SP,14.98,Standard Curing,22.0,147.0
960.0,OPC_42.5,288.0,0.0,0.0,0.0,0.0,0.0,0.0,0.0,0.0,0.0,0.0,0.0,0.0,0.0,960.0,Quartz Sand,0.6,249.6,PCE_SP,17.47,Standard Curing,22.0,155.0
960.0,OPC_42.5,288.0,0.0,0.0,0.0,0.0,0.0,0.0,0.0,0.0,0.0,0.0,0.0,0.0,0.0,960.0,Quartz Sand,0.6,249.6,PCE_SP,19.97,Standard Curing,22.0,134.0
960.0,OPC_42.5,288.0,0.0,0.0,0.0,0.0,0.0,0.0,0.0,0.0,0.0,0.0,0.0,0.0,0.0,960.0,Quartz Sand,0.6,249.6,PCE_SP,22.46,Standard Curing,22.0,123.0
960.0,OPC_42.5,288.0,0.0,0.0,0.0,0.0,0.0,0.0,0.0,0.0,0.0,0.0,0.0,0.0,0.0,960.0,Quartz Sand,0.6,274.56,PCE_SP,12.48,Standard Curing,22.0,129.0
960.0,OPC_42.5,288.0,0.0,0.0,0.0,0.0,0.0,0.0,0.0,0.0,0.0,0.0,0.0,0.0,0.0,960.0,Quartz Sand,0.6,274.56,PCE_SP,14.98,Standard Curing,22.0,128.0
960.0,OPC_42.5,288.0,0.0,0.0,0.0,0.0,0.0,0.0,0.0,0.0,0.0,0.0,0.0,0.0,0.0,960.0,Quartz Sand,0.6,274.56,PCE_SP,17.47,Standard Curing,22.0,130.0
960.0,OPC_42.5,288.0,0.0,0.0,0.0,0.0,0.0,0.0,0.0,0.0,0.0,0.0,0.0,0.0,0.0,960.0,Quartz Sand,0.6,274.56,PCE_SP,19.97,Standard Curing,22.0,144.0
960.0,OPC_42.5,288.0,0.0,0.0,0.0,0.0,0.0,0.0,0.0,0.0,0.0,0.0,0.0,0.0,0.0,960.0,Quartz Sand,0.6,299.52,PCE_SP,9.98,Standard Curing,22.0,119.0
960.0,OPC_42.5,288.0,0.0,0.0,0.0,0.0,0.0,0.0,0.0,0.0,0.0,0.0,0.0,0.0,0.0,960.0,Quartz Sand,0.6,299.52,PCE_SP,12.48,Standard Curing,22.0,112.0
960.0,OPC_42.5,288.0,0.0,0.0,0.0,0.0,0.0,0.0,0.0,0.0,0.0,0.0,0.0,0.0,0.0,960.0,Quartz Sand,0.6,299.52,PCE_SP,14.98,Standard Curing,22.0,141.0
960.0,OPC_42.5,288.0,0.0,0.0,0.0,0.0,0.0,0.0,0.0,0.0,0.0,0.0,0.0,0.0,0.0,960.0,Quartz Sand,0.6,299.52,PCE_SP,17.47,Standard Curing,22.0,142.0
960.0,OPC_42.5,288.0,0.0,0.0,0.0,0.0,0.0,0.0,0.0,0.0,0.0,0.0,0.0,0.0,0.0,960.0,Quartz Sand,0.6,224.64,PCE_SP,17.47,Standard Curing,22.0,198.0
960.0,OPC_42.5,288.0,0.0,0.0,0.0,0.0,0.0,0.0,0.0,0.0,0.0,0.0,0.0,0.0,0.0,960.0,Quartz Sand,0.6,224.64,PCE_SP,19.97,Standard Curing,22.0,191.0
960.0,OPC_42.5,288.0,0.0,0.0,0.0,0.0,0.0,0.0,0.0,0.0,0.0,0.0,0.0,0.0,0.0,960.0,Quartz Sand,0.6,224.64,PCE_SP,22.46,Standard Curing,22.0,187.0
960.0,OPC_42.5,288.0,0.0,0.0,0.0,0.0,0.0,0.0,0.0,0.0,0.0,0.0,0.0,0.0,0.0,960.0,Quartz Sand,0.6,224.64,PCE_SP,24.96,Standard Curing,22.0,178.0
960.0,OPC_42.5,288.0,0.0,0.0,0.0,0.0,0.0,0.0,0.0,0.0,0.0,0.0,0.0,0.0,0.0,960.0,Quartz Sand,0.6,249.6,PCE_SP,14.98,Standard Curing,22.0,170.0
960.0,OPC_42.5,288.0,0.0,0.0,0.0,0.0,0.0,0.0,0.0,0.0,0.0,0.0,0.0,0.0,0.0,960.0,Quartz Sand,0.6,249.6,PCE_SP,17.47,Standard Curing,22.0,175.0
960.0,OPC_42.5,288.0,0.0,0.0,0.0,0.0,0.0,0.0,0.0,0.0,0.0,0.0,0.0,0.0,0.0,960.0,Quartz Sand,0.6,249.6,PCE_SP,19.97,Standard Curing,22.0,179.0
960.0,OPC_42.5,288.0,0.0,0.0,0.0,0.0,0.0,0.0,0.0,0.0,0.0,0.0,0.0,0.0,0.0,960.0,Quartz Sand,0.6,249.6,PCE_SP,22.46,Standard Curing,22.0,168.0
960.0,OPC_42.5,288.0,0.0,0.0,0.0,0.0,0.0,0.0,0.0,0.0,0.0,0.0,0.0,0.0,0.0,960.0,Quartz Sand,0.6,274.56,PCE_SP,12.48,Standard Curing,22.0,149.0
960.0,OPC_42.5,288.0,0.0,0.0,0.0,0.0,0.0,0.0,0.0,0.0,0.0,0.0,0.0,0.0,0.0,960.0,Quartz Sand,0.6,274.56,PCE_SP,14.98,Standard Curing,22.0,147.0
960.0,OPC_42.5,288.0,0.0,0.0,0.0,0.0,0.0,0.0,0.0,0.0,0.0,0.0,0.0,0.0,0.0,960.0,Quartz Sand,0.6,274.56,PCE_SP,17.47,Standard Curing,22.0,152.0
960.0,OPC_42.5,288.0,0.0,0.0,0.0,0.0,0.0,0.0,0.0,0.0,0.0,0.0,0.0,0.0,0.0,960.0,Quartz Sand,0.6,274.56,PCE_SP,19.97,Standard Curing,22.0,158.0
960.0,OPC_42.5,288.0,0.0,0.0,0.0,0.0,0.0,0.0,0.0,0.0,0.0,0.0,0.0,0.0,0.0,960.0,Quartz Sand,0.6,299.52,PCE_SP,9.98,Standard Curing,22.0,146.0
960.0,OPC_42.5,288.0,0.0,0.0,0.0,0.0,0.0,0.0,0.0,0.0,0.0,0.0,0.0,0.0,0.0,960.0,Quartz Sand,0.6,299.52,PCE_SP,12.48,Standard Curing,22.0,142.0
960.0,OPC_42.5,288.0,0.0,0.0,0.0,0.0,0.0,0.0,0.0,0.0,0.0,0.0,0.0,0.0,0.0,960.0,Quartz Sand,0.6,299.52,PCE_SP,14.98,Standard Curing,22.0,156.0
960.0,OPC_42.5,288.0,0.0,0.0,0.0,0.0,0.0,0.0,0.0,0.0,0.0,0.0,0.0,0.0,0.0,960.0,Quartz Sand,0.6,299.52,PCE_SP,17.47,Standard Curing,22.0,158.0
960.0,OPC_42.5,288.0,0.0,0.0,0.0,0.0,0.0,0.0,0.0,0.0,0.0,0.0,0.0,0.0,0.0,960.0,Quartz Sand,0.6,224.64,PCE_SP,17.47,Standard Curing,22.0,213.0
960.0,OPC_42.5,288.0,0.0,0.0,0.0,0.0,0.0,0.0,0.0,0.0,0.0,0.0,0.0,0.0,0.0,960.0,Quartz Sand,0.6,224.64,PCE_SP,19.97,Standard Curing,22.0,210.0
960.0,OPC_42.5,288.0,0.0,0.0,0.0,0.0,0.0,0.0,0.0,0.0,0.0,0.0,0.0,0.0,0.0,960.0,Quartz Sand,0.6,224.64,PCE_SP,22.46,Standard Curing,22.0,205.0
960.0,OPC_42.5,288.0,0.0,0.0,0.0,0.0,0.0,0.0,0.0,0.0,0.0,0.0,0.0,0.0,0.0,960.0,Quartz Sand,0.6,224.64,PCE_SP,24.96,Standard Curing,22.0,196.0
960.0,OPC_42.5,288.0,0.0,0.0,0.0,0.0,0.0,0.0,0.0,0.0,0.0,0.0,0.0,0.0,0.0,960.0,Quartz Sand,0.6,249.6,PCE_SP,14.98,Standard Curing,22.0,207.0
960.0,OPC_42.5,288.0,0.0,0.0,0.0,0.0,0.0,0.0,0.0,0.0,0.0,0.0,0.0,0.0,0.0,960.0,Quartz Sand,0.6,249.6,PCE_SP,17.47,Standard Curing,22.0,194.0
960.0,OPC_42.5,288.0,0.0,0.0,0.0,0.0,0.0,0.0,0.0,0.0,0.0,0.0,0.0,0.0,0.0,960.0,Quartz Sand,0.6,249.6,PCE_SP,19.97,Standard Curing,22.0,208.0
960.0,OPC_42.5,288.0,0.0,0.0,0.0,0.0,0.0,0.0,0.0,0.0,0.0,0.0,0.0,0.0,0.0,960.0,Quartz Sand,0.6,249.6,PCE_SP,22.46,Standard Curing,22.0,192.0
960.0,OPC_42.5,288.0,0.0,0.0,0.0,0.0,0.0,0.0,0.0,0.0,0.0,0.0,0.0,0.0,0.0,960.0,Quartz Sand,0.6,274.56,PCE_SP,12.48,Standard Curing,22.0,175.0
960.0,OPC_42.5,288.0,0.0,0.0,0.0,0.0,0.0,0.0,0.0,0.0,0.0,0.0,0.0,0.0,0.0,960.0,Quartz Sand,0.6,274.56,PCE_SP,14.98,Standard Curing,22.0,176.0
960.0,OPC_42.5,288.0,0.0,0.0,0.0,0.0,0.0,0.0,0.0,0.0,0.0,0.0,0.0,0.0,0.0,960.0,Quartz Sand,0.6,274.56,PCE_SP,17.47,Standard Curing,22.0,186.0
960.0,OPC_42.5,288.0,0.0,0.0,0.0,0.0,0.0,0.0,0.0,0.0,0.0,0.0,0.0,0.0,0.0,960.0,Quartz Sand,0.6,274.56,PCE_SP,19.97,Standard Curing,22.0,183.0
960.0,OPC_42.5,288.0,0.0,0.0,0.0,0.0,0.0,0.0,0.0,0.0,0.0,0.0,0.0,0.0,0.0,960.0,Quartz Sand,0.6,299.52,PCE_SP,9.98,Standard Curing,22.0,168.0
960.0,OPC_42.5,288.0,0.0,0.0,0.0,0.0,0.0,0.0,0.0,0.0,0.0,0.0,0.0,0.0,0.0,960.0,Quartz Sand,0.6,299.52,PCE_SP,12.48,Standard Curing,22.0,162.0
960.0,OPC_42.5,288.0,0.0,0.0,0.0,0.0,0.0,0.0,0.0,0.0,0.0,0.0,0.0,0.0,0.0,960.0,Quartz Sand,0.6,299.52,PCE_SP,14.98,Standard Curing,22.0,175.0
960.0,OPC_42.5,288.0,0.0,0.0,0.0,0.0,0.0,0.0,0.0,0.0,0.0,0.0,0.0,0.0,0.0,960.0,Quartz Sand,0.6,299.52,PCE_SP,17.47,Standard Curing,22.0,170.0
960.0,OPC_42.5,288.0,0.0,0.0,0.0,0.0,0.0,0.0,0.0,0.0,0.0,0.0,0.0,0.0,0.0,960.0,Quartz Sand,0.6,224.64,PCE_SP,17.47,Standard Curing,22.0,232.0
960.0,OPC_42.5,288.0,0.0,0.0,0.0,0.0,0.0,0.0,0.0,0.0,0.0,0.0,0.0,0.0,0.0,960.0,Quartz Sand,0.6,224.64,PCE_SP,19.97,Standard Curing,22.0,229.0
960.0,OPC_42.5,288.0,0.0,0.0,0.0,0.0,0.0,0.0,0.0,0.0,0.0,0.0,0.0,0.0,0.0,960.0,Quartz Sand,0.6,224.64,PCE_SP,22.46,Standard Curing,22.0,217.0
960.0,OPC_42.5,288.0,0.0,0.0,0.0,0.0,0.0,0.0,0.0,0.0,0.0,0.0,0.0,0.0,0.0,960.0,Quartz Sand,0.6,224.64,PCE_SP,24.96,Standard Curing,22.0,213.0
960.0,OPC_42.5,288.0,0.0,0.0,0.0,0.0,0.0,0.0,0.0,0.0,0.0,0.0,0.0,0.0,0.0,960.0,Quartz Sand,0.6,249.6,PCE_SP,14.98,Standard Curing,22.0,226.0
960.0,OPC_42.5,288.0,0.0,0.0,0.0,0.0,0.0,0.0,0.0,0.0,0.0,0.0,0.0,0.0,0.0,960.0,Quartz Sand,0.6,249.6,PCE_SP,17.47,Standard Curing,22.0,220.0
960.0,OPC_42.5,288.0,0.0,0.0,0.0,0.0,0.0,0.0,0.0,0.0,0.0,0.0,0.0,0.0,0.0,960.0,Quartz Sand,0.6,249.6,PCE_SP,19.97,Standard Curing,22.0,211.0
960.0,OPC_42.5,288.0,0.0,0.0,0.0,0.0,0.0,0.0,0.0,0.0,0.0,0.0,0.0,0.0,0.0,960.0,Quartz Sand,0.6,249.6,PCE_SP,22.46,Standard Curing,22.0,204.0
960.0,OPC_42.5,288.0,0.0,0.0,0.0,0.0,0.0,0.0,0.0,0.0,0.0,0.0,0.0,0.0,0.0,960.0,Quartz Sand,0.6,274.56,PCE_SP,12.48,Standard Curing,22.0,197.0
960.0,OPC_42.5,288.0,0.0,0.0,0.0,0.0,0.0,0.0,0.0,0.0,0.0,0.0,0.0,0.0,0.0,960.0,Quartz Sand,0.6,274.56,PCE_SP,14.98,Standard Curing,22.0,194.0
960.0,OPC_42.5,288.0,0.0,0.0,0.0,0.0,0.0,0.0,0.0,0.0,0.0,0.0,0.0,0.0,0.0,960.0,Quartz Sand,0.6,274.56,PCE_SP,17.47,Standard Curing,22.0,201.0
960.0,OPC_42.5,288.0,0.0,0.0,0.0,0.0,0.0,0.0,0.0,0.0,0.0,0.0,0.0,0.0,0.0,960.0,Quartz Sand,0.6,274.56,PCE_SP,19.97,Standard Curing,22.0,198.0
960.0,OPC_42.5,288.0,0.0,0.0,0.0,0.0,0.0,0.0,0.0,0.0,0.0,0.0,0.0,0.0,0.0,960.0,Quartz Sand,0.6,299.52,PCE_SP,9.98,Standard Curing,22.0,170.0
960.0,OPC_42.5,288.0,0.0,0.0,0.0,0.0,0.0,0.0,0.0,0.0,0.0,0.0,0.0,0.0,0.0,960.0,Quartz Sand,0.6,299.52,PCE_SP,12.48,Standard Curing,22.0,170.0
960.0,OPC_42.5,288.0,0.0,0.0,0.0,0.0,0.0,0.0,0.0,0.0,0.0,0.0,0.0,0.0,0.0,960.0,Quartz Sand,0.6,299.52,PCE_SP,14.98,Standard Curing,22.0,190.0
960.0,OPC_42.5,288.0,0.0,0.0,0.0,0.0,0.0,0.0,0.0,0.0,0.0,0.0,0.0,0.0,0.0,960.0,Quartz Sand,0.6,299.52,PCE_SP,17.47,Standard Curing,22.0,178.0
1000.0,OPC_52.5,0.0,0.0,0.0,0.0,0.0,0.0,0.0,0.0,0.0,0.0,0.0,0.0,0.0,0.0,1000.0,Silica Sand,0.22,180.0,PCE_SP,9.0,Standard Curing,20.0,165.0
800.0,OPC_52.5,0.0,0.0,0.0,0.0,0.0,200.0,0.0,0.0,0.0,0.0,0.0,0.0,0.0,0.0,1000.0,Silica Sand,0.22,180.0,PCE_SP,12.0,Standard Curing,20.0,175.0
800.0,OPC_52.5,200.0,0.0,0.0,0.0,0.0,0.0,0.0,0.0,0.0,0.0,0.0,0.0,0.0,0.0,1000.0,Silica Sand,0.22,180.0,PCE_SP,7.6,Standard Curing,20.0,170.0
800.0,OPC_I,200.0,0.0,0.0,200.0,0.0,0.0,0.0,0.0,0.0,0.0,0.0,0.0,0.0,0.0,880.0,Silica Sand,,200.0,PCE_SP,9.6,Standard Curing,20.0,140.0
800.0,OPC_I,100.0,0.0,0.0,200.0,0.0,100.0,0.0,0.0,0.0,0.0,0.0,0.0,0.0,0.0,880.0,Silica Sand,,200.0,PCE_SP,9.6,Standard Curing,20.0,145.0
800.0,OPC_I,200.0,0.0,0.0,100.0,0.0,100.0,0.0,0.0,0.0,0.0,0.0,0.0,0.0,0.0,880.0,Silica Sand,,200.0,PCE_SP,9.6,Standard Curing,20.0,145.0
800.0,OPC_I,200.0,0.0,0.0,0.0,0.0,200.0,0.0,0.0,0.0,0.0,0.0,0.0,0.0,0.0,880.0,Silica Sand,,200.0,PCE_SP,14.4,Standard Curing,20.0,159.0
800.0,OPC_I,100.0,0.0,0.0,200.0,0.0,100.0,0.0,0.0,0.0,0.0,0.0,0.0,0.0,0.0,880.0,Silica Sand,,200.0,PCE_SP,9.6,Standard Curing,20.0,112.0
800.0,OPC_I,200.0,0.0,0.0,100.0,0.0,100.0,0.0,0.0,0.0,0.0,0.0,0.0,0.0,0.0,880.0,Silica Sand,,200.0,PCE_SP,9.6,Standard Curing,20.0,108.0
888.0,OPC_I,222.0,0.0,0.0,0.0,0.0,0.0,0.0,0.0,0.0,0.0,0.0,0.0,0.0,310.8,976.8,Silica Sand,,190.92,PCE_SP,35.52,Air Curing,20.0,165.0
888.0,OPC_I,222.0,0.0,0.0,0.0,0.0,0.0,0.0,0.0,0.0,0.0,0.0,0.0,0.0,310.8,976.8,Silica Sand,,226.44,PCE_SP,35.52,Air Curing,20.0,158.0
888.0,OPC_I,222.0,0.0,0.0,0.0,0.0,0.0,0.0,0.0,0.0,0.0,0.0,0.0,0.0,310.8,976.8,Silica Sand,,226.44,PCE_SP,35.52,Air Curing,20.0,165.0
888.0,OPC_I,222.0,0.0,0.0,0.0,0.0,0.0,0.0,0.0,0.0,0.0,0.0,0.0,0.0,310.8,976.8,Silica Sand,,244.2,PCE_SP,35.52,Air Curing,20.0,168.0
888.0,OPC_I,222.0,0.0,0.0,0.0,0.0,0.0,0.0,0.0,0.0,0.0,0.0,0.0,0.0,310.8,976.8,Silica Sand,,190.92,PCE_SP,35.52,Standard Curing,20.0,163.0
888.0,OPC_I,222.0,0.0,0.0,0.0,0.0,0.0,0.0,0.0,0.0,0.0,0.0,0.0,0.0,310.8,976.8,Silica Sand,,226.44,PCE_SP,35.52,Standard Curing,20.0,155.0
888.0,OPC_I,222.0,0.0,0.0,0.0,0.0,0.0,0.0,0.0,0.0,0.0,0.0,0.0,0.0,310.8,976.8,Silica Sand,,226.44,PCE_SP,35.52,Standard Curing,20.0,140.0
888.0,OPC_I,222.0,0.0,0.0,0.0,0.0,0.0,0.0,0.0,0.0,0.0,0.0,0.0,0.0,310.8,976.8,Silica Sand,,244.2,PCE_SP,35.52,Standard Curing,20.0,134.0
1000.0,OPC_52.5,0.0,0.0,0.0,0.0,0.0,200.0,0.0,0.0,0.0,0.0,0.0,0.0,0.0,0.0,1000.0,Silica Sand,0.22,180.0,PCE_SP,12.0,Standard Curing,20.0,188.0
1000.0,OPC_52.5,200.0,0.0,0.0,0.0,0.0,0.0,0.0,0.0,0.0,0.0,0.0,0.0,0.0,0.0,1000.0,Silica Sand,0.22,180.0,PCE_SP,7.6,Standard Curing,20.0,185.0
780.8,OPC_52.5,0.0,0.0,0.0,207.8,0.0,155.1,0.0,0.0,0.0,0.0,0.0,0.0,0.0,0.0,1029.6,Quartz Sand,,216.5,PCE_SP,9.36,Standard Curing,20.0,168.0
780.8,OPC_52.5,162.9,0.0,0.0,207.8,0.0,0.0,0.0,0.0,0.0,0.0,0.0,0.0,0.0,0.0,1029.6,Quartz Sand,,216.5,PCE_SP,9.44,Standard Curing,20.0,172.0
579.3,OPC_52.5,0.0,0.0,0.0,207.8,0.0,155.1,0.0,183.2,0.0,0.0,0.0,0.0,0.0,0.0,1029.6,Quartz Sand,,216.5,PCE_SP,7.34,Standard Curing,20.0,184.0
579.3,OPC_52.5,162.9,0.0,0.0,207.8,0.0,0.0,0.0,183.2,0.0,0.0,0.0,0.0,0.0,0.0,1029.6,Quartz Sand,,216.5,PCE_SP,7.4,Standard Curing,20.0,175.0
780.8,OPC_52.5,0.0,0.0,0.0,207.8,0.0,155.1,0.0,0.0,0.0,0.0,0.0,0.0,0.0,0.0,1029.6,Quartz Sand,,216.5,PCE_SP,9.36,Hot Water Curing,65.0,170.0
780.8,OPC_52.5,162.9,0.0,0.0,207.8,0.0,0.0,0.0,0.0,0.0,0.0,0.0,0.0,0.0,0.0,1029.6,Quartz Sand,,216.5,PCE_SP,9.44,Hot Water Curing,65.0,179.0
579.3,OPC_52.5,0.0,0.0,0.0,207.8,0.0,155.1,0.0,183.2,0.0,0.0,0.0,0.0,0.0,0.0,1029.6,Quartz Sand,,216.5,PCE_SP,7.34,Hot Water Curing,65.0,185.0
579.3,OPC_52.5,162.9,0.0,0.0,207.8,0.0,0.0,0.0,183.2,0.0,0.0,0.0,0.0,0.0,0.0,1029.6,Quartz Sand,,216.5,PCE_SP,7.4,Hot Water Curing,65.0,183.0
780.8,OPC_52.5,0.0,0.0,0.0,207.8,0.0,155.1,0.0,0.0,0.0,0.0,0.0,0.0,0.0,0.0,1029.6,Quartz Sand,,216.5,PCE_SP,9.36,Hot Water Curing,90.0,180.0
780.8,OPC_52.5,162.9,0.0,0.0,207.8,0.0,0.0,0.0,0.0,0.0,0.0,0.0,0.0,0.0,0.0,1029.6,Quartz Sand,,216.5,PCE_SP,9.44,Hot Water Curing,90.0,192.0
579.3,OPC_52.5,0.0,0.0,0.0,207.8,0.0,155.1,0.0,183.2,0.0,0.0,0.0,0.0,0.0,0.0,1029.6,Quartz Sand,,216.5,PCE_SP,7.34,Hot Water Curing,90.0,186.5
579.3,OPC_52.5,162.9,0.0,0.0,207.8,0.0,0.0,0.0,183.2,0.0,0.0,0.0,0.0,0.0,0.0,1029.6,Quartz Sand,,216.5,PCE_SP,7.4,Hot Water Curing,90.0,187.0
863.2,OPC_I,215.8,0.0,0.0,0.0,0.0,0.0,0.0,0.0,0.0,0.0,0.0,0.0,0.0,0.0,1079.0,Natural River Sand,2.36,177.0,PCE_SP,21.6,Standard Curing,20.0,106.0
845.9,OPC_I,215.8,0.0,0.0,0.0,0.0,0.0,0.0,0.0,0.0,17.3,0.0,0.0,0.0,0.0,1079.0,Natural River Sand,2.36,177.0,PCE_SP,21.6,Standard Curing,20.0,112.0
828.7,OPC_I,215.8,0.0,0.0,0.0,0.0,0.0,0.0,0.0,0.0,34.5,0.0,0.0,0.0,0.0,1079.0,Natural River Sand,2.36,177.0,PCE_SP,21.6,Standard Curing,20.0,114.0
811.4,OPC_I,215.8,0.0,0.0,0.0,0.0,0.0,0.0,0.0,0.0,51.8,0.0,0.0,0.0,0.0,1079.0,Natural River Sand,2.36,177.0,PCE_SP,21.6,Standard Curing,20.0,114.0
794.1,OPC_I,215.8,0.0,0.0,0.0,0.0,0.0,0.0,0.0,0.0,69.1,0.0,0.0,0.0,0.0,1079.0,Natural River Sand,2.36,177.0,PCE_SP,21.6,Standard Curing,20.0,98.0
857.8,OPC_I,215.8,0.0,0.0,0.0,0.0,0.0,0.0,0.0,0.0,0.0,0.0,0.0,5.4,0.0,1079.0,Natural River Sand,2.36,177.0,PCE_SP,21.6,Standard Curing,20.0,110.0
852.4,OPC_I,215.8,0.0,0.0,0.0,0.0,0.0,0.0,0.0,0.0,0.0,0.0,0.0,10.8,0.0,1079.0,Natural River Sand,2.36,177.0,PCE_SP,21.6,Standard Curing,20.0,115.0
847.0,OPC_I,215.8,0.0,0.0,0.0,0.0,0.0,0.0,0.0,0.0,0.0,0.0,0.0,16.2,0.0,1079.0,Natural River Sand,2.36,177.0,PCE_SP,21.6,Standard Curing,20.0,114.0
841.0,OPC_I,215.8,0.0,0.0,0.0,0.0,0.0,0.0,0.0,0.0,0.0,0.0,0.0,21.6,0.0,1079.0,Natural River Sand,2.36,177.0,PCE_SP,21.6,Standard Curing,20.0,112.0
963.86,white_cement,96.39,0.0,0.0,106.02,0.0,0.0,0.0,0.0,0.0,0.0,0.0,0.0,0.0,0.0,1233.74,Quartz Sand,0.9,144.58,PCE_SP,48.19,Standard Curing,20.0,183.0
963.86,white_cement,96.39,0.0,0.0,106.02,0.0,0.0,0.0,0.0,0.0,0.0,0.0,0.0,0.0,0.0,1108.44,Quartz Sand,0.9,176.39,PCE_SP,48.19,Standard Curing,20.0,166.0
963.86,white_cement,96.39,0.0,0.0,106.02,0.0,0.0,0.0,0.0,0.0,0.0,0.0,0.0,0.0,0.0,1185.55,Quartz Sand,0.9,192.77,PCE_SP,28.92,Standard Curing,20.0,149.0
963.86,white_cement,96.39,0.0,0.0,106.02,0.0,0.0,0.0,0.0,0.0,0.0,0.0,0.0,0.0,0.0,1031.33,Quartz Sand,0.9,192.77,PCE_SP,48.19,Standard Curing,20.0,184.0
850.0,OPC_42.5,195.5,0.0,0.0,331.5,0.0,0.0,0.0,0.0,0.0,0.0,0.0,0.0,0.0,0.0,935.0,Quartz Sand,0.6,161.5,PCE_SP,42.5,Standard Curing,20.0,109.0
850.0,OPC_42.5,195.5,0.0,0.0,331.5,0.0,0.0,0.0,0.0,0.0,0.0,0.0,0.0,0.0,0.0,935.0,Natural River Sand,0.6,161.5,PCE_SP,42.5,Standard Curing,20.0,122.0
850.0,OPC_42.5,195.5,0.0,0.0,331.5,0.0,0.0,0.0,0.0,0.0,0.0,0.0,0.0,0.0,935.0,0.0,,,161.5,PCE_SP,42.5,Standard Curing,20.0,136.0
850.0,OPC_42.5,195.5,0.0,0.0,331.5,0.0,0.0,0.0,0.0,0.0,0.0,0.0,0.0,0.0,233.75,701.25,Quartz Sand,0.6,161.5,PCE_SP,42.5,Standard Curing,20.0,116.0
850.0,OPC_42.5,195.5,0.0,0.0,331.5,0.0,0.0,0.0,0.0,0.0,0.0,0.0,0.0,0.0,467.5,467.5,Quartz Sand,0.6,161.5,PCE_SP,42.5,Standard Curing,20.0,134.0
850.0,OPC_42.5,195.5,0.0,0.0,331.5,0.0,0.0,0.0,0.0,0.0,0.0,0.0,0.0,0.0,701.25,233.75,Quartz Sand,0.6,161.5,PCE_SP,42.5,Standard Curing,20.0,144.0
850.0,OPC_42.5,195.5,0.0,0.0,331.5,0.0,0.0,0.0,0.0,0.0,0.0,0.0,0.0,0.0,935.0,0.0,,,161.5,PCE_SP,42.5,Standard Curing,20.0,136.0
850.0,OPC_42.5,195.5,0.0,0.0,331.5,0.0,0.0,0.0,0.0,0.0,0.0,0.0,0.0,0.0,233.75,701.25,Natural River Sand,0.6,161.5,PCE_SP,42.5,Standard Curing,20.0,124.0
850.0,OPC_42.5,195.5,0.0,0.0,331.5,0.0,0.0,0.0,0.0,0.0,0.0,0.0,0.0,0.0,467.5,467.5,Natural River Sand,0.6,161.5,PCE_SP,42.5,Standard Curing,20.0,136.0
850.0,OPC_42.5,195.5,0.0,0.0,331.5,0.0,0.0,0.0,0.0,0.0,0.0,0.0,0.0,0.0,701.25,233.75,Natural River Sand,0.6,161.5,PCE_SP,42.5,Standard Curing,20.0,156.0
854.0,OPC_42.5,213.0,0.0,0.0,0.0,0.0,0.0,0.0,0.0,0.0,0.0,0.0,0.0,0.0,0.0,1067.0,Natural River Sand,1.18,167.74,PCE_SP,32.0,Standard Curing,20.0,182.0
854.0,OPC_42.5,213.0,0.0,0.0,0.0,267.0,0.0,0.0,0.0,0.0,0.0,0.0,0.0,0.0,0.0,800.0,Natural River Sand,1.18,167.74,PCE_SP,32.0,Standard Curing,20.0,176.0
854.0,OPC_42.5,213.0,0.0,0.0,0.0,533.5,0.0,0.0,0.0,0.0,0.0,0.0,0.0,0.0,0.0,533.5,Natural River Sand,1.18,167.74,PCE_SP,32.0,Standard Curing,20.0,170.0
854.0,OPC_42.5,213.0,0.0,0.0,0.0,800.0,0.0,0.0,0.0,0.0,0.0,0.0,0.0,0.0,0.0,267.0,Natural River Sand,1.18,167.74,PCE_SP,32.0,Standard Curing,20.0,154.0
