Repository: Jocund96/Data-to-Design-ML

## Datasets

Located in `Datasets/`:

- **UCI Concrete Compressive Strength dataset** (`uci_concrete_data.csv`) — 1030 samples, 8 mix-component features (cement, slag, fly ash, water, superplasticizer, coarse/fine aggregate, age), target is compressive strength (MPa). Processed splits and engineered features are saved under `Datasets/processed/uci_concrete_dataset/`.
- **UHPC dataset** (`UHPC_dataset.csv`) — Ultra High Performance Concrete data pooled from many publications, ~2000 rows with a `paper_reference` column identifying the source publication and `cs_28d` (28-day compressive strength) as the target.

File: S2_Kernel/Datasets/processed/uhpc_dataset/semantic_recoding_features_50.csv (part 4 of 13)
cement,cement_type,cement_grade,silica_fume,fly_ash,fly_ash_type,limestone_powder,quartz_powder,glass_powder,rice_husk_ash,metakaolin,ggbfs,slag,slag_type,nano_caco3,nano_al2o3,nano_tio2,nano_sio2,filler,filler_type,sand,sand_type,sand_max_size,fiber1_type,fiber1_amount,fiber1_length,fiber1_diameter,fiber2_type,fiber2_amount,water,sp_type,sp_amount,curing_method,curing_temp,cs_28d
850.0,OPC_53,53.0,260.0,0.0,not_applicable,0.0,212.0,0.0,0.0,0.0,0.0,0.0,not_applicable,0.0,0.0,0.0,0.0,0.0,not_applicable,850.0,Quartz Sand,0.6,Straight Steel Fiber,157.0,10.0,0.12,not_applicable,0.0,170.0,HRWRA,45.0,Standard Curing,,166.0
950.0,OPC_53,53.0,234.0,0.0,not_applicable,0.0,95.0,0.0,0.0,0.0,0.0,0.0,not_applicable,0.0,0.0,0.0,0.0,0.0,not_applicable,1030.0,Quartz Sand,0.6,Straight Steel Fiber,234.0,10.0,0.12,not_applicable,0.0,215.0,HRWRA,12.7,Standard Curing,,158.0
890.0,OPC_53,53.0,222.0,0.0,not_applicable,0.0,0.0,0.0,0.0,0.0,0.0,0.0,not_applicable,0.0,0.0,0.0,0.0,0.0,not_applicable,799.0,Quartz Sand,0.6,Straight Steel Fiber,119.0,10.0,0.12,not_applicable,0.0,222.0,HRWRA,29.7,Steam Curing,70.0,116.0
933.0,OPC_53,53.0,233.0,0.0,not_applicable,0.0,0.0,0.0,0.0,0.0,0.0,0.0,not_applicable,0.0,0.0,0.0,0.0,0.0,not_applicable,1026.0,Quartz Sand,0.6,not_applicable,0.0,,,not_applicable,0.0,168.0,HRWRA,37.6,Steam Curing,70.0,118.0
850.0,OPC_53,53.0,260.0,0.0,not_applicable,0.0,212.0,0.0,0.0,0.0,0.0,0.0,not_applicable,0.0,0.0,0.0,0.0,0.0,not_applicable,850.0,Quartz Sand,0.6,Straight Steel Fiber,157.0,10.0,0.12,not_applicable,0.0,170.0,HRWRA,45.0,Steam Curing,70.0,170.0
950.0,OPC_53,53.0,234.0,0.0,not_applicable,0.0,95.0,0.0,0.0,0.0,0.0,0.0,not_applicable,0.0,0.0,0.0,0.0,0.0,not_applicable,1030.0,Quartz Sand,0.6,Straight Steel Fiber,234.0,10.0,0.12,not_applicable,0.0,215.0,HRWRA,12.7,Steam Curing,70.0,170.0
890.0,OPC_53,53.0,222.0,0.0,not_applicable,0.0,0.0,0.0,0.0,0.0,0.0,0.0,not_applicable,0.0,0.0,0.0,0.0,0.0,not_applicable,799.0,Quartz Sand,0.6,Straight Steel Fiber,119.0,10.0,0.12,not_applicable,0.0,222.0,HRWRA,29.7,Heat Curing,160.0,130.0
933.0,OPC_53,53.0,233.0,0.0,not_applicable,0.0,0.0,0.0,0.0,0.0,0.0,0.0,not_applicable,0.0,0.0,0.0,0.0,0.0,not_applicable,1026.0,Quartz Sand,0.6,not_applicable,0.0,,,not_applicable,0.0,168.0,HRWRA,37.6,Heat Curing,160.0,144.0
850.0,OPC_53,53.0,260.0,0.0,not_applicable,0.0,212.0,0.0,0.0,0.0,0.0,0.0,not_applicable,0.0,0.0,0.0,0.0,0.0,not_applicable,850.0,Quartz Sand,0.6,Straight Steel Fiber,157.0,10.0,0.12,not_applicable,0.0,170.0,HRWRA,45.0,Heat Curing,160.0,184.0
950.0,OPC_53,53.0,234.0,0.0,not_applicable,0.0,95.0,0.0,0.0,0.0,0.0,0.0,not_applicable,0.0,0.0,0.0,0.0,0.0,not_applicable,1030.0,Quartz Sand,0.6,Straight Steel Fiber,234.0,10.0,0.12,not_applicable,0.0,215.0,HRWRA,12.7,Heat Curing,160.0,182.0
850.0,OPC_53,53.0,260.0,0.0,not_applicable,0.0,212.0,0.0,0.0,0.0,0.0,85.0,Copper Slag,0.0,0.0,0.0,0.0,0.0,not_applicable,765.0,Quartz Sand,0.6,Straight Steel Fiber,157.0,10.0,0.12,not_applicable,0.0,170.0,HRWRA,45.0,Standard Curing,,185.0
850.0,OPC_53,53.0,260.0,0.0,not_applicable,0.0,212.0,0.0,0.0,0.0,0.0,170.0,Copper Slag,0.0,0.0,0.0,0.0,0.0,not_applicable,680.0,Quartz Sand,0.6,Straight Steel Fiber,157.0,10.0,0.12,not_applicable,0.0,170.0,HRWRA,45.0,Standard Curing,,188.0
850.0,OPC_53,53.0,260.0,0.0,not_applicable,0.0,212.0,0.0,0.0,0.0,0.0,255.0,Copper Slag,0.0,0.0,0.0,0.0,0.0,not_applicable,595.0,Quartz Sand,0.6,Straight Steel Fiber,157.0,10.0,0.12,not_applicable,0.0,170.0,HRWRA,45.0,Standard Curing,,192.0
850.0,OPC_53,53.0,260.0,0.0,not_applicable,0.0,212.0,0.0,0.0,0.0,0.0,340.0,Copper Slag,0.0,0.0,0.0,0.0,0.0,not_applicable,510.0,Quartz Sand,0.6,Straight Steel Fiber,157.0,10.0,0.12,not_applicable,0.0,170.0,HRWRA,45.0,Standard Curing,,196.0
850.0,OPC_53,53.0,260.0,0.0,not_applicable,0.0,212.0,0.0,0.0,0.0,0.0,425.0,Copper Slag,0.0,0.0,0.0,0.0,0.0,not_applicable,425.0,Quartz Sand,0.6,Straight Steel Fiber,157.0,10.0,0.12,not_applicable,0.0,170.0,HRWRA,45.0,Standard Curing,,198.0
850.0,OPC_53,53.0,260.0,0.0,not_applicable,0.0,212.0,0.0,0.0,0.0,0.0,510.0,Copper Slag,0.0,0.0,0.0,0.0,0.0,not_applicable,340.0,Quartz Sand,0.6,Straight Steel Fiber,157.0,10.0,0.12,not_applicable,0.0,170.0,HRWRA,45.0,Standard Curing,,205.0
850.0,OPC_53,53.0,260.0,0.0,not_applicable,0.0,212.0,0.0,0.0,0.0,0.0,595.0,Copper Slag,0.0,0.0,0.0,0.0,0.0,not_applicable,255.0,Quartz Sand,0.6,Straight Steel Fiber,157.0,10.0,0.12,not_applicable,0.0,170.0,HRWRA,45.0,Standard Curing,,201.0
850.0,OPC_53,53.0,260.0,0.0,not_applicable,0.0,212.0,0.0,0.0,0.0,0.0,680.0,Copper Slag,0.0,0.0,0.0,0.0,0.0,not_applicable,170.0,Quartz Sand,0.6,Straight Steel Fiber,157.0,10.0,0.12,not_applicable,0.0,170.0,HRWRA,45.0,Standard Curing,,196.0
850.0,OPC_53,53.0,260.0,0.0,not_applicable,0.0,212.0,0.0,0.0,0.0,0.0,765.0,Copper Slag,0.0,0.0,0.0,0.0,0.0,not_applicable,85.0,Quartz Sand,0.6,Straight Steel Fiber,157.0,10.0,0.12,not_applicable,0.0,170.0,HRWRA,45.0,Standard Curing,,191.0
850.0,OPC_53,53.0,260.0,0.0,not_applicable,0.0,212.0,0.0,0.0,0.0,0.0,850.0,Copper Slag,0.0,0.0,0.0,0.0,0.0,not_applicable,0.0,not_applicable,0.6,Straight Steel Fiber,157.0,10.0,0.12,not_applicable,0.0,170.0,HRWRA,45.0,Standard Curing,,189.0
850.0,OPC_53,53.0,260.0,0.0,not_applicable,0.0,212.0,0.0,0.0,0.0,0.0,85.0,Copper Slag,0.0,0.0,0.0,0.0,0.0,not_applicable,765.0,Quartz Sand,0.6,Straight Steel Fiber,157.0,10.0,0.12,not_applicable,0.0,170.0,HRWRA,45.0,Standard Curing,,182.0
850.0,OPC_53,53.0,260.0,0.0,not_applicable,0.0,212.0,0.0,0.0,0.0,0.0,170.0,Copper Slag,0.0,0.0,0.0,0.0,0.0,not_applicable,680.0,Quartz Sand,0.6,Straight Steel Fiber,157.0,10.0,0.12,not_applicable,0.0,170.0,HRWRA,45.0,Standard Curing,,185.0
850.0,OPC_53,53.0,260.0,0.0,not_applicable,0.0,212.0,0.0,0.0,0.0,0.0,255.0,Copper Slag,0.0,0.0,0.0,0.0,0.0,not_applicable,595.0,Quartz Sand,0.6,Straight Steel Fiber,157.0,10.0,0.12,not_applicable,0.0,170.0,HRWRA,45.0,Standard Curing,,185.5
850.0,OPC_53,53.0,260.0,0.0,not_applicable,0.0,212.0,0.0,0.0,0.0,0.0,340.0,Copper Slag,0.0,0.0,0.0,0.0,0.0,not_applicable,510.0,Quartz Sand,0.6,Straight Steel Fiber,157.0,10.0,0.12,not_applicable,0.0,170.0,HRWRA,45.0,Standard Curing,,186.0
850.0,OPC_53,53.0,260.0,0.0,not_applicable,0.0,212.0,0.0,0.0,0.0,0.0,425.0,Copper Slag,0.0,0.0,0.0,0.0,0.0,not_applicable,425.0,Quartz Sand,0.6,Straight Steel Fiber,157.0,10.0,0.12,not_applicable,0.0,170.0,HRWRA,45.0,Standard Curing,,172.0
850.0,OPC_53,53.0,260.0,0.0,not_applicable,0.0,212.0,0.0,0.0,0.0,0.0,510.0,Copper Slag,0.0,0.0,0.0,0.0,0.0,not_applicable,340.0,Quartz Sand,0.6,Straight Steel Fiber,157.0,10.0,0.12,not_applicable,0.0,170.0,HRWRA,45.0,Standard Curing,,170.5
850.0,OPC_53,53.0,260.0,0.0,not_applicable,0.0,212.0,0.0,0.0,0.0,0.0,595.0,Copper Slag,0.0,0.0,0.0,0.0,0.0,not_applicable,255.0,Quartz Sand,0.6,Straight Steel Fiber,157.0,10.0,0.12,not_applicable,0.0,170.0,HRWRA,45.0,Standard Curing,,162.0
850.0,OPC_53,53.0,260.0,0.0,not_applicable,0.0,212.0,0.0,0.0,0.0,0.0,680.0,Copper Slag,0.0,0.0,0.0,0.0,0.0,not_applicable,170.0,Quartz Sand,0.6,Straight Steel Fiber,157.0,10.0,0.12,not_applicable,0.0,170.0,HRWRA,45.0,Standard Curing,,159.0
850.0,OPC_53,53.0,260.0,0.0,not_applicable,0.0,212.0,0.0,0.0,0.0,0.0,765.0,Copper Slag,0.0,0.0,0.0,0.0,0.0,not_applicable,85.0,Quartz Sand,0.6,Straight Steel Fiber,157.0,10.0,0.12,not_applicable,0.0,170.0,HRWRA,45.0,Standard Curing,,169.0
850.0,OPC_53,53.0,260.0,0.0,not_applicable,0.0,212.0,0.0,0.0,0.0,0.0,850.0,Copper Slag,0.0,0.0,0.0,0.0,0.0,not_applicable,0.0,not_applicable,0.6,Straight Steel Fiber,157.0,10.0,0.12,not_applicable,0.0,170.0,HRWRA,45.0,Standard Curing,,157.0
850.0,OPC_53,53.0,260.0,0.0,not_applicable,0.0,212.0,0.0,0.0,0.0,0.0,85.0,Copper Slag,0.0,0.0,0.0,0.0,0.0,not_applicable,765.0,Quartz Sand,0.6,Straight Steel Fiber,157.0,10.0,0.12,not_applicable,0.0,170.0,HRWRA,45.0,Steam Curing,70.0,199.0
850.0,OPC_53,53.0,260.0,0.0,not_applicable,0.0,212.0,0.0,0.0,0.0,0.0,170.0,Copper Slag,0.0,0.0,0.0,0.0,0.0,not_applicable,680.0,Quartz Sand,0.6,Straight Steel Fiber,157.0,10.0,0.12,not_applicable,0.0,170.0,HRWRA,45.0,Steam Curing,70.0,202.0
850.0,OPC_53,53.0,260.0,0.0,not_applicable,0.0,212.0,0.0,0.0,0.0,0.0,255.0,Copper Slag,0.0,0.0,0.0,0.0,0.0,not_applicable,595.0,Quartz Sand,0.6,Straight Steel Fiber,157.0,10.0,0.12,not_applicable,0.0,170.0,HRWRA,45.0,Steam Curing,70.0,203.0
850.0,OPC_53,53.0,260.0,0.0,not_applicable,0.0,212.0,0.0,0.0,0.0,0.0,340.0,Copper Slag,0.0,0.0,0.0,0.0,0.0,not_applicable,510.0,Quartz Sand,0.6,Straight Steel Fiber,157.0,10.0,0.12,not_applicable,0.0,170.0,HRWRA,45.0,Steam Curing,70.0,209.0
850.0,OPC_53,53.0,260.0,0.0,not_applicable,0.0,212.0,0.0,0.0,0.0,0.0,425.0,Copper Slag,0.0,0.0,0.0,0.0,0.0,not_applicable,425.0,Quartz Sand,0.6,Straight Steel Fiber,157.0,10.0,0.12,not_applicable,0.0,170.0,HRWRA,45.0,Steam Curing,70.0,212.0
850.0,OPC_53,53.0,260.0,0.0,not_applicable,0.0,212.0,0.0,0.0,0.0,0.0,510.0,Copper Slag,0.0,0.0,0.0,0.0,0.0,not_applicable,340.0,Quartz Sand,0.6,Straight Steel Fiber,157.0,10.0,0.12,not_applicable,0.0,170.0,HRWRA,45.0,Steam Curing,70.0,218.0
850.0,OPC_53,53.0,260.0,0.0,not_applicable,0.0,212.0,0.0,0.0,0.0,0.0,595.0,Copper Slag,0.0,0.0,0.0,0.0,0.0,not_applicable,255.0,Quartz Sand,0.6,Straight Steel Fiber,157.0,10.0,0.12,not_applicable,0.0,170.0,HRWRA,45.0,Steam Curing,70.0,216.0
850.0,OPC_53,53.0,260.0,0.0,not_applicable,0.0,212.0,0.0,0.0,0.0,0.0,680.0,Copper Slag,0.0,0.0,0.0,0.0,0.0,not_applicable,170.0,Quartz Sand,0.6,Straight Steel Fiber,157.0,10.0,0.12,not_applicable,0.0,170.0,HRWRA,45.0,Steam Curing,70.0,212.0
850.0,OPC_53,53.0,260.0,0.0,not_applicable,0.0,212.0,0.0,0.0,0.0,0.0,765.0,Copper Slag,0.0,0.0,0.0,0.0,0.0,not_applicable,85.0,Quartz Sand,0.6,Straight Steel Fiber,157.0,10.0,0.12,not_applicable,0.0,170.0,HRWRA,45.0,Steam Curing,70.0,210.0
850.0,OPC_53,53.0,260.0,0.0,not_applicable,0.0,212.0,0.0,0.0,0.0,0.0,850.0,Copper Slag,0.0,0.0,0.0,0.0,0.0,not_applicable,0.0,not_applicable,0.6,Straight Steel Fiber,157.0,10.0,0.12,not_applicable,0.0,170.0,HRWRA,45.0,Steam Curing,70.0,208.0
850.0,OPC_53,53.0,260.0,0.0,not_applicable,0.0,212.0,0.0,0.0,0.0,0.0,85.0,Copper Slag,0.0,0.0,0.0,0.0,0.0,not_applicable,765.0,Quartz Sand,0.6,Straight Steel Fiber,157.0,10.0,0.12,not_applicable,0.0,170.0,HRWRA,45.0,Steam Curing,70.0,194.0
850.0,OPC_53,53.0,260.0,0.0,not_applicable,0.0,212.0,0.0,0.0,0.0,0.0,170.0,Copper Slag,0.0,0.0,0.0,0.0,0.0,not_applicable,680.0,Quartz Sand,0.6,Straight Steel Fiber,157.0,10.0,0.12,not_applicable,0.0,170.0,HRWRA,45.0,Steam Curing,70.0,197.0
850.0,OPC_53,53.0,260.0,0.0,not_applicable,0.0,212.0,0.0,0.0,0.0,0.0,255.0,Copper Slag,0.0,0.0,0.0,0.0,0.0,not_applicable,595.0,Quartz Sand,0.6,Straight Steel Fiber,157.0,10.0,0.12,not_applicable,0.0,170.0,HRWRA,45.0,Steam Curing,70.0,198.0
850.0,OPC_53,53.0,260.0,0.0,not_applicable,0.0,212.0,0.0,0.0,0.0,0.0,340.0,Copper Slag,0.0,0.0,0.0,0.0,0.0,not_applicable,510.0,Quartz Sand,0.6,Straight Steel Fiber,157.0,10.0,0.12,not_applicable,0.0,170.0,HRWRA,45.0,Steam Curing,70.0,200.0
850.0,OPC_53,53.0,260.0,0.0,not_applicable,0.0,212.0,0.0,0.0,0.0,0.0,425.0,Copper Slag,0.0,0.0,0.0,0.0,0.0,not_applicable,425.0,Quartz Sand,0.6,Straight Steel Fiber,157.0,10.0,0.12,not_applicable,0.0,170.0,HRWRA,45.0,Steam Curing,70.0,182.0
850.0,OPC_53,53.0,260.0,0.0,not_applicable,0.0,212.0,0.0,0.0,0.0,0.0,510.0,Copper Slag,0.0,0.0,0.0,0.0,0.0,not_applicable,340.0,Quartz Sand,0.6,Straight Steel Fiber,157.0,10.0,0.12,not_applicable,0.0,170.0,HRWRA,45.0,Steam Curing,70.0,181.0
850.0,OPC_53,53.0,260.0,0.0,not_applicable,0.0,212.0,0.0,0.0,0.0,0.0,595.0,Copper Slag,0.0,0.0,0.0,0.0,0.0,not_applicable,255.0,Quartz Sand,0.6,Straight Steel Fiber,157.0,10.0,0.12,not_applicable,0.0,170.0,HRWRA,45.0,Steam Curing,70.0,178.0
850.0,OPC_53,53.0,260.0,0.0,not_applicable,0.0,212.0,0.0,0.0,0.0,0.0,680.0,Copper Slag,0.0,0.0,0.0,0.0,0.0,not_applicable,170.0,Quartz Sand,0.6,Straight Steel Fiber,157.0,10.0,0.12,not_applicable,0.0,170.0,HRWRA,45.0,Steam Curing,70.0,176.0
850.0,OPC_53,53.0,260.0,0.0,not_applicable,0.0,212.0,0.0,0.0,0.0,0.0,765.0,Copper Slag,0.0,0.0,0.0,0.0,0.0,not_applicable,85.0,Quartz Sand,0.6,Straight Steel Fiber,157.0,10.0,0.12,not_applicable,0.0,170.0,HRWRA,45.0,Steam Curing,70.0,175.0
850.0,OPC_53,53.0,260.0,0.0,not_applicable,0.0,212.0,0.0,0.0,0.0,0.0,850.0,Copper Slag,0.0,0.0,0.0,0.0,0.0,not_applicable,0.0,not_applicable,0.6,Straight Steel Fiber,157.0,10.0,0.12,not_applicable,0.0,170.0,HRWRA,45.0,Steam Curing,70.0,171.0
850.0,OPC_53,53.0,260.0,0.0,not_applicable,0.0,212.0,0.0,0.0,0.0,0.0,85.0,Copper Slag,0.0,0.0,0.0,0.0,0.0,not_applicable,765.0,Quartz Sand,0.6,Straight Steel Fiber,157.0,10.0,0.12,not_applicable,0.0,170.0,HRWRA,45.0,Heat Curing,160.0,210.0
850.0,OPC_53,53.0,260.0,0.0,not_applicable,0.0,212.0,0.0,0.0,0.0,0.0,170.0,Copper Slag,0.0,0.0,0.0,0.0,0.0,not_applicable,680.0,Quartz Sand,0.6,Straight Steel Fiber,157.0,10.0,0.12,not_applicable,0.0,170.0,HRWRA,45.0,Heat Curing,160.0,212.0
850.0,OPC_53,53.0,260.0,0.0,not_applicable,0.0,212.0,0.0,0.0,0.0,0.0,255.0,Copper Slag,0.0,0.0,0.0,0.0,0.0,not_applicable,595.0,Quartz Sand,0.6,Straight Steel Fiber,157.0,10.0,0.12,not_applicable,0.0,170.0,HRWRA,45.0,Heat Curing,160.0,217.0
850.0,OPC_53,53.0,260.0,0.0,not_applicable,0.0,212.0,0.0,0.0,0.0,0.0,340.0,Copper Slag,0.0,0.0,0.0,0.0,0.0,not_applicable,510.0,Quartz Sand,0.6,Straight Steel Fiber,157.0,10.0,0.12,not_applicable,0.0,170.0,HRWRA,45.0,Heat Curing,160.0,225.0
850.0,OPC_53,53.0,260.0,0.0,not_applicable,0.0,212.0,0.0,0.0,0.0,0.0,425.0,Copper Slag,0.0,0.0,0.0,0.0,0.0,not_applicable,425.0,Quartz Sand,0.6,Straight Steel Fiber,157.0,10.0,0.12,not_applicable,0.0,170.0,HRWRA,45.0,Heat Curing,160.0,227.0
850.0,OPC_53,53.0,260.0,0.0,not_applicable,0.0,212.0,0.0,0.0,0.0,0.0,510.0,Copper Slag,0.0,0.0,0.0,0.0,0.0,not_applicable,340.0,Quartz Sand,0.6,Straight Steel Fiber,157.0,10.0,0.12,not_applicable,0.0,170.0,HRWRA,45.0,Heat Curing,160.0,234.0
850.0,OPC_53,53.0,260.0,0.0,not_applicable,0.0,212.0,0.0,0.0,0.0,0.0,595.0,Copper Slag,0.0,0.0,0.0,0.0,0.0,not_applicable,255.0,Quartz Sand,0.6,Straight Steel Fiber,157.0,10.0,0.12,not_applicable,0.0,170.0,HRWRA,45.0,Heat Curing,160.0,232.0
850.0,OPC_53,53.0,260.0,0.0,not_applicable,0.0,212.0,0.0,0.0,0.0,0.0,680.0,Copper Slag,0.0,0.0,0.0,0.0,0.0,not_applicable,170.0,Quartz Sand,0.6,Straight Steel Fiber,157.0,10.0,0.12,not_applicable,0.0,170.0,HRWRA,45.0,Heat Curing,160.0,227.0
850.0,OPC_53,53.0,260.0,0.0,not_applicable,0.0,212.0,0.0,0.0,0.0,0.0,765.0,Copper Slag,0.0,0.0,0.0,0.0,0.0,not_applicable,85.0,Quartz Sand,0.6,Straight Steel Fiber,157.0,10.0,0.12,not_applicable,0.0,170.0,HRWRA,45.0,Heat Curing,160.0,221.0
850.0,OPC_53,53.0,260.0,0.0,not_applicable,0.0,212.0,0.0,0.0,0.0,0.0,850.0,Copper Slag,0.0,0.0,0.0,0.0,0.0,not_applicable,0.0,not_applicable,0.6,Straight Steel Fiber,157.0,10.0,0.12,not_applicable,0.0,170.0,HRWRA,45.0,Heat Curing,160.0,219.0
850.0,OPC_53,53.0,260.0,0.0,not_applicable,0.0,212.0,0.0,0.0,0.0,0.0,85.0,Copper Slag,0.0,0.0,0.0,0.0,0.0,not_applicable,765.0,Quartz Sand,0.6,Straight Steel Fiber,157.0,10.0,0.12,not_applicable,0.0,170.0,HRWRA,45.0,Heat Curing,160.0,209.0
850.0,OPC_53,53.0,260.0,0.0,not_applicable,0.0,212.0,0.0,0.0,0.0,0.0,170.0,Copper Slag,0.0,0.0,0.0,0.0,0.0,not_applicable,680.0,Quartz Sand,0.6,Straight Steel Fiber,157.0,10.0,0.12,not_applicable,0.0,170.0,HRWRA,45.0,Heat Curing,160.0,210.0
850.0,OPC_53,53.0,260.0,0.0,not_applicable,0.0,212.0,0.0,0.0,0.0,0.0,255.0,Copper Slag,0.0,0.0,0.0,0.0,0.0,not_applicable,595.0,Quartz Sand,0.6,Straight Steel Fiber,157.0,10.0,0.12,not_applicable,0.0,170.0,HRWRA,45.0,Heat Curing,160.0,213.0
850.0,OPC_53,53.0,260.0,0.0,not_applicable,0.0,212.0,0.0,0.0,0.0,0.0,340.0,Copper Slag,0.0,0.0,0.0,0.0,0.0,not_applicable,510.0,Quartz Sand,0.6,Straight Steel Fiber,157.0,10.0,0.12,not_applicable,0.0,170.0,HRWRA,45.0,Heat Curing,160.0,215.0
850.0,OPC_53,53.0,260.0,0.0,not_applicable,0.0,212.0,0.0,0.0,0.0,0.0,425.0,Copper Slag,0.0,0.0,0.0,0.0,0.0,not_applicable,425.0,Quartz Sand,0.6,Straight Steel Fiber,157.0,10.0,0.12,not_applicable,0.0,170.0,HRWRA,45.0,Heat Curing,160.0,198.0
850.0,OPC_53,53.0,260.0,0.0,not_applicable,0.0,212.0,0.0,0.0,0.0,0.0,510.0,Copper Slag,0.0,0.0,0.0,0.0,0.0,not_applicable,340.0,Quartz Sand,0.6,Straight Steel Fiber,157.0,10.0,0.12,not_applicable,0.0,170.0,HRWRA,45.0,Heat Curing,160.0,192.0
850.0,OPC_53,53.0,260.0,0.0,not_applicable,0.0,212.0,0.0,0.0,0.0,0.0,595.0,Copper Slag,0.0,0.0,0.0,0.0,0.0,not_applicable,255.0,Quartz Sand,0.6,Straight Steel Fiber,157.0,10.0,0.12,not_applicable,0.0,170.0,HRWRA,45.0,Heat Curing,160.0,186.5
850.0,OPC_53,53.0,260.0,0.0,not_applicable,0.0,212.0,0.0,0.0,0.0,0.0,680.0,Copper Slag,0.0,0.0,0.0,0.0,0.0,not_applicable,170.0,Quartz Sand,0.6,Straight Steel Fiber,157.0,10.0,0.12,not_applicable,0.0,170.0,HRWRA,45.0,Heat Curing,160.0,185.0
850.0,OPC_53,53.0,260.0,0.0,not_applicable,0.0,212.0,0.0,0.0,0.0,0.0,765.0,Copper Slag,0.0,0.0,0.0,0.0,0.0,not_applicable,85.0,Quartz Sand,0.6,Straight Steel Fiber,157.0,10.0,0.12,not_applicable,0.0,170.0,HRWRA,45.0,Heat Curing,160.0,183.0
850.0,OPC_53,53.0,260.0,0.0,not_applicable,0.0,212.0,0.0,0.0,0.0,0.0,850.0,Copper Slag,0.0,0.0,0.0,0.0,0.0,not_applicable,0.0,not_applicable,0.6,Straight Steel Fiber,157.0,10.0,0.12,not_applicable,0.0,170.0,HRWRA,45.0,Heat Curing,160.0,178.0
750.0,OPC_I,,144.0,200.0,class F,0.0,0.0,0.0,0.0,0.0,0.0,0.0,not_applicable,0.0,0.0,0.0,0.0,0.0,not_applicable,990.0,Natural River Sand,1.25,not_applicable,0.0,,,not_applicable,0.0,182.0,PCE_HRWRA,38.0,Standard Curing,20.0,122.0
675.0,OPC_I,,144.0,200.0,class F,0.0,0.0,0.0,0.0,0.0,0.0,75.0,Phosphorous Slag,0.0,0.0,0.0,0.0,0.0,not_applicable,990.0,Natural River Sand,1.25,not_applicable,0.0,,,not_applicable,0.0,182.0,PCE_HRWRA,38.0,Standard Curing,20.0,125.0
600.0,OPC_I,,144.0,200.0,class F,0.0,0.0,0.0,0.0,0.0,0.0,150.0,Phosphorous Slag,0.0,0.0,0.0,0.0,0.0,not_applicable,990.0,Natural River Sand,1.25,not_applicable,0.0,,,not_applicable,0.0,182.0,PCE_HRWRA,36.0,Standard Curing,20.0,129.0
525.0,OPC_I,,144.0,200.0,class F,0.0,0.0,0.0,0.0,0.0,0.0,225.0,Phosphorous Slag,0.0,0.0,0.0,0.0,0.0,not_applicable,990.0,Natural River Sand,1.25,not_applicable,0.0,,,not_applicable,0.0,182.0,PCE_HRWRA,36.0,Standard Curing,20.0,128.0
450.0,OPC_I,,144.0,200.0,class F,0.0,0.0,0.0,0.0,0.0,0.0,300.0,Phosphorous Slag,0.0,0.0,0.0,0.0,0.0,not_applicable,990.0,Natural River Sand,1.25,not_applicable,0.0,,,not_applicable,0.0,182.0,PCE_HRWRA,34.0,Standard Curing,20.0,121.0
375.0,OPC_I,,144.0,200.0,class F,0.0,0.0,0.0,0.0,0.0,0.0,375.0,Phosphorous Slag,0.0,0.0,0.0,0.0,0.0,not_applicable,990.0,Natural River Sand,1.25,not_applicable,0.0,,,not_applicable,0.0,182.0,PCE_HRWRA,30.0,Standard Curing,20.0,117.0
800.0,OPC_42.5,42.5,140.8,0.0,not_applicable,0.0,0.0,0.0,0.0,0.0,0.0,0.0,not_applicable,0.0,0.0,0.0,0.0,0.0,not_applicable,1720.0,Natural River Sand,0.6,not_applicable,0.0,,,not_applicable,0.0,160.0,PCE_SP,11.28,Standard Curing,20.0,120.0
800.0,OPC_42.5,42.5,200.0,0.0,not_applicable,0.0,0.0,0.0,0.0,0.0,0.0,0.0,not_applicable,0.0,0.0,0.0,0.0,0.0,not_applicable,1808.0,Natural River Sand,0.6,not_applicable,0.0,,,not_applicable,0.0,160.0,PCE_SP,12.0,Standard Curing,20.0,110.0
800.0,OPC_42.5,42.5,266.4,0.0,not_applicable,0.0,0.0,0.0,0.0,0.0,0.0,0.0,not_applicable,0.0,0.0,0.0,0.0,0.0,not_applicable,1912.0,Natural River Sand,0.6,not_applicable,0.0,,,not_applicable,0.0,160.0,PCE_SP,12.8,Standard Curing,20.0,105.0
800.0,OPC_42.5,42.5,140.8,0.0,not_applicable,0.0,0.0,0.0,0.0,0.0,0.0,0.0,not_applicable,0.0,0.0,0.0,0.0,0.0,not_applicable,1768.0,Natural River Sand,0.6,not_applicable,0.0,,,not_applicable,0.0,144.0,PCE_SP,11.28,Standard Curing,20.0,121.0
800.0,OPC_42.5,42.5,140.8,0.0,not_applicable,0.0,0.0,0.0,0.0,0.0,0.0,0.0,not_applicable,0.0,0.0,0.0,0.0,0.0,not_applicable,1672.0,Natural River Sand,0.6,not_applicable,0.0,,,not_applicable,0.0,176.0,PCE_SP,11.28,Standard Curing,20.0,110.0
800.0,OPC_42.5,42.5,140.8,0.0,not_applicable,0.0,0.0,0.0,0.0,0.0,0.0,0.0,not_applicable,0.0,0.0,0.0,0.0,0.0,not_applicable,1720.0,Natural River Sand,0.6,not_applicable,0.0,,,not_applicable,0.0,160.0,PCE_SP,13.2,Standard Curing,20.0,120.0
800.0,OPC_42.5,42.5,140.8,0.0,not_applicable,0.0,0.0,0.0,0.0,0.0,0.0,0.0,not_applicable,0.0,0.0,0.0,0.0,0.0,not_applicable,1728.0,Natural River Sand,0.6,not_applicable,0.0,,,not_applicable,0.0,160.0,PCE_SP,9.44,Standard Curing,20.0,111.0
900.0,OPC_42.5,42.5,158.4,0.0,not_applicable,0.0,0.0,0.0,0.0,0.0,0.0,0.0,not_applicable,0.0,0.0,0.0,0.0,0.0,not_applicable,1548.0,Natural River Sand,0.6,not_applicable,0.0,,,not_applicable,0.0,180.0,PCE_SP,12.69,Standard Curing,20.0,122.0
900.0,OPC_42.5,42.5,225.0,0.0,not_applicable,0.0,0.0,0.0,0.0,0.0,0.0,0.0,not_applicable,0.0,0.0,0.0,0.0,0.0,not_applicable,1629.0,Natural River Sand,0.6,not_applicable,0.0,,,not_applicable,0.0,180.0,PCE_SP,13.5,Standard Curing,20.0,125.0
900.0,OPC_42.5,42.5,299.7,0.0,not_applicable,0.0,0.0,0.0,0.0,0.0,0.0,0.0,not_applicable,0.0,0.0,0.0,0.0,0.0,not_applicable,1719.0,Natural River Sand,0.6,not_applicable,0.0,,,not_applicable,0.0,180.0,PCE_SP,14.4,Standard Curing,20.0,120.0
900.0,OPC_42.5,42.5,225.0,0.0,not_applicable,0.0,0.0,0.0,0.0,0.0,0.0,0.0,not_applicable,0.0,0.0,0.0,0.0,0.0,not_applicable,1692.0,Natural River Sand,0.6,not_applicable,0.0,,,not_applicable,0.0,162.0,PCE_SP,13.5,Standard Curing,20.0,130.0
900.0,OPC_42.5,42.5,225.0,0.0,not_applicable,0.0,0.0,0.0,0.0,0.0,0.0,0.0,not_applicable,0.0,0.0,0.0,0.0,0.0,not_applicable,1575.0,Natural River Sand,0.6,not_applicable,0.0,,,not_applicable,0.0,198.0,PCE_SP,13.5,Standard Curing,20.0,120.0
900.0,OPC_42.5,42.5,225.0,0.0,not_applicable,0.0,0.0,0.0,0.0,0.0,0.0,0.0,not_applicable,0.0,0.0,0.0,0.0,0.0,not_applicable,1620.0,Natural River Sand,0.6,not_applicable,0.0,,,not_applicable,0.0,180.0,PCE_SP,15.75,Standard Curing,20.0,126.0
900.0,OPC_42.5,42.5,225.0,0.0,not_applicable,0.0,0.0,0.0,0.0,0.0,0.0,0.0,not_applicable,0.0,0.0,0.0,0.0,0.0,not_applicable,1638.0,Natural River Sand,0.6,not_applicable,0.0,,,not_applicable,0.0,180.0,PCE_SP,11.25,Standard Curing,20.0,125.0
1000.0,OPC_42.5,42.5,176.0,0.0,not_applicable,0.0,0.0,0.0,0.0,0.0,0.0,0.0,not_applicable,0.0,0.0,0.0,0.0,0.0,not_applicable,1380.0,Natural River Sand,0.6,not_applicable,0.0,,,not_applicable,0.0,200.0,PCE_SP,14.1,Standard Curing,20.0,130.0
1000.0,OPC_42.5,42.5,250.0,0.0,not_applicable,0.0,0.0,0.0,0.0,0.0,0.0,0.0,not_applicable,0.0,0.0,0.0,0.0,0.0,not_applicable,1450.0,Natural River Sand,0.6,not_applicable,0.0,,,not_applicable,0.0,200.0,PCE_SP,15.0,Standard Curing,20.0,128.0
1000.0,OPC_42.5,42.5,333.0,0.0,not_applicable,0.0,0.0,0.0,0.0,0.0,0.0,0.0,not_applicable,0.0,0.0,0.0,0.0,0.0,not_applicable,1520.0,Natural River Sand,0.6,not_applicable,0.0,,,not_applicable,0.0,200.0,PCE_SP,16.0,Standard Curing,20.0,125.0
1000.0,OPC_42.5,42.5,176.0,0.0,not_applicable,0.0,0.0,0.0,0.0,0.0,0.0,0.0,not_applicable,0.0,0.0,0.0,0.0,0.0,not_applicable,1440.0,Natural River Sand,0.6,not_applicable,0.0,,,not_applicable,0.0,180.0,PCE_SP,14.1,Standard Curing,20.0,135.0
1000.0,OPC_42.5,42.5,176.0,0.0,not_applicable,0.0,0.0,0.0,0.0,0.0,0.0,0.0,not_applicable,0.0,0.0,0.0,0.0,0.0,not_applicable,1320.0,Natural River Sand,0.6,not_applicable,0.0,,,not_applicable,0.0,220.0,PCE_SP,14.1,Standard Curing,20.0,121.0
1000.0,OPC_42.5,42.5,176.0,0.0,not_applicable,0.0,0.0,0.0,0.0,0.0,0.0,0.0,not_applicable,0.0,0.0,0.0,0.0,0.0,not_applicable,1380.0,Natural River Sand,0.6,not_applicable,0.0,,,not_applicable,0.0,200.0,PCE_SP,16.5,Standard Curing,20.0,125.0
1000.0,OPC_42.5,42.5,176.0,0.0,not_applicable,0.0,0.0,0.0,0.0,0.0,0.0,0.0,not_applicable,0.0,0.0,0.0,0.0,0.0,not_applicable,1390.0,Natural River Sand,0.6,not_applicable,0.0,,,not_applicable,0.0,200.0,PCE_SP,11.8,Standard Curing,20.0,122.0
700.0,OPC_52.5,52.5,50.0,150.0,class F,0.0,0.0,0.0,0.0,0.0,0.0,0.0,not_applicable,0.0,0.0,0.0,0.0,0.0,not_applicable,1104.0,Natural River Sand,1.25,not_applicable,0.0,,,not_applicable,0.0,180.0,PCE_HRWRA,30.0,Standard Curing,20.0,105.0
700.0,OPC_52.5,52.5,50.0,150.0,class F,0.0,0.0,0.0,0.0,0.0,0.0,0.0,not_applicable,0.0,0.0,0.0,0.0,0.0,not_applicable,1104.0,Natural River Sand,1.25,Straight Steel Fiber,39.0,13.0,0.2,not_applicable,0.0,180.0,PCE_HRWRA,30.0,Standard Curing,20.0,115.0
700.0,OPC_52.5,52.5,50.0,150.0,class F,0.0,0.0,0.0,0.0,0.0,0.0,0.0,not_applicable,0.0,0.0,0.0,0.0,0.0,not_applicable,1104.0,Natural River Sand,1.25,Straight Steel Fiber,78.0,13.0,0.2,not_applicable,0.0,180.0,PCE_HRWRA,30.0,Standard Curing,20.0,142.0
700.0,OPC_52.5,52.5,50.0,150.0,class F,0.0,0.0,0.0,0.0,0.0,0.0,0.0,not_applicable,0.0,0.0,0.0,0.0,0.0,not_applicable,1104.0,Natural River Sand,1.25,Straight Steel Fiber,117.0,13.0,0.2,not_applicable,0.0,180.0,PCE_HRWRA,30.0,Standard Curing,20.0,158.0
700.0,OPC_52.5,52.5,50.0,150.0,class F,0.0,0.0,0.0,0.0,0.0,0.0,0.0,not_applicable,0.0,0.0,0.0,0.0,0.0,not_applicable,1104.0,Natural River Sand,1.25,Straight Steel Fiber,156.0,13.0,0.2,not_applicable,0.0,180.0,PCE_HRWRA,30.0,Standard Curing,20.0,162.0
700.0,OPC_52.5,52.5,50.0,150.0,class F,0.0,0.0,0.0,0.0,0.0,0.0,0.0,not_applicable,0.0,0.0,0.0,0.0,0.0,not_applicable,1104.0,Natural River Sand,1.25,Straight Steel Fiber,195.0,13.0,0.2,not_applicable,0.0,180.0,PCE_HRWRA,30.0,Standard Curing,20.0,165.0
754.0,OPC_52.5,52.5,90.0,306.0,class F,0.0,0.0,0.0,0.0,0.0,0.0,0.0,not_applicable,0.0,0.0,0.0,0.0,0.0,not_applicable,951.0,Natural River Sand,1.25,Straight Steel Fiber,156.0,13.0,0.2,not_applicable,0.0,198.0,PCE_HRWRA,33.0,Standard Curing,20.0,152.0
754.0,OPC_52.5,52.5,72.0,306.0,class F,0.0,0.0,0.0,0.0,18.0,0.0,0.0,not_applicable,0.0,0.0,0.0,0.0,0.0,not_applicable,951.0,Natural River Sand,1.25,Straight Steel Fiber,156.0,13.0,0.2,not_applicable,0.0,198.0,PCE_HRWRA,33.0,Standard Curing,20.0,155.0
754.0,OPC_52.5,52.5,54.0,306.0,class F,0.0,0.0,0.0,0.0,36.0,0.0,0.0,not_applicable,0.0,0.0,0.0,0.0,0.0,not_applicable,951.0,Natural River Sand,1.25,Straight Steel Fiber,156.0,13.0,0.2,not_applicable,0.0,198.0,PCE_HRWRA,33.0,Standard Curing,20.0,160.0
754.0,OPC_52.5,52.5,36.0,306.0,class F,0.0,0.0,0.0,0.0,54.0,0.0,0.0,not_applicable,0.0,0.0,0.0,0.0,0.0,not_applicable,951.0,Natural River Sand,1.25,Straight Steel Fiber,156.0,13.0,0.2,not_applicable,0.0,198.0,PCE_HRWRA,33.0,Standard Curing,20.0,157.0
754.0,OPC_52.5,52.5,18.0,306.0,class F,0.0,0.0,0.0,0.0,72.0,0.0,0.0,not_applicable,0.0,0.0,0.0,0.0,0.0,not_applicable,951.0,Natural River Sand,1.25,Straight Steel Fiber,156.0,13.0,0.2,not_applicable,0.0,198.0,PCE_HRWRA,33.0,Standard Curing,20.0,155.0
754.0,OPC_52.5,52.5,0.0,306.0,class F,0.0,0.0,0.0,0.0,90.0,0.0,0.0,not_applicable,0.0,0.0,0.0,0.0,0.0,not_applicable,951.0,Natural River Sand,1.25,Straight Steel Fiber,156.0,13.0,0.2,not_applicable,0.0,198.0,PCE_HRWRA,33.0,Standard Curing,20.0,156.0
742.0,OPC_I,,149.0,0.0,not_applicable,0.0,0.0,0.0,0.0,0.0,0.0,0.0,not_applicable,0.0,0.0,0.0,0.0,0.0,not_applicable,1100.0,Locally Available Sand,1.0,Straight Steel Fiber,80.0,15.0,0.2,not_applicable,0.0,151.0,PCE_HRWRA,40.0,Heat Curing,90.0,125.0
742.0,OPC_I,,149.0,0.0,not_applicable,0.0,0.0,0.0,0.0,0.0,0.0,0.0,not_applicable,0.0,0.0,0.0,0.0,0.0,not_applicable,1100.0,Locally Available Sand,1.0,Straight Steel Fiber,80.0,15.0,0.2,not_applicable,0.0,151.0,PCE_HRWRA,40.0,Heat Curing,90.0,126.0
742.0,OPC_I,,149.0,0.0,not_applicable,0.0,0.0,0.0,0.0,0.0,0.0,0.0,not_applicable,0.0,0.0,0.0,0.0,0.0,not_applicable,1100.0,Locally Available Sand,1.0,Straight Steel Fiber,80.0,15.0,0.2,not_applicable,0.0,151.0,PCE_HRWRA,40.0,Steam Curing,90.0,135.0
740.0,OPC_I,,148.0,0.0,not_applicable,0.0,0.0,0.0,0.0,0.0,0.0,0.0,not_applicable,0.0,0.0,0.0,0.0,0.0,not_applicable,1080.0,Locally Available Sand,1.0,Straight Steel Fiber,80.0,15.0,0.2,not_applicable,0.0,160.0,PCE_HRWRA,40.0,Steam Curing,90.0,122.0
776.0,OPC_I,,155.0,0.0,not_applicable,0.0,0.0,0.0,0.0,0.0,0.0,0.0,not_applicable,0.0,0.0,0.0,0.0,0.0,not_applicable,1128.0,Locally Available Sand,1.0,Straight Steel Fiber,80.0,25.0,0.2,not_applicable,0.0,163.0,PCE_HRWRA,41.0,Steam Curing,90.0,140.0
776.0,OPC_I,,155.0,0.0,not_applicable,0.0,0.0,0.0,0.0,0.0,0.0,0.0,not_applicable,0.0,0.0,0.0,0.0,0.0,not_applicable,1128.0,Locally Available Sand,1.0,Straight Steel Fiber,80.0,25.0,0.2,not_applicable,0.0,163.0,PCE_HRWRA,41.0,Steam Curing,90.0,140.0
780.0,OPC_I,,156.0,0.0,not_applicable,0.0,0.0,0.0,0.0,0.0,0.0,0.0,not_applicable,0.0,0.0,0.0,0.0,0.0,not_applicable,1102.0,Locally Available Sand,1.0,Straight Steel Fiber,118.0,20.0,0.2,not_applicable,0.0,140.0,PCE_HRWRA,40.0,Steam Curing,90.0,122.0
740.0,OPC_I,,148.0,0.0,not_applicable,0.0,0.0,0.0,0.0,0.0,0.0,0.0,not_applicable,0.0,0.0,0.0,0.0,0.0,not_applicable,1080.0,Locally Available Sand,1.0,Straight Steel Fiber,80.0,15.0,0.2,not_applicable,0.0,160.0,PCE_HRWRA,40.0,Steam Curing,90.0,122.0
792.0,OPC_42.5,42.5,264.0,0.0,not_applicable,0.0,0.0,0.0,0.0,0.0,0.0,0.0,not_applicable,0.0,0.0,0.0,0.0,0.0,not_applicable,1056.0,Natural River Sand,2.36,Straight Steel Fiber,156.0,13.0,0.2,not_applicable,0.0,173.0,PCE_SP,21.1,Standard Curing,20.0,150.0
634.0,OPC_42.5,42.5,264.0,0.0,not_applicable,0.0,0.0,0.0,0.0,0.0,159.0,0.0,not_applicable,0.0,0.0,0.0,0.0,0.0,not_applicable,1056.0,Natural River Sand,2.36,Straight Steel Fiber,156.0,13.0,0.2,not_applicable,0.0,173.0,PCE_SP,21.1,Standard Curing,20.0,145.0
475.0,OPC_42.5,42.5,264.0,0.0,not_applicable,0.0,0.0,0.0,0.0,0.0,317.0,0.0,not_applicable,0.0,0.0,0.0,0.0,0.0,not_applicable,1056.0,Natural River Sand,2.36,Straight Steel Fiber,156.0,13.0,0.2,not_applicable,0.0,173.0,PCE_SP,21.1,Standard Curing,20.0,148.0
317.0,OPC_42.5,42.5,264.0,0.0,not_applicable,0.0,0.0,0.0,0.0,0.0,475.0,0.0,not_applicable,0.0,0.0,0.0,0.0,0.0,not_applicable,1056.0,Natural River Sand,2.36,Straight Steel Fiber,156.0,13.0,0.2,not_applicable,0.0,173.0,PCE_SP,21.1,Standard Curing,20.0,145.0
792.0,OPC_42.5,42.5,264.0,0.0,not_applicable,0.0,0.0,0.0,0.0,0.0,0.0,0.0,not_applicable,0.0,0.0,0.0,0.0,0.0,not_applicable,1056.0,Natural River Sand,2.36,Straight Steel Fiber,156.0,13.0,0.2,not_applicable,0.0,173.0,PCE_SP,21.1,Standard Curing,20.0,150.0
634.0,OPC_42.5,42.5,264.0,159.0,class F,0.0,0.0,0.0,0.0,0.0,0.0,0.0,not_applicable,0.0,0.0,0.0,0.0,0.0,not_applicable,1056.0,Natural River Sand,2.36,Straight Steel Fiber,156.0,13.0,0.2,not_applicable,0.0,173.0,PCE_SP,21.1,Standard Curing,20.0,143.0
475.0,OPC_42.5,42.5,264.0,317.0,class F,0.0,0.0,0.0,0.0,0.0,0.0,0.0,not_applicable,0.0,0.0,0.0,0.0,0.0,not_applicable,1056.0,Natural River Sand,2.36,Straight Steel Fiber,156.0,13.0,0.2,not_applicable,0.0,173.0,PCE_SP,21.1,Standard Curing,20.0,146.0
317.0,OPC_42.5,42.5,264.0,475.0,class F,0.0,0.0,0.0,0.0,0.0,0.0,0.0,not_applicable,0.0,0.0,0.0,0.0,0.0,not_applicable,1056.0,Natural River Sand,2.36,Straight Steel Fiber,156.0,13.0,0.2,not_applicable,0.0,173.0,PCE_SP,21.1,Standard Curing,20.0,140.0
792.0,OPC_42.5,42.5,264.0,0.0,not_applicable,0.0,0.0,0.0,0.0,0.0,0.0,0.0,not_applicable,0.0,0.0,0.0,0.0,0.0,not_applicable,1056.0,Natural River Sand,2.36,Straight Steel Fiber,156.0,13.0,0.2,not_applicable,0.0,173.0,PCE_SP,21.1,Hot Water Curing,90.0,195.0
634.0,OPC_42.5,42.5,264.0,0.0,not_applicable,0.0,0.0,0.0,0.0,0.0,159.0,0.0,not_applicable,0.0,0.0,0.0,0.0,0.0,not_applicable,1056.0,Natural River Sand,2.36,Straight Steel Fiber,156.0,13.0,0.2,not_applicable,0.0,173.0,PCE_SP,21.1,Hot Water Curing,90.0,180.0
475.0,OPC_42.5,42.5,264.0,0.0,not_applicable,0.0,0.0,0.0,0.0,0.0,317.0,0.0,not_applicable,0.0,0.0,0.0,0.0,0.0,not_applicable,1056.0,Natural River Sand,2.36,Straight Steel Fiber,156.0,13.0,0.2,not_applicable,0.0,173.0,PCE_SP,21.1,Hot Water Curing,90.0,175.0
317.0,OPC_42.5,42.5,264.0,0.0,not_applicable,0.0,0.0,0.0,0.0,0.0,475.0,0.0,not_applicable,0.0,0.0,0.0,0.0,0.0,not_applicable,1056.0,Natural River Sand,2.36,Straight Steel Fiber,156.0,13.0,0.2,not_applicable,0.0,173.0,PCE_SP,21.1,Hot Water Curing,90.0,165.0
792.0,OPC_42.5,42.5,264.0,0.0,not_applicable,0.0,0.0,0.0,0.0,0.0,0.0,0.0,not_applicable,0.0,0.0,0.0,0.0,0.0,not_applicable,1056.0,Natural River Sand,2.36,Straight Steel Fiber,156.0,13.0,0.2,not_applicable,0.0,173.0,PCE_SP,21.1,Hot Water Curing,90.0,194.0
634.0,OPC_42.5,42.5,264.0,159.0,class F,0.0,0.0,0.0,0.0,0.0,0.0,0.0,not_applicable,0.0,0.0,0.0,0.0,0.0,not_applicable,1056.0,Natural River Sand,2.36,Straight Steel Fiber,156.0,13.0,0.2,not_applicable,0.0,173.0,PCE_SP,21.1,Hot Water Curing,90.0,178.0
475.0,OPC_42.5,42.5,264.0,317.0,class F,0.0,0.0,0.0,0.0,0.0,0.0,0.0,not_applicable,0.0,0.0,0.0,0.0,0.0,not_applicable,1056.0,Natural River Sand,2.36,Straight Steel Fiber,156.0,13.0,0.2,not_applicable,0.0,173.0,PCE_SP,21.1,Hot Water Curing,90.0,173.0
317.0,OPC_42.5,42.5,264.0,475.0,class F,0.0,0.0,0.0,0.0,0.0,0.0,0.0,not_applicable,0.0,0.0,0.0,0.0,0.0,not_applicable,1056.0,Natural River Sand,2.36,Straight Steel Fiber,156.0,13.0,0.2,not_applicable,0.0,173.0,PCE_SP,21.1,Hot Water Curing,90.0,162.0
792.0,OPC_42.5,42.5,264.0,0.0,not_applicable,0.0,0.0,0.0,0.0,0.0,0.0,0.0,not_applicable,0.0,0.0,0.0,0.0,0.0,not_applicable,1056.0,Natural River Sand,2.36,Straight Steel Fiber,156.0,13.0,0.2,not_applicable,0.0,173.0,PCE_SP,21.1,Steam Curing,90.0,188.0
634.0,OPC_42.5,42.5,264.0,0.0,not_applicable,0.0,0.0,0.0,0.0,0.0,159.0,0.0,not_applicable,0.0,0.0,0.0,0.0,0.0,not_applicable,1056.0,Natural River Sand,2.36,Straight Steel Fiber,156.0,13.0,0.2,not_applicable,0.0,173.0,PCE_SP,21.1,Steam Curing,90.0,180.0
475.0,OPC_42.5,42.5,264.0,0.0,not_applicable,0.0,0.0,0.0,0.0,0.0,317.0,0.0,not_applicable,0.0,0.0,0.0,0.0,0.0,not_applicable,1056.0,Natural River Sand,2.36,Straight Steel Fiber,156.0,13.0,0.2,not_applicable,0.0,173.0,PCE_SP,21.1,Steam Curing,90.0,175.0
317.0,OPC_42.5,42.5,264.0,0.0,not_applicable,0.0,0.0,0.0,0.0,0.0,475.0,0.0,not_applicable,0.0,0.0,0.0,0.0,0.0,not_applicable,1056.0,Natural River Sand,2.36,Straight Steel Fiber,156.0,13.0,0.2,not_applicable,0.0,173.0,PCE_SP,21.1,Steam Curing,90.0,168.0
792.0,OPC_42.5,42.5,264.0,0.0,not_applicable,0.0,0.0,0.0,0.0,0.0,0.0,0.0,not_applicable,0.0,0.0,0.0,0.0,0.0,not_applicable,1056.0,Natural River Sand,2.36,Straight Steel Fiber,156.0,13.0,0.2,not_applicable,0.0,173.0,PCE_SP,21.1,Steam Curing,90.0,187.0
634.0,OPC_42.5,42.5,264.0,159.0,class F,0.0,0.0,0.0,0.0,0.0,0.0,0.0,not_applicable,0.0,0.0,0.0,0.0,0.0,not_applicable,1056.0,Natural River Sand,2.36,Straight Steel Fiber,156.0,13.0,0.2,not_applicable,0.0,173.0,PCE_SP,21.1,Steam Curing,90.0,179.0
475.0,OPC_42.5,42.5,264.0,317.0,class F,0.0,0.0,0.0,0.0,0.0,0.0,0.0,not_applicable,0.0,0.0,0.0,0.0,0.0,not_applicable,1056.0,Natural River Sand,2.36,Straight Steel Fiber,156.0,13.0,0.2,not_applicable,0.0,173.0,PCE_SP,21.1,Steam Curing,90.0,174.0
317.0,OPC_42.5,42.5,264.0,475.0,class F,0.0,0.0,0.0,0.0,0.0,0.0,0.0,not_applicable,0.0,0.0,0.0,0.0,0.0,not_applicable,1056.0,Natural River Sand,2.36,Straight Steel Fiber,156.0,13.0,0.2,not_applicable,0.0,173.0,PCE_SP,21.1,Steam Curing,90.0,163.0
1079.0,OPC_42.5,42.5,0.0,0.0,not_applicable,0.0,0.0,0.0,0.0,0.0,0.0,0.0,not_applicable,0.0,0.0,0.0,0.0,0.0,not_applicable,1079.0,Natural River Sand,2.36,Straight Steel Fiber,156.0,13.0,0.2,not_applicable,0.0,177.0,PCE_SP,21.6,Standard Curing,20.0,90.0
971.0,OPC_42.5,42.5,108.0,0.0,not_applicable,0.0,0.0,0.0,0.0,0.0,0.0,0.0,not_applicable,0.0,0.0,0.0,0.0,0.0,not_applicable,1079.0,Natural River Sand,2.36,Straight Steel Fiber,156.0,13.0,0.2,not_applicable,0.0,177.0,PCE_SP,21.6,Standard Curing,20.0,106.0
917.0,OPC_42.5,42.5,162.0,0.0,not_applicable,0.0,0.0,0.0,0.0,0.0,0.0,0.0,not_applicable,0.0,0.0,0.0,0.0,0.0,not_applicable,1079.0,Natural River Sand,2.36,Straight Steel Fiber,156.0,13.0,0.2,not_applicable,0.0,177.0,PCE_SP,21.6,Standard Curing,20.0,112.0
863.0,OPC_42.5,42.5,216.0,0.0,not_applicable,0.0,0.0,0.0,0.0,0.0,0.0,0.0,not_applicable,0.0,0.0,0.0,0.0,0.0,not_applicable,1079.0,Natural River Sand,2.36,Straight Steel Fiber,156.0,13.0,0.2,not_applicable,0.0,177.0,PCE_SP,21.6,Standard Curing,20.0,115.0
809.0,OPC_42.5,42.5,270.0,0.0,not_applicable,0.0,0.0,0.0,0.0,0.0,0.0,0.0,not_applicable,0.0,0.0,0.0,0.0,0.0,not_applicable,1079.0,Natural River Sand,2.36,Straight Steel Fiber,156.0,13.0,0.2,not_applicable,0.0,177.0,PCE_SP,21.6,Standard Curing,20.0,101.0
591.9,OPC_52.5,52.5,24.7,264.3,class F,0.0,0.0,0.0,0.0,0.0,0.0,0.0,not_applicable,0.0,0.0,0.0,0.0,0.0,not_applicable,1277.2,Locally Available Sand,2.0,not_applicable,0.0,,,not_applicable,0.0,159.3,PCE_HRWRA,44.0,Standard Curing,21.0,105.0
606.4,OPC_52.5,52.5,25.3,0.0,not_applicable,0.0,0.0,0.0,0.0,0.0,270.7,0.0,not_applicable,0.0,0.0,0.0,0.0,0.0,not_applicable,1308.5,Locally Available Sand,2.0,not_applicable,0.0,,,not_applicable,0.0,163.2,PCE_HRWRA,45.1,Standard Curing,21.0,112.0
602.8,OPC_52.5,52.5,25.1,0.0,not_applicable,269.1,0.0,0.0,0.0,0.0,0.0,0.0,not_applicable,0.0,0.0,0.0,0.0,0.0,not_applicable,1300.8,Locally Available Sand,2.0,not_applicable,0.0,,,not_applicable,0.0,162.2,PCE_HRWRA,44.9,Standard Curing,21.0,103.0
883.9,OPC_52.5,52.5,25.5,0.0,not_applicable,0.0,0.0,0.0,0.0,0.0,0.0,0.0,not_applicable,0.0,0.0,0.0,0.0,0.0,not_applicable,1318.5,Locally Available Sand,2.0,not_applicable,0.0,,,not_applicable,0.0,164.4,PCE_HRWRA,45.5,Standard Curing,21.0,116.0
883.9,OPC_52.5,52.5,25.5,0.0,not_applicable,0.0,0.0,0.0,0.0,0.0,0.0,0.0,not_applicable,0.0,0.0,0.0,0.0,0.0,not_applicable,1318.5,Locally Available Sand,2.0,Straight Steel Fiber,195.0,13.0,0.2,not_applicable,0.0,164.4,PCE_HRWRA,45.5,Standard Curing,21.0,156.0
439.5,OPC_52.5,52.5,0.0,0.0,not_applicable,263.7,175.9,0.0,0.0,0.0,0.0,0.0,not_applicable,0.0,0.0,0.0,0.0,0.0,not_applicable,1273.4,Locally Available Sand,2.0,Straight Steel Fiber,195.0,13.0,0.2,not_applicable,0.0,175.8,PCE_HRWRA,43.9,Standard Curing,20.0,115.0
435.1,OPC_52.5,52.5,0.0,0.0,not_applicable,263.7,175.9,0.0,0.0,0.0,0.0,0.0,not_applicable,0.0,0.0,0.0,4.4,0.0,not_applicable,1273.4,Locally Available Sand,2.0,Straight Steel Fiber,195.0,13.0,0.2,not_applicable,0.0,175.8,PCE_HRWRA,43.9,Standard Curing,20.0,120.0
430.7,OPC_52.5,52.5,0.0,0.0,not_applicable,263.7,175.9,0.0,0.0,0.0,0.0,0.0,not_applicable,0.0,0.0,0.0,8.8,0.0,not_applicable,1273.4,Locally Available Sand,2.0,Straight Steel Fiber,195.0,13.0,0.2,not_applicable,0.0,175.8,PCE_HRWRA,43.9,Standard Curing,20.0,127.0
426.3,OPC_52.5,52.5,0.0,0.0,not_applicable,263.7,175.9,0.0,0.0,0.0,0.0,0.0,not_applicable,0.0,0.0,0.0,13.2,0.0,not_applicable,1273.4,Locally Available Sand,2.0,Straight Steel Fiber,195.0,13.0,0.2,not_applicable,0.0,175.8,PCE_HRWRA,43.9,Standard Curing,20.0,133.0
421.9,OPC_52.5,52.5,0.0,0.0,not_applicable,263.7,175.9,0.0,0.0,0.0,0.0,0.0,not_applicable,0.0,0.0,0.0,17.6,0.0,not_applicable,1273.4,Locally Available Sand,2.0,Straight Steel Fiber,195.0,13.0,0.2,not_applicable,0.0,175.8,PCE_HRWRA,43.9,Standard Curing,20.0,135.0
417.5,OPC_52.5,52.5,0.0,0.0,not_applicable,263.7,175.9,0.0,0.0,0.0,0.0,0.0,not_applicable,0.0,0.0,0.0,22.0,0.0,not_applicable,1273.4,Locally Available Sand,2.0,Straight Steel Fiber,195.0,13.0,0.2,not_applicable,0.0,175.8,PCE_HRWRA,43.9,Standard Curing,20.0,130.0
874.9,OPC_52.5,52.5,43.7,0.0,not_applicable,0.0,0.0,0.0,0.0,0.0,0.0,0.0,not_applicable,0.0,0.0,0.0,0.0,0.0,not_applicable,1098.4,Locally Available Sand,2.0,not_applicable,0.0,,,not_applicable,0.0,202.1,PCE_HRWRA,45.9,Standard Curing,21.0,100.0
874.9,OPC_52.5,52.5,43.7,0.0,not_applicable,0.0,0.0,0.0,0.0,0.0,0.0,0.0,not_applicable,0.0,0.0,0.0,0.0,0.0,not_applicable,1098.4,Locally Available Sand,2.0,Straight Steel Fiber,39.0,13.0,0.2,not_applicable,0.0,202.1,PCE_HRWRA,45.9,Standard Curing,21.0,115.0
874.9,OPC_52.5,52.5,43.7,0.0,not_applicable,0.0,0.0,0.0,0.0,0.0,0.0,0.0,not_applicable,0.0,0.0,0.0,0.0,0.0,not_applicable,1098.4,Locally Available Sand,2.0,Straight Steel Fiber,78.0,13.0,0.2,not_applicable,0.0,202.1,PCE_HRWRA,45.9,Standard Curing,21.0,125.0
874.9,OPC_52.5,52.5,43.7,0.0,not_applicable,0.0,0.0,0.0,0.0,0.0,0.0,0.0,not_applicable,0.0,0.0,0.0,0.0,0.0,not_applicable,1098.4,Locally Available Sand,2.0,Straight Steel Fiber,117.0,13.0,0.2,not_applicable,0.0,202.1,PCE_HRWRA,45.9,Standard Curing,21.0,132.0
874.9,OPC_52.5,52.5,43.7,0.0,not_applicable,0.0,0.0,0.0,0.0,0.0,0.0,0.0,not_applicable,0.0,0.0,0.0,0.0,0.0,not_applicable,1098.4,Locally Available Sand,2.0,Straight Steel Fiber,156.0,13.0,0.2,not_applicable,0.0,202.1,PCE_HRWRA,45.9,Standard Curing,21.0,145.0
874.9,OPC_52.5,52.5,43.7,0.0,not_applicable,0.0,0.0,0.0,0.0,0.0,0.0,0.0,not_applicable,0.0,0.0,0.0,0.0,0.0,not_applicable,1098.4,Locally Available Sand,2.0,Straight Steel Fiber,195.0,13.0,0.2,not_applicable,0.0,202.1,PCE_HRWRA,45.9,Standard Curing,21.0,156.0
