Repository: Jocund96/Data-to-Design-ML

## Datasets

Located in `Datasets/`:

- **UCI Concrete Compressive Strength dataset** (`uci_concrete_data.csv`) — 1030 samples, 8 mix-component features (cement, slag, fly ash, water, superplasticizer, coarse/fine aggregate, age), target is compressive strength (MPa). Processed splits and engineered features are saved under `Datasets/processed/uci_concrete_dataset/`.
- **UHPC dataset** (`UHPC_dataset.csv`) — Ultra High Performance Concrete data pooled from many publications, ~2000 rows with a `paper_reference` column identifying the source publication and `cs_28d` (28-day compressive strength) as the target.

File: S2_Kernel/Datasets/processed/uhpc_dataset/raw_dropped_features_20.csv (part 5 of 8)
cement,cement_type,silica_fume,fly_ash,limestone_powder,quartz_powder,glass_powder,rice_husk_ash,metakaolin,ggbfs,slag,nano_caco3,nano_al2o3,nano_tio2,nano_sio2,filler,sand,sand_type,sand_max_size,water,sp_type,sp_amount,curing_method,curing_temp,cs_28d
854.0,OPC_42.5,213.0,0.0,0.0,0.0,1067.0,0.0,0.0,0.0,0.0,0.0,0.0,0.0,0.0,0.0,0.0,,,167.74,PCE_SP,32.0,Standard Curing,20.0,148.0
1170.73,OPC_52.5,292.68,0.0,0.0,0.0,0.0,0.0,0.0,0.0,0.0,0.0,0.0,0.0,0.0,263.41,673.17,Natural River Sand,0.6,210.73,PCE_SP,14.05,Standard Curing,22.0,150.0
1024.39,OPC_52.5,292.68,0.0,0.0,0.0,146.34,0.0,0.0,0.0,0.0,0.0,0.0,0.0,0.0,263.41,673.17,Natural River Sand,0.6,210.73,PCE_SP,14.05,Standard Curing,22.0,152.0
878.05,OPC_52.5,292.68,0.0,0.0,0.0,292.68,0.0,0.0,0.0,0.0,0.0,0.0,0.0,0.0,263.41,673.17,Natural River Sand,0.6,210.73,PCE_SP,14.05,Standard Curing,22.0,142.0
731.71,OPC_52.5,292.68,0.0,0.0,0.0,439.02,0.0,0.0,0.0,0.0,0.0,0.0,0.0,0.0,263.41,673.17,Natural River Sand,0.6,210.73,PCE_SP,14.05,Standard Curing,22.0,136.0
926.47,OPC_52.5,154.41,0.0,463.24,0.0,0.0,0.0,0.0,0.0,0.0,0.0,0.0,0.0,0.0,0.0,555.88,Natural River Sand,0.5,355.15,PCE_SP,30.88,Steam Curing,85.0,92.0
926.47,OPC_52.5,308.82,0.0,308.82,0.0,0.0,0.0,0.0,0.0,0.0,0.0,0.0,0.0,0.0,0.0,555.88,Natural River Sand,0.5,355.15,PCE_SP,30.88,Steam Curing,85.0,118.0
926.47,OPC_52.5,463.24,0.0,154.41,0.0,0.0,0.0,0.0,0.0,0.0,0.0,0.0,0.0,0.0,0.0,555.88,Natural River Sand,0.5,355.15,PCE_SP,30.88,Steam Curing,85.0,126.0
926.47,OPC_52.5,617.65,0.0,0.0,0.0,0.0,0.0,0.0,0.0,0.0,0.0,0.0,0.0,0.0,0.0,555.88,Natural River Sand,0.5,355.15,PCE_SP,30.88,Steam Curing,85.0,152.0
926.47,OPC_52.5,617.65,0.0,0.0,0.0,0.0,0.0,0.0,0.0,0.0,0.0,0.0,0.0,0.0,0.0,555.88,Natural River Sand,0.5,324.26,PCE_SP,54.04,Steam Curing,85.0,158.0
926.47,OPC_52.5,617.65,0.0,0.0,0.0,0.0,0.0,0.0,0.0,0.0,0.0,0.0,0.0,0.0,0.0,555.88,Natural River Sand,0.5,293.38,PCE_SP,77.21,Steam Curing,85.0,162.0
926.47,OPC_52.5,617.65,0.0,0.0,0.0,0.0,0.0,0.0,0.0,0.0,0.0,0.0,0.0,0.0,0.0,555.88,Natural River Sand,0.5,262.5,PCE_SP,101.91,Steam Curing,85.0,167.0
926.47,OPC_52.5,617.65,0.0,0.0,0.0,0.0,0.0,0.0,0.0,0.0,0.0,0.0,0.0,0.0,0.0,555.88,Natural River Sand,0.5,231.62,PCE_SP,123.53,Steam Curing,85.0,167.0
700.0,OPC_52.5,150.0,0.0,100.0,0.0,0.0,0.0,0.0,750.0,0.0,0.0,0.0,0.0,0.0,0.0,500.0,Silica Sand,0.2,230.0,PCE_SP,25.0,Standard Curing,,119.6
926.47,OPC_52.5,154.41,0.0,463.24,0.0,0.0,0.0,0.0,0.0,0.0,0.0,0.0,0.0,0.0,0.0,555.88,Natural River Sand,0.5,355.15,PCE_SP,30.88,Standard Curing,20.0,92.0
926.47,OPC_52.5,308.82,0.0,308.82,0.0,0.0,0.0,0.0,0.0,0.0,0.0,0.0,0.0,0.0,0.0,555.88,Natural River Sand,0.5,355.15,PCE_SP,30.88,Standard Curing,20.0,114.0
926.47,OPC_52.5,463.24,0.0,154.41,0.0,0.0,0.0,0.0,0.0,0.0,0.0,0.0,0.0,0.0,0.0,555.88,Natural River Sand,0.5,355.15,PCE_SP,30.88,Standard Curing,20.0,124.0
926.47,OPC_52.5,617.65,0.0,0.0,0.0,0.0,0.0,0.0,0.0,0.0,0.0,0.0,0.0,0.0,0.0,555.88,Natural River Sand,0.5,355.15,PCE_SP,30.88,Standard Curing,20.0,140.0
926.47,OPC_52.5,617.65,0.0,0.0,0.0,0.0,0.0,0.0,0.0,0.0,0.0,0.0,0.0,0.0,0.0,555.88,Natural River Sand,0.5,324.26,PCE_SP,54.04,Standard Curing,20.0,145.0
926.47,OPC_52.5,617.65,0.0,0.0,0.0,0.0,0.0,0.0,0.0,0.0,0.0,0.0,0.0,0.0,0.0,555.88,Natural River Sand,0.5,293.38,PCE_SP,77.21,Standard Curing,20.0,154.0
926.47,OPC_52.5,617.65,0.0,0.0,0.0,0.0,0.0,0.0,0.0,0.0,0.0,0.0,0.0,0.0,0.0,555.88,Natural River Sand,0.5,262.5,PCE_SP,101.91,Standard Curing,20.0,160.0
926.47,OPC_52.5,617.65,0.0,0.0,0.0,0.0,0.0,0.0,0.0,0.0,0.0,0.0,0.0,0.0,0.0,555.88,Natural River Sand,0.5,231.62,PCE_SP,123.53,Standard Curing,20.0,171.0
926.47,OPC_52.5,154.41,0.0,463.24,0.0,0.0,0.0,0.0,0.0,0.0,0.0,0.0,0.0,0.0,0.0,555.88,Natural River Sand,0.5,355.15,PCE_SP,30.88,Standard Curing,20.0,95.0
926.47,OPC_52.5,308.82,0.0,308.82,0.0,0.0,0.0,0.0,0.0,0.0,0.0,0.0,0.0,0.0,0.0,555.88,Natural River Sand,0.5,355.15,PCE_SP,30.88,Standard Curing,20.0,120.0
926.47,OPC_52.5,463.24,0.0,154.41,0.0,0.0,0.0,0.0,0.0,0.0,0.0,0.0,0.0,0.0,0.0,555.88,Natural River Sand,0.5,355.15,PCE_SP,30.88,Standard Curing,20.0,129.0
926.47,OPC_52.5,617.65,0.0,0.0,0.0,0.0,0.0,0.0,0.0,0.0,0.0,0.0,0.0,0.0,0.0,555.88,Natural River Sand,0.5,355.15,PCE_SP,30.88,Standard Curing,20.0,148.0
926.47,OPC_52.5,617.65,0.0,0.0,0.0,0.0,0.0,0.0,0.0,0.0,0.0,0.0,0.0,0.0,0.0,555.88,Natural River Sand,0.5,324.26,PCE_SP,54.04,Standard Curing,20.0,156.0
926.47,OPC_52.5,617.65,0.0,0.0,0.0,0.0,0.0,0.0,0.0,0.0,0.0,0.0,0.0,0.0,0.0,555.88,Natural River Sand,0.5,293.38,PCE_SP,77.21,Standard Curing,20.0,163.0
926.47,OPC_52.5,617.65,0.0,0.0,0.0,0.0,0.0,0.0,0.0,0.0,0.0,0.0,0.0,0.0,0.0,555.88,Natural River Sand,0.5,262.5,PCE_SP,101.91,Standard Curing,20.0,169.0
926.47,OPC_52.5,617.65,0.0,0.0,0.0,0.0,0.0,0.0,0.0,0.0,0.0,0.0,0.0,0.0,0.0,555.88,Natural River Sand,0.5,231.62,PCE_SP,123.53,Standard Curing,20.0,169.0
759.0,OPC_42.5,227.0,0.0,0.0,266.0,0.0,0.0,0.0,0.0,0.0,0.0,0.0,0.0,0.0,0.0,888.0,Natural River Sand,,178.0,PCE_SP,19.0,Standard Curing,20.0,125.0
759.0,OPC_42.5,227.0,0.0,0.0,266.0,0.0,0.0,0.0,0.0,0.0,0.0,0.0,0.0,0.0,222.0,666.0,Natural River Sand,,178.0,PCE_SP,19.0,Standard Curing,20.0,123.0
759.0,OPC_42.5,227.0,0.0,0.0,266.0,0.0,0.0,0.0,0.0,0.0,0.0,0.0,0.0,0.0,444.0,444.0,Natural River Sand,,178.0,PCE_SP,19.0,Standard Curing,20.0,119.0
759.0,OPC_42.5,227.0,0.0,0.0,266.0,0.0,0.0,0.0,0.0,0.0,0.0,0.0,0.0,0.0,666.0,222.0,Natural River Sand,,178.0,PCE_SP,19.0,Standard Curing,20.0,115.0
759.0,OPC_42.5,227.0,0.0,0.0,266.0,0.0,0.0,0.0,0.0,0.0,0.0,0.0,0.0,0.0,888.0,0.0,,,178.0,PCE_SP,19.0,Standard Curing,20.0,113.0
759.0,OPC_42.5,227.0,0.0,0.0,266.0,0.0,0.0,0.0,0.0,0.0,0.0,0.0,0.0,0.0,0.0,888.0,Natural River Sand,,178.0,PCE_SP,19.0,Autoclave Curing,200.0,165.0
759.0,OPC_42.5,227.0,0.0,0.0,266.0,0.0,0.0,0.0,0.0,0.0,0.0,0.0,0.0,0.0,222.0,666.0,Natural River Sand,,178.0,PCE_SP,19.0,Autoclave Curing,200.0,162.0
759.0,OPC_42.5,227.0,0.0,0.0,266.0,0.0,0.0,0.0,0.0,0.0,0.0,0.0,0.0,0.0,444.0,444.0,Natural River Sand,,178.0,PCE_SP,19.0,Autoclave Curing,200.0,154.0
759.0,OPC_42.5,227.0,0.0,0.0,266.0,0.0,0.0,0.0,0.0,0.0,0.0,0.0,0.0,0.0,666.0,222.0,Natural River Sand,,178.0,PCE_SP,19.0,Autoclave Curing,200.0,150.0
759.0,OPC_42.5,227.0,0.0,0.0,266.0,0.0,0.0,0.0,0.0,0.0,0.0,0.0,0.0,0.0,888.0,0.0,,,178.0,PCE_SP,19.0,Autoclave Curing,200.0,150.0
700.0,OPC_42.5,100.0,0.0,0.0,0.0,0.0,0.0,0.0,200.0,0.0,0.0,0.0,0.0,0.0,0.0,1000.0,Locally Available Sand,,160.0,PCE_HRWRA,15.0,Standard Curing,20.0,106.5
700.0,OPC_42.5,80.0,0.0,0.0,0.0,20.0,0.0,0.0,200.0,0.0,0.0,0.0,0.0,0.0,0.0,1000.0,Locally Available Sand,,160.0,PCE_HRWRA,15.0,Standard Curing,20.0,118.9
700.0,OPC_42.5,60.0,0.0,0.0,0.0,40.0,0.0,0.0,200.0,0.0,0.0,0.0,0.0,0.0,0.0,1000.0,Locally Available Sand,,160.0,PCE_HRWRA,15.0,Standard Curing,20.0,120.8
700.0,OPC_42.5,40.0,0.0,0.0,0.0,60.0,0.0,0.0,200.0,0.0,0.0,0.0,0.0,0.0,0.0,1000.0,Locally Available Sand,,160.0,PCE_HRWRA,15.0,Standard Curing,20.0,124.9
700.0,OPC_42.5,20.0,0.0,0.0,0.0,80.0,0.0,0.0,200.0,0.0,0.0,0.0,0.0,0.0,0.0,1000.0,Locally Available Sand,,160.0,PCE_HRWRA,15.0,Standard Curing,20.0,115.7
700.0,OPC_42.5,100.0,0.0,0.0,0.0,100.0,0.0,0.0,100.0,0.0,0.0,0.0,0.0,0.0,0.0,1000.0,Locally Available Sand,,160.0,PCE_HRWRA,15.0,Standard Curing,20.0,120.5
700.0,OPC_42.5,100.0,0.0,0.0,0.0,200.0,0.0,0.0,0.0,0.0,0.0,0.0,0.0,0.0,0.0,1000.0,Locally Available Sand,,160.0,PCE_HRWRA,15.0,Standard Curing,20.0,107.4
600.0,OPC_42.5,100.0,0.0,0.0,0.0,300.0,0.0,0.0,0.0,0.0,0.0,0.0,0.0,0.0,0.0,1000.0,Locally Available Sand,,160.0,PCE_HRWRA,15.0,Standard Curing,20.0,105.6
1006.0,HS_cement,151.0,0.0,0.0,302.0,0.0,0.0,0.0,0.0,0.0,0.0,0.0,0.0,0.0,0.0,704.0,Quartz Sand,0.6,231.0,PCE_HRWRA,22.0,Standard Curing,23.0,133.6
972.0,HS_cement,195.0,0.0,0.0,0.0,0.0,0.0,0.0,0.0,0.0,0.0,0.0,0.0,0.0,0.0,975.0,Quartz Sand,0.6,233.0,PCE_HRWRA,21.0,Standard Curing,23.0,122.4
792.0,HS_cement,220.0,0.0,0.0,238.0,0.0,0.0,0.0,0.0,0.0,0.0,0.0,0.0,0.0,0.0,951.0,Quartz Sand,0.6,202.0,PCE_HRWRA,17.0,Standard Curing,23.0,150.1
687.0,HS_cement,240.0,0.0,0.0,275.0,0.0,0.0,0.0,0.0,0.0,0.0,0.0,0.0,0.0,0.0,1030.0,Quartz Sand,0.6,185.0,PCE_HRWRA,15.0,Standard Curing,23.0,169.0
840.0,HS_cement,233.0,0.0,0.0,252.0,0.0,0.0,0.0,0.0,0.0,0.0,0.0,0.0,0.0,0.0,1008.0,Quartz Sand,0.6,161.0,PCE_HRWRA,9.0,Standard Curing,23.0,179.0
828.0,HS_cement,230.0,0.0,0.0,248.0,0.0,0.0,0.0,0.0,0.0,0.0,0.0,0.0,0.0,0.0,994.0,Quartz Sand,0.6,159.0,PCE_HRWRA,27.0,Standard Curing,23.0,170.0
758.0,HS_cement,211.0,0.0,0.0,228.0,0.0,0.0,0.0,0.0,0.0,0.0,0.0,0.0,0.0,0.0,911.0,Quartz Sand,0.6,242.0,PCE_HRWRA,8.0,Standard Curing,23.0,131.0
749.0,HS_cement,211.0,0.0,0.0,225.0,0.0,0.0,0.0,0.0,0.0,0.0,0.0,0.0,0.0,0.0,899.0,Quartz Sand,0.6,239.0,PCE_HRWRA,24.0,Standard Curing,23.0,123.0
792.0,HS_cement,220.0,0.0,0.0,237.0,0.0,0.0,0.0,0.0,0.0,0.0,0.0,0.0,0.0,0.0,951.0,Quartz Sand,0.6,202.0,PCE_HRWRA,17.0,Standard Curing,23.0,152.0
810.0,HS_cement,225.0,0.0,0.0,243.0,0.0,0.0,0.0,0.0,0.0,0.0,0.0,0.0,0.0,0.0,972.0,Quartz Sand,0.6,181.0,PCE_HRWRA,22.0,Standard Curing,23.0,167.0
820.0,HS_cement,228.0,0.0,0.0,246.0,0.0,0.0,0.0,0.0,0.0,0.0,0.0,0.0,0.0,0.0,984.0,Quartz Sand,0.6,168.0,PCE_HRWRA,26.0,Standard Curing,23.0,169.0
810.0,HS_cement,225.0,0.0,0.0,243.0,0.0,0.0,0.0,0.0,0.0,0.0,0.0,0.0,0.0,0.0,972.0,Quartz Sand,0.6,191.0,PCE_HRWRA,9.0,Standard Curing,23.0,168.0
813.0,HS_cement,226.0,0.0,0.0,244.0,0.0,0.0,0.0,0.0,0.0,0.0,0.0,0.0,0.0,0.0,975.0,Quartz Sand,0.6,187.0,PCE_HRWRA,11.0,Standard Curing,23.0,160.0
775.0,HS_cement,223.0,0.0,0.0,233.0,0.0,0.0,0.0,0.0,0.0,0.0,0.0,0.0,0.0,0.0,930.0,Quartz Sand,0.6,215.0,PCE_HRWRA,13.0,Standard Curing,23.0,142.0
1006.0,HS_cement,151.0,0.0,0.0,302.0,0.0,0.0,0.0,0.0,0.0,0.0,0.0,0.0,0.0,0.0,704.0,Quartz Sand,0.6,231.0,PCE_HRWRA,22.0,Heat Curing,90.0,161.0
972.0,HS_cement,195.0,0.0,0.0,0.0,0.0,0.0,0.0,0.0,0.0,0.0,0.0,0.0,0.0,0.0,975.0,Quartz Sand,0.6,233.0,PCE_HRWRA,21.0,Heat Curing,90.0,158.0
792.0,HS_cement,220.0,0.0,0.0,238.0,0.0,0.0,0.0,0.0,0.0,0.0,0.0,0.0,0.0,0.0,951.0,Quartz Sand,0.6,202.0,PCE_HRWRA,17.0,Heat Curing,90.0,196.5
687.0,HS_cement,240.0,0.0,0.0,275.0,0.0,0.0,0.0,0.0,0.0,0.0,0.0,0.0,0.0,0.0,1030.0,Quartz Sand,0.6,185.0,PCE_HRWRA,15.0,Heat Curing,90.0,217.0
840.0,HS_cement,233.0,0.0,0.0,252.0,0.0,0.0,0.0,0.0,0.0,0.0,0.0,0.0,0.0,0.0,1008.0,Quartz Sand,0.6,161.0,PCE_HRWRA,9.0,Heat Curing,90.0,226.0
828.0,HS_cement,230.0,0.0,0.0,248.0,0.0,0.0,0.0,0.0,0.0,0.0,0.0,0.0,0.0,0.0,994.0,Quartz Sand,0.6,159.0,PCE_HRWRA,27.0,Heat Curing,90.0,221.0
758.0,HS_cement,211.0,0.0,0.0,228.0,0.0,0.0,0.0,0.0,0.0,0.0,0.0,0.0,0.0,0.0,911.0,Quartz Sand,0.6,242.0,PCE_HRWRA,8.0,Heat Curing,90.0,169.0
749.0,HS_cement,211.0,0.0,0.0,225.0,0.0,0.0,0.0,0.0,0.0,0.0,0.0,0.0,0.0,0.0,899.0,Quartz Sand,0.6,239.0,PCE_HRWRA,24.0,Heat Curing,90.0,164.0
792.0,HS_cement,220.0,0.0,0.0,237.0,0.0,0.0,0.0,0.0,0.0,0.0,0.0,0.0,0.0,0.0,951.0,Quartz Sand,0.6,202.0,PCE_HRWRA,17.0,Heat Curing,90.0,186.4
810.0,HS_cement,225.0,0.0,0.0,243.0,0.0,0.0,0.0,0.0,0.0,0.0,0.0,0.0,0.0,0.0,972.0,Quartz Sand,0.6,181.0,PCE_HRWRA,22.0,Heat Curing,90.0,209.0
820.0,HS_cement,228.0,0.0,0.0,246.0,0.0,0.0,0.0,0.0,0.0,0.0,0.0,0.0,0.0,0.0,984.0,Quartz Sand,0.6,168.0,PCE_HRWRA,26.0,Heat Curing,90.0,213.0
810.0,HS_cement,225.0,0.0,0.0,243.0,0.0,0.0,0.0,0.0,0.0,0.0,0.0,0.0,0.0,0.0,972.0,Quartz Sand,0.6,191.0,PCE_HRWRA,9.0,Heat Curing,90.0,205.0
813.0,HS_cement,226.0,0.0,0.0,244.0,0.0,0.0,0.0,0.0,0.0,0.0,0.0,0.0,0.0,0.0,975.0,Quartz Sand,0.6,187.0,PCE_HRWRA,11.0,Heat Curing,90.0,197.0
775.0,HS_cement,223.0,0.0,0.0,233.0,0.0,0.0,0.0,0.0,0.0,0.0,0.0,0.0,0.0,0.0,930.0,Quartz Sand,0.6,215.0,PCE_HRWRA,13.0,Heat Curing,90.0,182.0
1062.0,OPC_I,118.0,0.0,0.0,0.0,0.0,0.0,0.0,0.0,0.0,0.0,0.0,0.0,0.0,0.0,1094.0,Silica Sand,,177.0,PCE_SP,12.39,Standard Curing,25.0,145.0
903.0,OPC_I,118.0,0.0,0.0,0.0,159.0,0.0,0.0,0.0,0.0,0.0,0.0,0.0,0.0,0.0,1058.0,Silica Sand,,177.0,PCE_SP,12.39,Standard Curing,25.0,151.0
743.0,OPC_I,118.0,0.0,0.0,0.0,319.0,0.0,0.0,0.0,0.0,0.0,0.0,0.0,0.0,0.0,1021.0,Silica Sand,,177.0,PCE_SP,12.39,Standard Curing,25.0,146.0
1062.0,OPC_I,118.0,0.0,0.0,0.0,0.0,0.0,0.0,0.0,0.0,0.0,0.0,0.0,0.0,171.0,887.0,Silica Sand,,177.0,PCE_SP,12.39,Standard Curing,25.0,148.0
1062.0,OPC_I,118.0,0.0,0.0,0.0,0.0,0.0,0.0,0.0,0.0,0.0,0.0,0.0,0.0,328.0,697.0,Silica Sand,,177.0,PCE_SP,12.39,Standard Curing,25.0,160.0
1062.0,OPC_I,118.0,0.0,0.0,0.0,0.0,0.0,0.0,0.0,0.0,0.0,0.0,0.0,0.0,547.0,432.0,Silica Sand,,177.0,PCE_SP,12.39,Standard Curing,25.0,165.0
903.0,OPC_I,118.0,0.0,0.0,0.0,159.0,0.0,0.0,0.0,0.0,0.0,0.0,0.0,0.0,171.0,851.0,Silica Sand,,177.0,PCE_SP,12.39,Standard Curing,25.0,152.0
903.0,OPC_I,118.0,0.0,0.0,0.0,159.0,0.0,0.0,0.0,0.0,0.0,0.0,0.0,0.0,328.0,661.0,Silica Sand,,177.0,PCE_SP,12.39,Standard Curing,25.0,165.0
1062.0,OPC_I,118.0,0.0,0.0,0.0,0.0,0.0,0.0,0.0,0.0,0.0,0.0,0.0,0.0,0.0,1094.0,Silica Sand,,177.0,PCE_SP,12.39,Steam Curing,90.0,175.0
903.0,OPC_I,118.0,0.0,0.0,0.0,159.0,0.0,0.0,0.0,0.0,0.0,0.0,0.0,0.0,0.0,1058.0,Silica Sand,,177.0,PCE_SP,12.39,Steam Curing,90.0,178.0
743.0,OPC_I,118.0,0.0,0.0,0.0,319.0,0.0,0.0,0.0,0.0,0.0,0.0,0.0,0.0,0.0,1021.0,Silica Sand,,177.0,PCE_SP,12.39,Steam Curing,90.0,172.0
1062.0,OPC_I,118.0,0.0,0.0,0.0,0.0,0.0,0.0,0.0,0.0,0.0,0.0,0.0,0.0,171.0,887.0,Silica Sand,,177.0,PCE_SP,12.39,Steam Curing,90.0,177.0
1062.0,OPC_I,118.0,0.0,0.0,0.0,0.0,0.0,0.0,0.0,0.0,0.0,0.0,0.0,0.0,328.0,697.0,Silica Sand,,177.0,PCE_SP,12.39,Steam Curing,90.0,190.0
1062.0,OPC_I,118.0,0.0,0.0,0.0,0.0,0.0,0.0,0.0,0.0,0.0,0.0,0.0,0.0,547.0,432.0,Silica Sand,,177.0,PCE_SP,12.39,Steam Curing,90.0,198.0
903.0,OPC_I,118.0,0.0,0.0,0.0,159.0,0.0,0.0,0.0,0.0,0.0,0.0,0.0,0.0,171.0,851.0,Silica Sand,,177.0,PCE_SP,12.39,Steam Curing,90.0,185.0
903.0,OPC_I,118.0,0.0,0.0,0.0,159.0,0.0,0.0,0.0,0.0,0.0,0.0,0.0,0.0,328.0,661.0,Silica Sand,,177.0,PCE_SP,12.39,Steam Curing,90.0,205.0
857.14,OPC_42.5,257.14,0.0,0.0,0.0,0.0,0.0,0.0,0.0,0.0,0.0,0.0,0.0,0.0,0.0,1285.71,Crushed Limestone,,222.86,PCE_HRWRA,66.86,Standard Curing,,124.0
857.14,OPC_42.5,257.14,0.0,0.0,0.0,171.43,0.0,0.0,0.0,0.0,0.0,0.0,0.0,0.0,0.0,1285.71,Crushed Limestone,,222.86,PCE_HRWRA,66.86,Standard Curing,,131.0
857.14,OPC_42.5,257.14,0.0,0.0,0.0,0.0,0.0,0.0,0.0,0.0,0.0,0.0,0.0,42.86,0.0,1285.71,Crushed Limestone,,222.86,PCE_HRWRA,66.86,Standard Curing,,136.0
857.14,OPC_42.5,257.14,0.0,0.0,0.0,171.43,0.0,0.0,0.0,0.0,0.0,0.0,0.0,42.86,0.0,1285.71,Crushed Limestone,,222.86,PCE_HRWRA,66.86,Standard Curing,,149.0
857.14,OPC_42.5,257.14,0.0,0.0,0.0,0.0,0.0,0.0,0.0,0.0,0.0,0.0,0.0,21.43,0.0,1285.71,Crushed Limestone,,222.86,PCE_HRWRA,66.86,Standard Curing,,130.0
857.14,OPC_42.5,257.14,0.0,0.0,0.0,171.43,0.0,0.0,0.0,0.0,0.0,0.0,0.0,21.43,0.0,1285.71,Crushed Limestone,,222.86,PCE_HRWRA,66.86,Standard Curing,,142.0
857.14,OPC_42.5,257.14,0.0,0.0,0.0,85.71,0.0,0.0,0.0,0.0,0.0,0.0,0.0,0.0,0.0,1285.71,Crushed Limestone,,222.86,PCE_HRWRA,66.86,Standard Curing,,136.0
857.14,OPC_42.5,257.14,0.0,0.0,0.0,85.71,0.0,0.0,0.0,0.0,0.0,0.0,0.0,42.86,0.0,1285.71,Crushed Limestone,,222.86,PCE_HRWRA,66.86,Standard Curing,,147.0
857.14,OPC_42.5,257.14,0.0,0.0,0.0,0.0,0.0,0.0,0.0,0.0,0.0,0.0,0.0,21.43,0.0,1285.71,Crushed Limestone,,222.86,PCE_HRWRA,66.86,Standard Curing,,142.0
857.14,OPC_42.5,257.14,0.0,0.0,0.0,171.43,0.0,0.0,0.0,0.0,0.0,0.0,0.0,21.43,0.0,1285.71,Crushed Limestone,,222.86,PCE_HRWRA,66.86,Standard Curing,,144.0
1056.0,Unknown,144.0,0.0,0.0,0.0,0.0,0.0,0.0,0.0,0.0,0.0,0.0,0.0,0.0,0.0,1200.0,Locally Available Sand,,168.0,PCE_SP,,Autoclave Curing,85.0,234.0
936.0,Unknown,144.0,0.0,0.0,0.0,120.0,0.0,0.0,0.0,0.0,0.0,0.0,0.0,0.0,0.0,1200.0,Locally Available Sand,,168.0,PCE_SP,,Autoclave Curing,85.0,237.0
816.0,Unknown,144.0,0.0,0.0,0.0,240.0,0.0,0.0,0.0,0.0,0.0,0.0,0.0,0.0,0.0,1200.0,Locally Available Sand,,168.0,PCE_SP,,Autoclave Curing,85.0,248.0
696.0,Unknown,144.0,0.0,0.0,0.0,360.0,0.0,0.0,0.0,0.0,0.0,0.0,0.0,0.0,0.0,1200.0,Locally Available Sand,,168.0,PCE_SP,,Autoclave Curing,85.0,241.0
1056.0,Unknown,144.0,0.0,0.0,0.0,0.0,0.0,0.0,0.0,0.0,0.0,0.0,0.0,0.0,0.0,1200.0,Locally Available Sand,,240.0,PCE_SP,,Autoclave Curing,85.0,129.0
936.0,Unknown,144.0,0.0,0.0,0.0,120.0,0.0,0.0,0.0,0.0,0.0,0.0,0.0,0.0,0.0,1200.0,Locally Available Sand,,240.0,PCE_SP,,Autoclave Curing,85.0,134.0
816.0,Unknown,144.0,0.0,0.0,0.0,240.0,0.0,0.0,0.0,0.0,0.0,0.0,0.0,0.0,0.0,1200.0,Locally Available Sand,,240.0,PCE_SP,,Autoclave Curing,85.0,146.0
696.0,Unknown,144.0,0.0,0.0,0.0,360.0,0.0,0.0,0.0,0.0,0.0,0.0,0.0,0.0,0.0,1200.0,Locally Available Sand,,240.0,PCE_SP,,Autoclave Curing,85.0,139.0
880.0,pozzolan_cement,220.0,0.0,0.0,0.0,0.0,0.0,0.0,0.0,0.0,0.0,0.0,0.0,0.0,0.0,833.0,Calcareous Sand,0.5,172.0,,67.0,Heat Curing,90.0,118.3
880.0,pozzolan_cement,220.0,0.0,0.0,0.0,0.0,0.0,0.0,0.0,0.0,0.0,0.0,0.0,0.0,0.0,833.0,Calcareous Sand,0.5,172.0,,67.0,Heat Curing,90.0,119.6
880.0,pozzolan_cement,220.0,0.0,0.0,0.0,0.0,0.0,0.0,0.0,0.0,0.0,0.0,0.0,0.0,0.0,833.0,Calcareous Sand,0.5,172.0,,67.0,Heat Curing,90.0,166.2
880.0,pozzolan_cement,220.0,0.0,0.0,0.0,0.0,0.0,0.0,0.0,0.0,0.0,0.0,0.0,0.0,0.0,833.0,Calcareous Sand,0.5,172.0,,67.0,Heat Curing,90.0,171.8
880.0,pozzolan_cement,220.0,0.0,0.0,0.0,0.0,0.0,0.0,0.0,0.0,0.0,0.0,0.0,0.0,0.0,833.0,Calcareous Sand,0.5,172.0,,67.0,Heat Curing,90.0,198.4
880.0,pozzolan_cement,220.0,0.0,0.0,0.0,0.0,0.0,0.0,0.0,0.0,0.0,0.0,0.0,0.0,0.0,833.0,Calcareous Sand,0.5,172.0,,67.0,Standard Curing,20.0,135.9
880.0,pozzolan_cement,220.0,0.0,0.0,0.0,0.0,0.0,0.0,0.0,0.0,0.0,0.0,0.0,0.0,0.0,833.0,Calcareous Sand,0.5,172.0,,67.0,Heat Curing,90.0,162.3
874.0,OPC_52.5,46.0,0.0,0.0,0.0,0.0,0.0,0.0,0.0,0.0,0.0,0.0,0.0,0.0,1055.0,220.0,Quartz Sand,1.0,202.4,,27.6,Standard Curing,20.0,131.0
598.0,OPC_52.5,0.0,0.0,276.0,0.0,0.0,0.0,46.0,0.0,0.0,0.0,0.0,0.0,0.0,1055.0,220.0,Quartz Sand,1.0,202.4,,27.6,Standard Curing,20.0,97.0
598.0,OPC_52.5,0.0,0.0,276.0,0.0,0.0,0.0,46.0,0.0,0.0,0.0,0.0,0.0,0.0,1055.0,220.0,Quartz Sand,1.0,202.4,,27.6,Standard Curing,20.0,112.0
598.0,OPC_52.5,0.0,0.0,276.0,0.0,0.0,0.0,46.0,0.0,0.0,0.0,0.0,0.0,0.0,1055.0,220.0,Quartz Sand,1.0,202.4,,27.6,Standard Curing,20.0,108.0
598.0,OPC_52.5,0.0,0.0,276.0,0.0,0.0,0.0,46.0,0.0,0.0,0.0,0.0,0.0,0.0,1055.0,220.0,Quartz Sand,1.0,202.4,,32.2,Standard Curing,20.0,104.0
598.0,OPC_52.5,0.0,0.0,276.0,0.0,0.0,0.0,46.0,0.0,0.0,0.0,0.0,0.0,0.0,1055.0,220.0,Quartz Sand,1.0,202.4,,36.8,Standard Curing,20.0,102.0
598.0,OPC_52.5,0.0,0.0,276.0,0.0,0.0,0.0,46.0,0.0,0.0,0.0,0.0,0.0,0.0,1055.0,220.0,Quartz Sand,1.0,202.4,,33.12,Standard Curing,20.0,114.0
598.0,OPC_52.5,0.0,0.0,276.0,0.0,0.0,0.0,46.0,0.0,0.0,0.0,0.0,0.0,0.0,1055.0,220.0,Quartz Sand,1.0,202.4,,30.36,Standard Curing,20.0,116.0
800.0,OPC_I,200.0,0.0,0.0,0.0,0.0,0.0,0.0,700.0,0.0,0.0,0.0,0.0,0.0,0.0,500.0,Silica Sand,0.6,300.0,,10.8,Standard Curing,20.0,113.0
700.0,OPC_I,200.0,0.0,0.0,0.0,100.0,0.0,0.0,700.0,0.0,0.0,0.0,0.0,0.0,0.0,500.0,Silica Sand,0.6,300.0,,10.8,Standard Curing,20.0,111.0
600.0,OPC_I,200.0,0.0,0.0,0.0,200.0,0.0,0.0,700.0,0.0,0.0,0.0,0.0,0.0,0.0,500.0,Silica Sand,0.6,300.0,,10.8,Standard Curing,20.0,110.0
400.0,OPC_I,200.0,0.0,0.0,0.0,400.0,0.0,0.0,700.0,0.0,0.0,0.0,0.0,0.0,0.0,500.0,Silica Sand,0.6,300.0,,10.8,Standard Curing,20.0,106.0
200.0,OPC_I,200.0,0.0,0.0,0.0,600.0,0.0,0.0,700.0,0.0,0.0,0.0,0.0,0.0,0.0,500.0,Silica Sand,0.6,300.0,,10.8,Standard Curing,20.0,94.0
800.0,OPC_I,200.0,0.0,0.0,0.0,125.0,0.0,0.0,700.0,0.0,0.0,0.0,0.0,0.0,0.0,375.0,Silica Sand,0.6,300.0,,10.8,Standard Curing,20.0,113.5
800.0,OPC_I,200.0,0.0,0.0,0.0,250.0,0.0,0.0,700.0,0.0,0.0,0.0,0.0,0.0,0.0,250.0,Silica Sand,0.6,300.0,,10.8,Standard Curing,20.0,114.5
800.0,OPC_I,200.0,0.0,0.0,0.0,375.0,0.0,0.0,700.0,0.0,0.0,0.0,0.0,0.0,0.0,125.0,Silica Sand,0.6,300.0,,10.8,Standard Curing,20.0,117.0
800.0,OPC_I,200.0,0.0,0.0,0.0,500.0,0.0,0.0,700.0,0.0,0.0,0.0,0.0,0.0,0.0,0.0,,0.6,300.0,,10.8,Standard Curing,20.0,118.0
700.0,OPC_I,200.0,0.0,0.0,0.0,350.0,0.0,0.0,700.0,0.0,0.0,0.0,0.0,0.0,0.0,250.0,Silica Sand,0.6,300.0,,10.8,Standard Curing,20.0,119.0
600.0,OPC_I,200.0,0.0,0.0,0.0,450.0,0.0,0.0,700.0,0.0,0.0,0.0,0.0,0.0,0.0,250.0,Silica Sand,0.6,300.0,,10.8,Standard Curing,20.0,112.0
400.0,OPC_I,200.0,0.0,0.0,0.0,650.0,0.0,0.0,700.0,0.0,0.0,0.0,0.0,0.0,0.0,250.0,Silica Sand,0.6,300.0,,10.8,Standard Curing,20.0,97.5
200.0,OPC_I,200.0,0.0,0.0,0.0,850.0,0.0,0.0,700.0,0.0,0.0,0.0,0.0,0.0,0.0,250.0,Silica Sand,0.6,300.0,,10.8,Standard Curing,20.0,83.0
700.0,OPC_I,200.0,0.0,0.0,0.0,600.0,0.0,0.0,700.0,0.0,0.0,0.0,0.0,0.0,0.0,0.0,,,300.0,,10.8,Standard Curing,20.0,119.0
600.0,OPC_I,200.0,0.0,0.0,0.0,700.0,0.0,0.0,700.0,0.0,0.0,0.0,0.0,0.0,0.0,0.0,,,300.0,,10.8,Standard Curing,20.0,118.0
400.0,OPC_I,200.0,0.0,0.0,0.0,900.0,0.0,0.0,700.0,0.0,0.0,0.0,0.0,0.0,0.0,0.0,,,300.0,,10.8,Standard Curing,20.0,99.0
998.0,OPC_42.5,299.4,0.0,0.0,0.0,0.0,0.0,0.0,0.0,0.0,0.0,0.0,0.0,0.0,0.0,1197.6,Quartz Sand,,229.54,HRWRA,19.96,Standard Curing,,138.0
998.0,OPC_42.5,249.5,0.0,0.0,0.0,0.0,0.0,0.0,0.0,0.0,0.0,0.0,0.0,0.0,0.0,1397.2,Quartz Sand,,249.5,HRWRA,49.9,Standard Curing,,122.0
998.0,OPC_42.5,149.7,89.82,0.0,0.0,0.0,0.0,0.0,0.0,0.0,0.0,0.0,0.0,0.0,0.0,1756.48,Quartz Sand,,249.5,HRWRA,49.9,Standard Curing,,105.0
878.8,Unknown,219.7,0.0,0.0,0.0,219.7,0.0,0.0,0.0,0.0,0.0,0.0,0.0,0.0,0.0,905.16,Locally Available Sand,0.8,166.971805199561,,9.66678872207982,Standard Curing,20.0,230.0
878.8,Unknown,219.7,0.0,0.0,0.0,219.7,0.0,0.0,0.0,0.0,0.0,0.0,0.0,0.0,0.0,808.5,Locally Available Sand,0.8,166.971805199561,,9.66678872207982,Standard Curing,20.0,250.0
500.0,OPC_I,0.0,250.0,0.0,0.0,0.0,0.0,0.0,250.0,0.0,0.0,0.0,0.0,0.0,0.0,1200.0,Quartz Sand,3.0,150.0,Unspecified,17.0,Standard Curing,20.0,120.0
500.0,OPC_I,100.0,0.0,0.0,0.0,0.0,0.0,0.0,400.0,0.0,0.0,0.0,0.0,0.0,0.0,1200.0,Quartz Sand,3.0,150.0,Unspecified,17.0,Standard Curing,20.0,132.0
400.0,OPC_I,100.0,250.0,0.0,0.0,0.0,0.0,0.0,250.0,0.0,0.0,0.0,0.0,0.0,0.0,1200.0,Quartz Sand,3.0,150.0,Unspecified,17.0,Standard Curing,20.0,144.0
500.0,OPC_I,0.0,250.0,0.0,0.0,0.0,0.0,0.0,250.0,0.0,0.0,0.0,0.0,0.0,0.0,1200.0,Quartz Sand,3.0,150.0,Unspecified,17.0,Steam Curing,90.0,135.0
500.0,OPC_I,100.0,0.0,0.0,0.0,0.0,0.0,0.0,400.0,0.0,0.0,0.0,0.0,0.0,0.0,1200.0,Quartz Sand,3.0,150.0,Unspecified,17.0,Steam Curing,90.0,140.0
400.0,OPC_I,100.0,250.0,0.0,0.0,0.0,0.0,0.0,250.0,0.0,0.0,0.0,0.0,0.0,0.0,1200.0,Quartz Sand,3.0,150.0,Unspecified,17.0,Steam Curing,90.0,158.0
500.0,OPC_I,0.0,250.0,0.0,0.0,0.0,0.0,0.0,250.0,0.0,0.0,0.0,0.0,0.0,0.0,1200.0,Quartz Sand,3.0,150.0,Unspecified,17.0,Autoclave Curing,200.0,149.0
500.0,OPC_I,100.0,0.0,0.0,0.0,0.0,0.0,0.0,400.0,0.0,0.0,0.0,0.0,0.0,0.0,1200.0,Quartz Sand,3.0,150.0,Unspecified,17.0,Autoclave Curing,200.0,158.0
400.0,OPC_I,100.0,250.0,0.0,0.0,0.0,0.0,0.0,250.0,0.0,0.0,0.0,0.0,0.0,0.0,1200.0,Quartz Sand,3.0,150.0,Unspecified,17.0,Autoclave Curing,200.0,161.0
400.0,OPC_I,100.0,250.0,0.0,0.0,0.0,0.0,0.0,250.0,0.0,0.0,0.0,0.0,0.0,0.0,1200.0,Quartz Sand,3.0,150.0,Unspecified,17.0,Standard Curing,20.0,160.0
400.0,OPC_I,100.0,250.0,0.0,0.0,0.0,0.0,0.0,250.0,0.0,0.0,0.0,0.0,0.0,0.0,1200.0,Quartz Sand,3.0,150.0,Unspecified,17.0,Standard Curing,20.0,175.0
400.0,OPC_I,100.0,250.0,0.0,0.0,0.0,0.0,0.0,250.0,0.0,0.0,0.0,0.0,0.0,0.0,1200.0,Quartz Sand,3.0,150.0,Unspecified,17.0,Standard Curing,20.0,184.0
400.0,OPC_I,100.0,250.0,0.0,0.0,0.0,0.0,0.0,250.0,0.0,0.0,0.0,0.0,0.0,0.0,1200.0,Quartz Sand,3.0,150.0,Unspecified,17.0,Steam Curing,90.0,185.0
400.0,OPC_I,100.0,250.0,0.0,0.0,0.0,0.0,0.0,250.0,0.0,0.0,0.0,0.0,0.0,0.0,1200.0,Quartz Sand,3.0,150.0,Unspecified,17.0,Steam Curing,90.0,196.0
400.0,OPC_I,100.0,250.0,0.0,0.0,0.0,0.0,0.0,250.0,0.0,0.0,0.0,0.0,0.0,0.0,1200.0,Quartz Sand,3.0,150.0,Unspecified,17.0,Steam Curing,90.0,215.0
400.0,OPC_I,100.0,250.0,0.0,0.0,0.0,0.0,0.0,250.0,0.0,0.0,0.0,0.0,0.0,0.0,1200.0,Quartz Sand,3.0,150.0,Unspecified,17.0,Autoclave Curing,200.0,198.0
400.0,OPC_I,100.0,250.0,0.0,0.0,0.0,0.0,0.0,250.0,0.0,0.0,0.0,0.0,0.0,0.0,1200.0,Quartz Sand,3.0,150.0,Unspecified,17.0,Autoclave Curing,200.0,217.0
400.0,OPC_I,100.0,250.0,0.0,0.0,0.0,0.0,0.0,250.0,0.0,0.0,0.0,0.0,0.0,0.0,1200.0,Quartz Sand,3.0,150.0,Unspecified,17.0,Autoclave Curing,200.0,225.0
833.0,OPC_I,208.25,0.0,0.0,0.0,208.25,0.0,0.0,0.0,0.0,0.0,0.0,0.0,0.0,0.0,1149.54,Locally Available Sand,0.8,183.26,PCE_SP,4.5,Standard Curing,20.0,192.0
833.0,OPC_I,208.25,0.0,0.0,0.0,208.25,0.0,0.0,0.0,0.0,0.0,0.0,0.0,0.0,0.0,1074.57,Locally Available Sand,0.8,183.26,PCE_SP,4.5,Standard Curing,20.0,201.0
788.0,OPC_53,197.0,0.0,0.0,315.0,0.0,0.0,0.0,0.0,0.0,0.0,0.0,0.0,0.0,0.0,866.8,Locally Available Sand,2.36,173.0,Other_Polymer_SP,14.77,Heat Curing,200.0,180.28
788.0,OPC_53,197.0,0.0,0.0,315.0,0.0,0.0,0.0,0.0,0.0,0.0,0.0,0.0,0.0,0.0,866.8,Locally Available Sand,2.36,173.0,Other_Polymer_SP,14.77,Heat Curing,200.0,170.29
788.0,OPC_53,197.0,0.0,0.0,315.0,0.0,0.0,0.0,0.0,0.0,0.0,0.0,0.0,0.0,0.0,866.8,Locally Available Sand,2.36,173.0,Other_Polymer_SP,14.77,Heat Curing,200.0,178.7083
788.0,OPC_53,197.0,0.0,0.0,315.0,0.0,0.0,0.0,0.0,0.0,0.0,0.0,0.0,0.0,0.0,866.8,Locally Available Sand,2.36,173.0,Other_Polymer_SP,14.77,Heat Curing,200.0,164.0
788.0,OPC_53,197.0,0.0,0.0,315.0,0.0,0.0,0.0,0.0,0.0,0.0,0.0,0.0,0.0,0.0,866.8,Locally Available Sand,2.36,173.0,Other_Polymer_SP,14.77,Heat Curing,200.0,132.0
795.4,OPC_52.5,168.6,0.0,0.0,198.4,0.0,0.0,0.0,0.0,0.0,0.0,0.0,0.0,0.0,0.0,971.0,Quartz Sand,0.5,187.98,Unspecified,24.1,Heat Curing,90.0,216.66
783.47,OPC_52.5,166.07,0.0,0.0,195.42,0.0,0.0,0.0,0.0,0.0,0.0,0.0,0.0,0.0,0.0,956.44,Quartz Sand,0.5,185.16,Unspecified,23.74,Heat Curing,90.0,211.69
771.53,OPC_52.5,163.54,0.0,0.0,192.45,0.0,0.0,0.0,0.0,0.0,0.0,0.0,0.0,0.0,0.0,941.86,Quartz Sand,0.5,182.34,Unspecified,23.38,Heat Curing,90.0,205.19
783.47,OPC_52.5,166.07,0.0,0.0,195.42,0.0,0.0,0.0,0.0,0.0,0.0,0.0,0.0,0.0,0.0,956.44,Quartz Sand,0.5,185.16,Unspecified,23.74,Heat Curing,90.0,202.86
771.53,OPC_52.5,163.54,0.0,0.0,192.45,0.0,0.0,0.0,0.0,0.0,0.0,0.0,0.0,0.0,0.0,941.86,Quartz Sand,0.5,182.34,Unspecified,23.38,Heat Curing,90.0,207.62
788.0,OPC_53,197.0,0.0,0.0,315.0,0.0,0.0,0.0,0.0,0.0,0.0,0.0,0.0,0.0,0.0,866.8,Locally Available Sand,2.36,173.0,Other_Polymer_SP,14.77,Steam Curing,100.0,180.28
788.0,OPC_53,197.0,0.0,0.0,315.0,0.0,0.0,0.0,0.0,0.0,0.0,0.0,0.0,0.0,0.0,866.8,Locally Available Sand,2.36,173.0,Other_Polymer_SP,14.77,Steam Curing,100.0,170.29
788.0,OPC_53,197.0,0.0,0.0,315.0,0.0,0.0,0.0,0.0,0.0,0.0,0.0,0.0,0.0,0.0,866.8,Locally Available Sand,2.36,173.0,Other_Polymer_SP,14.77,Steam Curing,100.0,178.7
788.0,OPC_53,197.0,0.0,0.0,315.0,0.0,0.0,0.0,0.0,0.0,0.0,0.0,0.0,0.0,0.0,866.8,Locally Available Sand,2.36,173.0,Other_Polymer_SP,14.77,Steam Curing,100.0,164.0
788.0,OPC_53,197.0,0.0,0.0,315.0,0.0,0.0,0.0,0.0,0.0,0.0,0.0,0.0,0.0,0.0,866.8,Locally Available Sand,2.36,173.0,Other_Polymer_SP,14.77,Steam Curing,100.0,132.0
972.0,OPC_52.5,271.5,0.0,0.0,87.48,0.0,0.0,0.0,0.0,0.0,0.0,0.0,0.0,0.0,0.0,1049.76,Quartz Sand,2.0,223.83,Unspecified,24.3,Steam Curing,90.0,135.2
972.0,OPC_52.5,271.5,0.0,0.0,87.48,0.0,0.0,0.0,0.0,0.0,0.0,0.0,0.0,0.0,0.0,1049.76,Quartz Sand,2.0,223.83,Unspecified,24.3,Steam Curing,90.0,135.5
972.0,OPC_52.5,271.5,0.0,0.0,87.48,0.0,0.0,0.0,0.0,0.0,0.0,0.0,0.0,0.0,0.0,1049.76,Quartz Sand,2.0,223.83,Unspecified,24.3,Steam Curing,90.0,134.2
972.0,OPC_52.5,271.5,0.0,0.0,87.48,0.0,0.0,0.0,0.0,0.0,0.0,0.0,0.0,0.0,0.0,1049.76,Quartz Sand,2.0,223.83,Unspecified,24.3,Steam Curing,90.0,137.2
972.0,OPC_52.5,271.5,0.0,0.0,87.48,0.0,0.0,0.0,0.0,0.0,0.0,0.0,0.0,0.0,0.0,1049.76,Quartz Sand,2.0,223.83,Unspecified,24.3,Steam Curing,90.0,143.4
972.0,OPC_52.5,271.5,0.0,0.0,87.48,0.0,0.0,0.0,0.0,0.0,0.0,0.0,0.0,0.0,0.0,1049.76,Quartz Sand,2.0,223.83,Unspecified,24.3,Steam Curing,90.0,152.4
972.0,OPC_52.5,271.5,0.0,0.0,87.48,0.0,0.0,0.0,0.0,0.0,0.0,0.0,0.0,0.0,0.0,1049.76,Quartz Sand,2.0,223.83,Unspecified,24.3,Steam Curing,90.0,155.7
972.0,OPC_52.5,271.5,0.0,0.0,87.48,0.0,0.0,0.0,0.0,0.0,0.0,0.0,0.0,0.0,0.0,1049.76,Quartz Sand,2.0,223.83,Unspecified,24.3,Steam Curing,90.0,156.5
972.0,OPC_52.5,271.5,0.0,0.0,87.48,0.0,0.0,0.0,0.0,0.0,0.0,0.0,0.0,0.0,0.0,1049.76,Quartz Sand,2.0,223.83,Unspecified,24.3,Steam Curing,90.0,135.0
972.0,OPC_52.5,271.5,0.0,0.0,87.48,0.0,0.0,0.0,0.0,0.0,0.0,0.0,0.0,0.0,0.0,1049.76,Quartz Sand,2.0,223.83,Unspecified,24.3,Steam Curing,90.0,137.4
972.0,OPC_52.5,271.5,0.0,0.0,87.48,0.0,0.0,0.0,0.0,0.0,0.0,0.0,0.0,0.0,0.0,1049.76,Quartz Sand,2.0,223.83,Unspecified,24.3,Steam Curing,90.0,139.7
972.0,OPC_52.5,271.5,0.0,0.0,87.48,0.0,0.0,0.0,0.0,0.0,0.0,0.0,0.0,0.0,0.0,1049.76,Quartz Sand,2.0,223.83,Unspecified,24.3,Steam Curing,90.0,149.2
972.0,OPC_52.5,271.5,0.0,0.0,87.48,0.0,0.0,0.0,0.0,0.0,0.0,0.0,0.0,0.0,0.0,1049.76,Quartz Sand,2.0,223.83,Unspecified,24.3,Steam Curing,90.0,157.3
972.0,OPC_52.5,271.5,0.0,0.0,87.48,0.0,0.0,0.0,0.0,0.0,0.0,0.0,0.0,0.0,0.0,1049.76,Quartz Sand,2.0,223.83,Unspecified,24.3,Steam Curing,90.0,156.0
972.0,OPC_52.5,271.5,0.0,0.0,87.48,0.0,0.0,0.0,0.0,0.0,0.0,0.0,0.0,0.0,0.0,1049.76,Quartz Sand,2.0,223.83,Unspecified,24.3,Steam Curing,90.0,158.1
972.0,OPC_52.5,271.5,0.0,0.0,87.48,0.0,0.0,0.0,0.0,0.0,0.0,0.0,0.0,0.0,0.0,1049.76,Quartz Sand,2.0,223.83,Unspecified,24.3,Steam Curing,90.0,137.6
972.0,OPC_52.5,271.5,0.0,0.0,87.48,0.0,0.0,0.0,0.0,0.0,0.0,0.0,0.0,0.0,0.0,1049.76,Quartz Sand,2.0,223.83,Unspecified,24.3,Steam Curing,90.0,138.3
972.0,OPC_52.5,271.5,0.0,0.0,87.48,0.0,0.0,0.0,0.0,0.0,0.0,0.0,0.0,0.0,0.0,1049.76,Quartz Sand,2.0,223.83,Unspecified,24.3,Steam Curing,90.0,145.0
972.0,OPC_52.5,271.5,0.0,0.0,87.48,0.0,0.0,0.0,0.0,0.0,0.0,0.0,0.0,0.0,0.0,1049.76,Quartz Sand,2.0,223.83,Unspecified,24.3,Steam Curing,90.0,152.8
972.0,OPC_52.5,271.5,0.0,0.0,87.48,0.0,0.0,0.0,0.0,0.0,0.0,0.0,0.0,0.0,0.0,1049.76,Quartz Sand,2.0,223.83,Unspecified,24.3,Steam Curing,90.0,162.6
972.0,OPC_52.5,271.5,0.0,0.0,87.48,0.0,0.0,0.0,0.0,0.0,0.0,0.0,0.0,0.0,0.0,1049.76,Quartz Sand,2.0,223.83,Unspecified,24.3,Steam Curing,90.0,164.5
972.0,OPC_52.5,271.5,0.0,0.0,87.48,0.0,0.0,0.0,0.0,0.0,0.0,0.0,0.0,0.0,0.0,1049.76,Quartz Sand,2.0,223.83,Unspecified,24.3,Steam Curing,90.0,168.7
972.0,OPC_52.5,271.5,0.0,0.0,87.48,0.0,0.0,0.0,0.0,0.0,0.0,0.0,0.0,0.0,0.0,1049.76,Quartz Sand,2.0,223.83,Unspecified,24.3,Steam Curing,90.0,136.3
972.0,OPC_52.5,271.5,0.0,0.0,87.48,0.0,0.0,0.0,0.0,0.0,0.0,0.0,0.0,0.0,0.0,1049.76,Quartz Sand,2.0,223.83,Unspecified,24.3,Steam Curing,90.0,138.0
972.0,OPC_52.5,271.5,0.0,0.0,87.48,0.0,0.0,0.0,0.0,0.0,0.0,0.0,0.0,0.0,0.0,1049.76,Quartz Sand,2.0,223.83,Unspecified,24.3,Steam Curing,90.0,147.9
972.0,OPC_52.5,271.5,0.0,0.0,87.48,0.0,0.0,0.0,0.0,0.0,0.0,0.0,0.0,0.0,0.0,1049.76,Quartz Sand,2.0,223.83,Unspecified,24.3,Steam Curing,90.0,156.0
972.0,OPC_52.5,271.5,0.0,0.0,87.48,0.0,0.0,0.0,0.0,0.0,0.0,0.0,0.0,0.0,0.0,1049.76,Quartz Sand,2.0,223.83,Unspecified,24.3,Steam Curing,90.0,168.2
972.0,OPC_52.5,271.5,0.0,0.0,87.48,0.0,0.0,0.0,0.0,0.0,0.0,0.0,0.0,0.0,0.0,1049.76,Quartz Sand,2.0,223.83,Unspecified,24.3,Steam Curing,90.0,174.0
972.0,OPC_52.5,271.5,0.0,0.0,87.48,0.0,0.0,0.0,0.0,0.0,0.0,0.0,0.0,0.0,0.0,1049.76,Quartz Sand,2.0,223.83,Unspecified,24.3,Steam Curing,90.0,179.2
972.0,OPC_52.5,271.5,0.0,0.0,87.48,0.0,0.0,0.0,0.0,0.0,0.0,0.0,0.0,0.0,0.0,1049.76,Quartz Sand,2.0,223.83,Unspecified,24.3,Steam Curing,90.0,140.1
972.0,OPC_52.5,271.5,0.0,0.0,87.48,0.0,0.0,0.0,0.0,0.0,0.0,0.0,0.0,0.0,0.0,1049.76,Quartz Sand,2.0,223.83,Unspecified,24.3,Steam Curing,90.0,145.3
972.0,OPC_52.5,271.5,0.0,0.0,87.48,0.0,0.0,0.0,0.0,0.0,0.0,0.0,0.0,0.0,0.0,1049.76,Quartz Sand,2.0,223.83,Unspecified,24.3,Steam Curing,90.0,157.8
972.0,OPC_52.5,271.5,0.0,0.0,87.48,0.0,0.0,0.0,0.0,0.0,0.0,0.0,0.0,0.0,0.0,1049.76,Quartz Sand,2.0,223.83,Unspecified,24.3,Steam Curing,90.0,165.2
972.0,OPC_52.5,271.5,0.0,0.0,87.48,0.0,0.0,0.0,0.0,0.0,0.0,0.0,0.0,0.0,0.0,1049.76,Quartz Sand,2.0,223.83,Unspecified,24.3,Steam Curing,90.0,172.3
972.0,OPC_52.5,271.5,0.0,0.0,87.48,0.0,0.0,0.0,0.0,0.0,0.0,0.0,0.0,0.0,0.0,1049.76,Quartz Sand,2.0,223.83,Unspecified,24.3,Steam Curing,90.0,179.8
972.0,OPC_52.5,271.5,0.0,0.0,87.48,0.0,0.0,0.0,0.0,0.0,0.0,0.0,0.0,0.0,0.0,1049.76,Quartz Sand,2.0,223.83,Unspecified,24.3,Steam Curing,90.0,182.2
1530.0,OPC_52.5,170.0,0.0,0.0,0.0,0.0,0.0,0.0,0.0,0.0,0.0,0.0,0.0,0.0,0.0,612.0,Quartz Sand,,306.0,PCE_SP,51.0,Standard Curing,20.0,107.0
765.0,OPC_52.5,170.0,0.0,255.0,0.0,0.0,0.0,510.0,0.0,0.0,0.0,0.0,0.0,0.0,0.0,612.0,Quartz Sand,,306.0,PCE_SP,51.0,Standard Curing,20.0,113.0
1530.0,OPC_52.5,170.0,0.0,0.0,0.0,0.0,0.0,0.0,0.0,0.0,0.0,0.0,0.0,0.0,0.0,612.0,Sea Sand,,306.0,PCE_SP,51.0,Standard Curing,20.0,109.0
1020.0,OPC_52.5,170.0,0.0,255.0,0.0,0.0,0.0,255.0,0.0,0.0,0.0,0.0,0.0,0.0,0.0,612.0,Sea Sand,,306.0,PCE_SP,51.0,Standard Curing,20.0,116.0
765.0,OPC_52.5,170.0,0.0,255.0,0.0,0.0,0.0,510.0,0.0,0.0,0.0,0.0,0.0,0.0,0.0,612.0,Sea Sand,,306.0,PCE_SP,51.0,Standard Curing,20.0,120.0
900.0,OPC_I,230.4,0.0,0.0,0.0,0.0,0.0,0.0,0.0,0.0,0.0,0.0,0.0,0.0,0.0,974.7,Quartz Sand,,198.0,Unspecified,39.6,Standard Curing,,154.0
900.0,OPC_I,230.4,0.0,0.0,0.0,0.0,0.0,0.0,0.0,0.0,0.0,0.0,0.0,0.0,0.0,974.7,Quartz Sand,,198.0,Unspecified,16.2,Standard Curing,,158.0
900.0,OPC_I,264.6,0.0,0.0,0.0,0.0,0.0,0.0,0.0,0.0,0.0,0.0,0.0,0.0,0.0,1215.9,Quartz Sand,,190.8,Unspecified,31.5,Standard Curing,,176.0
900.0,OPC_I,230.4,0.0,0.0,0.0,0.0,0.0,0.0,0.0,0.0,0.0,0.0,0.0,0.0,0.0,974.7,Quartz Sand,,170.1,Unspecified,29.7,Standard Curing,,174.0
900.0,OPC_I,219.6,0.0,0.0,0.0,0.0,0.0,0.0,0.0,0.0,0.0,0.0,0.0,0.0,0.0,1005.3,Quartz Sand,,162.0,Unspecified,39.6,Standard Curing,,166.0
1011.0,BFS_cement,58.0,0.0,0.0,0.0,0.0,0.0,0.0,0.0,0.0,0.0,0.0,0.0,0.0,79.0,883.0,Quartz Sand,0.6,162.0,PCE_SP,50.0,Standard Curing,23.0,162.1
540.0,OPC_52.5,108.0,432.0,0.0,0.0,0.0,0.0,0.0,0.0,0.0,0.0,0.0,0.0,0.0,0.0,1296.0,Natural River Sand,2.36,172.8,Unspecified,37.8,Standard Curing,20.0,108.0
540.0,OPC_52.5,108.0,432.0,0.0,0.0,0.0,0.0,0.0,0.0,0.0,0.0,0.0,0.0,0.0,0.0,1296.0,Natural River Sand,2.36,172.8,Unspecified,37.8,Standard Curing,20.0,126.0
540.0,OPC_52.5,108.0,432.0,0.0,0.0,0.0,0.0,0.0,0.0,0.0,0.0,0.0,0.0,0.0,0.0,1296.0,Natural River Sand,2.36,172.8,Unspecified,37.8,Standard Curing,20.0,156.0
540.0,OPC_52.5,108.0,432.0,0.0,0.0,0.0,0.0,0.0,0.0,0.0,0.0,0.0,0.0,0.0,0.0,1296.0,Natural River Sand,2.36,172.8,Unspecified,37.8,Standard Curing,20.0,184.0
786.0,HS_cement,218.0,0.0,0.0,236.0,472.0,0.0,0.0,0.0,0.0,0.0,0.0,0.0,0.0,0.0,472.0,Quartz Sand,0.6,155.0,PCE_HRWRA,51.4,Standard Curing,23.0,159.0
801.0,HS_cement,111.0,0.0,0.0,240.0,111.0,0.0,0.0,0.0,0.0,0.0,0.0,0.0,0.0,0.0,961.0,Quartz Sand,0.6,163.0,PCE_HRWRA,43.6,Standard Curing,23.0,173.0
788.0,HS_cement,219.0,0.0,0.0,0.0,236.0,0.0,0.0,0.0,0.0,0.0,0.0,0.0,0.0,0.0,946.0,Quartz Sand,0.6,155.0,PCE_HRWRA,51.6,Standard Curing,23.0,159.0
788.0,HS_cement,109.0,0.0,0.0,0.0,818.0,0.0,0.0,0.0,0.0,0.0,0.0,0.0,0.0,0.0,473.0,Quartz Sand,0.6,155.0,PCE_HRWRA,56.2,Standard Curing,23.0,150.0
464.0,HS_cement,215.0,0.0,0.0,232.0,309.0,0.0,0.0,0.0,0.0,0.0,0.0,0.0,0.0,0.0,928.0,Quartz Sand,0.6,158.0,PCE_HRWRA,42.2,Standard Curing,23.0,134.0
464.0,HS_cement,107.0,0.0,0.0,232.0,881.0,0.0,0.0,0.0,0.0,0.0,0.0,0.0,0.0,0.0,464.0,Quartz Sand,0.6,158.0,PCE_HRWRA,42.2,Standard Curing,23.0,139.0
458.0,HS_cement,212.0,0.0,0.0,0.0,993.0,0.0,0.0,0.0,0.0,0.0,0.0,0.0,0.0,0.0,458.0,Quartz Sand,0.6,156.0,PCE_HRWRA,41.6,Standard Curing,23.0,132.0
465.0,HS_cement,108.0,0.0,0.0,0.0,651.0,0.0,0.0,0.0,0.0,0.0,0.0,0.0,0.0,0.0,931.0,Quartz Sand,0.6,158.0,PCE_HRWRA,42.3,Standard Curing,23.0,132.0
748.0,HS_cement,208.0,0.0,0.0,224.0,0.0,0.0,0.0,0.0,0.0,0.0,0.0,0.0,0.0,0.0,897.0,Quartz Sand,0.6,224.0,PCE_HRWRA,25.5,Standard Curing,23.0,141.0
752.0,HS_cement,104.0,0.0,0.0,226.0,555.0,0.0,0.0,0.0,0.0,0.0,0.0,0.0,0.0,0.0,451.0,Quartz Sand,0.6,235.0,PCE_HRWRA,16.4,Standard Curing,23.0,133.0
740.0,HS_cement,206.0,0.0,0.0,0.0,666.0,0.0,0.0,0.0,0.0,0.0,0.0,0.0,0.0,0.0,444.0,Quartz Sand,0.6,224.0,PCE_HRWRA,20.2,Standard Curing,23.0,149.0
754.0,HS_cement,105.0,0.0,0.0,0.0,331.0,0.0,0.0,0.0,0.0,0.0,0.0,0.0,0.0,0.0,905.0,Quartz Sand,0.6,236.0,PCE_HRWRA,8.2,Standard Curing,23.0,142.0
436.0,HS_cement,202.0,0.0,0.0,218.0,727.0,0.0,0.0,0.0,0.0,0.0,0.0,0.0,0.0,0.0,436.0,Quartz Sand,0.6,223.0,PCE_HRWRA,15.8,Standard Curing,23.0,123.0
442.0,HS_cement,102.0,0.0,0.0,221.0,396.0,0.0,0.0,0.0,0.0,0.0,0.0,0.0,0.0,0.0,883.0,Quartz Sand,0.6,223.0,PCE_HRWRA,20.1,Standard Curing,23.0,116.0
437.0,HS_cement,202.0,0.0,0.0,0.0,509.0,0.0,0.0,0.0,0.0,0.0,0.0,0.0,0.0,0.0,874.0,Quartz Sand,0.6,223.0,PCE_HRWRA,15.9,Standard Curing,23.0,131.0
439.0,HS_cement,102.0,0.0,0.0,110.0,944.0,0.0,0.0,0.0,0.0,0.0,0.0,0.0,0.0,0.0,439.0,Quartz Sand,0.6,229.0,PCE_HRWRA,8.0,Standard Curing,23.0,110.0
608.0,HS_cement,158.0,0.0,0.0,114.0,547.0,0.0,0.0,0.0,0.0,0.0,0.0,0.0,0.0,0.0,684.0,Quartz Sand,0.6,194.0,PCE_HRWRA,31.6,Standard Curing,23.0,149.0
608.0,HS_cement,158.0,0.0,0.0,114.0,547.0,0.0,0.0,0.0,0.0,0.0,0.0,0.0,0.0,0.0,684.0,Quartz Sand,0.6,194.0,PCE_HRWRA,31.6,Standard Curing,23.0,149.0
608.0,HS_cement,158.0,0.0,0.0,114.0,547.0,0.0,0.0,0.0,0.0,0.0,0.0,0.0,0.0,0.0,684.0,Quartz Sand,0.6,194.0,PCE_HRWRA,31.6,Standard Curing,23.0,146.0
524.0,HS_cement,208.0,0.0,0.0,224.0,224.0,0.0,0.0,0.0,0.0,0.0,0.0,0.0,0.0,0.0,898.0,Quartz Sand,0.6,191.0,PCE_HRWRA,40.8,Standard Curing,23.0,149.0
521.0,HS_cement,208.0,0.0,0.0,0.0,446.0,0.0,0.0,0.0,0.0,0.0,0.0,0.0,0.0,0.0,894.0,Quartz Sand,0.6,190.0,PCE_HRWRA,40.5,Standard Curing,23.0,146.0
524.0,HS_cement,208.0,0.0,0.0,224.0,224.0,0.0,0.0,0.0,0.0,0.0,0.0,0.0,0.0,0.0,898.0,Quartz Sand,0.6,191.0,PCE_HRWRA,40.8,Standard Curing,23.0,131.0
755.0,HS_cement,105.0,0.0,0.0,226.0,105.0,0.0,0.0,0.0,0.0,0.0,0.0,0.0,0.0,0.0,906.0,Quartz Sand,0.6,229.0,PCE_HRWRA,20.6,Standard Curing,23.0,142.0
796.0,HS_cement,111.0,0.0,0.0,0.0,350.0,0.0,0.0,0.0,0.0,0.0,0.0,0.0,0.0,0.0,956.0,Quartz Sand,0.6,162.0,PCE_HRWRA,43.4,Standard Curing,23.0,130.0
640.0,HS_cement,142.0,0.0,0.0,0.0,480.0,0.0,0.0,0.0,0.0,0.0,0.0,0.0,0.0,0.0,960.0,Quartz Sand,0.6,174.0,PCE_HRWRA,32.7,Standard Curing,23.0,136.0
604.0,HS_cement,134.0,0.0,0.0,0.0,454.0,0.0,0.0,0.0,0.0,0.0,0.0,0.0,0.0,0.0,906.0,Quartz Sand,0.6,229.0,PCE_HRWRA,15.6,Standard Curing,23.0,160.0
456.0,HS_cement,152.0,0.0,0.0,0.0,591.0,0.0,0.0,0.0,0.0,0.0,0.0,0.0,0.0,0.0,913.0,Quartz Sand,0.6,200.0,PCE_HRWRA,31.1,Standard Curing,23.0,156.0
466.0,HS_cement,155.0,0.0,0.0,0.0,604.0,0.0,0.0,0.0,0.0,0.0,0.0,0.0,0.0,0.0,932.0,Quartz Sand,0.6,173.0,PCE_HRWRA,42.3,Standard Curing,23.0,138.0
536.0,HS_cement,153.0,0.0,0.0,0.0,520.0,0.0,0.0,0.0,0.0,0.0,0.0,0.0,0.0,0.0,919.0,Quartz Sand,0.6,201.0,PCE_HRWRA,31.3,Standard Curing,23.0,141.0
810.0,HS_cement,225.0,0.0,0.0,243.0,0.0,0.0,0.0,0.0,0.0,0.0,0.0,0.0,0.0,0.0,972.0,Quartz Sand,0.6,176.0,PCE_HRWRA,43.1,Standard Curing,23.0,153.0
636.0,HS_cement,221.0,0.0,0.0,0.0,398.0,0.0,0.0,0.0,0.0,0.0,0.0,0.0,0.0,0.0,954.0,Quartz Sand,0.6,173.0,PCE_HRWRA,42.5,Standard Curing,23.0,148.0
812.0,HS_cement,113.0,0.0,0.0,0.0,357.0,0.0,0.0,0.0,0.0,0.0,0.0,0.0,0.0,0.0,975.0,Quartz Sand,0.6,176.0,PCE_HRWRA,37.6,Standard Curing,23.0,162.0
644.0,HS_cement,112.0,0.0,0.0,242.0,273.0,0.0,0.0,0.0,0.0,0.0,0.0,0.0,0.0,0.0,967.0,Quartz Sand,0.6,175.0,PCE_HRWRA,32.9,Standard Curing,23.0,171.0
562.0,HS_cement,208.0,0.0,0.0,0.0,412.0,0.0,0.0,0.0,0.0,0.0,0.0,0.0,0.0,0.0,899.0,Quartz Sand,0.6,227.0,PCE_HRWRA,20.4,Standard Curing,23.0,177.0
562.0,HS_cement,208.0,0.0,0.0,0.0,412.0,0.0,0.0,0.0,0.0,0.0,0.0,0.0,0.0,0.0,899.0,Quartz Sand,0.6,227.0,PCE_HRWRA,20.4,Standard Curing,23.0,152.0
562.0,HS_cement,208.0,0.0,0.0,0.0,412.0,0.0,0.0,0.0,0.0,0.0,0.0,0.0,0.0,0.0,899.0,Quartz Sand,0.6,227.0,PCE_HRWRA,20.4,Standard Curing,23.0,136.0
562.0,HS_cement,208.0,0.0,0.0,0.0,412.0,0.0,0.0,0.0,0.0,0.0,0.0,0.0,0.0,0.0,899.0,Quartz Sand,0.6,227.0,PCE_HRWRA,20.4,Standard Curing,23.0,138.0
786.0,HS_cement,218.0,0.0,0.0,236.0,472.0,0.0,0.0,0.0,0.0,0.0,0.0,0.0,0.0,0.0,472.0,Quartz Sand,0.6,155.0,PCE_HRWRA,51.4,Heat Curing,90.0,208.0
801.0,HS_cement,111.0,0.0,0.0,240.0,111.0,0.0,0.0,0.0,0.0,0.0,0.0,0.0,0.0,0.0,961.0,Quartz Sand,0.6,163.0,PCE_HRWRA,43.6,Heat Curing,90.0,213.0
788.0,HS_cement,219.0,0.0,0.0,0.0,236.0,0.0,0.0,0.0,0.0,0.0,0.0,0.0,0.0,0.0,946.0,Quartz Sand,0.6,155.0,PCE_HRWRA,51.6,Heat Curing,90.0,225.0
788.0,HS_cement,109.0,0.0,0.0,0.0,818.0,0.0,0.0,0.0,0.0,0.0,0.0,0.0,0.0,0.0,473.0,Quartz Sand,0.6,155.0,PCE_HRWRA,56.2,Heat Curing,90.0,197.0
464.0,HS_cement,215.0,0.0,0.0,232.0,309.0,0.0,0.0,0.0,0.0,0.0,0.0,0.0,0.0,0.0,928.0,Quartz Sand,0.6,158.0,PCE_HRWRA,42.2,Heat Curing,90.0,187.0
