Repository: Jocund96/Data-to-Design-ML

## Datasets

Located in `Datasets/`:

- **UCI Concrete Compressive Strength dataset** (`uci_concrete_data.csv`) — 1030 samples, 8 mix-component features (cement, slag, fly ash, water, superplasticizer, coarse/fine aggregate, age), target is compressive strength (MPa). Processed splits and engineered features are saved under `Datasets/processed/uci_concrete_dataset/`.
- **UHPC dataset** (`UHPC_dataset.csv`) — Ultra High Performance Concrete data pooled from many publications, ~2000 rows with a `paper_reference` column identifying the source publication and `cs_28d` (28-day compressive strength) as the target.

File: S2_Kernel/Datasets/processed/uhpc_dataset/semantic_recoding_features_50.csv (part 5 of 13)
cement,cement_type,cement_grade,silica_fume,fly_ash,fly_ash_type,limestone_powder,quartz_powder,glass_powder,rice_husk_ash,metakaolin,ggbfs,slag,slag_type,nano_caco3,nano_al2o3,nano_tio2,nano_sio2,filler,filler_type,sand,sand_type,sand_max_size,fiber1_type,fiber1_amount,fiber1_length,fiber1_diameter,fiber2_type,fiber2_amount,water,sp_type,sp_amount,curing_method,curing_temp,cs_28d
612.4,OPC_52.5,52.5,43.7,0.0,not_applicable,262.5,0.0,0.0,0.0,0.0,0.0,0.0,not_applicable,0.0,0.0,0.0,0.0,0.0,not_applicable,1098.4,Locally Available Sand,2.0,not_applicable,0.0,,,not_applicable,0.0,202.1,PCE_HRWRA,45.9,Standard Curing,21.0,95.0
612.4,OPC_52.5,52.5,43.7,0.0,not_applicable,262.5,0.0,0.0,0.0,0.0,0.0,0.0,not_applicable,0.0,0.0,0.0,0.0,0.0,not_applicable,1098.4,Locally Available Sand,2.0,Straight Steel Fiber,39.0,13.0,0.2,not_applicable,0.0,202.1,PCE_HRWRA,45.9,Standard Curing,21.0,100.0
612.4,OPC_52.5,52.5,43.7,0.0,not_applicable,262.5,0.0,0.0,0.0,0.0,0.0,0.0,not_applicable,0.0,0.0,0.0,0.0,0.0,not_applicable,1098.4,Locally Available Sand,2.0,Straight Steel Fiber,78.0,13.0,0.2,not_applicable,0.0,202.1,PCE_HRWRA,45.9,Standard Curing,21.0,115.0
612.4,OPC_52.5,52.5,43.7,0.0,not_applicable,262.5,0.0,0.0,0.0,0.0,0.0,0.0,not_applicable,0.0,0.0,0.0,0.0,0.0,not_applicable,1098.4,Locally Available Sand,2.0,Straight Steel Fiber,117.0,13.0,0.2,not_applicable,0.0,202.1,PCE_HRWRA,45.9,Standard Curing,21.0,128.0
612.4,OPC_52.5,52.5,43.7,0.0,not_applicable,262.5,0.0,0.0,0.0,0.0,0.0,0.0,not_applicable,0.0,0.0,0.0,0.0,0.0,not_applicable,1098.4,Locally Available Sand,2.0,Straight Steel Fiber,156.0,13.0,0.2,not_applicable,0.0,202.1,PCE_HRWRA,45.9,Standard Curing,21.0,135.0
612.4,OPC_52.5,52.5,43.7,0.0,not_applicable,262.5,0.0,0.0,0.0,0.0,0.0,0.0,not_applicable,0.0,0.0,0.0,0.0,0.0,not_applicable,1098.4,Locally Available Sand,2.0,Straight Steel Fiber,195.0,13.0,0.2,not_applicable,0.0,202.1,PCE_HRWRA,45.9,Standard Curing,21.0,142.0
699.9,OPC_52.5,52.5,43.7,0.0,not_applicable,0.0,175.0,0.0,0.0,0.0,0.0,0.0,not_applicable,0.0,0.0,0.0,0.0,0.0,not_applicable,1098.4,Locally Available Sand,2.0,not_applicable,0.0,,,not_applicable,0.0,202.1,PCE_HRWRA,45.9,Standard Curing,21.0,92.0
699.9,OPC_52.5,52.5,43.7,0.0,not_applicable,0.0,175.0,0.0,0.0,0.0,0.0,0.0,not_applicable,0.0,0.0,0.0,0.0,0.0,not_applicable,1098.4,Locally Available Sand,2.0,Straight Steel Fiber,39.0,13.0,0.2,not_applicable,0.0,202.1,PCE_HRWRA,45.9,Standard Curing,21.0,105.0
699.9,OPC_52.5,52.5,43.7,0.0,not_applicable,0.0,175.0,0.0,0.0,0.0,0.0,0.0,not_applicable,0.0,0.0,0.0,0.0,0.0,not_applicable,1098.4,Locally Available Sand,2.0,Straight Steel Fiber,78.0,13.0,0.2,not_applicable,0.0,202.1,PCE_HRWRA,45.9,Standard Curing,21.0,120.0
699.9,OPC_52.5,52.5,43.7,0.0,not_applicable,0.0,175.0,0.0,0.0,0.0,0.0,0.0,not_applicable,0.0,0.0,0.0,0.0,0.0,not_applicable,1098.4,Locally Available Sand,2.0,Straight Steel Fiber,117.0,13.0,0.2,not_applicable,0.0,202.1,PCE_HRWRA,45.9,Standard Curing,21.0,130.0
699.9,OPC_52.5,52.5,43.7,0.0,not_applicable,0.0,175.0,0.0,0.0,0.0,0.0,0.0,not_applicable,0.0,0.0,0.0,0.0,0.0,not_applicable,1098.4,Locally Available Sand,2.0,Straight Steel Fiber,156.0,13.0,0.2,not_applicable,0.0,202.1,PCE_HRWRA,45.9,Standard Curing,21.0,140.0
699.9,OPC_52.5,52.5,43.7,0.0,not_applicable,0.0,175.0,0.0,0.0,0.0,0.0,0.0,not_applicable,0.0,0.0,0.0,0.0,0.0,not_applicable,1098.4,Locally Available Sand,2.0,Straight Steel Fiber,195.0,13.0,0.2,not_applicable,0.0,202.1,PCE_HRWRA,45.9,Standard Curing,21.0,149.0
582.1,OPC_52.5,52.5,0.0,259.9,class F,0.0,0.0,0.0,0.0,0.0,0.0,0.0,not_applicable,0.0,0.0,0.0,24.3,0.0,not_applicable,1256.1,Locally Available Sand,2.0,not_applicable,0.0,,,not_applicable,0.0,173.2,PCE_HRWRA,43.3,Standard Curing,21.0,110.0
591.9,OPC_52.5,52.5,0.0,264.3,class F,0.0,0.0,0.0,0.0,0.0,0.0,0.0,not_applicable,0.0,0.0,0.0,24.7,0.0,not_applicable,1277.2,Locally Available Sand,2.0,not_applicable,0.0,,,not_applicable,0.0,159.3,PCE_HRWRA,44.0,Standard Curing,21.0,112.0
600.0,OPC_52.5,52.5,0.0,267.9,class F,0.0,0.0,0.0,0.0,0.0,0.0,0.0,not_applicable,0.0,0.0,0.0,25.0,0.0,not_applicable,1294.6,Locally Available Sand,2.0,not_applicable,0.0,,,not_applicable,0.0,147.8,PCE_HRWRA,44.6,Standard Curing,21.0,110.0
596.1,OPC_52.5,52.5,0.0,0.0,not_applicable,0.0,0.0,0.0,0.0,0.0,266.1,0.0,not_applicable,0.0,0.0,0.0,24.8,0.0,not_applicable,1286.3,Locally Available Sand,2.0,not_applicable,0.0,,,not_applicable,0.0,177.4,PCE_HRWRA,44.4,Standard Curing,21.0,119.0
606.4,OPC_52.5,52.5,0.0,0.0,not_applicable,0.0,0.0,0.0,0.0,0.0,270.7,0.0,not_applicable,0.0,0.0,0.0,25.3,0.0,not_applicable,1308.5,Locally Available Sand,2.0,not_applicable,0.0,,,not_applicable,0.0,163.2,PCE_HRWRA,45.1,Standard Curing,21.0,122.0
614.9,OPC_52.5,52.5,0.0,0.0,not_applicable,0.0,0.0,0.0,0.0,0.0,274.5,0.0,not_applicable,0.0,0.0,0.0,25.6,0.0,not_applicable,1326.8,Locally Available Sand,2.0,not_applicable,0.0,,,not_applicable,0.0,151.5,PCE_HRWRA,45.8,Standard Curing,21.0,120.0
592.6,OPC_52.5,52.5,0.0,0.0,not_applicable,264.6,0.0,0.0,0.0,0.0,0.0,0.0,not_applicable,0.0,0.0,0.0,24.7,0.0,not_applicable,1278.8,Locally Available Sand,2.0,not_applicable,0.0,,,not_applicable,0.0,176.4,PCE_HRWRA,44.1,Standard Curing,21.0,108.0
602.8,OPC_52.5,52.5,0.0,0.0,not_applicable,269.1,0.0,0.0,0.0,0.0,0.0,0.0,not_applicable,0.0,0.0,0.0,25.1,0.0,not_applicable,1300.8,Locally Available Sand,2.0,not_applicable,0.0,,,not_applicable,0.0,162.2,PCE_HRWRA,44.9,Standard Curing,21.0,110.0
611.2,OPC_52.5,52.5,0.0,0.0,not_applicable,272.9,0.0,0.0,0.0,0.0,0.0,0.0,not_applicable,0.0,0.0,0.0,25.5,0.0,not_applicable,1318.8,Locally Available Sand,2.0,not_applicable,0.0,,,not_applicable,0.0,150.6,PCE_HRWRA,45.5,Standard Curing,21.0,105.0
868.8,OPC_I,,0.0,0.0,not_applicable,0.0,0.0,0.0,0.0,0.0,0.0,0.0,not_applicable,0.0,0.0,0.0,25.0,0.0,not_applicable,1295.9,Locally Available Sand,2.0,not_applicable,0.0,,,not_applicable,0.0,178.8,PCE_HRWRA,44.7,Standard Curing,21.0,102.0
883.9,OPC_I,,0.0,0.0,not_applicable,0.0,0.0,0.0,0.0,0.0,0.0,0.0,not_applicable,0.0,0.0,0.0,25.5,0.0,not_applicable,1318.5,Locally Available Sand,2.0,not_applicable,0.0,,,not_applicable,0.0,164.4,PCE_HRWRA,45.5,Standard Curing,21.0,105.0
896.3,OPC_I,,0.0,0.0,not_applicable,0.0,0.0,0.0,0.0,0.0,0.0,0.0,not_applicable,0.0,0.0,0.0,25.8,0.0,not_applicable,1337.1,Locally Available Sand,2.0,not_applicable,0.0,,,not_applicable,0.0,152.7,PCE_HRWRA,46.1,Standard Curing,21.0,100.0
594.2,OPC_52.5,52.5,0.0,0.0,not_applicable,265.3,0.0,0.0,0.0,0.0,0.0,0.0,not_applicable,0.0,0.0,0.0,24.8,0.0,not_applicable,1282.3,Locally Available Sand,2.0,not_applicable,0.0,,,not_applicable,0.0,176.9,PCE_HRWRA,44.2,Standard Curing,21.0,98.0
594.2,OPC_52.5,52.5,0.0,0.0,not_applicable,265.3,0.0,0.0,0.0,0.0,0.0,0.0,not_applicable,0.0,0.0,0.0,24.8,0.0,not_applicable,1282.3,Locally Available Sand,2.0,Straight Steel Fiber,156.0,13.0,0.2,not_applicable,0.0,176.9,PCE_HRWRA,44.2,Standard Curing,21.0,145.0
594.2,OPC_52.5,52.5,0.0,0.0,not_applicable,265.3,0.0,0.0,0.0,0.0,0.0,0.0,not_applicable,0.0,0.0,0.0,24.8,0.0,not_applicable,1282.3,Locally Available Sand,2.0,Straight Steel Fiber,117.0,13.0,0.2,Straight Steel Fiber,39.0,176.9,PCE_HRWRA,44.2,Standard Curing,21.0,148.0
594.2,OPC_52.5,52.5,0.0,0.0,not_applicable,265.3,0.0,0.0,0.0,0.0,0.0,0.0,not_applicable,0.0,0.0,0.0,24.8,0.0,not_applicable,1282.3,Locally Available Sand,2.0,Straight Steel Fiber,78.0,13.0,0.2,Straight Steel Fiber,78.0,176.9,PCE_HRWRA,44.2,Standard Curing,21.0,130.0
594.2,OPC_52.5,52.5,0.0,0.0,not_applicable,265.3,0.0,0.0,0.0,0.0,0.0,0.0,not_applicable,0.0,0.0,0.0,24.8,0.0,not_applicable,1282.3,Locally Available Sand,2.0,Straight Steel Fiber,39.0,13.0,0.2,Straight Steel Fiber,117.0,176.9,PCE_HRWRA,44.2,Standard Curing,21.0,125.0
594.2,OPC_52.5,52.5,0.0,0.0,not_applicable,265.3,0.0,0.0,0.0,0.0,0.0,0.0,not_applicable,0.0,0.0,0.0,24.8,0.0,not_applicable,1282.3,Locally Available Sand,2.0,Straight Steel Fiber,156.0,6.0,0.16,not_applicable,0.0,176.9,PCE_HRWRA,44.2,Standard Curing,21.0,122.0
594.2,OPC_52.5,52.5,0.0,0.0,not_applicable,265.3,0.0,0.0,0.0,0.0,0.0,0.0,not_applicable,0.0,0.0,0.0,24.8,0.0,not_applicable,1282.3,Locally Available Sand,2.0,Hooked Steel Fiber,156.0,35.0,0.55,not_applicable,0.0,176.9,PCE_HRWRA,44.2,Standard Curing,21.0,128.0
594.2,OPC_52.5,52.5,0.0,0.0,not_applicable,265.3,0.0,0.0,0.0,0.0,0.0,0.0,not_applicable,0.0,0.0,0.0,24.8,0.0,not_applicable,1282.3,Locally Available Sand,2.0,Hooked Steel Fiber,117.0,35.0,0.55,Straight Steel Fiber,29.25,176.9,PCE_HRWRA,44.2,Standard Curing,21.0,132.0
594.2,OPC_52.5,52.5,0.0,0.0,not_applicable,265.3,0.0,0.0,0.0,0.0,0.0,0.0,not_applicable,0.0,0.0,0.0,24.8,0.0,not_applicable,1282.3,Locally Available Sand,2.0,Hooked Steel Fiber,117.0,35.0,0.55,Straight Steel Fiber,39.0,176.9,PCE_HRWRA,44.2,Standard Curing,21.0,129.0
594.2,OPC_52.5,52.5,0.0,0.0,not_applicable,265.3,0.0,0.0,0.0,0.0,0.0,0.0,not_applicable,0.0,0.0,0.0,24.8,0.0,not_applicable,1282.3,Locally Available Sand,2.0,Hooked Steel Fiber,117.0,35.0,0.55,Straight Steel Fiber,39.0,176.9,PCE_HRWRA,44.2,Standard Curing,21.0,135.0
850.0,OPC_42.5,42.5,260.0,0.0,not_applicable,0.0,0.0,0.0,0.0,0.0,0.0,0.0,not_applicable,0.0,0.0,0.0,0.0,0.0,not_applicable,1062.0,Quartz + Basalt,4.0,not_applicable,0.0,,,not_applicable,0.0,170.0,SNF_SP,45.0,Standard Curing,20.0,115.0
680.0,OPC_42.5,42.5,260.0,170.0,class C,0.0,0.0,0.0,0.0,0.0,0.0,0.0,not_applicable,0.0,0.0,0.0,0.0,0.0,not_applicable,999.0,Quartz + Basalt,4.0,not_applicable,0.0,,,not_applicable,0.0,170.0,SNF_SP,45.0,Standard Curing,20.0,121.0
510.0,OPC_42.5,42.5,260.0,340.0,class C,0.0,0.0,0.0,0.0,0.0,0.0,0.0,not_applicable,0.0,0.0,0.0,0.0,0.0,not_applicable,936.0,Quartz + Basalt,4.0,not_applicable,0.0,,,not_applicable,0.0,170.0,SNF_SP,45.0,Standard Curing,20.0,125.0
340.0,OPC_42.5,42.5,260.0,510.0,class C,0.0,0.0,0.0,0.0,0.0,0.0,0.0,not_applicable,0.0,0.0,0.0,0.0,0.0,not_applicable,873.0,Quartz + Basalt,4.0,not_applicable,0.0,,,not_applicable,0.0,170.0,SNF_SP,45.0,Standard Curing,20.0,115.0
680.0,OPC_42.5,42.5,260.0,0.0,not_applicable,0.0,0.0,0.0,0.0,0.0,170.0,0.0,not_applicable,0.0,0.0,0.0,0.0,0.0,not_applicable,1050.0,Quartz + Basalt,4.0,not_applicable,0.0,,,not_applicable,0.0,170.0,SNF_SP,45.0,Standard Curing,20.0,118.0
510.0,OPC_42.5,42.5,260.0,0.0,not_applicable,0.0,0.0,0.0,0.0,0.0,340.0,0.0,not_applicable,0.0,0.0,0.0,0.0,0.0,not_applicable,1038.0,Quartz + Basalt,4.0,not_applicable,0.0,,,not_applicable,0.0,170.0,SNF_SP,45.0,Standard Curing,20.0,119.0
340.0,OPC_42.5,42.5,260.0,0.0,not_applicable,0.0,0.0,0.0,0.0,0.0,510.0,0.0,not_applicable,0.0,0.0,0.0,0.0,0.0,not_applicable,1026.0,Quartz + Basalt,4.0,not_applicable,0.0,,,not_applicable,0.0,170.0,SNF_SP,45.0,Standard Curing,20.0,108.0
170.0,OPC_42.5,42.5,260.0,0.0,not_applicable,0.0,0.0,0.0,0.0,0.0,680.0,0.0,not_applicable,0.0,0.0,0.0,0.0,0.0,not_applicable,1014.0,Quartz + Basalt,4.0,not_applicable,0.0,,,not_applicable,0.0,170.0,SNF_SP,45.0,Standard Curing,20.0,82.0
850.0,OPC_42.5,42.5,260.0,0.0,not_applicable,0.0,0.0,0.0,0.0,0.0,0.0,0.0,not_applicable,0.0,0.0,0.0,0.0,0.0,not_applicable,1062.0,Quartz + Basalt,4.0,not_applicable,0.0,,,not_applicable,0.0,170.0,SNF_SP,45.0,Steam Curing,90.0,155.0
680.0,OPC_42.5,42.5,260.0,170.0,class C,0.0,0.0,0.0,0.0,0.0,0.0,0.0,not_applicable,0.0,0.0,0.0,0.0,0.0,not_applicable,999.0,Quartz + Basalt,4.0,not_applicable,0.0,,,not_applicable,0.0,170.0,SNF_SP,45.0,Steam Curing,90.0,152.0
510.0,OPC_42.5,42.5,260.0,340.0,class C,0.0,0.0,0.0,0.0,0.0,0.0,0.0,not_applicable,0.0,0.0,0.0,0.0,0.0,not_applicable,936.0,Quartz + Basalt,4.0,not_applicable,0.0,,,not_applicable,0.0,170.0,SNF_SP,45.0,Steam Curing,90.0,158.0
340.0,OPC_42.5,42.5,260.0,510.0,class C,0.0,0.0,0.0,0.0,0.0,0.0,0.0,not_applicable,0.0,0.0,0.0,0.0,0.0,not_applicable,873.0,Quartz + Basalt,4.0,not_applicable,0.0,,,not_applicable,0.0,170.0,SNF_SP,45.0,Steam Curing,90.0,155.0
170.0,OPC_42.5,42.5,260.0,680.0,class C,0.0,0.0,0.0,0.0,0.0,0.0,0.0,not_applicable,0.0,0.0,0.0,0.0,0.0,not_applicable,810.0,Quartz + Basalt,4.0,not_applicable,0.0,,,not_applicable,0.0,170.0,SNF_SP,45.0,Steam Curing,90.0,140.0
680.0,OPC_42.5,42.5,260.0,0.0,not_applicable,0.0,0.0,0.0,0.0,0.0,170.0,0.0,not_applicable,0.0,0.0,0.0,0.0,0.0,not_applicable,1050.0,Quartz + Basalt,4.0,not_applicable,0.0,,,not_applicable,0.0,170.0,SNF_SP,45.0,Steam Curing,90.0,151.0
510.0,OPC_42.5,42.5,260.0,0.0,not_applicable,0.0,0.0,0.0,0.0,0.0,340.0,0.0,not_applicable,0.0,0.0,0.0,0.0,0.0,not_applicable,1038.0,Quartz + Basalt,4.0,not_applicable,0.0,,,not_applicable,0.0,170.0,SNF_SP,45.0,Steam Curing,90.0,157.0
340.0,OPC_42.5,42.5,260.0,0.0,not_applicable,0.0,0.0,0.0,0.0,0.0,510.0,0.0,not_applicable,0.0,0.0,0.0,0.0,0.0,not_applicable,1026.0,Quartz + Basalt,4.0,not_applicable,0.0,,,not_applicable,0.0,170.0,SNF_SP,45.0,Steam Curing,90.0,144.0
170.0,OPC_42.5,42.5,260.0,0.0,not_applicable,0.0,0.0,0.0,0.0,0.0,680.0,0.0,not_applicable,0.0,0.0,0.0,0.0,0.0,not_applicable,1014.0,Quartz + Basalt,4.0,not_applicable,0.0,,,not_applicable,0.0,170.0,SNF_SP,45.0,Steam Curing,90.0,138.0
850.0,OPC_42.5,42.5,260.0,0.0,not_applicable,0.0,0.0,0.0,0.0,0.0,0.0,0.0,not_applicable,0.0,0.0,0.0,0.0,0.0,not_applicable,1062.0,Quartz + Basalt,4.0,not_applicable,0.0,,,not_applicable,0.0,170.0,SNF_SP,45.0,Autoclave Curing,210.0,170.0
680.0,OPC_42.5,42.5,260.0,170.0,class C,0.0,0.0,0.0,0.0,0.0,0.0,0.0,not_applicable,0.0,0.0,0.0,0.0,0.0,not_applicable,999.0,Quartz + Basalt,4.0,not_applicable,0.0,,,not_applicable,0.0,170.0,SNF_SP,45.0,Autoclave Curing,210.0,170.0
510.0,OPC_42.5,42.5,260.0,340.0,class C,0.0,0.0,0.0,0.0,0.0,0.0,0.0,not_applicable,0.0,0.0,0.0,0.0,0.0,not_applicable,936.0,Quartz + Basalt,4.0,not_applicable,0.0,,,not_applicable,0.0,170.0,SNF_SP,45.0,Autoclave Curing,210.0,170.0
340.0,OPC_42.5,42.5,260.0,510.0,class C,0.0,0.0,0.0,0.0,0.0,0.0,0.0,not_applicable,0.0,0.0,0.0,0.0,0.0,not_applicable,873.0,Quartz + Basalt,4.0,not_applicable,0.0,,,not_applicable,0.0,170.0,SNF_SP,45.0,Autoclave Curing,210.0,120.0
170.0,OPC_42.5,42.5,260.0,680.0,class C,0.0,0.0,0.0,0.0,0.0,0.0,0.0,not_applicable,0.0,0.0,0.0,0.0,0.0,not_applicable,810.0,Quartz + Basalt,4.0,not_applicable,0.0,,,not_applicable,0.0,170.0,SNF_SP,45.0,Autoclave Curing,210.0,100.0
680.0,OPC_42.5,42.5,260.0,0.0,not_applicable,0.0,0.0,0.0,0.0,0.0,170.0,0.0,not_applicable,0.0,0.0,0.0,0.0,0.0,not_applicable,1050.0,Quartz + Basalt,4.0,not_applicable,0.0,,,not_applicable,0.0,170.0,SNF_SP,45.0,Autoclave Curing,210.0,178.0
510.0,OPC_42.5,42.5,260.0,0.0,not_applicable,0.0,0.0,0.0,0.0,0.0,340.0,0.0,not_applicable,0.0,0.0,0.0,0.0,0.0,not_applicable,1038.0,Quartz + Basalt,4.0,not_applicable,0.0,,,not_applicable,0.0,170.0,SNF_SP,45.0,Autoclave Curing,210.0,182.0
340.0,OPC_42.5,42.5,260.0,0.0,not_applicable,0.0,0.0,0.0,0.0,0.0,510.0,0.0,not_applicable,0.0,0.0,0.0,0.0,0.0,not_applicable,1026.0,Quartz + Basalt,4.0,not_applicable,0.0,,,not_applicable,0.0,170.0,SNF_SP,45.0,Autoclave Curing,210.0,168.0
170.0,OPC_42.5,42.5,260.0,0.0,not_applicable,0.0,0.0,0.0,0.0,0.0,680.0,0.0,not_applicable,0.0,0.0,0.0,0.0,0.0,not_applicable,1014.0,Quartz + Basalt,4.0,not_applicable,0.0,,,not_applicable,0.0,170.0,SNF_SP,45.0,Autoclave Curing,210.0,125.0
500.0,OPC_52.5,52.5,150.0,350.0,class F,0.0,0.0,0.0,0.0,0.0,0.0,0.0,not_applicable,0.0,0.0,0.0,0.0,0.0,not_applicable,1200.0,Natural River Sand,0.3,not_applicable,0.0,,,not_applicable,0.0,160.0,PCE_SP,9.8,Standard Curing,20.0,93.0
500.0,OPC_52.5,52.5,150.0,350.0,class F,0.0,0.0,0.0,0.0,0.0,0.0,0.0,not_applicable,0.0,0.0,0.0,0.0,240.0,Iron Tailings,960.0,Natural River Sand,0.3,not_applicable,0.0,,,not_applicable,0.0,165.0,PCE_SP,9.8,Standard Curing,20.0,91.0
500.0,OPC_52.5,52.5,150.0,350.0,class F,0.0,0.0,0.0,0.0,0.0,0.0,0.0,not_applicable,0.0,0.0,0.0,0.0,360.0,Iron Tailings,840.0,Natural River Sand,0.3,not_applicable,0.0,,,not_applicable,0.0,170.0,PCE_SP,9.8,Standard Curing,20.0,90.0
500.0,OPC_52.5,52.5,150.0,350.0,class F,0.0,0.0,0.0,0.0,0.0,0.0,0.0,not_applicable,0.0,0.0,0.0,0.0,480.0,Iron Tailings,720.0,Natural River Sand,0.3,not_applicable,0.0,,,not_applicable,0.0,175.0,PCE_SP,9.8,Standard Curing,20.0,88.0
500.0,OPC_52.5,52.5,150.0,350.0,class F,0.0,0.0,0.0,0.0,0.0,0.0,0.0,not_applicable,0.0,0.0,0.0,0.0,600.0,Iron Tailings,600.0,Natural River Sand,0.3,not_applicable,0.0,,,not_applicable,0.0,180.0,PCE_SP,9.8,Standard Curing,20.0,90.5
500.0,OPC_52.5,52.5,150.0,350.0,class F,0.0,0.0,0.0,0.0,0.0,0.0,0.0,not_applicable,0.0,0.0,0.0,0.0,1200.0,Iron Tailings,0.0,not_applicable,,not_applicable,0.0,,,not_applicable,0.0,200.0,PCE_SP,9.8,Standard Curing,20.0,88.0
500.0,OPC_52.5,52.5,150.0,350.0,class F,0.0,0.0,0.0,0.0,0.0,0.0,0.0,not_applicable,0.0,0.0,0.0,0.0,0.0,not_applicable,1200.0,Natural River Sand,0.3,not_applicable,0.0,,,not_applicable,0.0,160.0,PCE_SP,9.8,Steam Curing,80.0,116.0
500.0,OPC_52.5,52.5,150.0,350.0,class F,0.0,0.0,0.0,0.0,0.0,0.0,0.0,not_applicable,0.0,0.0,0.0,0.0,240.0,Iron Tailings,960.0,Natural River Sand,0.3,not_applicable,0.0,,,not_applicable,0.0,165.0,PCE_SP,9.8,Steam Curing,80.0,108.0
500.0,OPC_52.5,52.5,150.0,350.0,class F,0.0,0.0,0.0,0.0,0.0,0.0,0.0,not_applicable,0.0,0.0,0.0,0.0,360.0,Iron Tailings,840.0,Natural River Sand,0.3,not_applicable,0.0,,,not_applicable,0.0,170.0,PCE_SP,9.8,Steam Curing,80.0,103.0
500.0,OPC_52.5,52.5,150.0,350.0,class F,0.0,0.0,0.0,0.0,0.0,0.0,0.0,not_applicable,0.0,0.0,0.0,0.0,480.0,Iron Tailings,720.0,Natural River Sand,0.3,not_applicable,0.0,,,not_applicable,0.0,175.0,PCE_SP,9.8,Steam Curing,80.0,100.0
500.0,OPC_52.5,52.5,150.0,350.0,class F,0.0,0.0,0.0,0.0,0.0,0.0,0.0,not_applicable,0.0,0.0,0.0,0.0,600.0,Iron Tailings,600.0,Natural River Sand,0.3,not_applicable,0.0,,,not_applicable,0.0,180.0,PCE_SP,9.8,Steam Curing,80.0,104.0
500.0,OPC_52.5,52.5,150.0,350.0,class F,0.0,0.0,0.0,0.0,0.0,0.0,0.0,not_applicable,0.0,0.0,0.0,0.0,1200.0,Iron Tailings,0.0,not_applicable,,not_applicable,0.0,,,not_applicable,0.0,200.0,PCE_SP,9.8,Steam Curing,80.0,94.0
500.0,OPC_52.5,52.5,150.0,350.0,class F,0.0,0.0,0.0,0.0,0.0,0.0,0.0,not_applicable,0.0,0.0,0.0,0.0,0.0,not_applicable,1200.0,Natural River Sand,0.3,Straight Steel Fiber,156.0,13.0,0.2,not_applicable,0.0,160.0,PCE_SP,9.8,Standard Curing,20.0,138.0
500.0,OPC_52.5,52.5,150.0,350.0,class F,0.0,0.0,0.0,0.0,0.0,0.0,0.0,not_applicable,0.0,0.0,0.0,0.0,240.0,Iron Tailings,960.0,Natural River Sand,0.3,Straight Steel Fiber,156.0,13.0,0.2,not_applicable,0.0,165.0,PCE_SP,9.8,Standard Curing,20.0,141.0
500.0,OPC_52.5,52.5,150.0,350.0,class F,0.0,0.0,0.0,0.0,0.0,0.0,0.0,not_applicable,0.0,0.0,0.0,0.0,360.0,Iron Tailings,840.0,Natural River Sand,0.3,Straight Steel Fiber,156.0,13.0,0.2,not_applicable,0.0,170.0,PCE_SP,9.8,Standard Curing,20.0,135.0
500.0,OPC_52.5,52.5,150.0,350.0,class F,0.0,0.0,0.0,0.0,0.0,0.0,0.0,not_applicable,0.0,0.0,0.0,0.0,480.0,Iron Tailings,720.0,Natural River Sand,0.3,Straight Steel Fiber,156.0,13.0,0.2,not_applicable,0.0,175.0,PCE_SP,9.8,Standard Curing,20.0,131.0
500.0,OPC_52.5,52.5,150.0,350.0,class F,0.0,0.0,0.0,0.0,0.0,0.0,0.0,not_applicable,0.0,0.0,0.0,0.0,600.0,Iron Tailings,600.0,Natural River Sand,0.3,Straight Steel Fiber,156.0,13.0,0.2,not_applicable,0.0,180.0,PCE_SP,9.8,Standard Curing,20.0,129.0
500.0,OPC_52.5,52.5,150.0,350.0,class F,0.0,0.0,0.0,0.0,0.0,0.0,0.0,not_applicable,0.0,0.0,0.0,0.0,1200.0,Iron Tailings,0.0,not_applicable,,Straight Steel Fiber,156.0,13.0,0.2,not_applicable,0.0,200.0,PCE_SP,9.8,Standard Curing,20.0,111.0
500.0,OPC_52.5,52.5,150.0,350.0,class F,0.0,0.0,0.0,0.0,0.0,0.0,0.0,not_applicable,0.0,0.0,0.0,0.0,0.0,not_applicable,1200.0,Natural River Sand,0.3,Straight Steel Fiber,156.0,13.0,0.2,not_applicable,0.0,160.0,PCE_SP,9.8,Steam Curing,80.0,176.0
500.0,OPC_52.5,52.5,150.0,350.0,class F,0.0,0.0,0.0,0.0,0.0,0.0,0.0,not_applicable,0.0,0.0,0.0,0.0,240.0,Iron Tailings,960.0,Natural River Sand,0.3,Straight Steel Fiber,156.0,13.0,0.2,not_applicable,0.0,165.0,PCE_SP,9.8,Steam Curing,80.0,171.0
500.0,OPC_52.5,52.5,150.0,350.0,class F,0.0,0.0,0.0,0.0,0.0,0.0,0.0,not_applicable,0.0,0.0,0.0,0.0,360.0,Iron Tailings,840.0,Natural River Sand,0.3,Straight Steel Fiber,156.0,13.0,0.2,not_applicable,0.0,170.0,PCE_SP,9.8,Steam Curing,80.0,168.0
500.0,OPC_52.5,52.5,150.0,350.0,class F,0.0,0.0,0.0,0.0,0.0,0.0,0.0,not_applicable,0.0,0.0,0.0,0.0,480.0,Iron Tailings,720.0,Natural River Sand,0.3,Straight Steel Fiber,156.0,13.0,0.2,not_applicable,0.0,175.0,PCE_SP,9.8,Steam Curing,80.0,159.5
500.0,OPC_52.5,52.5,150.0,350.0,class F,0.0,0.0,0.0,0.0,0.0,0.0,0.0,not_applicable,0.0,0.0,0.0,0.0,600.0,Iron Tailings,600.0,Natural River Sand,0.3,Straight Steel Fiber,156.0,13.0,0.2,not_applicable,0.0,180.0,PCE_SP,9.8,Steam Curing,80.0,149.5
500.0,OPC_52.5,52.5,150.0,350.0,class F,0.0,0.0,0.0,0.0,0.0,0.0,0.0,not_applicable,0.0,0.0,0.0,0.0,1200.0,Iron Tailings,0.0,not_applicable,,Straight Steel Fiber,156.0,13.0,0.2,not_applicable,0.0,200.0,PCE_SP,9.8,Steam Curing,80.0,141.0
890.0,OPC_I,,0.0,0.0,not_applicable,0.0,0.0,0.0,0.0,0.0,0.0,0.0,not_applicable,0.0,0.0,0.0,0.0,0.0,not_applicable,890.0,Natural River Sand,4.75,not_applicable,0.0,,,not_applicable,0.0,178.0,PCE_SP,30.2,Standard Curing,21.0,106.3
890.0,OPC_I,,0.0,0.0,not_applicable,0.0,0.0,0.0,0.0,0.0,0.0,0.0,not_applicable,0.0,0.0,0.0,0.0,0.0,not_applicable,890.0,Natural River Sand,0.6,not_applicable,0.0,,,not_applicable,0.0,178.0,PCE_SP,30.2,Standard Curing,21.0,113.2
845.5,OPC_I,,44.5,0.0,not_applicable,0.0,0.0,0.0,0.0,0.0,0.0,0.0,not_applicable,0.0,0.0,0.0,0.0,0.0,not_applicable,890.0,Natural River Sand,4.75,not_applicable,0.0,,,not_applicable,0.0,178.0,PCE_SP,30.2,Standard Curing,21.0,117.2
801.0,OPC_I,,89.0,0.0,not_applicable,0.0,0.0,0.0,0.0,0.0,0.0,0.0,not_applicable,0.0,0.0,0.0,0.0,0.0,not_applicable,890.0,Natural River Sand,4.75,not_applicable,0.0,,,not_applicable,0.0,178.0,PCE_SP,30.2,Standard Curing,21.0,118.6
756.5,OPC_I,,133.5,0.0,not_applicable,0.0,0.0,0.0,0.0,0.0,0.0,0.0,not_applicable,0.0,0.0,0.0,0.0,0.0,not_applicable,890.0,Natural River Sand,4.75,not_applicable,0.0,,,not_applicable,0.0,178.0,PCE_SP,30.2,Standard Curing,21.0,118.0
712.0,OPC_I,,178.0,0.0,not_applicable,0.0,0.0,0.0,0.0,0.0,0.0,0.0,not_applicable,0.0,0.0,0.0,0.0,0.0,not_applicable,890.0,Natural River Sand,4.75,not_applicable,0.0,,,not_applicable,0.0,178.0,PCE_SP,30.2,Standard Curing,21.0,111.0
845.5,OPC_I,,44.5,0.0,not_applicable,0.0,0.0,0.0,0.0,0.0,0.0,0.0,not_applicable,0.0,0.0,0.0,0.0,0.0,not_applicable,890.0,Natural River Sand,0.6,not_applicable,0.0,,,not_applicable,0.0,178.0,PCE_SP,30.2,Standard Curing,21.0,116.6
712.0,OPC_I,,0.0,178.0,class C,0.0,0.0,0.0,0.0,0.0,0.0,0.0,not_applicable,0.0,0.0,0.0,0.0,0.0,not_applicable,890.0,Natural River Sand,4.75,not_applicable,0.0,,,not_applicable,0.0,178.0,PCE_SP,30.2,Standard Curing,21.0,109.9
623.0,OPC_I,,0.0,267.0,class C,0.0,0.0,0.0,0.0,0.0,0.0,0.0,not_applicable,0.0,0.0,0.0,0.0,0.0,not_applicable,890.0,Natural River Sand,4.75,not_applicable,0.0,,,not_applicable,0.0,178.0,PCE_SP,30.2,Standard Curing,21.0,114.8
534.0,OPC_I,,0.0,356.0,class C,0.0,0.0,0.0,0.0,0.0,0.0,0.0,not_applicable,0.0,0.0,0.0,0.0,0.0,not_applicable,890.0,Natural River Sand,4.75,not_applicable,0.0,,,not_applicable,0.0,178.0,PCE_SP,30.2,Standard Curing,21.0,102.6
667.5,OPC_I,,44.5,178.0,class C,0.0,0.0,0.0,0.0,0.0,0.0,0.0,not_applicable,0.0,0.0,0.0,0.0,0.0,not_applicable,890.0,Natural River Sand,4.75,not_applicable,0.0,,,not_applicable,0.0,178.0,PCE_SP,30.2,Standard Curing,21.0,112.8
1009.0,OPC_I,,0.0,0.0,not_applicable,0.0,0.0,0.0,0.0,0.0,0.0,0.0,not_applicable,0.0,0.0,0.0,0.0,0.0,not_applicable,1009.0,Natural River Sand,4.75,not_applicable,0.0,,,not_applicable,0.0,201.8,PCE_SP,34.2,Standard Curing,21.0,113.8
1009.0,OPC_I,,0.0,0.0,not_applicable,0.0,0.0,0.0,0.0,0.0,0.0,0.0,not_applicable,0.0,0.0,0.0,0.0,0.0,not_applicable,1009.0,Natural River Sand,0.6,not_applicable,0.0,,,not_applicable,0.0,201.8,PCE_SP,34.2,Standard Curing,21.0,115.2
958.55,OPC_I,,50.45,0.0,not_applicable,0.0,0.0,0.0,0.0,0.0,0.0,0.0,not_applicable,0.0,0.0,0.0,0.0,0.0,not_applicable,1009.0,Natural River Sand,0.6,not_applicable,0.0,,,not_applicable,0.0,201.8,PCE_SP,34.2,Standard Curing,21.0,115.4
756.75,OPC_I,,50.45,201.8,class C,0.0,0.0,0.0,0.0,0.0,0.0,0.0,not_applicable,0.0,0.0,0.0,0.0,0.0,not_applicable,1009.0,Natural River Sand,0.6,not_applicable,0.0,,,not_applicable,0.0,201.8,PCE_SP,34.2,Standard Curing,21.0,114.5
1076.77,OPC_I,,286.23,0.0,not_applicable,0.0,0.0,0.0,0.0,0.0,0.0,0.0,not_applicable,0.0,0.0,0.0,0.0,0.0,not_applicable,1363.0,Natural River Sand,0.075,not_applicable,0.0,,,not_applicable,0.0,272.6,PCE_SP,46.2,Standard Curing,21.0,125.9
1076.77,OPC_I,,286.23,0.0,not_applicable,0.0,0.0,0.0,0.0,0.0,0.0,0.0,not_applicable,0.0,0.0,0.0,0.0,0.0,not_applicable,1363.0,Natural River Sand,0.075,Straight Steel Fiber,234.0,12.7,0.2,not_applicable,0.0,272.6,PCE_SP,46.2,Standard Curing,21.0,137.0
1076.77,OPC_I,,286.23,0.0,not_applicable,0.0,0.0,0.0,0.0,0.0,0.0,0.0,not_applicable,0.0,0.0,0.0,0.0,0.0,not_applicable,1363.0,Natural River Sand,0.075,not_applicable,0.0,,,not_applicable,0.0,272.6,PCE_SP,46.2,Heat Curing,90.0,159.7
1076.77,OPC_I,,286.23,0.0,not_applicable,0.0,0.0,0.0,0.0,0.0,0.0,0.0,not_applicable,0.0,0.0,0.0,0.0,0.0,not_applicable,1363.0,Natural River Sand,0.075,Straight Steel Fiber,234.0,12.7,0.2,not_applicable,0.0,272.6,PCE_SP,46.2,Heat Curing,90.0,170.6
819.0,OPC_52.5,52.5,109.0,164.0,class F,0.0,0.0,0.0,0.0,0.0,0.0,0.0,not_applicable,0.0,0.0,0.0,0.0,0.0,not_applicable,1092.0,Quartz Sand,1.18,Straight Steel Fiber,156.0,13.0,0.22,not_applicable,0.0,196.6,unknown_type,22.14,Steam Curing,80.0,141.0
737.1,OPC_52.5,52.5,109.0,164.0,class F,0.0,0.0,0.0,0.0,0.0,0.0,0.0,not_applicable,0.0,0.0,0.0,0.0,81.9,Iron Tailings,1092.0,Quartz Sand,1.18,Straight Steel Fiber,156.0,13.0,0.22,not_applicable,0.0,196.6,unknown_type,22.14,Steam Curing,80.0,148.0
655.2,OPC_52.5,52.5,109.0,164.0,class F,0.0,0.0,0.0,0.0,0.0,0.0,0.0,not_applicable,0.0,0.0,0.0,0.0,163.8,Iron Tailings,1092.0,Quartz Sand,1.18,Straight Steel Fiber,156.0,13.0,0.22,not_applicable,0.0,196.6,unknown_type,22.14,Steam Curing,80.0,151.0
573.3,OPC_52.5,52.5,109.0,164.0,class F,0.0,0.0,0.0,0.0,0.0,0.0,0.0,not_applicable,0.0,0.0,0.0,0.0,245.7,Iron Tailings,1092.0,Quartz Sand,1.18,Straight Steel Fiber,156.0,13.0,0.22,not_applicable,0.0,196.6,unknown_type,22.14,Steam Curing,80.0,146.0
655.2,OPC_52.5,52.5,109.0,164.0,class F,0.0,0.0,0.0,0.0,0.0,0.0,0.0,not_applicable,0.0,0.0,0.0,0.0,436.8,Iron Tailings,819.0,Quartz Sand,1.18,Straight Steel Fiber,156.0,13.0,0.22,not_applicable,0.0,196.6,unknown_type,22.14,Steam Curing,80.0,145.0
655.2,OPC_52.5,52.5,109.0,164.0,class F,0.0,0.0,0.0,0.0,0.0,0.0,0.0,not_applicable,0.0,0.0,0.0,0.0,709.8,Iron Tailings,546.0,Quartz Sand,1.18,Straight Steel Fiber,156.0,13.0,0.22,not_applicable,0.0,196.6,unknown_type,22.14,Steam Curing,80.0,145.0
655.2,OPC_52.5,52.5,109.0,164.0,class F,0.0,0.0,0.0,0.0,0.0,0.0,0.0,not_applicable,0.0,0.0,0.0,0.0,982.8,Iron Tailings,273.0,Quartz Sand,1.18,Straight Steel Fiber,156.0,13.0,0.22,not_applicable,0.0,196.6,unknown_type,22.14,Steam Curing,80.0,139.0
655.2,OPC_52.5,52.5,109.0,164.0,class F,0.0,0.0,0.0,0.0,0.0,0.0,0.0,not_applicable,0.0,0.0,0.0,0.0,1255.8,Iron Tailings,0.0,not_applicable,,Straight Steel Fiber,156.0,13.0,0.22,not_applicable,0.0,196.6,unknown_type,22.14,Steam Curing,80.0,139.0
830.0,OPC_42.5,42.5,291.0,0.0,not_applicable,0.0,0.0,0.0,0.0,0.0,0.0,0.0,not_applicable,0.0,0.0,0.0,0.0,0.0,not_applicable,977.0,Quartz Sand,3.0,Straight Steel Fiber,234.0,6.0,0.15,not_applicable,0.0,151.0,PCE_SP,55.0,Autoclave Curing,210.0,262.0
664.0,OPC_42.5,42.5,291.0,166.0,class C,0.0,0.0,0.0,0.0,0.0,0.0,0.0,not_applicable,0.0,0.0,0.0,0.0,0.0,not_applicable,920.0,Quartz Sand,3.0,Straight Steel Fiber,234.0,6.0,0.15,not_applicable,0.0,151.0,PCE_SP,58.0,Autoclave Curing,210.0,248.0
498.0,OPC_42.5,42.5,291.0,332.0,class C,0.0,0.0,0.0,0.0,0.0,0.0,0.0,not_applicable,0.0,0.0,0.0,0.0,0.0,not_applicable,861.0,Quartz Sand,3.0,Straight Steel Fiber,234.0,6.0,0.15,not_applicable,0.0,151.0,PCE_SP,62.0,Autoclave Curing,210.0,229.0
332.0,OPC_42.5,42.5,291.0,498.0,class C,0.0,0.0,0.0,0.0,0.0,0.0,0.0,not_applicable,0.0,0.0,0.0,0.0,0.0,not_applicable,804.0,Quartz Sand,3.0,Straight Steel Fiber,234.0,6.0,0.15,not_applicable,0.0,151.0,PCE_SP,65.0,Autoclave Curing,210.0,167.0
664.0,OPC_42.5,42.5,291.0,0.0,not_applicable,0.0,0.0,0.0,0.0,0.0,166.0,0.0,not_applicable,0.0,0.0,0.0,0.0,0.0,not_applicable,961.0,Quartz Sand,3.0,Straight Steel Fiber,234.0,6.0,0.15,not_applicable,0.0,151.0,PCE_SP,55.0,Autoclave Curing,210.0,254.0
498.0,OPC_42.5,42.5,291.0,0.0,not_applicable,0.0,0.0,0.0,0.0,0.0,332.0,0.0,not_applicable,0.0,0.0,0.0,0.0,0.0,not_applicable,945.0,Quartz Sand,3.0,Straight Steel Fiber,234.0,6.0,0.15,not_applicable,0.0,151.0,PCE_SP,55.0,Autoclave Curing,210.0,244.0
332.0,OPC_42.5,42.5,291.0,0.0,not_applicable,0.0,0.0,0.0,0.0,0.0,498.0,0.0,not_applicable,0.0,0.0,0.0,0.0,0.0,not_applicable,929.0,Quartz Sand,3.0,Straight Steel Fiber,234.0,6.0,0.15,not_applicable,0.0,151.0,PCE_SP,55.0,Autoclave Curing,210.0,202.0
830.0,OPC_42.5,42.5,0.0,0.0,not_applicable,0.0,0.0,0.0,0.0,0.0,0.0,0.0,not_applicable,0.0,0.0,0.0,0.0,0.0,not_applicable,1316.0,Quartz Sand,3.0,Straight Steel Fiber,234.0,6.0,0.15,not_applicable,0.0,151.0,PCE_SP,32.0,Autoclave Curing,210.0,171.0
830.0,OPC_42.5,42.5,83.0,0.0,not_applicable,0.0,0.0,0.0,0.0,0.0,0.0,0.0,not_applicable,0.0,0.0,0.0,0.0,0.0,not_applicable,1219.0,Quartz Sand,3.0,Straight Steel Fiber,234.0,6.0,0.15,not_applicable,0.0,151.0,PCE_SP,38.0,Autoclave Curing,210.0,204.0
830.0,OPC_42.5,42.5,166.0,0.0,not_applicable,0.0,0.0,0.0,0.0,0.0,0.0,0.0,not_applicable,0.0,0.0,0.0,0.0,0.0,not_applicable,1122.0,Quartz Sand,3.0,Straight Steel Fiber,234.0,6.0,0.15,not_applicable,0.0,151.0,PCE_SP,44.0,Autoclave Curing,210.0,239.0
830.0,OPC_42.5,42.5,208.0,0.0,not_applicable,0.0,0.0,0.0,0.0,0.0,0.0,0.0,not_applicable,0.0,0.0,0.0,0.0,0.0,not_applicable,1074.0,Quartz Sand,3.0,Straight Steel Fiber,234.0,6.0,0.15,not_applicable,0.0,151.0,PCE_SP,50.0,Autoclave Curing,210.0,249.0
830.0,OPC_42.5,42.5,249.0,0.0,not_applicable,0.0,0.0,0.0,0.0,0.0,0.0,0.0,not_applicable,0.0,0.0,0.0,0.0,0.0,not_applicable,1025.0,Quartz Sand,3.0,Straight Steel Fiber,234.0,6.0,0.15,not_applicable,0.0,151.0,PCE_SP,53.0,Autoclave Curing,210.0,250.0
830.0,OPC_42.5,42.5,291.0,0.0,not_applicable,0.0,0.0,0.0,0.0,0.0,0.0,0.0,not_applicable,0.0,0.0,0.0,0.0,0.0,not_applicable,977.0,Quartz Sand,3.0,Straight Steel Fiber,234.0,6.0,0.15,not_applicable,0.0,151.0,PCE_SP,55.0,Autoclave Curing,210.0,259.0
830.0,OPC_42.5,42.5,332.0,0.0,not_applicable,0.0,0.0,0.0,0.0,0.0,0.0,0.0,not_applicable,0.0,0.0,0.0,0.0,0.0,not_applicable,928.0,Quartz Sand,3.0,Straight Steel Fiber,234.0,6.0,0.15,not_applicable,0.0,151.0,PCE_SP,57.0,Autoclave Curing,210.0,248.0
830.0,OPC_42.5,42.5,374.0,0.0,not_applicable,0.0,0.0,0.0,0.0,0.0,0.0,0.0,not_applicable,0.0,0.0,0.0,0.0,0.0,not_applicable,877.0,Quartz Sand,3.0,Straight Steel Fiber,234.0,6.0,0.15,not_applicable,0.0,151.0,PCE_SP,59.0,Autoclave Curing,210.0,246.0
830.0,OPC_42.5,42.5,291.0,0.0,not_applicable,0.0,0.0,0.0,0.0,0.0,0.0,0.0,not_applicable,0.0,0.0,0.0,0.0,0.0,not_applicable,977.0,Quartz Sand,3.0,Straight Steel Fiber,234.0,6.0,0.15,not_applicable,0.0,151.0,PCE_SP,55.0,Autoclave Curing,210.0,262.0
664.0,OPC_42.5,42.5,291.0,83.0,class C,0.0,0.0,0.0,0.0,0.0,83.0,0.0,not_applicable,0.0,0.0,0.0,0.0,0.0,not_applicable,940.0,Quartz Sand,3.0,Straight Steel Fiber,234.0,6.0,0.15,not_applicable,0.0,151.0,PCE_SP,58.0,Autoclave Curing,210.0,262.0
581.0,OPC_42.5,42.5,291.0,166.0,class C,0.0,0.0,0.0,0.0,0.0,83.0,0.0,not_applicable,0.0,0.0,0.0,0.0,0.0,not_applicable,912.0,Quartz Sand,3.0,Straight Steel Fiber,234.0,6.0,0.15,not_applicable,0.0,151.0,PCE_SP,60.0,Autoclave Curing,210.0,253.0
498.0,OPC_42.5,42.5,291.0,249.0,class C,0.0,0.0,0.0,0.0,0.0,83.0,0.0,not_applicable,0.0,0.0,0.0,0.0,0.0,not_applicable,883.0,Quartz Sand,3.0,Straight Steel Fiber,234.0,6.0,0.15,not_applicable,0.0,151.0,PCE_SP,62.0,Autoclave Curing,210.0,234.0
581.0,OPC_42.5,42.5,291.0,83.0,class C,0.0,0.0,0.0,0.0,0.0,166.0,0.0,not_applicable,0.0,0.0,0.0,0.0,0.0,not_applicable,932.0,Quartz Sand,3.0,Straight Steel Fiber,234.0,6.0,0.15,not_applicable,0.0,151.0,PCE_SP,58.0,Autoclave Curing,210.0,239.0
498.0,OPC_42.5,42.5,291.0,166.0,class C,0.0,0.0,0.0,0.0,0.0,166.0,0.0,not_applicable,0.0,0.0,0.0,0.0,0.0,not_applicable,904.0,Quartz Sand,3.0,Straight Steel Fiber,234.0,6.0,0.15,not_applicable,0.0,151.0,PCE_SP,60.0,Autoclave Curing,210.0,240.0
498.0,OPC_42.5,42.5,291.0,83.0,class C,0.0,0.0,0.0,0.0,0.0,249.0,0.0,not_applicable,0.0,0.0,0.0,0.0,0.0,not_applicable,924.0,Quartz Sand,3.0,Straight Steel Fiber,234.0,6.0,0.15,not_applicable,0.0,151.0,PCE_SP,58.0,Autoclave Curing,210.0,230.0
332.0,OPC_42.5,42.5,291.0,249.0,class C,0.0,0.0,0.0,0.0,0.0,249.0,0.0,not_applicable,0.0,0.0,0.0,0.0,0.0,not_applicable,867.0,Quartz Sand,3.0,Straight Steel Fiber,234.0,6.0,0.15,not_applicable,0.0,151.0,PCE_SP,62.0,Autoclave Curing,210.0,189.0
830.0,OPC_42.5,42.5,291.0,0.0,not_applicable,0.0,0.0,0.0,0.0,0.0,0.0,0.0,not_applicable,0.0,0.0,0.0,0.0,0.0,not_applicable,977.0,Quartz Sand,3.0,Straight Steel Fiber,234.0,6.0,0.15,not_applicable,0.0,151.0,PCE_SP,55.0,Autoclave Curing,210.0,270.0
664.0,OPC_42.5,42.5,205.0,83.0,class C,0.0,0.0,0.0,0.0,0.0,83.0,0.0,not_applicable,0.0,0.0,0.0,0.0,0.0,not_applicable,1041.0,Quartz Sand,3.0,Straight Steel Fiber,234.0,6.0,0.15,not_applicable,0.0,151.0,PCE_SP,35.0,Autoclave Curing,210.0,281.0
581.0,OPC_42.5,42.5,157.0,166.0,class C,0.0,0.0,0.0,0.0,0.0,83.0,0.0,not_applicable,0.0,0.0,0.0,0.0,0.0,not_applicable,1066.0,Quartz Sand,3.0,Straight Steel Fiber,234.0,6.0,0.15,not_applicable,0.0,151.0,PCE_SP,34.0,Autoclave Curing,210.0,250.0
498.0,OPC_42.5,42.5,110.0,249.0,class C,0.0,0.0,0.0,0.0,0.0,83.0,0.0,not_applicable,0.0,0.0,0.0,0.0,0.0,not_applicable,1094.0,Quartz Sand,3.0,Straight Steel Fiber,234.0,6.0,0.15,not_applicable,0.0,151.0,PCE_SP,33.0,Autoclave Curing,210.0,224.0
498.0,OPC_42.5,42.5,120.0,166.0,class C,0.0,0.0,0.0,0.0,0.0,166.0,0.0,not_applicable,0.0,0.0,0.0,0.0,0.0,not_applicable,1102.0,Quartz Sand,3.0,Straight Steel Fiber,234.0,6.0,0.15,not_applicable,0.0,151.0,PCE_SP,38.0,Autoclave Curing,210.0,214.0
664.0,OPC_42.5,42.5,195.0,166.0,class C,0.0,0.0,0.0,0.0,0.0,0.0,0.0,not_applicable,0.0,0.0,0.0,0.0,0.0,not_applicable,1030.0,Quartz Sand,3.0,Straight Steel Fiber,234.0,6.0,0.15,not_applicable,0.0,151.0,PCE_SP,38.0,Autoclave Curing,210.0,268.0
498.0,OPC_42.5,42.5,141.0,0.0,not_applicable,0.0,0.0,0.0,0.0,0.0,332.0,0.0,not_applicable,0.0,0.0,0.0,0.0,0.0,not_applicable,1119.0,Quartz Sand,3.0,Straight Steel Fiber,234.0,6.0,0.15,not_applicable,0.0,151.0,PCE_SP,35.0,Autoclave Curing,210.0,232.0
940.0,OPC_42.5,42.5,282.0,0.0,not_applicable,0.0,0.0,0.0,0.0,0.0,0.0,0.0,not_applicable,0.0,0.0,0.0,0.0,0.0,not_applicable,1180.0,Bauxite,3.0,Straight Steel Fiber,234.0,6.0,0.15,not_applicable,0.0,125.0,PCE_SP,55.0,Standard Curing,20.0,200.0
752.0,OPC_42.5,42.5,282.0,0.0,not_applicable,0.0,0.0,0.0,0.0,0.0,188.0,0.0,not_applicable,0.0,0.0,0.0,0.0,0.0,not_applicable,1158.0,Bauxite,3.0,Straight Steel Fiber,234.0,6.0,0.15,not_applicable,0.0,125.0,PCE_SP,55.0,Standard Curing,20.0,210.0
564.0,OPC_42.5,42.5,282.0,0.0,not_applicable,0.0,0.0,0.0,0.0,0.0,376.0,0.0,not_applicable,0.0,0.0,0.0,0.0,0.0,not_applicable,1137.0,Bauxite,3.0,Straight Steel Fiber,234.0,6.0,0.15,not_applicable,0.0,125.0,PCE_SP,55.0,Standard Curing,20.0,200.0
376.0,OPC_42.5,42.5,282.0,0.0,not_applicable,0.0,0.0,0.0,0.0,0.0,564.0,0.0,not_applicable,0.0,0.0,0.0,0.0,0.0,not_applicable,1114.0,Bauxite,3.0,Straight Steel Fiber,234.0,6.0,0.15,not_applicable,0.0,125.0,PCE_SP,55.0,Standard Curing,20.0,190.0
940.0,OPC_42.5,42.5,282.0,0.0,not_applicable,0.0,0.0,0.0,0.0,0.0,0.0,0.0,not_applicable,0.0,0.0,0.0,0.0,0.0,not_applicable,1000.0,Granite + Quartz Sand,3.0,Straight Steel Fiber,234.0,6.0,0.15,not_applicable,0.0,125.0,PCE_SP,61.0,Standard Curing,20.0,180.0
752.0,OPC_42.5,42.5,226.0,0.0,not_applicable,0.0,0.0,0.0,0.0,0.0,188.0,0.0,not_applicable,0.0,0.0,0.0,0.0,0.0,not_applicable,1048.0,Granite + Quartz Sand,3.0,Straight Steel Fiber,234.0,6.0,0.15,not_applicable,0.0,125.0,PCE_SP,52.0,Standard Curing,20.0,175.0
564.0,OPC_42.5,42.5,169.0,0.0,not_applicable,0.0,0.0,0.0,0.0,0.0,376.0,0.0,not_applicable,0.0,0.0,0.0,0.0,0.0,not_applicable,1099.0,Granite + Quartz Sand,3.0,Straight Steel Fiber,234.0,6.0,0.15,not_applicable,0.0,125.0,PCE_SP,44.0,Standard Curing,20.0,165.0
376.0,OPC_42.5,42.5,113.0,0.0,not_applicable,0.0,0.0,0.0,0.0,0.0,564.0,0.0,not_applicable,0.0,0.0,0.0,0.0,0.0,not_applicable,1149.0,Granite + Quartz Sand,3.0,Straight Steel Fiber,234.0,6.0,0.15,not_applicable,0.0,125.0,PCE_SP,37.0,Standard Curing,20.0,160.0
940.0,OPC_42.5,42.5,282.0,0.0,not_applicable,0.0,0.0,0.0,0.0,0.0,0.0,0.0,not_applicable,0.0,0.0,0.0,0.0,0.0,not_applicable,1180.0,Bauxite,3.0,Straight Steel Fiber,234.0,6.0,0.15,not_applicable,0.0,125.0,PCE_SP,55.0,Steam Curing,100.0,270.0
752.0,OPC_42.5,42.5,282.0,0.0,not_applicable,0.0,0.0,0.0,0.0,0.0,188.0,0.0,not_applicable,0.0,0.0,0.0,0.0,0.0,not_applicable,1158.0,Bauxite,3.0,Straight Steel Fiber,234.0,6.0,0.15,not_applicable,0.0,125.0,PCE_SP,55.0,Steam Curing,100.0,275.0
564.0,OPC_42.5,42.5,282.0,0.0,not_applicable,0.0,0.0,0.0,0.0,0.0,376.0,0.0,not_applicable,0.0,0.0,0.0,0.0,0.0,not_applicable,1137.0,Bauxite,3.0,Straight Steel Fiber,234.0,6.0,0.15,not_applicable,0.0,125.0,PCE_SP,55.0,Steam Curing,100.0,268.0
376.0,OPC_42.5,42.5,282.0,0.0,not_applicable,0.0,0.0,0.0,0.0,0.0,564.0,0.0,not_applicable,0.0,0.0,0.0,0.0,0.0,not_applicable,1114.0,Bauxite,3.0,Straight Steel Fiber,234.0,6.0,0.15,not_applicable,0.0,125.0,PCE_SP,55.0,Steam Curing,100.0,248.0
940.0,OPC_42.5,42.5,282.0,0.0,not_applicable,0.0,0.0,0.0,0.0,0.0,0.0,0.0,not_applicable,0.0,0.0,0.0,0.0,0.0,not_applicable,1000.0,Granite + Quartz Sand,3.0,Straight Steel Fiber,234.0,6.0,0.15,not_applicable,0.0,125.0,PCE_SP,61.0,Steam Curing,100.0,198.0
752.0,OPC_42.5,42.5,226.0,0.0,not_applicable,0.0,0.0,0.0,0.0,0.0,188.0,0.0,not_applicable,0.0,0.0,0.0,0.0,0.0,not_applicable,1048.0,Granite + Quartz Sand,3.0,Straight Steel Fiber,234.0,6.0,0.15,not_applicable,0.0,125.0,PCE_SP,52.0,Steam Curing,100.0,205.0
564.0,OPC_42.5,42.5,169.0,0.0,not_applicable,0.0,0.0,0.0,0.0,0.0,376.0,0.0,not_applicable,0.0,0.0,0.0,0.0,0.0,not_applicable,1099.0,Granite + Quartz Sand,3.0,Straight Steel Fiber,234.0,6.0,0.15,not_applicable,0.0,125.0,PCE_SP,44.0,Steam Curing,100.0,186.0
376.0,OPC_42.5,42.5,113.0,0.0,not_applicable,0.0,0.0,0.0,0.0,0.0,564.0,0.0,not_applicable,0.0,0.0,0.0,0.0,0.0,not_applicable,1149.0,Granite + Quartz Sand,3.0,Straight Steel Fiber,234.0,6.0,0.15,not_applicable,0.0,125.0,PCE_SP,37.0,Steam Curing,100.0,174.0
940.0,OPC_42.5,42.5,282.0,0.0,not_applicable,0.0,0.0,0.0,0.0,0.0,0.0,0.0,not_applicable,0.0,0.0,0.0,0.0,0.0,not_applicable,1180.0,Bauxite,3.0,Straight Steel Fiber,234.0,6.0,0.15,not_applicable,0.0,125.0,PCE_SP,55.0,Autoclave Curing,210.0,285.0
752.0,OPC_42.5,42.5,282.0,0.0,not_applicable,0.0,0.0,0.0,0.0,0.0,188.0,0.0,not_applicable,0.0,0.0,0.0,0.0,0.0,not_applicable,1158.0,Bauxite,3.0,Straight Steel Fiber,234.0,6.0,0.15,not_applicable,0.0,125.0,PCE_SP,55.0,Autoclave Curing,210.0,298.0
564.0,OPC_42.5,42.5,282.0,0.0,not_applicable,0.0,0.0,0.0,0.0,0.0,376.0,0.0,not_applicable,0.0,0.0,0.0,0.0,0.0,not_applicable,1137.0,Bauxite,3.0,Straight Steel Fiber,234.0,6.0,0.15,not_applicable,0.0,125.0,PCE_SP,55.0,Autoclave Curing,210.0,278.0
376.0,OPC_42.5,42.5,282.0,0.0,not_applicable,0.0,0.0,0.0,0.0,0.0,564.0,0.0,not_applicable,0.0,0.0,0.0,0.0,0.0,not_applicable,1114.0,Bauxite,3.0,Straight Steel Fiber,234.0,6.0,0.15,not_applicable,0.0,125.0,PCE_SP,55.0,Autoclave Curing,210.0,250.0
940.0,OPC_42.5,42.5,282.0,0.0,not_applicable,0.0,0.0,0.0,0.0,0.0,0.0,0.0,not_applicable,0.0,0.0,0.0,0.0,0.0,not_applicable,1000.0,Granite + Quartz Sand,3.0,Straight Steel Fiber,234.0,6.0,0.15,not_applicable,0.0,125.0,PCE_SP,61.0,Autoclave Curing,210.0,219.0
752.0,OPC_42.5,42.5,226.0,0.0,not_applicable,0.0,0.0,0.0,0.0,0.0,188.0,0.0,not_applicable,0.0,0.0,0.0,0.0,0.0,not_applicable,1048.0,Granite + Quartz Sand,3.0,Straight Steel Fiber,234.0,6.0,0.15,not_applicable,0.0,125.0,PCE_SP,52.0,Autoclave Curing,210.0,245.0
564.0,OPC_42.5,42.5,169.0,0.0,not_applicable,0.0,0.0,0.0,0.0,0.0,376.0,0.0,not_applicable,0.0,0.0,0.0,0.0,0.0,not_applicable,1099.0,Granite + Quartz Sand,3.0,Straight Steel Fiber,234.0,6.0,0.15,not_applicable,0.0,125.0,PCE_SP,44.0,Autoclave Curing,210.0,228.0
