Repository: Jocund96/Data-to-Design-ML

## Datasets

Located in `Datasets/`:

- **UCI Concrete Compressive Strength dataset** (`uci_concrete_data.csv`) — 1030 samples, 8 mix-component features (cement, slag, fly ash, water, superplasticizer, coarse/fine aggregate, age), target is compressive strength (MPa). Processed splits and engineered features are saved under `Datasets/processed/uci_concrete_dataset/`.
- **UHPC dataset** (`UHPC_dataset.csv`) — Ultra High Performance Concrete data pooled from many publications, ~2000 rows with a `paper_reference` column identifying the source publication and `cs_28d` (28-day compressive strength) as the target.

File: S2_Kernel/Datasets/processed/uhpc_dataset/initial_cleaned.csv (part 6 of 11)
,cement,cement_type,cement_grade,silica_fume,fly_ash,fly_ash_type,limestone_powder,quartz_powder,glass_powder,rice_husk_ash,metakaolin,ggbfs,slag,slag_type,nano_caco3,nano_al2o3,nano_tio2,nano_sio2,filler,filler_type,sand,sand_type,sand_max_size,fiber1_type,fiber1_amount,fiber1_length,fiber1_diameter,fiber1_tensile_strength,fiber1_youngs_modulus,fiber2_type,fiber2_amount,fiber2_length,fiber2_diameter,fiber2_tensile_strength,fiber2_youngs_modulus,water,sp_type,sp_amount,curing_method,curing_temp,curing_humidity,curing_pressure,cs_28d
1015,692.0,OPC_52.5,52.5,99.7,78.4,class C,0.0,200.1,0.0,0.0,0.0,0.0,0.0,,0.0,0.0,0.0,0.0,0.0,,899.6,Silica Sand,0.6,Straight Steel Fiber,194.0,60.0,0.15,,,,,,,,,190.5,PCE_SP,36.0,Steam Curing,90.0,,,155.0
1016,480.0,OPC_52.5,52.5,96.0,384.0,class F,0.0,0.0,0.0,0.0,0.0,0.0,0.0,,0.0,0.0,0.0,0.0,0.0,,1152.0,Natural River Sand,2.36,Straight Steel Fiber,156.0,13.0,0.2,,,,,,,,,153.6,Unspecified,33.6,Standard Curing,20.0,65.0,,122.0
1018,480.0,OPC_52.5,52.5,96.0,384.0,class F,0.0,0.0,0.0,0.0,0.0,0.0,0.0,,0.0,0.0,9.6,0.0,0.0,,1152.0,Natural River Sand,2.36,Straight Steel Fiber,156.0,13.0,0.2,,,,,,,,,153.6,Unspecified,33.6,Standard Curing,20.0,65.0,,128.0
1022,920.0,OPC_52.5,52.5,276.0,0.0,,0.0,0.0,0.0,0.0,0.0,0.0,0.0,,0.0,0.0,0.0,0.0,0.0,,1012.0,Quartz Sand,1.25,,,,,,,,,,,,,239.2,PCE_SP,19.14,Standard Curing,20.0,95.0,,125.0
1023,920.0,OPC_52.5,52.5,230.0,0.0,,0.0,0.0,0.0,46.0,0.0,0.0,0.0,,0.0,0.0,0.0,0.0,0.0,,1012.0,Quartz Sand,1.25,,,,,,,,,,,,,239.2,PCE_SP,19.14,Standard Curing,20.0,95.0,,130.0
1024,920.0,OPC_52.5,52.5,184.0,0.0,,0.0,0.0,0.0,92.0,0.0,0.0,0.0,,0.0,0.0,0.0,0.0,0.0,,1012.0,Quartz Sand,1.25,,,,,,,,,,,,,239.2,PCE_SP,19.14,Standard Curing,20.0,95.0,,124.0
1025,920.0,OPC_52.5,52.5,138.0,0.0,,0.0,0.0,0.0,138.0,0.0,0.0,0.0,,0.0,0.0,0.0,0.0,0.0,,1012.0,Quartz Sand,1.25,,,,,,,,,,,,,239.2,PCE_SP,19.14,Standard Curing,20.0,95.0,,134.0
1026,920.0,OPC_52.5,52.5,92.0,0.0,,0.0,0.0,0.0,184.0,0.0,0.0,0.0,,0.0,0.0,0.0,0.0,0.0,,1012.0,Quartz Sand,1.25,,,,,,,,,,,,,239.2,PCE_SP,19.14,Standard Curing,20.0,95.0,,136.6
1027,920.0,OPC_52.5,52.5,46.0,0.0,,0.0,0.0,0.0,230.0,0.0,0.0,0.0,,0.0,0.0,0.0,0.0,0.0,,1012.0,Quartz Sand,1.25,,,,,,,,,,,,,239.2,PCE_SP,19.14,Standard Curing,20.0,95.0,,132.0
1029,960.0,OPC_42.5,42.5,288.0,0.0,,0.0,0.0,0.0,0.0,0.0,0.0,0.0,,0.0,0.0,0.0,0.0,0.0,,960.0,Quartz Sand,0.6,,,,,,,,,,,,,224.64,PCE_SP,17.47,Standard Curing,22.0,90.0,,160.0
1030,960.0,OPC_42.5,42.5,288.0,0.0,,0.0,0.0,0.0,0.0,0.0,0.0,0.0,,0.0,0.0,0.0,0.0,0.0,,960.0,Quartz Sand,0.6,,,,,,,,,,,,,224.64,PCE_SP,19.97,Standard Curing,22.0,90.0,,141.0
1031,960.0,OPC_42.5,42.5,288.0,0.0,,0.0,0.0,0.0,0.0,0.0,0.0,0.0,,0.0,0.0,0.0,0.0,0.0,,960.0,Quartz Sand,0.6,,,,,,,,,,,,,224.64,PCE_SP,22.46,Standard Curing,22.0,90.0,,131.0
1032,960.0,OPC_42.5,42.5,288.0,0.0,,0.0,0.0,0.0,0.0,0.0,0.0,0.0,,0.0,0.0,0.0,0.0,0.0,,960.0,Quartz Sand,0.6,,,,,,,,,,,,,224.64,PCE_SP,24.96,Standard Curing,22.0,90.0,,128.0
1033,960.0,OPC_42.5,42.5,288.0,0.0,,0.0,0.0,0.0,0.0,0.0,0.0,0.0,,0.0,0.0,0.0,0.0,0.0,,960.0,Quartz Sand,0.6,,,,,,,,,,,,,249.6,PCE_SP,14.98,Standard Curing,22.0,90.0,,147.0
1034,960.0,OPC_42.5,42.5,288.0,0.0,,0.0,0.0,0.0,0.0,0.0,0.0,0.0,,0.0,0.0,0.0,0.0,0.0,,960.0,Quartz Sand,0.6,,,,,,,,,,,,,249.6,PCE_SP,17.47,Standard Curing,22.0,90.0,,155.0
1035,960.0,OPC_42.5,42.5,288.0,0.0,,0.0,0.0,0.0,0.0,0.0,0.0,0.0,,0.0,0.0,0.0,0.0,0.0,,960.0,Quartz Sand,0.6,,,,,,,,,,,,,249.6,PCE_SP,19.97,Standard Curing,22.0,90.0,,134.0
1036,960.0,OPC_42.5,42.5,288.0,0.0,,0.0,0.0,0.0,0.0,0.0,0.0,0.0,,0.0,0.0,0.0,0.0,0.0,,960.0,Quartz Sand,0.6,,,,,,,,,,,,,249.6,PCE_SP,22.46,Standard Curing,22.0,90.0,,123.0
1037,960.0,OPC_42.5,42.5,288.0,0.0,,0.0,0.0,0.0,0.0,0.0,0.0,0.0,,0.0,0.0,0.0,0.0,0.0,,960.0,Quartz Sand,0.6,,,,,,,,,,,,,274.56,PCE_SP,12.48,Standard Curing,22.0,90.0,,129.0
1038,960.0,OPC_42.5,42.5,288.0,0.0,,0.0,0.0,0.0,0.0,0.0,0.0,0.0,,0.0,0.0,0.0,0.0,0.0,,960.0,Quartz Sand,0.6,,,,,,,,,,,,,274.56,PCE_SP,14.98,Standard Curing,22.0,90.0,,128.0
1039,960.0,OPC_42.5,42.5,288.0,0.0,,0.0,0.0,0.0,0.0,0.0,0.0,0.0,,0.0,0.0,0.0,0.0,0.0,,960.0,Quartz Sand,0.6,,,,,,,,,,,,,274.56,PCE_SP,17.47,Standard Curing,22.0,90.0,,130.0
1040,960.0,OPC_42.5,42.5,288.0,0.0,,0.0,0.0,0.0,0.0,0.0,0.0,0.0,,0.0,0.0,0.0,0.0,0.0,,960.0,Quartz Sand,0.6,,,,,,,,,,,,,274.56,PCE_SP,19.97,Standard Curing,22.0,90.0,,144.0
1041,960.0,OPC_42.5,42.5,288.0,0.0,,0.0,0.0,0.0,0.0,0.0,0.0,0.0,,0.0,0.0,0.0,0.0,0.0,,960.0,Quartz Sand,0.6,,,,,,,,,,,,,299.52,PCE_SP,9.98,Standard Curing,22.0,90.0,,119.0
1042,960.0,OPC_42.5,42.5,288.0,0.0,,0.0,0.0,0.0,0.0,0.0,0.0,0.0,,0.0,0.0,0.0,0.0,0.0,,960.0,Quartz Sand,0.6,,,,,,,,,,,,,299.52,PCE_SP,12.48,Standard Curing,22.0,90.0,,112.0
1043,960.0,OPC_42.5,42.5,288.0,0.0,,0.0,0.0,0.0,0.0,0.0,0.0,0.0,,0.0,0.0,0.0,0.0,0.0,,960.0,Quartz Sand,0.6,,,,,,,,,,,,,299.52,PCE_SP,14.98,Standard Curing,22.0,90.0,,141.0
1044,960.0,OPC_42.5,42.5,288.0,0.0,,0.0,0.0,0.0,0.0,0.0,0.0,0.0,,0.0,0.0,0.0,0.0,0.0,,960.0,Quartz Sand,0.6,,,,,,,,,,,,,299.52,PCE_SP,17.47,Standard Curing,22.0,90.0,,142.0
1045,960.0,OPC_42.5,42.5,288.0,0.0,,0.0,0.0,0.0,0.0,0.0,0.0,0.0,,0.0,0.0,0.0,0.0,0.0,,960.0,Quartz Sand,0.6,Straight Steel Fiber,78.0,13.0,0.2,2850.0,,,,,,,,224.64,PCE_SP,17.47,Standard Curing,22.0,90.0,,198.0
1046,960.0,OPC_42.5,42.5,288.0,0.0,,0.0,0.0,0.0,0.0,0.0,0.0,0.0,,0.0,0.0,0.0,0.0,0.0,,960.0,Quartz Sand,0.6,Straight Steel Fiber,78.0,13.0,0.2,2850.0,,,,,,,,224.64,PCE_SP,19.97,Standard Curing,22.0,90.0,,191.0
1047,960.0,OPC_42.5,42.5,288.0,0.0,,0.0,0.0,0.0,0.0,0.0,0.0,0.0,,0.0,0.0,0.0,0.0,0.0,,960.0,Quartz Sand,0.6,Straight Steel Fiber,78.0,13.0,0.2,2850.0,,,,,,,,224.64,PCE_SP,22.46,Standard Curing,22.0,90.0,,187.0
1048,960.0,OPC_42.5,42.5,288.0,0.0,,0.0,0.0,0.0,0.0,0.0,0.0,0.0,,0.0,0.0,0.0,0.0,0.0,,960.0,Quartz Sand,0.6,Straight Steel Fiber,78.0,13.0,0.2,2850.0,,,,,,,,224.64,PCE_SP,24.96,Standard Curing,22.0,90.0,,178.0
1049,960.0,OPC_42.5,42.5,288.0,0.0,,0.0,0.0,0.0,0.0,0.0,0.0,0.0,,0.0,0.0,0.0,0.0,0.0,,960.0,Quartz Sand,0.6,Straight Steel Fiber,78.0,13.0,0.2,2850.0,,,,,,,,249.6,PCE_SP,14.98,Standard Curing,22.0,90.0,,170.0
1050,960.0,OPC_42.5,42.5,288.0,0.0,,0.0,0.0,0.0,0.0,0.0,0.0,0.0,,0.0,0.0,0.0,0.0,0.0,,960.0,Quartz Sand,0.6,Straight Steel Fiber,78.0,13.0,0.2,2850.0,,,,,,,,249.6,PCE_SP,17.47,Standard Curing,22.0,90.0,,175.0
1051,960.0,OPC_42.5,42.5,288.0,0.0,,0.0,0.0,0.0,0.0,0.0,0.0,0.0,,0.0,0.0,0.0,0.0,0.0,,960.0,Quartz Sand,0.6,Straight Steel Fiber,78.0,13.0,0.2,2850.0,,,,,,,,249.6,PCE_SP,19.97,Standard Curing,22.0,90.0,,179.0
1052,960.0,OPC_42.5,42.5,288.0,0.0,,0.0,0.0,0.0,0.0,0.0,0.0,0.0,,0.0,0.0,0.0,0.0,0.0,,960.0,Quartz Sand,0.6,Straight Steel Fiber,78.0,13.0,0.2,2850.0,,,,,,,,249.6,PCE_SP,22.46,Standard Curing,22.0,90.0,,168.0
1053,960.0,OPC_42.5,42.5,288.0,0.0,,0.0,0.0,0.0,0.0,0.0,0.0,0.0,,0.0,0.0,0.0,0.0,0.0,,960.0,Quartz Sand,0.6,Straight Steel Fiber,78.0,13.0,0.2,2850.0,,,,,,,,274.56,PCE_SP,12.48,Standard Curing,22.0,90.0,,149.0
1054,960.0,OPC_42.5,42.5,288.0,0.0,,0.0,0.0,0.0,0.0,0.0,0.0,0.0,,0.0,0.0,0.0,0.0,0.0,,960.0,Quartz Sand,0.6,Straight Steel Fiber,78.0,13.0,0.2,2850.0,,,,,,,,274.56,PCE_SP,14.98,Standard Curing,22.0,90.0,,147.0
1055,960.0,OPC_42.5,42.5,288.0,0.0,,0.0,0.0,0.0,0.0,0.0,0.0,0.0,,0.0,0.0,0.0,0.0,0.0,,960.0,Quartz Sand,0.6,Straight Steel Fiber,78.0,13.0,0.2,2850.0,,,,,,,,274.56,PCE_SP,17.47,Standard Curing,22.0,90.0,,152.0
1056,960.0,OPC_42.5,42.5,288.0,0.0,,0.0,0.0,0.0,0.0,0.0,0.0,0.0,,0.0,0.0,0.0,0.0,0.0,,960.0,Quartz Sand,0.6,Straight Steel Fiber,78.0,13.0,0.2,2850.0,,,,,,,,274.56,PCE_SP,19.97,Standard Curing,22.0,90.0,,158.0
1057,960.0,OPC_42.5,42.5,288.0,0.0,,0.0,0.0,0.0,0.0,0.0,0.0,0.0,,0.0,0.0,0.0,0.0,0.0,,960.0,Quartz Sand,0.6,Straight Steel Fiber,78.0,13.0,0.2,2850.0,,,,,,,,299.52,PCE_SP,9.98,Standard Curing,22.0,90.0,,146.0
1058,960.0,OPC_42.5,42.5,288.0,0.0,,0.0,0.0,0.0,0.0,0.0,0.0,0.0,,0.0,0.0,0.0,0.0,0.0,,960.0,Quartz Sand,0.6,Straight Steel Fiber,78.0,13.0,0.2,2850.0,,,,,,,,299.52,PCE_SP,12.48,Standard Curing,22.0,90.0,,142.0
1059,960.0,OPC_42.5,42.5,288.0,0.0,,0.0,0.0,0.0,0.0,0.0,0.0,0.0,,0.0,0.0,0.0,0.0,0.0,,960.0,Quartz Sand,0.6,Straight Steel Fiber,78.0,13.0,0.2,2850.0,,,,,,,,299.52,PCE_SP,14.98,Standard Curing,22.0,90.0,,156.0
1060,960.0,OPC_42.5,42.5,288.0,0.0,,0.0,0.0,0.0,0.0,0.0,0.0,0.0,,0.0,0.0,0.0,0.0,0.0,,960.0,Quartz Sand,0.6,Straight Steel Fiber,78.0,13.0,0.2,2850.0,,,,,,,,299.52,PCE_SP,17.47,Standard Curing,22.0,90.0,,158.0
1061,960.0,OPC_42.5,42.5,288.0,0.0,,0.0,0.0,0.0,0.0,0.0,0.0,0.0,,0.0,0.0,0.0,0.0,0.0,,960.0,Quartz Sand,0.6,Straight Steel Fiber,156.0,13.0,0.2,2850.0,,,,,,,,224.64,PCE_SP,17.47,Standard Curing,22.0,90.0,,213.0
1062,960.0,OPC_42.5,42.5,288.0,0.0,,0.0,0.0,0.0,0.0,0.0,0.0,0.0,,0.0,0.0,0.0,0.0,0.0,,960.0,Quartz Sand,0.6,Straight Steel Fiber,156.0,13.0,0.2,2850.0,,,,,,,,224.64,PCE_SP,19.97,Standard Curing,22.0,90.0,,210.0
1063,960.0,OPC_42.5,42.5,288.0,0.0,,0.0,0.0,0.0,0.0,0.0,0.0,0.0,,0.0,0.0,0.0,0.0,0.0,,960.0,Quartz Sand,0.6,Straight Steel Fiber,156.0,13.0,0.2,2850.0,,,,,,,,224.64,PCE_SP,22.46,Standard Curing,22.0,90.0,,205.0
1064,960.0,OPC_42.5,42.5,288.0,0.0,,0.0,0.0,0.0,0.0,0.0,0.0,0.0,,0.0,0.0,0.0,0.0,0.0,,960.0,Quartz Sand,0.6,Straight Steel Fiber,156.0,13.0,0.2,2850.0,,,,,,,,224.64,PCE_SP,24.96,Standard Curing,22.0,90.0,,196.0
1065,960.0,OPC_42.5,42.5,288.0,0.0,,0.0,0.0,0.0,0.0,0.0,0.0,0.0,,0.0,0.0,0.0,0.0,0.0,,960.0,Quartz Sand,0.6,Straight Steel Fiber,156.0,13.0,0.2,2850.0,,,,,,,,249.6,PCE_SP,14.98,Standard Curing,22.0,90.0,,207.0
1066,960.0,OPC_42.5,42.5,288.0,0.0,,0.0,0.0,0.0,0.0,0.0,0.0,0.0,,0.0,0.0,0.0,0.0,0.0,,960.0,Quartz Sand,0.6,Straight Steel Fiber,156.0,13.0,0.2,2850.0,,,,,,,,249.6,PCE_SP,17.47,Standard Curing,22.0,90.0,,194.0
1067,960.0,OPC_42.5,42.5,288.0,0.0,,0.0,0.0,0.0,0.0,0.0,0.0,0.0,,0.0,0.0,0.0,0.0,0.0,,960.0,Quartz Sand,0.6,Straight Steel Fiber,156.0,13.0,0.2,2850.0,,,,,,,,249.6,PCE_SP,19.97,Standard Curing,22.0,90.0,,208.0
1068,960.0,OPC_42.5,42.5,288.0,0.0,,0.0,0.0,0.0,0.0,0.0,0.0,0.0,,0.0,0.0,0.0,0.0,0.0,,960.0,Quartz Sand,0.6,Straight Steel Fiber,156.0,13.0,0.2,2850.0,,,,,,,,249.6,PCE_SP,22.46,Standard Curing,22.0,90.0,,192.0
1069,960.0,OPC_42.5,42.5,288.0,0.0,,0.0,0.0,0.0,0.0,0.0,0.0,0.0,,0.0,0.0,0.0,0.0,0.0,,960.0,Quartz Sand,0.6,Straight Steel Fiber,156.0,13.0,0.2,2850.0,,,,,,,,274.56,PCE_SP,12.48,Standard Curing,22.0,90.0,,175.0
1070,960.0,OPC_42.5,42.5,288.0,0.0,,0.0,0.0,0.0,0.0,0.0,0.0,0.0,,0.0,0.0,0.0,0.0,0.0,,960.0,Quartz Sand,0.6,Straight Steel Fiber,156.0,13.0,0.2,2850.0,,,,,,,,274.56,PCE_SP,14.98,Standard Curing,22.0,90.0,,176.0
1071,960.0,OPC_42.5,42.5,288.0,0.0,,0.0,0.0,0.0,0.0,0.0,0.0,0.0,,0.0,0.0,0.0,0.0,0.0,,960.0,Quartz Sand,0.6,Straight Steel Fiber,156.0,13.0,0.2,2850.0,,,,,,,,274.56,PCE_SP,17.47,Standard Curing,22.0,90.0,,186.0
1072,960.0,OPC_42.5,42.5,288.0,0.0,,0.0,0.0,0.0,0.0,0.0,0.0,0.0,,0.0,0.0,0.0,0.0,0.0,,960.0,Quartz Sand,0.6,Straight Steel Fiber,156.0,13.0,0.2,2850.0,,,,,,,,274.56,PCE_SP,19.97,Standard Curing,22.0,90.0,,183.0
1073,960.0,OPC_42.5,42.5,288.0,0.0,,0.0,0.0,0.0,0.0,0.0,0.0,0.0,,0.0,0.0,0.0,0.0,0.0,,960.0,Quartz Sand,0.6,Straight Steel Fiber,156.0,13.0,0.2,2850.0,,,,,,,,299.52,PCE_SP,9.98,Standard Curing,22.0,90.0,,168.0
1074,960.0,OPC_42.5,42.5,288.0,0.0,,0.0,0.0,0.0,0.0,0.0,0.0,0.0,,0.0,0.0,0.0,0.0,0.0,,960.0,Quartz Sand,0.6,Straight Steel Fiber,156.0,13.0,0.2,2850.0,,,,,,,,299.52,PCE_SP,12.48,Standard Curing,22.0,90.0,,162.0
1075,960.0,OPC_42.5,42.5,288.0,0.0,,0.0,0.0,0.0,0.0,0.0,0.0,0.0,,0.0,0.0,0.0,0.0,0.0,,960.0,Quartz Sand,0.6,Straight Steel Fiber,156.0,13.0,0.2,2850.0,,,,,,,,299.52,PCE_SP,14.98,Standard Curing,22.0,90.0,,175.0
1076,960.0,OPC_42.5,42.5,288.0,0.0,,0.0,0.0,0.0,0.0,0.0,0.0,0.0,,0.0,0.0,0.0,0.0,0.0,,960.0,Quartz Sand,0.6,Straight Steel Fiber,156.0,13.0,0.2,2850.0,,,,,,,,299.52,PCE_SP,17.47,Standard Curing,22.0,90.0,,170.0
1077,960.0,OPC_42.5,42.5,288.0,0.0,,0.0,0.0,0.0,0.0,0.0,0.0,0.0,,0.0,0.0,0.0,0.0,0.0,,960.0,Quartz Sand,0.6,Straight Steel Fiber,234.0,13.0,0.2,2850.0,,,,,,,,224.64,PCE_SP,17.47,Standard Curing,22.0,90.0,,232.0
1078,960.0,OPC_42.5,42.5,288.0,0.0,,0.0,0.0,0.0,0.0,0.0,0.0,0.0,,0.0,0.0,0.0,0.0,0.0,,960.0,Quartz Sand,0.6,Straight Steel Fiber,234.0,13.0,0.2,2850.0,,,,,,,,224.64,PCE_SP,19.97,Standard Curing,22.0,90.0,,229.0
1079,960.0,OPC_42.5,42.5,288.0,0.0,,0.0,0.0,0.0,0.0,0.0,0.0,0.0,,0.0,0.0,0.0,0.0,0.0,,960.0,Quartz Sand,0.6,Straight Steel Fiber,234.0,13.0,0.2,2850.0,,,,,,,,224.64,PCE_SP,22.46,Standard Curing,22.0,90.0,,217.0
1080,960.0,OPC_42.5,42.5,288.0,0.0,,0.0,0.0,0.0,0.0,0.0,0.0,0.0,,0.0,0.0,0.0,0.0,0.0,,960.0,Quartz Sand,0.6,Straight Steel Fiber,234.0,13.0,0.2,2850.0,,,,,,,,224.64,PCE_SP,24.96,Standard Curing,22.0,90.0,,213.0
1081,960.0,OPC_42.5,42.5,288.0,0.0,,0.0,0.0,0.0,0.0,0.0,0.0,0.0,,0.0,0.0,0.0,0.0,0.0,,960.0,Quartz Sand,0.6,Straight Steel Fiber,234.0,13.0,0.2,2850.0,,,,,,,,249.6,PCE_SP,14.98,Standard Curing,22.0,90.0,,226.0
1082,960.0,OPC_42.5,42.5,288.0,0.0,,0.0,0.0,0.0,0.0,0.0,0.0,0.0,,0.0,0.0,0.0,0.0,0.0,,960.0,Quartz Sand,0.6,Straight Steel Fiber,234.0,13.0,0.2,2850.0,,,,,,,,249.6,PCE_SP,17.47,Standard Curing,22.0,90.0,,220.0
1083,960.0,OPC_42.5,42.5,288.0,0.0,,0.0,0.0,0.0,0.0,0.0,0.0,0.0,,0.0,0.0,0.0,0.0,0.0,,960.0,Quartz Sand,0.6,Straight Steel Fiber,234.0,13.0,0.2,2850.0,,,,,,,,249.6,PCE_SP,19.97,Standard Curing,22.0,90.0,,211.0
1084,960.0,OPC_42.5,42.5,288.0,0.0,,0.0,0.0,0.0,0.0,0.0,0.0,0.0,,0.0,0.0,0.0,0.0,0.0,,960.0,Quartz Sand,0.6,Straight Steel Fiber,234.0,13.0,0.2,2850.0,,,,,,,,249.6,PCE_SP,22.46,Standard Curing,22.0,90.0,,204.0
1085,960.0,OPC_42.5,42.5,288.0,0.0,,0.0,0.0,0.0,0.0,0.0,0.0,0.0,,0.0,0.0,0.0,0.0,0.0,,960.0,Quartz Sand,0.6,Straight Steel Fiber,234.0,13.0,0.2,2850.0,,,,,,,,274.56,PCE_SP,12.48,Standard Curing,22.0,90.0,,197.0
1086,960.0,OPC_42.5,42.5,288.0,0.0,,0.0,0.0,0.0,0.0,0.0,0.0,0.0,,0.0,0.0,0.0,0.0,0.0,,960.0,Quartz Sand,0.6,Straight Steel Fiber,234.0,13.0,0.2,2850.0,,,,,,,,274.56,PCE_SP,14.98,Standard Curing,22.0,90.0,,194.0
1087,960.0,OPC_42.5,42.5,288.0,0.0,,0.0,0.0,0.0,0.0,0.0,0.0,0.0,,0.0,0.0,0.0,0.0,0.0,,960.0,Quartz Sand,0.6,Straight Steel Fiber,234.0,13.0,0.2,2850.0,,,,,,,,274.56,PCE_SP,17.47,Standard Curing,22.0,90.0,,201.0
1088,960.0,OPC_42.5,42.5,288.0,0.0,,0.0,0.0,0.0,0.0,0.0,0.0,0.0,,0.0,0.0,0.0,0.0,0.0,,960.0,Quartz Sand,0.6,Straight Steel Fiber,234.0,13.0,0.2,2850.0,,,,,,,,274.56,PCE_SP,19.97,Standard Curing,22.0,90.0,,198.0
1089,960.0,OPC_42.5,42.5,288.0,0.0,,0.0,0.0,0.0,0.0,0.0,0.0,0.0,,0.0,0.0,0.0,0.0,0.0,,960.0,Quartz Sand,0.6,Straight Steel Fiber,234.0,13.0,0.2,2850.0,,,,,,,,299.52,PCE_SP,9.98,Standard Curing,22.0,90.0,,170.0
1090,960.0,OPC_42.5,42.5,288.0,0.0,,0.0,0.0,0.0,0.0,0.0,0.0,0.0,,0.0,0.0,0.0,0.0,0.0,,960.0,Quartz Sand,0.6,Straight Steel Fiber,234.0,13.0,0.2,2850.0,,,,,,,,299.52,PCE_SP,12.48,Standard Curing,22.0,90.0,,170.0
1091,960.0,OPC_42.5,42.5,288.0,0.0,,0.0,0.0,0.0,0.0,0.0,0.0,0.0,,0.0,0.0,0.0,0.0,0.0,,960.0,Quartz Sand,0.6,Straight Steel Fiber,234.0,13.0,0.2,2850.0,,,,,,,,299.52,PCE_SP,14.98,Standard Curing,22.0,90.0,,190.0
1092,960.0,OPC_42.5,42.5,288.0,0.0,,0.0,0.0,0.0,0.0,0.0,0.0,0.0,,0.0,0.0,0.0,0.0,0.0,,960.0,Quartz Sand,0.6,Straight Steel Fiber,234.0,13.0,0.2,2850.0,,,,,,,,299.52,PCE_SP,17.47,Standard Curing,22.0,90.0,,178.0
1093,1000.0,OPC_52.5,52.5,0.0,0.0,,0.0,0.0,0.0,0.0,0.0,0.0,0.0,,0.0,0.0,0.0,0.0,0.0,,1000.0,Silica Sand,0.22,,,,,,,,,,,,,180.0,PCE_SP,9.0,Standard Curing,20.0,95.0,,165.0
1095,800.0,OPC_52.5,52.5,0.0,0.0,,0.0,0.0,0.0,200.0,0.0,0.0,0.0,,0.0,0.0,0.0,0.0,0.0,,1000.0,Silica Sand,0.22,,,,,,,,,,,,,180.0,PCE_SP,12.0,Standard Curing,20.0,95.0,,175.0
1097,800.0,OPC_52.5,52.5,200.0,0.0,,0.0,0.0,0.0,0.0,0.0,0.0,0.0,,0.0,0.0,0.0,0.0,0.0,,1000.0,Silica Sand,0.22,,,,,,,,,,,,,180.0,PCE_SP,7.6,Standard Curing,20.0,95.0,,170.0
1100,800.0,OPC_I,,200.0,0.0,,0.0,200.0,0.0,0.0,0.0,0.0,0.0,,0.0,0.0,0.0,0.0,0.0,,880.0,Silica Sand,,,,,,,,,,,,,,200.0,PCE_SP,9.6,Standard Curing,20.0,60.0,,140.0
1101,800.0,OPC_I,,100.0,0.0,,0.0,200.0,0.0,100.0,0.0,0.0,0.0,,0.0,0.0,0.0,0.0,0.0,,880.0,Silica Sand,,,,,,,,,,,,,,200.0,PCE_SP,9.6,Standard Curing,20.0,60.0,,145.0
1102,800.0,OPC_I,,200.0,0.0,,0.0,100.0,0.0,100.0,0.0,0.0,0.0,,0.0,0.0,0.0,0.0,0.0,,880.0,Silica Sand,,,,,,,,,,,,,,200.0,PCE_SP,9.6,Standard Curing,20.0,60.0,,145.0
1103,800.0,OPC_I,,200.0,0.0,,0.0,0.0,0.0,200.0,0.0,0.0,0.0,,0.0,0.0,0.0,0.0,0.0,,880.0,Silica Sand,,,,,,,,,,,,,,200.0,PCE_SP,14.4,Standard Curing,20.0,60.0,,159.0
1104,800.0,OPC_I,,100.0,0.0,,0.0,200.0,0.0,100.0,0.0,0.0,0.0,,0.0,0.0,0.0,0.0,0.0,,880.0,Silica Sand,,,,,,,,,,,,,,200.0,PCE_SP,9.6,Standard Curing,20.0,60.0,,112.0
1105,800.0,OPC_I,,200.0,0.0,,0.0,100.0,0.0,100.0,0.0,0.0,0.0,,0.0,0.0,0.0,0.0,0.0,,880.0,Silica Sand,,,,,,,,,,,,,,200.0,PCE_SP,9.6,Standard Curing,20.0,60.0,,108.0
1106,888.0,OPC_I,,222.0,0.0,,0.0,0.0,0.0,0.0,0.0,0.0,0.0,,0.0,0.0,0.0,0.0,310.8,Silica Flour,976.8,Silica Sand,,Straight Steel Fiber,156.0,13.0,0.2,2500.0,,,,,,,,190.92,PCE_SP,35.52,Air Curing,20.0,60.0,,165.0
1107,888.0,OPC_I,,222.0,0.0,,0.0,0.0,0.0,0.0,0.0,0.0,0.0,,0.0,0.0,0.0,0.0,310.8,Silica Flour,976.8,Silica Sand,,Straight Steel Fiber,156.0,13.0,0.2,2500.0,,,,,,,,226.44,PCE_SP,35.52,Air Curing,20.0,60.0,,158.0
1108,888.0,OPC_I,,222.0,0.0,,0.0,0.0,0.0,0.0,0.0,0.0,0.0,,0.0,0.0,0.0,0.0,310.8,Silica Flour,976.8,Silica Sand,,Straight Steel Fiber,156.0,13.0,0.2,2500.0,,,,,,,,226.44,PCE_SP,35.52,Air Curing,20.0,60.0,,165.0
1109,888.0,OPC_I,,222.0,0.0,,0.0,0.0,0.0,0.0,0.0,0.0,0.0,,0.0,0.0,0.0,0.0,310.8,Silica Flour,976.8,Silica Sand,,Straight Steel Fiber,156.0,13.0,0.2,2500.0,,,,,,,,244.2,PCE_SP,35.52,Air Curing,20.0,60.0,,168.0
1110,888.0,OPC_I,,222.0,0.0,,0.0,0.0,0.0,0.0,0.0,0.0,0.0,,0.0,0.0,0.0,0.0,310.8,Silica Flour,976.8,Silica Sand,,Straight Steel Fiber,156.0,13.0,0.2,2500.0,,,,,,,,190.92,PCE_SP,35.52,Standard Curing,20.0,,,163.0
1111,888.0,OPC_I,,222.0,0.0,,0.0,0.0,0.0,0.0,0.0,0.0,0.0,,0.0,0.0,0.0,0.0,310.8,Silica Flour,976.8,Silica Sand,,Straight Steel Fiber,156.0,13.0,0.2,2500.0,,,,,,,,226.44,PCE_SP,35.52,Standard Curing,20.0,,,155.0
1112,888.0,OPC_I,,222.0,0.0,,0.0,0.0,0.0,0.0,0.0,0.0,0.0,,0.0,0.0,0.0,0.0,310.8,Silica Flour,976.8,Silica Sand,,Straight Steel Fiber,156.0,13.0,0.2,2500.0,,,,,,,,226.44,PCE_SP,35.52,Standard Curing,20.0,,,140.0
1113,888.0,OPC_I,,222.0,0.0,,0.0,0.0,0.0,0.0,0.0,0.0,0.0,,0.0,0.0,0.0,0.0,310.8,Silica Flour,976.8,Silica Sand,,Straight Steel Fiber,156.0,13.0,0.2,2500.0,,,,,,,,244.2,PCE_SP,35.52,Standard Curing,20.0,,,134.0
1115,1000.0,OPC_52.5,52.5,0.0,0.0,,0.0,0.0,0.0,200.0,0.0,0.0,0.0,,0.0,0.0,0.0,0.0,0.0,,1000.0,Silica Sand,0.22,,,,,,,,,,,,,180.0,PCE_SP,12.0,Standard Curing,20.0,95.0,,188.0
1117,1000.0,OPC_52.5,52.5,200.0,0.0,,0.0,0.0,0.0,0.0,0.0,0.0,0.0,,0.0,0.0,0.0,0.0,0.0,,1000.0,Silica Sand,0.22,,,,,,,,,,,,,180.0,PCE_SP,7.6,Standard Curing,20.0,95.0,,185.0
1122,780.8,OPC_52.5,52.5,0.0,0.0,,0.0,207.8,0.0,155.1,0.0,0.0,0.0,,0.0,0.0,0.0,0.0,0.0,,1029.6,Quartz Sand,,Straight Steel Fiber,78.0,9.0,0.15,,,,,,,,,216.5,PCE_SP,9.36,Standard Curing,20.0,100.0,,168.0
1123,780.8,OPC_52.5,52.5,162.9,0.0,,0.0,207.8,0.0,0.0,0.0,0.0,0.0,,0.0,0.0,0.0,0.0,0.0,,1029.6,Quartz Sand,,Straight Steel Fiber,78.0,9.0,0.15,,,,,,,,,216.5,PCE_SP,9.44,Standard Curing,20.0,100.0,,172.0
1124,579.3,OPC_52.5,52.5,0.0,0.0,,0.0,207.8,0.0,155.1,0.0,183.2,0.0,,0.0,0.0,0.0,0.0,0.0,,1029.6,Quartz Sand,,Straight Steel Fiber,78.0,9.0,0.15,,,,,,,,,216.5,PCE_SP,7.34,Standard Curing,20.0,100.0,,184.0
1125,579.3,OPC_52.5,52.5,162.9,0.0,,0.0,207.8,0.0,0.0,0.0,183.2,0.0,,0.0,0.0,0.0,0.0,0.0,,1029.6,Quartz Sand,,Straight Steel Fiber,78.0,9.0,0.15,,,,,,,,,216.5,PCE_SP,7.4,Standard Curing,20.0,100.0,,175.0
1126,780.8,OPC_52.5,52.5,0.0,0.0,,0.0,207.8,0.0,155.1,0.0,0.0,0.0,,0.0,0.0,0.0,0.0,0.0,,1029.6,Quartz Sand,,Straight Steel Fiber,78.0,9.0,0.15,,,,,,,,,216.5,PCE_SP,9.36,Hot Water Curing,65.0,100.0,,170.0
1127,780.8,OPC_52.5,52.5,162.9,0.0,,0.0,207.8,0.0,0.0,0.0,0.0,0.0,,0.0,0.0,0.0,0.0,0.0,,1029.6,Quartz Sand,,Straight Steel Fiber,78.0,9.0,0.15,,,,,,,,,216.5,PCE_SP,9.44,Hot Water Curing,65.0,100.0,,179.0
1128,579.3,OPC_52.5,52.5,0.0,0.0,,0.0,207.8,0.0,155.1,0.0,183.2,0.0,,0.0,0.0,0.0,0.0,0.0,,1029.6,Quartz Sand,,Straight Steel Fiber,78.0,9.0,0.15,,,,,,,,,216.5,PCE_SP,7.34,Hot Water Curing,65.0,100.0,,185.0
1129,579.3,OPC_52.5,52.5,162.9,0.0,,0.0,207.8,0.0,0.0,0.0,183.2,0.0,,0.0,0.0,0.0,0.0,0.0,,1029.6,Quartz Sand,,Straight Steel Fiber,78.0,9.0,0.15,,,,,,,,,216.5,PCE_SP,7.4,Hot Water Curing,65.0,100.0,,183.0
1130,780.8,OPC_52.5,52.5,0.0,0.0,,0.0,207.8,0.0,155.1,0.0,0.0,0.0,,0.0,0.0,0.0,0.0,0.0,,1029.6,Quartz Sand,,Straight Steel Fiber,78.0,9.0,0.15,,,,,,,,,216.5,PCE_SP,9.36,Hot Water Curing,90.0,100.0,,180.0
1131,780.8,OPC_52.5,52.5,162.9,0.0,,0.0,207.8,0.0,0.0,0.0,0.0,0.0,,0.0,0.0,0.0,0.0,0.0,,1029.6,Quartz Sand,,Straight Steel Fiber,78.0,9.0,0.15,,,,,,,,,216.5,PCE_SP,9.44,Hot Water Curing,90.0,100.0,,192.0
1132,579.3,OPC_52.5,52.5,0.0,0.0,,0.0,207.8,0.0,155.1,0.0,183.2,0.0,,0.0,0.0,0.0,0.0,0.0,,1029.6,Quartz Sand,,Straight Steel Fiber,78.0,9.0,0.15,,,,,,,,,216.5,PCE_SP,7.34,Hot Water Curing,90.0,100.0,,186.5
1133,579.3,OPC_52.5,52.5,162.9,0.0,,0.0,207.8,0.0,0.0,0.0,183.2,0.0,,0.0,0.0,0.0,0.0,0.0,,1029.6,Quartz Sand,,Straight Steel Fiber,78.0,9.0,0.15,,,,,,,,,216.5,PCE_SP,7.4,Hot Water Curing,90.0,100.0,,187.0
1134,863.2,OPC_I,,215.8,0.0,,0.0,0.0,0.0,0.0,0.0,0.0,0.0,,0.0,0.0,0.0,0.0,0.0,,1079.0,Natural River Sand,2.36,,,,,,,,,,,,,177.0,PCE_SP,21.6,Standard Curing,20.0,90.0,,106.0
1135,845.9,OPC_I,,215.8,0.0,,0.0,0.0,0.0,0.0,0.0,0.0,0.0,,17.3,0.0,0.0,0.0,0.0,,1079.0,Natural River Sand,2.36,,,,,,,,,,,,,177.0,PCE_SP,21.6,Standard Curing,20.0,90.0,,112.0
1136,828.7,OPC_I,,215.8,0.0,,0.0,0.0,0.0,0.0,0.0,0.0,0.0,,34.5,0.0,0.0,0.0,0.0,,1079.0,Natural River Sand,2.36,,,,,,,,,,,,,177.0,PCE_SP,21.6,Standard Curing,20.0,90.0,,114.0
1137,811.4,OPC_I,,215.8,0.0,,0.0,0.0,0.0,0.0,0.0,0.0,0.0,,51.8,0.0,0.0,0.0,0.0,,1079.0,Natural River Sand,2.36,,,,,,,,,,,,,177.0,PCE_SP,21.6,Standard Curing,20.0,90.0,,114.0
1138,794.1,OPC_I,,215.8,0.0,,0.0,0.0,0.0,0.0,0.0,0.0,0.0,,69.1,0.0,0.0,0.0,0.0,,1079.0,Natural River Sand,2.36,,,,,,,,,,,,,177.0,PCE_SP,21.6,Standard Curing,20.0,90.0,,98.0
1139,857.8,OPC_I,,215.8,0.0,,0.0,0.0,0.0,0.0,0.0,0.0,0.0,,0.0,0.0,0.0,5.4,0.0,,1079.0,Natural River Sand,2.36,,,,,,,,,,,,,177.0,PCE_SP,21.6,Standard Curing,20.0,90.0,,110.0
1140,852.4,OPC_I,,215.8,0.0,,0.0,0.0,0.0,0.0,0.0,0.0,0.0,,0.0,0.0,0.0,10.8,0.0,,1079.0,Natural River Sand,2.36,,,,,,,,,,,,,177.0,PCE_SP,21.6,Standard Curing,20.0,90.0,,115.0
1141,847.0,OPC_I,,215.8,0.0,,0.0,0.0,0.0,0.0,0.0,0.0,0.0,,0.0,0.0,0.0,16.2,0.0,,1079.0,Natural River Sand,2.36,,,,,,,,,,,,,177.0,PCE_SP,21.6,Standard Curing,20.0,90.0,,114.0
1142,841.0,OPC_I,,215.8,0.0,,0.0,0.0,0.0,0.0,0.0,0.0,0.0,,0.0,0.0,0.0,21.6,0.0,,1079.0,Natural River Sand,2.36,,,,,,,,,,,,,177.0,PCE_SP,21.6,Standard Curing,20.0,90.0,,112.0
1143,963.86,white_cement,52.5,96.39,0.0,,0.0,106.02,0.0,0.0,0.0,0.0,0.0,,0.0,0.0,0.0,0.0,0.0,,1233.74,Quartz Sand,0.9,Straight Steel Fiber,67.47,10.0,0.16,,,,,,,,,144.58,PCE_SP,48.19,Standard Curing,20.0,,,183.0
1144,963.86,white_cement,52.5,96.39,0.0,,0.0,106.02,0.0,0.0,0.0,0.0,0.0,,0.0,0.0,0.0,0.0,0.0,,1108.44,Quartz Sand,0.9,Straight Steel Fiber,67.47,10.0,0.16,,,,,,,,,176.39,PCE_SP,48.19,Standard Curing,20.0,,,166.0
1145,963.86,white_cement,52.5,96.39,0.0,,0.0,106.02,0.0,0.0,0.0,0.0,0.0,,0.0,0.0,0.0,0.0,0.0,,1185.55,Quartz Sand,0.9,Straight Steel Fiber,67.47,10.0,0.16,,,,,,,,,192.77,PCE_SP,28.92,Standard Curing,20.0,,,149.0
1146,963.86,white_cement,52.5,96.39,0.0,,0.0,106.02,0.0,0.0,0.0,0.0,0.0,,0.0,0.0,0.0,0.0,0.0,,1031.33,Quartz Sand,0.9,Straight Steel Fiber,67.47,10.0,0.16,,,,,,,,,192.77,PCE_SP,48.19,Standard Curing,20.0,,,184.0
1147,850.0,OPC_42.5,42.5,195.5,0.0,,0.0,331.5,0.0,0.0,0.0,0.0,0.0,,0.0,0.0,0.0,0.0,0.0,,935.0,Quartz Sand,0.6,Straight Steel Fiber,148.75,13.0,0.186,2000.0,,,,,,,,161.5,PCE_SP,42.5,Standard Curing,20.0,95.0,,109.0
1148,850.0,OPC_42.5,42.5,195.5,0.0,,0.0,331.5,0.0,0.0,0.0,0.0,0.0,,0.0,0.0,0.0,0.0,0.0,,935.0,Natural River Sand,0.6,Straight Steel Fiber,148.75,13.0,0.186,2000.0,,,,,,,,161.5,PCE_SP,42.5,Standard Curing,20.0,95.0,,122.0
1149,850.0,OPC_42.5,42.5,195.5,0.0,,0.0,331.5,0.0,0.0,0.0,0.0,0.0,,0.0,0.0,0.0,0.0,935.0,Glass Sand,0.0,,,Straight Steel Fiber,148.75,13.0,0.186,2000.0,,,,,,,,161.5,PCE_SP,42.5,Standard Curing,20.0,95.0,,136.0
1150,850.0,OPC_42.5,42.5,195.5,0.0,,0.0,331.5,0.0,0.0,0.0,0.0,0.0,,0.0,0.0,0.0,0.0,233.75,Glass Sand,701.25,Quartz Sand,0.6,Straight Steel Fiber,148.75,13.0,0.186,2000.0,,,,,,,,161.5,PCE_SP,42.5,Standard Curing,20.0,95.0,,116.0
1151,850.0,OPC_42.5,42.5,195.5,0.0,,0.0,331.5,0.0,0.0,0.0,0.0,0.0,,0.0,0.0,0.0,0.0,467.5,Glass Sand,467.5,Quartz Sand,0.6,Straight Steel Fiber,148.75,13.0,0.186,2000.0,,,,,,,,161.5,PCE_SP,42.5,Standard Curing,20.0,95.0,,134.0
1152,850.0,OPC_42.5,42.5,195.5,0.0,,0.0,331.5,0.0,0.0,0.0,0.0,0.0,,0.0,0.0,0.0,0.0,701.25,Glass Sand,233.75,Quartz Sand,0.6,Straight Steel Fiber,148.75,13.0,0.186,2000.0,,,,,,,,161.5,PCE_SP,42.5,Standard Curing,20.0,95.0,,144.0
1153,850.0,OPC_42.5,42.5,195.5,0.0,,0.0,331.5,0.0,0.0,0.0,0.0,0.0,,0.0,0.0,0.0,0.0,935.0,Glass Sand,0.0,,,Straight Steel Fiber,148.75,13.0,0.186,2000.0,,,,,,,,161.5,PCE_SP,42.5,Standard Curing,20.0,95.0,,136.0
1154,850.0,OPC_42.5,42.5,195.5,0.0,,0.0,331.5,0.0,0.0,0.0,0.0,0.0,,0.0,0.0,0.0,0.0,233.75,Glass Sand,701.25,Natural River Sand,0.6,Straight Steel Fiber,148.75,13.0,0.186,2000.0,,,,,,,,161.5,PCE_SP,42.5,Standard Curing,20.0,95.0,,124.0
1155,850.0,OPC_42.5,42.5,195.5,0.0,,0.0,331.5,0.0,0.0,0.0,0.0,0.0,,0.0,0.0,0.0,0.0,467.5,Glass Sand,467.5,Natural River Sand,0.6,Straight Steel Fiber,148.75,13.0,0.186,2000.0,,,,,,,,161.5,PCE_SP,42.5,Standard Curing,20.0,95.0,,136.0
1156,850.0,OPC_42.5,42.5,195.5,0.0,,0.0,331.5,0.0,0.0,0.0,0.0,0.0,,0.0,0.0,0.0,0.0,701.25,Glass Sand,233.75,Natural River Sand,0.6,Straight Steel Fiber,148.75,13.0,0.186,2000.0,,,,,,,,161.5,PCE_SP,42.5,Standard Curing,20.0,95.0,,156.0
1157,854.0,OPC_42.5,42.5,213.0,0.0,,0.0,0.0,0.0,0.0,0.0,0.0,0.0,,0.0,0.0,0.0,0.0,0.0,,1067.0,Natural River Sand,1.18,Straight Steel Fiber,234.0,13.0,0.22,2850.0,200.0,,,,,,,167.74,PCE_SP,32.0,Standard Curing,20.0,,,182.0
1158,854.0,OPC_42.5,42.5,213.0,0.0,,0.0,0.0,267.0,0.0,0.0,0.0,0.0,,0.0,0.0,0.0,0.0,0.0,,800.0,Natural River Sand,1.18,Straight Steel Fiber,234.0,13.0,0.22,2850.0,200.0,,,,,,,167.74,PCE_SP,32.0,Standard Curing,20.0,,,176.0
1159,854.0,OPC_42.5,42.5,213.0,0.0,,0.0,0.0,533.5,0.0,0.0,0.0,0.0,,0.0,0.0,0.0,0.0,0.0,,533.5,Natural River Sand,1.18,Straight Steel Fiber,234.0,13.0,0.22,2850.0,200.0,,,,,,,167.74,PCE_SP,32.0,Standard Curing,20.0,,,170.0
1160,854.0,OPC_42.5,42.5,213.0,0.0,,0.0,0.0,800.0,0.0,0.0,0.0,0.0,,0.0,0.0,0.0,0.0,0.0,,267.0,Natural River Sand,1.18,Straight Steel Fiber,234.0,13.0,0.22,2850.0,200.0,,,,,,,167.74,PCE_SP,32.0,Standard Curing,20.0,,,154.0
1161,854.0,OPC_42.5,42.5,213.0,0.0,,0.0,0.0,1067.0,0.0,0.0,0.0,0.0,,0.0,0.0,0.0,0.0,0.0,,0.0,,,Straight Steel Fiber,234.0,13.0,0.22,2850.0,200.0,,,,,,,167.74,PCE_SP,32.0,Standard Curing,20.0,,,148.0
1166,1170.73,OPC_52.5,52.5,292.68,0.0,,0.0,0.0,0.0,0.0,0.0,0.0,0.0,,0.0,0.0,0.0,0.0,263.41,Silica Flour,673.17,Natural River Sand,0.6,PE Fiber,19.4,12.0,0.024,2800.0,116.0,,,,,,,210.73,PCE_SP,14.05,Standard Curing,22.0,95.0,,150.0
1167,1024.39,OPC_52.5,52.5,292.68,0.0,,0.0,0.0,146.34,0.0,0.0,0.0,0.0,,0.0,0.0,0.0,0.0,263.41,Silica Flour,673.17,Natural River Sand,0.6,PE Fiber,19.4,12.0,0.024,2800.0,116.0,,,,,,,210.73,PCE_SP,14.05,Standard Curing,22.0,95.0,,152.0
1168,878.05,OPC_52.5,52.5,292.68,0.0,,0.0,0.0,292.68,0.0,0.0,0.0,0.0,,0.0,0.0,0.0,0.0,263.41,Silica Flour,673.17,Natural River Sand,0.6,PE Fiber,19.4,12.0,0.024,2800.0,116.0,,,,,,,210.73,PCE_SP,14.05,Standard Curing,22.0,95.0,,142.0
1169,731.71,OPC_52.5,52.5,292.68,0.0,,0.0,0.0,439.02,0.0,0.0,0.0,0.0,,0.0,0.0,0.0,0.0,263.41,Silica Flour,673.17,Natural River Sand,0.6,PE Fiber,19.4,12.0,0.024,2800.0,116.0,,,,,,,210.73,PCE_SP,14.05,Standard Curing,22.0,95.0,,136.0
1170,926.47,OPC_52.5,52.5,154.41,0.0,,463.24,0.0,0.0,0.0,0.0,0.0,0.0,,0.0,0.0,0.0,0.0,0.0,,555.88,Natural River Sand,0.5,PE Fiber,19.4,12.0,0.024,2800.0,116.0,,,,,,,355.15,PCE_SP,30.88,Steam Curing,85.0,,,92.0
1171,926.47,OPC_52.5,52.5,308.82,0.0,,308.82,0.0,0.0,0.0,0.0,0.0,0.0,,0.0,0.0,0.0,0.0,0.0,,555.88,Natural River Sand,0.5,PE Fiber,19.4,12.0,0.024,2800.0,116.0,,,,,,,355.15,PCE_SP,30.88,Steam Curing,85.0,,,118.0
1172,926.47,OPC_52.5,52.5,463.24,0.0,,154.41,0.0,0.0,0.0,0.0,0.0,0.0,,0.0,0.0,0.0,0.0,0.0,,555.88,Natural River Sand,0.5,PE Fiber,19.4,12.0,0.024,2800.0,116.0,,,,,,,355.15,PCE_SP,30.88,Steam Curing,85.0,,,126.0
1173,926.47,OPC_52.5,52.5,617.65,0.0,,0.0,0.0,0.0,0.0,0.0,0.0,0.0,,0.0,0.0,0.0,0.0,0.0,,555.88,Natural River Sand,0.5,PE Fiber,19.4,12.0,0.024,2800.0,116.0,,,,,,,355.15,PCE_SP,30.88,Steam Curing,85.0,,,152.0
1174,926.47,OPC_52.5,52.5,617.65,0.0,,0.0,0.0,0.0,0.0,0.0,0.0,0.0,,0.0,0.0,0.0,0.0,0.0,,555.88,Natural River Sand,0.5,PE Fiber,19.4,12.0,0.024,2800.0,116.0,,,,,,,324.26,PCE_SP,54.04,Steam Curing,85.0,,,158.0
1175,926.47,OPC_52.5,52.5,617.65,0.0,,0.0,0.0,0.0,0.0,0.0,0.0,0.0,,0.0,0.0,0.0,0.0,0.0,,555.88,Natural River Sand,0.5,PE Fiber,19.4,12.0,0.024,2800.0,116.0,,,,,,,293.38,PCE_SP,77.21,Steam Curing,85.0,,,162.0
1176,926.47,OPC_52.5,52.5,617.65,0.0,,0.0,0.0,0.0,0.0,0.0,0.0,0.0,,0.0,0.0,0.0,0.0,0.0,,555.88,Natural River Sand,0.5,PE Fiber,19.4,12.0,0.024,2800.0,116.0,,,,,,,262.5,PCE_SP,101.91,Steam Curing,85.0,,,167.0
1177,926.47,OPC_52.5,52.5,617.65,0.0,,0.0,0.0,0.0,0.0,0.0,0.0,0.0,,0.0,0.0,0.0,0.0,0.0,,555.88,Natural River Sand,0.5,PE Fiber,19.4,12.0,0.024,2800.0,116.0,,,,,,,231.62,PCE_SP,123.53,Steam Curing,85.0,,,167.0
1178,700.0,OPC_52.5,52.5,150.0,0.0,,100.0,0.0,0.0,0.0,0.0,750.0,0.0,,0.0,0.0,0.0,0.0,0.0,,500.0,Silica Sand,0.2,PE Fiber,20.0,18.0,0.024,2400.0,100.0,,,,,,,230.0,PCE_SP,25.0,Standard Curing,,,,119.6
1179,926.47,OPC_52.5,52.5,154.41,0.0,,463.24,0.0,0.0,0.0,0.0,0.0,0.0,,0.0,0.0,0.0,0.0,0.0,,555.88,Natural River Sand,0.5,,,,,,,,,,,,,355.15,PCE_SP,30.88,Standard Curing,20.0,90.0,,92.0
1180,926.47,OPC_52.5,52.5,308.82,0.0,,308.82,0.0,0.0,0.0,0.0,0.0,0.0,,0.0,0.0,0.0,0.0,0.0,,555.88,Natural River Sand,0.5,,,,,,,,,,,,,355.15,PCE_SP,30.88,Standard Curing,20.0,90.0,,114.0
1181,926.47,OPC_52.5,52.5,463.24,0.0,,154.41,0.0,0.0,0.0,0.0,0.0,0.0,,0.0,0.0,0.0,0.0,0.0,,555.88,Natural River Sand,0.5,,,,,,,,,,,,,355.15,PCE_SP,30.88,Standard Curing,20.0,90.0,,124.0
1182,926.47,OPC_52.5,52.5,617.65,0.0,,0.0,0.0,0.0,0.0,0.0,0.0,0.0,,0.0,0.0,0.0,0.0,0.0,,555.88,Natural River Sand,0.5,,,,,,,,,,,,,355.15,PCE_SP,30.88,Standard Curing,20.0,90.0,,140.0
1183,926.47,OPC_52.5,52.5,617.65,0.0,,0.0,0.0,0.0,0.0,0.0,0.0,0.0,,0.0,0.0,0.0,0.0,0.0,,555.88,Natural River Sand,0.5,,,,,,,,,,,,,324.26,PCE_SP,54.04,Standard Curing,20.0,90.0,,145.0
1184,926.47,OPC_52.5,52.5,617.65,0.0,,0.0,0.0,0.0,0.0,0.0,0.0,0.0,,0.0,0.0,0.0,0.0,0.0,,555.88,Natural River Sand,0.5,,,,,,,,,,,,,293.38,PCE_SP,77.21,Standard Curing,20.0,90.0,,154.0
1185,926.47,OPC_52.5,52.5,617.65,0.0,,0.0,0.0,0.0,0.0,0.0,0.0,0.0,,0.0,0.0,0.0,0.0,0.0,,555.88,Natural River Sand,0.5,,,,,,,,,,,,,262.5,PCE_SP,101.91,Standard Curing,20.0,90.0,,160.0
1186,926.47,OPC_52.5,52.5,617.65,0.0,,0.0,0.0,0.0,0.0,0.0,0.0,0.0,,0.0,0.0,0.0,0.0,0.0,,555.88,Natural River Sand,0.5,,,,,,,,,,,,,231.62,PCE_SP,123.53,Standard Curing,20.0,90.0,,171.0
1187,926.47,OPC_52.5,52.5,154.41,0.0,,463.24,0.0,0.0,0.0,0.0,0.0,0.0,,0.0,0.0,0.0,0.0,0.0,,555.88,Natural River Sand,0.5,PE Fiber,19.4,12.0,0.024,2900.0,116.0,,,,,,,355.15,PCE_SP,30.88,Standard Curing,20.0,90.0,,95.0
1188,926.47,OPC_52.5,52.5,308.82,0.0,,308.82,0.0,0.0,0.0,0.0,0.0,0.0,,0.0,0.0,0.0,0.0,0.0,,555.88,Natural River Sand,0.5,PE Fiber,19.4,12.0,0.024,2900.0,116.0,,,,,,,355.15,PCE_SP,30.88,Standard Curing,20.0,90.0,,120.0
1189,926.47,OPC_52.5,52.5,463.24,0.0,,154.41,0.0,0.0,0.0,0.0,0.0,0.0,,0.0,0.0,0.0,0.0,0.0,,555.88,Natural River Sand,0.5,PE Fiber,19.4,12.0,0.024,2900.0,116.0,,,,,,,355.15,PCE_SP,30.88,Standard Curing,20.0,90.0,,129.0
1190,926.47,OPC_52.5,52.5,617.65,0.0,,0.0,0.0,0.0,0.0,0.0,0.0,0.0,,0.0,0.0,0.0,0.0,0.0,,555.88,Natural River Sand,0.5,PE Fiber,19.4,12.0,0.024,2900.0,116.0,,,,,,,355.15,PCE_SP,30.88,Standard Curing,20.0,90.0,,148.0
1191,926.47,OPC_52.5,52.5,617.65,0.0,,0.0,0.0,0.0,0.0,0.0,0.0,0.0,,0.0,0.0,0.0,0.0,0.0,,555.88,Natural River Sand,0.5,PE Fiber,19.4,12.0,0.024,2900.0,116.0,,,,,,,324.26,PCE_SP,54.04,Standard Curing,20.0,90.0,,156.0
1192,926.47,OPC_52.5,52.5,617.65,0.0,,0.0,0.0,0.0,0.0,0.0,0.0,0.0,,0.0,0.0,0.0,0.0,0.0,,555.88,Natural River Sand,0.5,PE Fiber,19.4,12.0,0.024,2900.0,116.0,,,,,,,293.38,PCE_SP,77.21,Standard Curing,20.0,90.0,,163.0
1193,926.47,OPC_52.5,52.5,617.65,0.0,,0.0,0.0,0.0,0.0,0.0,0.0,0.0,,0.0,0.0,0.0,0.0,0.0,,555.88,Natural River Sand,0.5,PE Fiber,19.4,12.0,0.024,2900.0,116.0,,,,,,,262.5,PCE_SP,101.91,Standard Curing,20.0,90.0,,169.0
1194,926.47,OPC_52.5,52.5,617.65,0.0,,0.0,0.0,0.0,0.0,0.0,0.0,0.0,,0.0,0.0,0.0,0.0,0.0,,555.88,Natural River Sand,0.5,PE Fiber,19.4,12.0,0.024,2900.0,116.0,,,,,,,231.62,PCE_SP,123.53,Standard Curing,20.0,90.0,,169.0
1195,759.0,OPC_42.5,42.5,227.0,0.0,,0.0,266.0,0.0,0.0,0.0,0.0,0.0,,0.0,0.0,0.0,0.0,0.0,,888.0,Natural River Sand,,Straight Steel Fiber,156.0,13.0,0.2,,,,,,,,,178.0,PCE_SP,19.0,Standard Curing,20.0,95.0,,125.0
1196,759.0,OPC_42.5,42.5,227.0,0.0,,0.0,266.0,0.0,0.0,0.0,0.0,0.0,,0.0,0.0,0.0,0.0,222.0,Recycled Fine Aggregate,666.0,Natural River Sand,,Straight Steel Fiber,156.0,13.0,0.2,,,,,,,,,178.0,PCE_SP,19.0,Standard Curing,20.0,95.0,,123.0
1197,759.0,OPC_42.5,42.5,227.0,0.0,,0.0,266.0,0.0,0.0,0.0,0.0,0.0,,0.0,0.0,0.0,0.0,444.0,Recycled Fine Aggregate,444.0,Natural River Sand,,Straight Steel Fiber,156.0,13.0,0.2,,,,,,,,,178.0,PCE_SP,19.0,Standard Curing,20.0,95.0,,119.0
1198,759.0,OPC_42.5,42.5,227.0,0.0,,0.0,266.0,0.0,0.0,0.0,0.0,0.0,,0.0,0.0,0.0,0.0,666.0,Recycled Fine Aggregate,222.0,Natural River Sand,,Straight Steel Fiber,156.0,13.0,0.2,,,,,,,,,178.0,PCE_SP,19.0,Standard Curing,20.0,95.0,,115.0
1199,759.0,OPC_42.5,42.5,227.0,0.0,,0.0,266.0,0.0,0.0,0.0,0.0,0.0,,0.0,0.0,0.0,0.0,888.0,Recycled Fine Aggregate,0.0,,,Straight Steel Fiber,156.0,13.0,0.2,,,,,,,,,178.0,PCE_SP,19.0,Standard Curing,20.0,95.0,,113.0
1200,759.0,OPC_42.5,42.5,227.0,0.0,,0.0,266.0,0.0,0.0,0.0,0.0,0.0,,0.0,0.0,0.0,0.0,0.0,,888.0,Natural River Sand,,Straight Steel Fiber,156.0,13.0,0.2,,,,,,,,,178.0,PCE_SP,19.0,Autoclave Curing,200.0,,1.2,165.0
1201,759.0,OPC_42.5,42.5,227.0,0.0,,0.0,266.0,0.0,0.0,0.0,0.0,0.0,,0.0,0.0,0.0,0.0,222.0,Recycled Fine Aggregate,666.0,Natural River Sand,,Straight Steel Fiber,156.0,13.0,0.2,,,,,,,,,178.0,PCE_SP,19.0,Autoclave Curing,200.0,,1.2,162.0
1202,759.0,OPC_42.5,42.5,227.0,0.0,,0.0,266.0,0.0,0.0,0.0,0.0,0.0,,0.0,0.0,0.0,0.0,444.0,Recycled Fine Aggregate,444.0,Natural River Sand,,Straight Steel Fiber,156.0,13.0,0.2,,,,,,,,,178.0,PCE_SP,19.0,Autoclave Curing,200.0,,1.2,154.0
1203,759.0,OPC_42.5,42.5,227.0,0.0,,0.0,266.0,0.0,0.0,0.0,0.0,0.0,,0.0,0.0,0.0,0.0,666.0,Recycled Fine Aggregate,222.0,Natural River Sand,,Straight Steel Fiber,156.0,13.0,0.2,,,,,,,,,178.0,PCE_SP,19.0,Autoclave Curing,200.0,,1.2,150.0
1204,759.0,OPC_42.5,42.5,227.0,0.0,,0.0,266.0,0.0,0.0,0.0,0.0,0.0,,0.0,0.0,0.0,0.0,888.0,Recycled Fine Aggregate,0.0,,,Straight Steel Fiber,156.0,13.0,0.2,,,,,,,,,178.0,PCE_SP,19.0,Autoclave Curing,200.0,,1.2,150.0
1205,700.0,OPC_42.5,42.5,100.0,0.0,,0.0,0.0,0.0,0.0,0.0,200.0,0.0,,0.0,0.0,0.0,0.0,0.0,,1000.0,Locally Available Sand,,Straight Steel Fiber,156.0,13.0,0.16,,,,,,,,,160.0,PCE_HRWRA,15.0,Standard Curing,20.0,90.0,,106.5
1206,700.0,OPC_42.5,42.5,80.0,0.0,,0.0,0.0,20.0,0.0,0.0,200.0,0.0,,0.0,0.0,0.0,0.0,0.0,,1000.0,Locally Available Sand,,Straight Steel Fiber,156.0,13.0,0.16,,,,,,,,,160.0,PCE_HRWRA,15.0,Standard Curing,20.0,90.0,,118.9
1207,700.0,OPC_42.5,42.5,60.0,0.0,,0.0,0.0,40.0,0.0,0.0,200.0,0.0,,0.0,0.0,0.0,0.0,0.0,,1000.0,Locally Available Sand,,Straight Steel Fiber,156.0,13.0,0.16,,,,,,,,,160.0,PCE_HRWRA,15.0,Standard Curing,20.0,90.0,,120.8
1208,700.0,OPC_42.5,42.5,40.0,0.0,,0.0,0.0,60.0,0.0,0.0,200.0,0.0,,0.0,0.0,0.0,0.0,0.0,,1000.0,Locally Available Sand,,Straight Steel Fiber,156.0,13.0,0.16,,,,,,,,,160.0,PCE_HRWRA,15.0,Standard Curing,20.0,90.0,,124.9
1209,700.0,OPC_42.5,42.5,20.0,0.0,,0.0,0.0,80.0,0.0,0.0,200.0,0.0,,0.0,0.0,0.0,0.0,0.0,,1000.0,Locally Available Sand,,Straight Steel Fiber,156.0,13.0,0.16,,,,,,,,,160.0,PCE_HRWRA,15.0,Standard Curing,20.0,90.0,,115.7
1210,700.0,OPC_42.5,42.5,100.0,0.0,,0.0,0.0,100.0,0.0,0.0,100.0,0.0,,0.0,0.0,0.0,0.0,0.0,,1000.0,Locally Available Sand,,Straight Steel Fiber,156.0,13.0,0.16,,,,,,,,,160.0,PCE_HRWRA,15.0,Standard Curing,20.0,90.0,,120.5
1211,700.0,OPC_42.5,42.5,100.0,0.0,,0.0,0.0,200.0,0.0,0.0,0.0,0.0,,0.0,0.0,0.0,0.0,0.0,,1000.0,Locally Available Sand,,Straight Steel Fiber,156.0,13.0,0.16,,,,,,,,,160.0,PCE_HRWRA,15.0,Standard Curing,20.0,90.0,,107.4
1212,600.0,OPC_42.5,42.5,100.0,0.0,,0.0,0.0,300.0,0.0,0.0,0.0,0.0,,0.0,0.0,0.0,0.0,0.0,,1000.0,Locally Available Sand,,Straight Steel Fiber,156.0,13.0,0.16,,,,,,,,,160.0,PCE_HRWRA,15.0,Standard Curing,20.0,90.0,,105.6
1213,1006.0,HS_cement,,151.0,0.0,,0.0,302.0,0.0,0.0,0.0,0.0,0.0,,0.0,0.0,0.0,0.0,0.0,,704.0,Quartz Sand,0.6,,,,,,,,,,,,,231.0,PCE_HRWRA,22.0,Standard Curing,23.0,90.0,,133.6
1214,972.0,HS_cement,,195.0,0.0,,0.0,0.0,0.0,0.0,0.0,0.0,0.0,,0.0,0.0,0.0,0.0,0.0,,975.0,Quartz Sand,0.6,,,,,,,,,,,,,233.0,PCE_HRWRA,21.0,Standard Curing,23.0,90.0,,122.4
1215,792.0,HS_cement,,220.0,0.0,,0.0,238.0,0.0,0.0,0.0,0.0,0.0,,0.0,0.0,0.0,0.0,0.0,,951.0,Quartz Sand,0.6,,,,,,,,,,,,,202.0,PCE_HRWRA,17.0,Standard Curing,23.0,90.0,,150.1
1216,687.0,HS_cement,,240.0,0.0,,0.0,275.0,0.0,0.0,0.0,0.0,0.0,,0.0,0.0,0.0,0.0,0.0,,1030.0,Quartz Sand,0.6,,,,,,,,,,,,,185.0,PCE_HRWRA,15.0,Standard Curing,23.0,90.0,,169.0
1217,840.0,HS_cement,,233.0,0.0,,0.0,252.0,0.0,0.0,0.0,0.0,0.0,,0.0,0.0,0.0,0.0,0.0,,1008.0,Quartz Sand,0.6,,,,,,,,,,,,,161.0,PCE_HRWRA,9.0,Standard Curing,23.0,90.0,,179.0
1218,828.0,HS_cement,,230.0,0.0,,0.0,248.0,0.0,0.0,0.0,0.0,0.0,,0.0,0.0,0.0,0.0,0.0,,994.0,Quartz Sand,0.6,,,,,,,,,,,,,159.0,PCE_HRWRA,27.0,Standard Curing,23.0,90.0,,170.0
1219,758.0,HS_cement,,211.0,0.0,,0.0,228.0,0.0,0.0,0.0,0.0,0.0,,0.0,0.0,0.0,0.0,0.0,,911.0,Quartz Sand,0.6,,,,,,,,,,,,,242.0,PCE_HRWRA,8.0,Standard Curing,23.0,90.0,,131.0
1220,749.0,HS_cement,,211.0,0.0,,0.0,225.0,0.0,0.0,0.0,0.0,0.0,,0.0,0.0,0.0,0.0,0.0,,899.0,Quartz Sand,0.6,,,,,,,,,,,,,239.0,PCE_HRWRA,24.0,Standard Curing,23.0,90.0,,123.0
1221,792.0,HS_cement,,220.0,0.0,,0.0,237.0,0.0,0.0,0.0,0.0,0.0,,0.0,0.0,0.0,0.0,0.0,,951.0,Quartz Sand,0.6,,,,,,,,,,,,,202.0,PCE_HRWRA,17.0,Standard Curing,23.0,90.0,,152.0
1222,810.0,HS_cement,,225.0,0.0,,0.0,243.0,0.0,0.0,0.0,0.0,0.0,,0.0,0.0,0.0,0.0,0.0,,972.0,Quartz Sand,0.6,,,,,,,,,,,,,181.0,PCE_HRWRA,22.0,Standard Curing,23.0,90.0,,167.0
1223,820.0,HS_cement,,228.0,0.0,,0.0,246.0,0.0,0.0,0.0,0.0,0.0,,0.0,0.0,0.0,0.0,0.0,,984.0,Quartz Sand,0.6,,,,,,,,,,,,,168.0,PCE_HRWRA,26.0,Standard Curing,23.0,90.0,,169.0
1224,810.0,HS_cement,,225.0,0.0,,0.0,243.0,0.0,0.0,0.0,0.0,0.0,,0.0,0.0,0.0,0.0,0.0,,972.0,Quartz Sand,0.6,,,,,,,,,,,,,191.0,PCE_HRWRA,9.0,Standard Curing,23.0,90.0,,168.0
1225,813.0,HS_cement,,226.0,0.0,,0.0,244.0,0.0,0.0,0.0,0.0,0.0,,0.0,0.0,0.0,0.0,0.0,,975.0,Quartz Sand,0.6,,,,,,,,,,,,,187.0,PCE_HRWRA,11.0,Standard Curing,23.0,90.0,,160.0
1226,775.0,HS_cement,,223.0,0.0,,0.0,233.0,0.0,0.0,0.0,0.0,0.0,,0.0,0.0,0.0,0.0,0.0,,930.0,Quartz Sand,0.6,,,,,,,,,,,,,215.0,PCE_HRWRA,13.0,Standard Curing,23.0,90.0,,142.0
1227,1006.0,HS_cement,,151.0,0.0,,0.0,302.0,0.0,0.0,0.0,0.0,0.0,,0.0,0.0,0.0,0.0,0.0,,704.0,Quartz Sand,0.6,,,,,,,,,,,,,231.0,PCE_HRWRA,22.0,Heat Curing,90.0,100.0,,161.0
1228,972.0,HS_cement,,195.0,0.0,,0.0,0.0,0.0,0.0,0.0,0.0,0.0,,0.0,0.0,0.0,0.0,0.0,,975.0,Quartz Sand,0.6,,,,,,,,,,,,,233.0,PCE_HRWRA,21.0,Heat Curing,90.0,100.0,,158.0
1229,792.0,HS_cement,,220.0,0.0,,0.0,238.0,0.0,0.0,0.0,0.0,0.0,,0.0,0.0,0.0,0.0,0.0,,951.0,Quartz Sand,0.6,,,,,,,,,,,,,202.0,PCE_HRWRA,17.0,Heat Curing,90.0,100.0,,196.5
1230,687.0,HS_cement,,240.0,0.0,,0.0,275.0,0.0,0.0,0.0,0.0,0.0,,0.0,0.0,0.0,0.0,0.0,,1030.0,Quartz Sand,0.6,,,,,,,,,,,,,185.0,PCE_HRWRA,15.0,Heat Curing,90.0,100.0,,217.0
1231,840.0,HS_cement,,233.0,0.0,,0.0,252.0,0.0,0.0,0.0,0.0,0.0,,0.0,0.0,0.0,0.0,0.0,,1008.0,Quartz Sand,0.6,,,,,,,,,,,,,161.0,PCE_HRWRA,9.0,Heat Curing,90.0,100.0,,226.0
1232,828.0,HS_cement,,230.0,0.0,,0.0,248.0,0.0,0.0,0.0,0.0,0.0,,0.0,0.0,0.0,0.0,0.0,,994.0,Quartz Sand,0.6,,,,,,,,,,,,,159.0,PCE_HRWRA,27.0,Heat Curing,90.0,100.0,,221.0
1233,758.0,HS_cement,,211.0,0.0,,0.0,228.0,0.0,0.0,0.0,0.0,0.0,,0.0,0.0,0.0,0.0,0.0,,911.0,Quartz Sand,0.6,,,,,,,,,,,,,242.0,PCE_HRWRA,8.0,Heat Curing,90.0,100.0,,169.0
