Repository: Jocund96/Data-to-Design-ML

## Datasets

Located in `Datasets/`:

- **UCI Concrete Compressive Strength dataset** (`uci_concrete_data.csv`) — 1030 samples, 8 mix-component features (cement, slag, fly ash, water, superplasticizer, coarse/fine aggregate, age), target is compressive strength (MPa). Processed splits and engineered features are saved under `Datasets/processed/uci_concrete_dataset/`.
- **UHPC dataset** (`UHPC_dataset.csv`) — Ultra High Performance Concrete data pooled from many publications, ~2000 rows with a `paper_reference` column identifying the source publication and `cs_28d` (28-day compressive strength) as the target.

File: S2_Kernel/Datasets/processed/uhpc_dataset/raw_dropped_features_20.csv (part 6 of 8)
cement,cement_type,silica_fume,fly_ash,limestone_powder,quartz_powder,glass_powder,rice_husk_ash,metakaolin,ggbfs,slag,nano_caco3,nano_al2o3,nano_tio2,nano_sio2,filler,sand,sand_type,sand_max_size,water,sp_type,sp_amount,curing_method,curing_temp,cs_28d
464.0,HS_cement,107.0,0.0,0.0,232.0,881.0,0.0,0.0,0.0,0.0,0.0,0.0,0.0,0.0,0.0,464.0,Quartz Sand,0.6,158.0,PCE_HRWRA,42.2,Heat Curing,90.0,188.0
458.0,HS_cement,212.0,0.0,0.0,0.0,993.0,0.0,0.0,0.0,0.0,0.0,0.0,0.0,0.0,0.0,458.0,Quartz Sand,0.6,156.0,PCE_HRWRA,41.6,Heat Curing,90.0,195.0
465.0,HS_cement,108.0,0.0,0.0,0.0,651.0,0.0,0.0,0.0,0.0,0.0,0.0,0.0,0.0,0.0,931.0,Quartz Sand,0.6,158.0,PCE_HRWRA,42.3,Heat Curing,90.0,179.0
748.0,HS_cement,208.0,0.0,0.0,224.0,0.0,0.0,0.0,0.0,0.0,0.0,0.0,0.0,0.0,0.0,897.0,Quartz Sand,0.6,224.0,PCE_HRWRA,25.5,Heat Curing,90.0,174.0
752.0,HS_cement,104.0,0.0,0.0,226.0,555.0,0.0,0.0,0.0,0.0,0.0,0.0,0.0,0.0,0.0,451.0,Quartz Sand,0.6,235.0,PCE_HRWRA,16.4,Heat Curing,90.0,168.0
740.0,HS_cement,206.0,0.0,0.0,0.0,666.0,0.0,0.0,0.0,0.0,0.0,0.0,0.0,0.0,0.0,444.0,Quartz Sand,0.6,224.0,PCE_HRWRA,20.2,Heat Curing,90.0,192.0
754.0,HS_cement,105.0,0.0,0.0,0.0,331.0,0.0,0.0,0.0,0.0,0.0,0.0,0.0,0.0,0.0,905.0,Quartz Sand,0.6,236.0,PCE_HRWRA,8.2,Heat Curing,90.0,187.0
436.0,HS_cement,202.0,0.0,0.0,218.0,727.0,0.0,0.0,0.0,0.0,0.0,0.0,0.0,0.0,0.0,436.0,Quartz Sand,0.6,223.0,PCE_HRWRA,15.8,Heat Curing,90.0,165.0
442.0,HS_cement,102.0,0.0,0.0,221.0,396.0,0.0,0.0,0.0,0.0,0.0,0.0,0.0,0.0,0.0,883.0,Quartz Sand,0.6,223.0,PCE_HRWRA,20.1,Heat Curing,90.0,163.0
437.0,HS_cement,202.0,0.0,0.0,0.0,509.0,0.0,0.0,0.0,0.0,0.0,0.0,0.0,0.0,0.0,874.0,Quartz Sand,0.6,223.0,PCE_HRWRA,15.9,Heat Curing,90.0,185.0
439.0,HS_cement,102.0,0.0,0.0,110.0,944.0,0.0,0.0,0.0,0.0,0.0,0.0,0.0,0.0,0.0,439.0,Quartz Sand,0.6,229.0,PCE_HRWRA,8.0,Heat Curing,90.0,158.0
608.0,HS_cement,158.0,0.0,0.0,114.0,547.0,0.0,0.0,0.0,0.0,0.0,0.0,0.0,0.0,0.0,684.0,Quartz Sand,0.6,194.0,PCE_HRWRA,31.6,Heat Curing,90.0,200.0
608.0,HS_cement,158.0,0.0,0.0,114.0,547.0,0.0,0.0,0.0,0.0,0.0,0.0,0.0,0.0,0.0,684.0,Quartz Sand,0.6,194.0,PCE_HRWRA,31.6,Heat Curing,90.0,198.0
608.0,HS_cement,158.0,0.0,0.0,114.0,547.0,0.0,0.0,0.0,0.0,0.0,0.0,0.0,0.0,0.0,684.0,Quartz Sand,0.6,194.0,PCE_HRWRA,31.6,Heat Curing,90.0,201.0
524.0,HS_cement,208.0,0.0,0.0,224.0,224.0,0.0,0.0,0.0,0.0,0.0,0.0,0.0,0.0,0.0,898.0,Quartz Sand,0.6,191.0,PCE_HRWRA,40.8,Heat Curing,90.0,198.0
521.0,HS_cement,208.0,0.0,0.0,0.0,446.0,0.0,0.0,0.0,0.0,0.0,0.0,0.0,0.0,0.0,894.0,Quartz Sand,0.6,190.0,PCE_HRWRA,40.5,Heat Curing,90.0,201.0
524.0,HS_cement,208.0,0.0,0.0,224.0,224.0,0.0,0.0,0.0,0.0,0.0,0.0,0.0,0.0,0.0,898.0,Quartz Sand,0.6,191.0,PCE_HRWRA,40.8,Heat Curing,90.0,183.0
755.0,HS_cement,105.0,0.0,0.0,226.0,105.0,0.0,0.0,0.0,0.0,0.0,0.0,0.0,0.0,0.0,906.0,Quartz Sand,0.6,229.0,PCE_HRWRA,20.6,Heat Curing,90.0,193.0
796.0,HS_cement,111.0,0.0,0.0,0.0,350.0,0.0,0.0,0.0,0.0,0.0,0.0,0.0,0.0,0.0,956.0,Quartz Sand,0.6,162.0,PCE_HRWRA,43.4,Heat Curing,90.0,187.0
640.0,HS_cement,142.0,0.0,0.0,0.0,480.0,0.0,0.0,0.0,0.0,0.0,0.0,0.0,0.0,0.0,960.0,Quartz Sand,0.6,174.0,PCE_HRWRA,32.7,Heat Curing,90.0,181.0
604.0,HS_cement,134.0,0.0,0.0,0.0,454.0,0.0,0.0,0.0,0.0,0.0,0.0,0.0,0.0,0.0,906.0,Quartz Sand,0.6,229.0,PCE_HRWRA,15.6,Heat Curing,90.0,211.0
456.0,HS_cement,152.0,0.0,0.0,0.0,591.0,0.0,0.0,0.0,0.0,0.0,0.0,0.0,0.0,0.0,913.0,Quartz Sand,0.6,200.0,PCE_HRWRA,31.1,Heat Curing,90.0,208.0
466.0,HS_cement,155.0,0.0,0.0,0.0,604.0,0.0,0.0,0.0,0.0,0.0,0.0,0.0,0.0,0.0,932.0,Quartz Sand,0.6,173.0,PCE_HRWRA,42.3,Heat Curing,90.0,182.0
536.0,HS_cement,153.0,0.0,0.0,0.0,520.0,0.0,0.0,0.0,0.0,0.0,0.0,0.0,0.0,0.0,919.0,Quartz Sand,0.6,201.0,PCE_HRWRA,31.3,Heat Curing,90.0,190.0
810.0,HS_cement,225.0,0.0,0.0,243.0,0.0,0.0,0.0,0.0,0.0,0.0,0.0,0.0,0.0,0.0,972.0,Quartz Sand,0.6,176.0,PCE_HRWRA,43.1,Heat Curing,90.0,192.0
636.0,HS_cement,221.0,0.0,0.0,0.0,398.0,0.0,0.0,0.0,0.0,0.0,0.0,0.0,0.0,0.0,954.0,Quartz Sand,0.6,173.0,PCE_HRWRA,42.5,Heat Curing,90.0,194.0
812.0,HS_cement,113.0,0.0,0.0,0.0,357.0,0.0,0.0,0.0,0.0,0.0,0.0,0.0,0.0,0.0,975.0,Quartz Sand,0.6,176.0,PCE_HRWRA,37.6,Heat Curing,90.0,199.0
644.0,HS_cement,112.0,0.0,0.0,242.0,273.0,0.0,0.0,0.0,0.0,0.0,0.0,0.0,0.0,0.0,967.0,Quartz Sand,0.6,175.0,PCE_HRWRA,32.9,Heat Curing,90.0,222.0
562.0,HS_cement,208.0,0.0,0.0,0.0,412.0,0.0,0.0,0.0,0.0,0.0,0.0,0.0,0.0,0.0,899.0,Quartz Sand,0.6,227.0,PCE_HRWRA,20.4,Heat Curing,90.0,200.0
562.0,HS_cement,208.0,0.0,0.0,0.0,412.0,0.0,0.0,0.0,0.0,0.0,0.0,0.0,0.0,0.0,899.0,Quartz Sand,0.6,227.0,PCE_HRWRA,20.4,Heat Curing,90.0,193.0
562.0,HS_cement,208.0,0.0,0.0,0.0,412.0,0.0,0.0,0.0,0.0,0.0,0.0,0.0,0.0,0.0,899.0,Quartz Sand,0.6,227.0,PCE_HRWRA,20.4,Heat Curing,90.0,190.0
562.0,HS_cement,208.0,0.0,0.0,0.0,412.0,0.0,0.0,0.0,0.0,0.0,0.0,0.0,0.0,0.0,899.0,Quartz Sand,0.6,227.0,PCE_HRWRA,20.4,Heat Curing,90.0,193.0
748.0,HS_cement,208.0,0.0,0.0,224.0,0.0,0.0,0.0,0.0,0.0,0.0,0.0,0.0,0.0,0.0,897.0,Quartz Sand,0.6,224.0,PCE_HRWRA,25.5,Standard Curing,23.0,147.0
748.0,HS_cement,208.0,0.0,0.0,224.0,448.5,0.0,0.0,0.0,0.0,0.0,0.0,0.0,0.0,0.0,448.5,Quartz Sand,0.6,224.0,PCE_HRWRA,25.5,Standard Curing,23.0,146.0
501.16,HS_cement,104.0,0.0,0.0,0.0,1023.34,0.0,0.0,0.0,0.0,0.0,0.0,0.0,0.0,0.0,448.5,Quartz Sand,0.6,202.7,PCE_HRWRA,30.7,Standard Curing,23.0,123.0
568.48,HS_cement,104.0,0.0,0.0,0.0,507.52,0.0,0.0,0.0,0.0,0.0,0.0,0.0,0.0,0.0,897.0,Quartz Sand,0.6,239.0,PCE_HRWRA,12.5,Standard Curing,23.0,127.0
448.8,HS_cement,104.0,0.0,0.0,0.0,752.8,0.0,0.0,0.0,0.0,0.0,0.0,0.0,0.0,0.0,771.4,Quartz Sand,0.6,224.7,PCE_HRWRA,19.9,Standard Curing,23.0,119.0
448.8,HS_cement,104.0,0.0,0.0,0.0,1003.9,0.0,0.0,0.0,0.0,0.0,0.0,0.0,0.0,0.0,520.3,Quartz Sand,0.6,239.0,PCE_HRWRA,8.8,Standard Curing,23.0,111.0
701.5,OPC_42.5,210.5,0.0,0.0,259.6,0.0,0.0,0.0,0.0,0.0,0.0,0.0,0.0,0.0,0.0,820.8,Quartz Sand,0.15,164.2,PCE_SP,17.5,Standard Curing,22.0,113.0
666.4,OPC_42.5,210.5,0.0,0.0,259.6,0.0,0.0,0.0,0.0,0.0,0.0,0.0,0.0,0.0,35.1,820.8,Quartz Sand,0.15,164.2,PCE_SP,17.5,Standard Curing,22.0,118.0
631.4,OPC_42.5,210.5,0.0,0.0,259.6,0.0,0.0,0.0,0.0,0.0,0.0,0.0,0.0,0.0,70.1,820.8,Quartz Sand,0.15,164.2,PCE_SP,17.5,Standard Curing,22.0,109.0
596.3,OPC_42.5,210.5,0.0,0.0,259.6,0.0,0.0,0.0,0.0,0.0,0.0,0.0,0.0,0.0,105.2,820.8,Quartz Sand,0.15,164.2,PCE_SP,17.5,Standard Curing,22.0,106.0
561.2,OPC_42.5,210.5,0.0,0.0,259.6,0.0,0.0,0.0,0.0,0.0,0.0,0.0,0.0,0.0,140.3,820.8,Quartz Sand,0.15,164.2,PCE_SP,17.5,Standard Curing,22.0,102.0
526.1,OPC_42.5,210.5,0.0,0.0,259.6,0.0,0.0,0.0,0.0,0.0,0.0,0.0,0.0,0.0,175.4,820.8,Quartz Sand,0.15,164.2,PCE_SP,17.5,Standard Curing,22.0,93.0
701.5,OPC_42.5,210.5,0.0,0.0,259.6,0.0,0.0,0.0,0.0,0.0,0.0,0.0,0.0,0.0,0.0,820.8,Quartz Sand,0.15,164.2,PCE_SP,17.5,Hot Water Curing,90.0,139.0
666.4,OPC_42.5,210.5,0.0,0.0,259.6,0.0,0.0,0.0,0.0,0.0,0.0,0.0,0.0,0.0,35.1,820.8,Quartz Sand,0.15,164.2,PCE_SP,17.5,Hot Water Curing,90.0,144.0
631.4,OPC_42.5,210.5,0.0,0.0,259.6,0.0,0.0,0.0,0.0,0.0,0.0,0.0,0.0,0.0,70.1,820.8,Quartz Sand,0.15,164.2,PCE_SP,17.5,Hot Water Curing,90.0,159.0
596.3,OPC_42.5,210.5,0.0,0.0,259.6,0.0,0.0,0.0,0.0,0.0,0.0,0.0,0.0,0.0,105.2,820.8,Quartz Sand,0.15,164.2,PCE_SP,17.5,Hot Water Curing,90.0,147.0
561.2,OPC_42.5,210.5,0.0,0.0,259.6,0.0,0.0,0.0,0.0,0.0,0.0,0.0,0.0,0.0,140.3,820.8,Quartz Sand,0.15,164.2,PCE_SP,17.5,Hot Water Curing,90.0,140.0
526.1,OPC_42.5,210.5,0.0,0.0,259.6,0.0,0.0,0.0,0.0,0.0,0.0,0.0,0.0,0.0,175.4,820.8,Quartz Sand,0.15,164.2,PCE_SP,17.5,Hot Water Curing,90.0,130.0
701.5,OPC_42.5,210.5,0.0,0.0,259.6,0.0,0.0,0.0,0.0,0.0,0.0,0.0,0.0,0.0,0.0,820.8,Quartz Sand,0.15,164.2,PCE_SP,17.5,Autoclave Curing,200.0,162.0
666.4,OPC_42.5,210.5,0.0,0.0,259.6,0.0,0.0,0.0,0.0,0.0,0.0,0.0,0.0,0.0,35.1,820.8,Quartz Sand,0.15,164.2,PCE_SP,17.5,Autoclave Curing,200.0,170.0
631.4,OPC_42.5,210.5,0.0,0.0,259.6,0.0,0.0,0.0,0.0,0.0,0.0,0.0,0.0,0.0,70.1,820.8,Quartz Sand,0.15,164.2,PCE_SP,17.5,Autoclave Curing,200.0,176.0
596.3,OPC_42.5,210.5,0.0,0.0,259.6,0.0,0.0,0.0,0.0,0.0,0.0,0.0,0.0,0.0,105.2,820.8,Quartz Sand,0.15,164.2,PCE_SP,17.5,Autoclave Curing,200.0,187.0
561.2,OPC_42.5,210.5,0.0,0.0,259.6,0.0,0.0,0.0,0.0,0.0,0.0,0.0,0.0,0.0,140.3,820.8,Quartz Sand,0.15,164.2,PCE_SP,17.5,Autoclave Curing,200.0,179.0
526.1,OPC_42.5,210.5,0.0,0.0,259.6,0.0,0.0,0.0,0.0,0.0,0.0,0.0,0.0,0.0,175.4,820.8,Quartz Sand,0.15,164.2,PCE_SP,17.5,Autoclave Curing,200.0,176.0
1150.0,OPC_52.5,0.0,0.0,0.0,0.0,0.0,0.0,0.0,0.0,0.0,0.0,0.0,0.0,0.0,0.0,1150.0,Quartz Sand,2.36,207.0,PCE_SP,17.25,Standard Curing,20.0,136.0
920.0,OPC_52.5,0.0,230.0,0.0,0.0,0.0,0.0,0.0,0.0,0.0,0.0,0.0,0.0,0.0,0.0,1150.0,Quartz Sand,2.36,207.0,PCE_SP,17.25,Standard Curing,20.0,137.0
805.0,OPC_52.5,0.0,345.0,0.0,0.0,0.0,0.0,0.0,0.0,0.0,0.0,0.0,0.0,0.0,0.0,1150.0,Quartz Sand,2.36,207.0,PCE_SP,17.25,Standard Curing,20.0,131.0
690.0,OPC_52.5,0.0,460.0,0.0,0.0,0.0,0.0,0.0,0.0,0.0,0.0,0.0,0.0,0.0,0.0,1150.0,Quartz Sand,2.36,207.0,PCE_SP,17.25,Standard Curing,20.0,129.0
575.0,OPC_52.5,0.0,575.0,0.0,0.0,0.0,0.0,0.0,0.0,0.0,0.0,0.0,0.0,0.0,0.0,1150.0,Quartz Sand,2.36,207.0,PCE_SP,17.25,Standard Curing,20.0,121.0
460.0,OPC_52.5,0.0,690.0,0.0,0.0,0.0,0.0,0.0,0.0,0.0,0.0,0.0,0.0,0.0,0.0,1150.0,Quartz Sand,2.36,207.0,PCE_SP,17.25,Standard Curing,20.0,111.0
920.0,OPC_52.5,0.0,230.0,0.0,0.0,0.0,0.0,0.0,0.0,0.0,0.0,0.0,0.0,0.0,0.0,1150.0,Quartz Sand,2.36,207.0,PCE_SP,17.25,Standard Curing,20.0,134.0
805.0,OPC_52.5,0.0,345.0,0.0,0.0,0.0,0.0,0.0,0.0,0.0,0.0,0.0,0.0,0.0,0.0,1150.0,Quartz Sand,2.36,207.0,PCE_SP,17.25,Standard Curing,20.0,129.0
690.0,OPC_52.5,0.0,460.0,0.0,0.0,0.0,0.0,0.0,0.0,0.0,0.0,0.0,0.0,0.0,0.0,1150.0,Quartz Sand,2.36,207.0,PCE_SP,17.25,Standard Curing,20.0,121.0
575.0,OPC_52.5,0.0,575.0,0.0,0.0,0.0,0.0,0.0,0.0,0.0,0.0,0.0,0.0,0.0,0.0,1150.0,Quartz Sand,2.36,207.0,PCE_SP,17.25,Standard Curing,20.0,119.0
460.0,OPC_52.5,0.0,690.0,0.0,0.0,0.0,0.0,0.0,0.0,0.0,0.0,0.0,0.0,0.0,0.0,1150.0,Quartz Sand,2.36,207.0,PCE_SP,17.25,Standard Curing,20.0,105.0
960.0,OPC_53,144.0,0.0,0.0,115.0,0.0,0.0,0.0,0.0,0.0,0.0,0.0,0.0,0.0,0.0,1017.0,Quartz Sand + Normal River Sand,2.62,163.0,PCE_SP,34.0,Standard Curing,20.0,115.67
768.0,OPC_53,144.0,0.0,0.0,115.0,0.0,0.0,0.0,192.0,0.0,0.0,0.0,0.0,0.0,0.0,1017.0,Quartz Sand + Normal River Sand,2.62,163.0,PCE_SP,34.0,Standard Curing,20.0,120.9
576.0,OPC_53,144.0,0.0,0.0,115.0,0.0,0.0,0.0,384.0,0.0,0.0,0.0,0.0,0.0,0.0,1017.0,Quartz Sand + Normal River Sand,2.62,163.0,PCE_SP,34.0,Standard Curing,20.0,117.98
384.0,OPC_53,144.0,0.0,0.0,115.0,0.0,0.0,0.0,576.0,0.0,0.0,0.0,0.0,0.0,0.0,1017.0,Quartz Sand + Normal River Sand,2.62,163.0,PCE_SP,34.0,Standard Curing,20.0,109.81
192.0,OPC_53,144.0,0.0,0.0,115.0,0.0,0.0,0.0,768.0,0.0,0.0,0.0,0.0,0.0,0.0,1017.0,Quartz Sand + Normal River Sand,2.62,163.0,PCE_SP,34.0,Standard Curing,20.0,101.16
960.0,OPC_53,144.0,0.0,0.0,115.0,0.0,0.0,0.0,0.0,0.0,0.0,0.0,0.0,0.0,0.0,1017.0,Quartz Sand + Normal River Sand,2.62,163.0,PCE_SP,34.0,Heat Curing,150.0,150.8
768.0,OPC_53,144.0,0.0,0.0,115.0,0.0,0.0,0.0,192.0,0.0,0.0,0.0,0.0,0.0,0.0,1017.0,Quartz Sand + Normal River Sand,2.62,163.0,PCE_SP,34.0,Heat Curing,150.0,159.75
576.0,OPC_53,144.0,0.0,0.0,115.0,0.0,0.0,0.0,384.0,0.0,0.0,0.0,0.0,0.0,0.0,1017.0,Quartz Sand + Normal River Sand,2.62,163.0,PCE_SP,34.0,Heat Curing,150.0,167.95
384.0,OPC_53,144.0,0.0,0.0,115.0,0.0,0.0,0.0,576.0,0.0,0.0,0.0,0.0,0.0,0.0,1017.0,Quartz Sand + Normal River Sand,2.62,163.0,PCE_SP,34.0,Heat Curing,150.0,152.46
192.0,OPC_53,144.0,0.0,0.0,115.0,0.0,0.0,0.0,768.0,0.0,0.0,0.0,0.0,0.0,0.0,1017.0,Quartz Sand + Normal River Sand,2.62,163.0,PCE_SP,34.0,Heat Curing,150.0,142.53
712.0,OPC_III,231.0,0.0,0.0,0.0,0.0,0.0,0.0,0.0,0.0,0.0,0.0,0.0,0.0,0.0,1231.0,Quartz Sand,4.75,164.0,PCE_SP,2.64,Standard Curing,23.0,123.0
712.0,OPC_III,231.0,0.0,0.0,0.0,0.0,0.0,0.0,0.0,0.0,0.0,0.0,0.0,0.0,0.0,1231.0,Quartz Sand,4.75,164.0,PCE_SP,2.64,Standard Curing,23.0,124.0
712.0,OPC_III,231.0,0.0,0.0,0.0,0.0,0.0,0.0,0.0,0.0,0.0,0.0,0.0,0.0,0.0,1231.0,Quartz Sand,4.75,164.0,PCE_SP,2.64,Standard Curing,23.0,124.0
712.0,OPC_III,231.0,0.0,0.0,0.0,0.0,0.0,0.0,0.0,0.0,0.0,0.0,0.0,0.0,0.0,1231.0,Quartz Sand,4.75,164.0,PCE_SP,2.73,Standard Curing,23.0,125.0
712.0,OPC_III,231.0,0.0,0.0,0.0,0.0,0.0,0.0,0.0,0.0,0.0,0.0,0.0,0.0,0.0,1231.0,Quartz Sand,4.75,164.0,PCE_SP,3.77,Standard Curing,23.0,125.0
712.0,OPC_III,231.0,0.0,0.0,0.0,0.0,0.0,0.0,0.0,0.0,0.0,0.0,0.0,0.0,0.0,1231.0,Quartz Sand,4.75,164.0,PCE_SP,6.51,Standard Curing,23.0,126.0
712.0,OPC_III,231.0,0.0,0.0,0.0,0.0,0.0,0.0,0.0,0.0,0.0,0.0,0.0,0.0,0.0,1231.0,Quartz Sand,4.75,164.0,PCE_SP,6.5,Standard Curing,23.0,135.0
548.0,OPC_III,42.0,0.0,0.0,0.0,0.0,0.0,0.0,535.0,0.0,0.0,0.0,0.0,0.0,0.0,998.0,Missouri River Sand + Masonry Sand,4.75,167.0,PCE_SP,16.0,Standard Curing,23.0,125.0
593.0,OPC_III,0.0,0.0,0.0,0.0,0.0,0.0,0.0,546.0,0.0,0.0,0.0,0.0,0.0,0.0,993.0,Missouri River Sand + Masonry Sand,4.75,182.0,PCE_SP,12.5,Standard Curing,23.0,124.0
663.0,OPC_III,42.0,367.0,0.0,0.0,0.0,0.0,0.0,0.0,0.0,0.0,0.0,0.0,0.0,0.0,1011.0,Missouri River Sand + Masonry Sand,4.75,171.0,PCE_SP,12.0,Standard Curing,23.0,124.0
486.0,OPC_III,0.0,556.0,0.0,0.0,0.0,0.0,0.0,0.0,0.0,0.0,0.0,0.0,0.0,0.0,1019.0,Missouri River Sand + Masonry Sand,4.75,188.0,PCE_SP,5.5,Standard Curing,23.0,120.0
712.0,OPC_III,231.0,0.0,0.0,0.0,0.0,0.0,0.0,0.0,0.0,0.0,0.0,0.0,0.0,0.0,1231.0,Quartz Sand,4.75,164.0,PCE_SP,6.5,Heat Curing,90.0,202.0
548.0,OPC_III,42.0,0.0,0.0,0.0,0.0,0.0,0.0,535.0,0.0,0.0,0.0,0.0,0.0,0.0,998.0,Missouri River Sand + Masonry Sand,4.75,167.0,PCE_SP,16.0,Heat Curing,90.0,178.0
593.0,OPC_III,0.0,0.0,0.0,0.0,0.0,0.0,0.0,546.0,0.0,0.0,0.0,0.0,0.0,0.0,993.0,Missouri River Sand + Masonry Sand,4.75,182.0,PCE_SP,12.5,Heat Curing,90.0,170.0
663.0,OPC_III,42.0,367.0,0.0,0.0,0.0,0.0,0.0,0.0,0.0,0.0,0.0,0.0,0.0,0.0,1011.0,Missouri River Sand + Masonry Sand,4.75,171.0,PCE_SP,12.0,Heat Curing,90.0,168.0
486.0,OPC_III,0.0,556.0,0.0,0.0,0.0,0.0,0.0,0.0,0.0,0.0,0.0,0.0,0.0,0.0,1019.0,Missouri River Sand + Masonry Sand,4.75,188.0,PCE_SP,5.5,Heat Curing,90.0,136.0
660.0,OPC_III,60.0,480.0,0.0,0.0,0.0,0.0,0.0,0.0,0.0,0.0,0.0,0.0,0.0,0.0,1200.0,Missouri River Sand + Masonry Sand + Lightweight,4.75,276.0,,5.28,Standard Curing,23.0,126.0
660.0,OPC_III,60.0,480.0,0.0,0.0,0.0,0.0,0.0,0.0,0.0,0.0,0.0,0.0,0.0,0.0,1200.0,Missouri River Sand + Masonry Sand + Lightweight,4.75,276.0,VMA,6.0,Standard Curing,23.0,122.0
660.0,OPC_III,60.0,480.0,0.0,0.0,0.0,0.0,0.0,0.0,0.0,0.0,0.0,0.0,0.0,0.0,1200.0,Missouri River Sand + Masonry Sand + Lightweight,4.75,276.0,VMA,12.0,Standard Curing,23.0,120.0
660.0,OPC_III,60.0,480.0,0.0,0.0,0.0,0.0,0.0,0.0,0.0,0.0,0.0,0.0,0.0,0.0,1200.0,Missouri River Sand + Masonry Sand + Lightweight,4.75,276.0,VMA,18.0,Standard Curing,23.0,109.0
660.0,OPC_III,60.0,480.0,0.0,0.0,0.0,0.0,0.0,0.0,0.0,0.0,0.0,0.0,0.0,0.0,1200.0,Missouri River Sand + Masonry Sand + Lightweight,4.75,276.0,VMA,24.0,Standard Curing,23.0,96.0
788.5,OPC_I,197.1,0.0,0.0,0.0,0.0,0.0,0.0,0.0,0.0,0.0,0.0,0.0,0.0,236.6,867.4,Silica Sand,0.5,160.3,PCE_SP,15.77,Standard Curing,,201.8
788.5,OPC_I,197.1,0.0,0.0,0.0,0.0,0.0,0.0,0.0,0.0,0.0,0.0,0.0,0.0,236.6,867.4,Silica Sand,0.5,160.3,PCE_SP,15.77,Standard Curing,,204.5
788.5,OPC_I,197.1,0.0,0.0,0.0,0.0,0.0,0.0,0.0,0.0,0.0,0.0,0.0,0.0,236.6,867.4,Silica Sand,0.5,160.3,PCE_SP,15.77,Standard Curing,,197.3
788.5,OPC_I,197.13,0.0,0.0,0.0,0.0,0.0,0.0,0.0,0.0,0.0,0.0,0.0,0.0,236.55,867.35,Silica Sand,0.5,197.125,PCE_SP,15.77,Steam Curing,90.0,202.0
788.5,OPC_I,197.13,0.0,0.0,0.0,0.0,0.0,0.0,0.0,0.0,0.0,0.0,0.0,0.0,236.55,867.35,Silica Sand,0.5,197.125,PCE_SP,15.77,Steam Curing,90.0,204.5
788.5,OPC_I,197.13,0.0,0.0,0.0,0.0,0.0,0.0,0.0,0.0,0.0,0.0,0.0,0.0,236.55,867.35,Silica Sand,0.5,197.125,PCE_SP,15.77,Steam Curing,90.0,197.3
700.0,OPC_I,100.0,0.0,0.0,0.0,0.0,0.0,0.0,200.0,0.0,0.0,0.0,0.0,0.0,0.0,1000.0,Washed Sand,,230.0,Unspecified,25.0,Autoclave Curing,200.0,112.0
754.0,OPC_52.5,90.0,306.0,0.0,0.0,0.0,0.0,0.0,0.0,0.0,0.0,0.0,0.0,0.0,0.0,951.0,Locally Available Sand,1.25,198.0,PCE_HRWRA,33.0,Standard Curing,20.0,151.0
754.0,OPC_52.5,72.0,306.0,0.0,0.0,0.0,0.0,18.0,0.0,0.0,0.0,0.0,0.0,0.0,0.0,951.0,Locally Available Sand,1.25,198.0,PCE_HRWRA,33.0,Standard Curing,20.0,154.0
754.0,OPC_52.5,54.0,306.0,0.0,0.0,0.0,0.0,36.0,0.0,0.0,0.0,0.0,0.0,0.0,0.0,951.0,Locally Available Sand,1.25,198.0,PCE_HRWRA,33.0,Standard Curing,20.0,160.0
754.0,OPC_52.5,36.0,306.0,0.0,0.0,0.0,0.0,54.0,0.0,0.0,0.0,0.0,0.0,0.0,0.0,951.0,Locally Available Sand,1.25,198.0,PCE_HRWRA,33.0,Standard Curing,20.0,157.0
754.0,OPC_52.5,18.0,306.0,0.0,0.0,0.0,0.0,72.0,0.0,0.0,0.0,0.0,0.0,0.0,0.0,951.0,Locally Available Sand,1.25,198.0,PCE_HRWRA,33.0,Standard Curing,20.0,155.0
754.0,OPC_52.5,0.0,306.0,0.0,0.0,0.0,0.0,90.0,0.0,0.0,0.0,0.0,0.0,0.0,0.0,951.0,Locally Available Sand,1.25,198.0,PCE_HRWRA,33.0,Standard Curing,20.0,155.0
1150.0,OPC_52.5,0.0,0.0,0.0,0.0,0.0,0.0,0.0,0.0,0.0,0.0,0.0,0.0,0.0,0.0,1150.0,Quartz Sand,2.36,207.0,PCE_SP,17.25,Water Curing,25.0,90.0
1092.5,OPC_52.5,57.5,0.0,0.0,0.0,0.0,0.0,0.0,0.0,0.0,0.0,0.0,0.0,0.0,0.0,1150.0,Quartz Sand,2.36,207.0,PCE_SP,17.25,Water Curing,25.0,95.0
1035.0,OPC_52.5,115.0,0.0,0.0,0.0,0.0,0.0,0.0,0.0,0.0,0.0,0.0,0.0,0.0,0.0,1150.0,Quartz Sand,2.36,207.0,PCE_SP,17.25,Water Curing,25.0,97.0
977.5,OPC_52.5,172.5,0.0,0.0,0.0,0.0,0.0,0.0,0.0,0.0,0.0,0.0,0.0,0.0,0.0,1150.0,Quartz Sand,2.36,207.0,PCE_SP,17.25,Water Curing,25.0,98.0
920.0,OPC_52.5,230.0,0.0,0.0,0.0,0.0,0.0,0.0,0.0,0.0,0.0,0.0,0.0,0.0,0.0,1150.0,Quartz Sand,2.36,207.0,PCE_SP,17.25,Water Curing,25.0,99.5
862.5,OPC_52.5,287.5,0.0,0.0,0.0,0.0,0.0,0.0,0.0,0.0,0.0,0.0,0.0,0.0,0.0,1150.0,Quartz Sand,2.36,207.0,PCE_SP,17.25,Water Curing,25.0,95.0
1150.0,OPC_52.5,0.0,0.0,0.0,0.0,0.0,0.0,0.0,0.0,0.0,0.0,0.0,0.0,0.0,0.0,1150.0,Quartz Sand,2.36,207.0,PCE_SP,17.25,Water Curing,25.0,122.0
1092.5,OPC_52.5,57.5,0.0,0.0,0.0,0.0,0.0,0.0,0.0,0.0,0.0,0.0,0.0,0.0,0.0,1150.0,Quartz Sand,2.36,207.0,PCE_SP,17.25,Water Curing,25.0,131.0
1035.0,OPC_52.5,115.0,0.0,0.0,0.0,0.0,0.0,0.0,0.0,0.0,0.0,0.0,0.0,0.0,0.0,1150.0,Quartz Sand,2.36,207.0,PCE_SP,17.25,Water Curing,25.0,128.0
977.5,OPC_52.5,172.5,0.0,0.0,0.0,0.0,0.0,0.0,0.0,0.0,0.0,0.0,0.0,0.0,0.0,1150.0,Quartz Sand,2.36,207.0,PCE_SP,17.25,Water Curing,25.0,136.0
920.0,OPC_52.5,230.0,0.0,0.0,0.0,0.0,0.0,0.0,0.0,0.0,0.0,0.0,0.0,0.0,0.0,1150.0,Quartz Sand,2.36,207.0,PCE_SP,17.25,Water Curing,25.0,138.0
862.5,OPC_52.5,287.5,0.0,0.0,0.0,0.0,0.0,0.0,0.0,0.0,0.0,0.0,0.0,0.0,0.0,1150.0,Quartz Sand,2.36,207.0,PCE_SP,17.25,Water Curing,25.0,131.0
800.0,OPC_52.5,150.0,0.0,0.0,0.0,0.0,0.0,0.0,750.0,0.0,0.0,0.0,0.0,0.0,0.0,500.0,Silica Sand,0.18,230.0,HRWRA,25.0,Standard Curing,,121.5
800.0,OPC_52.5,150.0,0.0,0.0,0.0,0.0,0.0,0.0,750.0,0.0,0.0,0.0,0.0,0.0,0.0,500.0,Silica Sand,0.18,230.0,HRWRA,25.0,Standard Curing,,112.69
1856.7,OPC_42.5,69.1,0.0,0.0,0.0,0.0,0.0,0.0,0.0,0.0,0.0,0.0,0.0,0.0,0.0,0.0,,,318.9,Unspecified,57.8,Standard Curing,20.0,92.3
1758.9,OPC_42.5,138.3,0.0,0.0,0.0,0.0,0.0,0.0,0.0,0.0,0.0,0.0,0.0,0.0,0.0,0.0,,,319.7,Unspecified,56.9,Standard Curing,20.0,108.7
1661.2,OPC_42.5,207.4,0.0,0.0,0.0,0.0,0.0,0.0,0.0,0.0,0.0,0.0,0.0,0.0,0.0,0.0,,,320.6,Unspecified,56.1,Standard Curing,20.0,122.6
1563.5,OPC_42.5,276.5,0.0,0.0,0.0,0.0,0.0,0.0,0.0,0.0,0.0,0.0,0.0,0.0,0.0,0.0,,,321.4,Unspecified,55.2,Standard Curing,20.0,130.7
1465.8,OPC_42.5,345.6,0.0,0.0,0.0,0.0,0.0,0.0,0.0,0.0,0.0,0.0,0.0,0.0,0.0,0.0,,,322.2,Unspecified,54.3,Standard Curing,20.0,129.7
1856.7,OPC_42.5,0.0,0.0,0.0,0.0,0.0,0.0,80.9,0.0,0.0,0.0,0.0,0.0,0.0,0.0,0.0,,,318.6,Unspecified,58.1,Standard Curing,20.0,82.6
1758.9,OPC_42.5,69.1,0.0,0.0,0.0,0.0,0.0,80.9,0.0,0.0,0.0,0.0,0.0,0.0,0.0,0.0,,,319.4,Unspecified,57.3,Standard Curing,20.0,101.2
1661.2,OPC_42.5,138.3,0.0,0.0,0.0,0.0,0.0,80.9,0.0,0.0,0.0,0.0,0.0,0.0,0.0,0.0,,,320.2,Unspecified,56.4,Standard Curing,20.0,116.8
1563.5,OPC_42.5,207.4,0.0,0.0,0.0,0.0,0.0,80.9,0.0,0.0,0.0,0.0,0.0,0.0,0.0,0.0,,,321.1,Unspecified,55.6,Standard Curing,20.0,125.4
1465.8,OPC_42.5,276.5,0.0,0.0,0.0,0.0,0.0,80.9,0.0,0.0,0.0,0.0,0.0,0.0,0.0,0.0,,,321.9,Unspecified,54.7,Standard Curing,20.0,126.7
1758.9,OPC_42.5,0.0,0.0,0.0,0.0,0.0,0.0,161.9,0.0,0.0,0.0,0.0,0.0,0.0,0.0,0.0,,,319.1,Unspecified,57.6,Standard Curing,20.0,93.5
1661.2,OPC_42.5,69.1,0.0,0.0,0.0,0.0,0.0,161.9,0.0,0.0,0.0,0.0,0.0,0.0,0.0,0.0,,,319.9,Unspecified,56.8,Standard Curing,20.0,106.4
1563.5,OPC_42.5,138.3,0.0,0.0,0.0,0.0,0.0,161.9,0.0,0.0,0.0,0.0,0.0,0.0,0.0,0.0,,,320.7,Unspecified,55.9,Standard Curing,20.0,123.8
1465.8,OPC_42.5,207.4,0.0,0.0,0.0,0.0,0.0,161.9,0.0,0.0,0.0,0.0,0.0,0.0,0.0,0.0,,,321.6,Unspecified,55.1,Standard Curing,20.0,127.9
1661.2,OPC_42.5,0.0,0.0,0.0,0.0,0.0,0.0,242.8,0.0,0.0,0.0,0.0,0.0,0.0,0.0,0.0,,,319.5,Unspecified,57.1,Standard Curing,20.0,101.2
1563.5,OPC_42.5,69.1,0.0,0.0,0.0,0.0,0.0,242.8,0.0,0.0,0.0,0.0,0.0,0.0,0.0,0.0,,,320.4,Unspecified,56.3,Standard Curing,20.0,109.2
1465.8,OPC_42.5,138.3,0.0,0.0,0.0,0.0,0.0,242.8,0.0,0.0,0.0,0.0,0.0,0.0,0.0,0.0,,,321.2,Unspecified,55.4,Standard Curing,20.0,126.3
1563.5,OPC_42.5,0.0,0.0,0.0,0.0,0.0,0.0,323.8,0.0,0.0,0.0,0.0,0.0,0.0,0.0,0.0,,,320.0,Unspecified,56.6,Standard Curing,20.0,104.7
1465.8,OPC_42.5,69.1,0.0,0.0,0.0,0.0,0.0,323.8,0.0,0.0,0.0,0.0,0.0,0.0,0.0,0.0,,,320.9,Unspecified,55.8,Standard Curing,20.0,111.2
1465.8,OPC_42.5,0.0,0.0,0.0,0.0,0.0,0.0,404.7,0.0,0.0,0.0,0.0,0.0,0.0,0.0,0.0,,,320.5,Unspecified,56.1,Standard Curing,20.0,105.8
890.0,OPC_I,223.0,0.0,0.0,0.0,0.0,0.0,0.0,0.0,0.0,0.0,0.0,0.0,0.0,0.0,592.0,Locally Available Sand,0.6,334.0,PCE_SP,50.0,Standard Curing,,88.3
890.0,OPC_I,223.0,0.0,0.0,0.0,0.0,0.0,0.0,0.0,0.0,0.0,0.0,0.0,0.0,0.0,592.0,Locally Available Sand,0.6,334.0,PCE_SP,50.0,Water Curing,,99.3
890.0,OPC_I,223.0,0.0,0.0,0.0,0.0,0.0,0.0,0.0,0.0,0.0,0.0,0.0,0.0,0.0,592.0,Locally Available Sand,0.6,334.0,PCE_SP,50.0,Hot Water Curing,90.0,113.0
890.0,OPC_I,223.0,0.0,0.0,0.0,0.0,0.0,0.0,0.0,0.0,0.0,0.0,0.0,0.0,0.0,592.0,Locally Available Sand,0.6,334.0,PCE_SP,50.0,Heat Curing,90.0,127.0
890.0,OPC_I,223.0,0.0,0.0,0.0,0.0,0.0,0.0,0.0,0.0,0.0,0.0,0.0,0.0,0.0,549.0,Locally Available Sand,0.6,334.0,PCE_SP,50.0,Standard Curing,,113.9
890.0,OPC_I,223.0,0.0,0.0,0.0,0.0,0.0,0.0,0.0,0.0,0.0,0.0,0.0,0.0,0.0,549.0,Locally Available Sand,0.6,334.0,PCE_SP,50.0,Water Curing,,94.3
890.0,OPC_I,223.0,0.0,0.0,0.0,0.0,0.0,0.0,0.0,0.0,0.0,0.0,0.0,0.0,0.0,549.0,Locally Available Sand,0.6,334.0,PCE_SP,50.0,Hot Water Curing,90.0,138.0
890.0,OPC_I,223.0,0.0,0.0,0.0,0.0,0.0,0.0,0.0,0.0,0.0,0.0,0.0,0.0,0.0,549.0,Locally Available Sand,0.6,334.0,PCE_SP,50.0,Heat Curing,90.0,123.9
890.0,OPC_I,178.0,0.0,0.0,0.0,0.0,0.0,0.0,0.0,0.0,0.0,0.0,0.0,0.0,0.0,982.0,Locally Available Sand,0.6,214.0,PCE_SP,50.0,Standard Curing,,103.7
890.0,OPC_I,178.0,0.0,0.0,0.0,0.0,0.0,0.0,0.0,0.0,0.0,0.0,0.0,0.0,0.0,982.0,Locally Available Sand,0.6,214.0,PCE_SP,50.0,Water Curing,,128.2
890.0,OPC_I,178.0,0.0,0.0,0.0,0.0,0.0,0.0,0.0,0.0,0.0,0.0,0.0,0.0,0.0,982.0,Locally Available Sand,0.6,214.0,PCE_SP,50.0,Hot Water Curing,90.0,138.6
890.0,OPC_I,178.0,0.0,0.0,0.0,0.0,0.0,0.0,0.0,0.0,0.0,0.0,0.0,0.0,0.0,982.0,Locally Available Sand,0.6,214.0,PCE_SP,50.0,Heat Curing,90.0,126.5
890.0,OPC_I,178.0,0.0,0.0,0.0,0.0,0.0,0.0,0.0,0.0,0.0,0.0,0.0,0.0,0.0,939.0,Locally Available Sand,0.6,214.0,PCE_SP,50.0,Standard Curing,,128.9
890.0,OPC_I,178.0,0.0,0.0,0.0,0.0,0.0,0.0,0.0,0.0,0.0,0.0,0.0,0.0,0.0,939.0,Locally Available Sand,0.6,214.0,PCE_SP,50.0,Water Curing,,131.7
890.0,OPC_I,178.0,0.0,0.0,0.0,0.0,0.0,0.0,0.0,0.0,0.0,0.0,0.0,0.0,0.0,939.0,Locally Available Sand,0.6,214.0,PCE_SP,50.0,Hot Water Curing,90.0,138.0
890.0,OPC_I,178.0,0.0,0.0,0.0,0.0,0.0,0.0,0.0,0.0,0.0,0.0,0.0,0.0,0.0,939.0,Locally Available Sand,0.6,214.0,PCE_SP,50.0,Heat Curing,90.0,136.9
890.0,OPC_I,169.0,0.0,0.0,0.0,0.0,0.0,0.0,0.0,0.0,0.0,0.0,0.0,0.0,0.0,1059.0,Locally Available Sand,0.6,180.0,PCE_SP,59.0,Standard Curing,,92.7
890.0,OPC_I,169.0,0.0,0.0,0.0,0.0,0.0,0.0,0.0,0.0,0.0,0.0,0.0,0.0,0.0,1059.0,Locally Available Sand,0.6,180.0,PCE_SP,59.0,Water Curing,,131.4
890.0,OPC_I,169.0,0.0,0.0,0.0,0.0,0.0,0.0,0.0,0.0,0.0,0.0,0.0,0.0,0.0,1059.0,Locally Available Sand,0.6,180.0,PCE_SP,59.0,Hot Water Curing,90.0,130.6
890.0,OPC_I,169.0,0.0,0.0,0.0,0.0,0.0,0.0,0.0,0.0,0.0,0.0,0.0,0.0,0.0,1059.0,Locally Available Sand,0.6,180.0,PCE_SP,59.0,Heat Curing,90.0,134.0
890.0,OPC_I,169.0,0.0,0.0,0.0,0.0,0.0,0.0,0.0,0.0,0.0,0.0,0.0,0.0,0.0,1016.0,Locally Available Sand,0.6,180.0,PCE_SP,59.0,Standard Curing,,136.9
890.0,OPC_I,169.0,0.0,0.0,0.0,0.0,0.0,0.0,0.0,0.0,0.0,0.0,0.0,0.0,0.0,1016.0,Locally Available Sand,0.6,180.0,PCE_SP,59.0,Water Curing,,118.3
890.0,OPC_I,169.0,0.0,0.0,0.0,0.0,0.0,0.0,0.0,0.0,0.0,0.0,0.0,0.0,0.0,1016.0,Locally Available Sand,0.6,180.0,PCE_SP,59.0,Hot Water Curing,90.0,138.1
890.0,OPC_I,169.0,0.0,0.0,0.0,0.0,0.0,0.0,0.0,0.0,0.0,0.0,0.0,0.0,0.0,1016.0,Locally Available Sand,0.6,180.0,PCE_SP,59.0,Heat Curing,90.0,147.2
890.0,OPC_I,223.0,0.0,0.0,0.0,0.0,0.0,0.0,0.0,0.0,0.0,0.0,0.0,0.0,0.0,592.0,Locally Available Sand,0.6,334.0,PCE_SP,50.0,Hot Water Curing,90.0,103.8
890.0,OPC_I,223.0,0.0,0.0,0.0,0.0,0.0,0.0,0.0,0.0,0.0,0.0,0.0,0.0,0.0,592.0,Locally Available Sand,0.6,334.0,PCE_SP,50.0,Heat Curing,90.0,96.8
890.0,OPC_I,223.0,0.0,0.0,0.0,0.0,0.0,0.0,0.0,0.0,0.0,0.0,0.0,0.0,0.0,549.0,Locally Available Sand,0.6,334.0,PCE_SP,50.0,Standard Curing,,83.4
890.0,OPC_I,223.0,0.0,0.0,0.0,0.0,0.0,0.0,0.0,0.0,0.0,0.0,0.0,0.0,0.0,549.0,Locally Available Sand,0.6,334.0,PCE_SP,50.0,Heat Curing,90.0,88.1
890.0,OPC_I,178.0,0.0,0.0,0.0,0.0,0.0,0.0,0.0,0.0,0.0,0.0,0.0,0.0,0.0,982.0,Locally Available Sand,0.6,214.0,PCE_SP,50.0,Water Curing,,90.8
890.0,OPC_I,178.0,0.0,0.0,0.0,0.0,0.0,0.0,0.0,0.0,0.0,0.0,0.0,0.0,0.0,982.0,Locally Available Sand,0.6,214.0,PCE_SP,50.0,Hot Water Curing,90.0,129.4
890.0,OPC_I,178.0,0.0,0.0,0.0,0.0,0.0,0.0,0.0,0.0,0.0,0.0,0.0,0.0,0.0,982.0,Locally Available Sand,0.6,214.0,PCE_SP,50.0,Heat Curing,90.0,103.8
890.0,OPC_I,178.0,0.0,0.0,0.0,0.0,0.0,0.0,0.0,0.0,0.0,0.0,0.0,0.0,0.0,939.0,Locally Available Sand,0.6,214.0,PCE_SP,50.0,Standard Curing,,105.9
890.0,OPC_I,178.0,0.0,0.0,0.0,0.0,0.0,0.0,0.0,0.0,0.0,0.0,0.0,0.0,0.0,939.0,Locally Available Sand,0.6,214.0,PCE_SP,50.0,Water Curing,,98.1
890.0,OPC_I,178.0,0.0,0.0,0.0,0.0,0.0,0.0,0.0,0.0,0.0,0.0,0.0,0.0,0.0,939.0,Locally Available Sand,0.6,214.0,PCE_SP,50.0,Hot Water Curing,90.0,115.9
890.0,OPC_I,178.0,0.0,0.0,0.0,0.0,0.0,0.0,0.0,0.0,0.0,0.0,0.0,0.0,0.0,939.0,Locally Available Sand,0.6,214.0,PCE_SP,50.0,Heat Curing,90.0,115.7
890.0,OPC_I,169.0,0.0,0.0,0.0,0.0,0.0,0.0,0.0,0.0,0.0,0.0,0.0,0.0,0.0,1059.0,Locally Available Sand,0.6,180.0,PCE_SP,59.0,Standard Curing,,95.0
890.0,OPC_I,169.0,0.0,0.0,0.0,0.0,0.0,0.0,0.0,0.0,0.0,0.0,0.0,0.0,0.0,1059.0,Locally Available Sand,0.6,180.0,PCE_SP,59.0,Water Curing,,89.5
890.0,OPC_I,169.0,0.0,0.0,0.0,0.0,0.0,0.0,0.0,0.0,0.0,0.0,0.0,0.0,0.0,1059.0,Locally Available Sand,0.6,180.0,PCE_SP,59.0,Hot Water Curing,90.0,127.8
890.0,OPC_I,169.0,0.0,0.0,0.0,0.0,0.0,0.0,0.0,0.0,0.0,0.0,0.0,0.0,0.0,1059.0,Locally Available Sand,0.6,180.0,PCE_SP,59.0,Heat Curing,90.0,100.5
890.0,OPC_I,169.0,0.0,0.0,0.0,0.0,0.0,0.0,0.0,0.0,0.0,0.0,0.0,0.0,0.0,1016.0,Locally Available Sand,0.6,180.0,PCE_SP,59.0,Standard Curing,,103.2
890.0,OPC_I,169.0,0.0,0.0,0.0,0.0,0.0,0.0,0.0,0.0,0.0,0.0,0.0,0.0,0.0,1016.0,Locally Available Sand,0.6,180.0,PCE_SP,59.0,Water Curing,,88.6
890.0,OPC_I,169.0,0.0,0.0,0.0,0.0,0.0,0.0,0.0,0.0,0.0,0.0,0.0,0.0,0.0,1016.0,Locally Available Sand,0.6,180.0,PCE_SP,59.0,Hot Water Curing,90.0,131.9
890.0,OPC_I,169.0,0.0,0.0,0.0,0.0,0.0,0.0,0.0,0.0,0.0,0.0,0.0,0.0,0.0,1016.0,Locally Available Sand,0.6,180.0,PCE_SP,59.0,Heat Curing,90.0,137.7
833.33,Unknown,208.33,0.0,0.0,0.0,208.33,0.0,0.0,0.0,0.0,0.0,0.0,0.0,0.0,0.0,1150.0,Locally Available Sand,0.8,183.333333333333,,4.5,Standard Curing,20.0,194.0
956.18,Unknown,239.04,0.0,0.0,0.0,239.04,0.0,0.0,0.0,0.0,0.0,0.0,0.0,0.0,0.0,965.74,Locally Available Sand,0.8,186.454183266932,,10.3266932270916,Standard Curing,20.0,207.0
948.62,Unknown,237.15,0.0,0.0,0.0,237.15,0.0,0.0,0.0,0.0,0.0,0.0,0.0,0.0,0.0,977.08,Locally Available Sand,0.8,180.237154150198,,10.2450592885375,Standard Curing,20.0,230.0
941.18,Unknown,235.29,0.0,0.0,0.0,235.29,0.0,0.0,0.0,0.0,0.0,0.0,0.0,0.0,0.0,988.24,Locally Available Sand,0.8,169.411764705882,,10.7294117647059,Standard Curing,20.0,232.0
851.06,Unknown,212.77,0.0,0.0,0.0,212.77,0.0,0.0,0.0,0.0,0.0,0.0,0.0,0.0,0.0,1123.4,Locally Available Sand,0.8,180.425531914894,,4.59574468085106,Standard Curing,20.0,213.0
991.74,Unknown,247.93,0.0,0.0,0.0,247.93,0.0,0.0,0.0,0.0,0.0,0.0,0.0,0.0,0.0,912.4,Locally Available Sand,0.8,198.347107438017,,10.7107438016529,Standard Curing,20.0,219.0
975.61,Unknown,243.9,0.0,0.0,0.0,243.9,0.0,0.0,0.0,0.0,0.0,0.0,0.0,0.0,0.0,936.59,Locally Available Sand,0.8,190.243902439024,,10.5365853658537,Standard Curing,20.0,261.0
991.74,Unknown,247.93,0.0,0.0,0.0,247.93,0.0,0.0,0.0,0.0,0.0,0.0,0.0,0.0,0.0,912.4,Locally Available Sand,0.8,198.347107438017,,10.7107438016529,Standard Curing,20.0,291.0
1061.95,Unknown,265.49,0.0,0.0,0.0,265.49,0.0,0.0,0.0,0.0,0.0,0.0,0.0,0.0,0.0,807.08,Locally Available Sand,0.8,219.823008849558,,11.4690265486726,Standard Curing,20.0,270.0
1212.4,OPC_I,60.6,242.5,0.0,0.0,0.0,0.0,0.0,0.0,0.0,0.0,0.0,0.0,0.0,0.0,545.3,Natural River Sand,0.15,257.5,PCE_SP,22.73,Standard Curing,,118.0
1206.2,OPC_I,60.3,241.2,0.0,0.0,0.0,0.0,0.0,0.0,0.0,0.0,0.0,0.0,0.0,0.0,542.8,Natural River Sand,0.15,256.3,PCE_SP,22.62,Standard Curing,,128.0
1213.7,OPC_I,0.0,303.4,0.0,0.0,0.0,0.0,0.0,0.0,0.0,0.0,0.0,0.0,0.0,0.0,545.3,Natural River Sand,0.15,257.5,PCE_SP,22.76,Standard Curing,,135.0
1207.6,OPC_I,0.0,301.9,0.0,0.0,0.0,0.0,0.0,0.0,0.0,0.0,0.0,0.0,0.0,0.0,542.5,Natural River Sand,0.15,256.2,PCE_SP,22.64,Standard Curing,,130.0
712.0,OPC_42.5,219.0,0.0,0.0,0.0,0.0,0.0,0.0,164.0,0.0,0.0,0.0,0.0,0.0,0.0,1094.9,Natural River Sand,2.36,153.0,PCE_SP,5.5,Steam Curing,80.0,157.0
699.0,OPC_42.5,215.0,0.0,0.0,0.0,0.0,0.0,0.0,161.0,0.0,0.0,0.0,0.0,0.0,0.0,1074.8,Natural River Sand,2.36,193.0,PCE_SP,5.4,Steam Curing,80.0,145.0
705.0,OPC_42.5,217.0,0.0,0.0,0.0,0.0,0.0,0.0,163.0,0.0,0.0,0.0,0.0,0.0,0.0,1084.7,Natural River Sand,2.36,174.0,PCE_SP,5.4,Steam Curing,80.0,170.0
705.0,OPC_42.5,217.0,0.0,0.0,0.0,0.0,0.0,0.0,163.0,0.0,0.0,0.0,0.0,0.0,0.0,1084.7,Natural River Sand,2.36,174.0,PCE_SP,5.4,Steam Curing,80.0,172.0
705.0,OPC_42.5,217.0,0.0,0.0,0.0,0.0,0.0,0.0,163.0,0.0,0.0,0.0,0.0,0.0,0.0,1084.7,Natural River Sand,2.36,174.0,PCE_SP,5.4,Steam Curing,80.0,163.0
865.0,OPC_42.5,266.0,0.0,0.0,0.0,0.0,0.0,0.0,200.0,0.0,0.0,0.0,0.0,0.0,0.0,798.8,Natural River Sand,2.36,213.0,PCE_SP,6.7,Steam Curing,80.0,160.0
1044.0,OPC_I,261.0,0.0,0.0,0.0,0.0,0.0,0.0,0.0,0.0,0.0,0.0,0.0,0.0,0.0,1212.0,Arkansas Quarry Sand,2.36,261.0,PCE_SP,126.5,Steam Curing,90.0,81.2
1044.0,OPC_I,261.0,0.0,0.0,0.0,0.0,0.0,0.0,0.0,0.0,0.0,0.0,0.0,0.0,0.0,1212.0,Arkansas Quarry Sand,2.36,261.0,PCE_SP,151.7,Steam Curing,90.0,80.0
1044.0,OPC_I,261.0,0.0,0.0,0.0,0.0,0.0,0.0,0.0,0.0,0.0,0.0,0.0,0.0,0.0,1212.0,Natural River Sand,2.36,261.0,PCE_SP,151.7,Steam Curing,90.0,130.8
1044.0,OPC_I,261.0,0.0,0.0,0.0,0.0,0.0,0.0,0.0,0.0,0.0,0.0,0.0,0.0,0.0,1212.0,Natural River Sand,2.36,261.0,PCE_SP,113.7,Steam Curing,90.0,158.0
1044.0,OPC_I,261.0,0.0,0.0,0.0,0.0,0.0,0.0,0.0,0.0,0.0,0.0,0.0,0.0,0.0,1212.0,Arkansas River Sand,2.36,261.0,PCE_SP,113.7,Steam Curing,90.0,109.7
1044.0,OPC_I,261.0,0.0,0.0,0.0,0.0,0.0,0.0,0.0,0.0,0.0,0.0,0.0,0.0,0.0,1212.0,Locally Available Sand,2.36,261.0,PCE_SP,113.7,Steam Curing,90.0,113.6
1044.0,OPC_I,261.0,0.0,0.0,0.0,0.0,0.0,0.0,0.0,0.0,0.0,0.0,0.0,0.0,0.0,1212.0,Locally Available Sand,2.36,261.0,PCE_SP,126.4,Steam Curing,90.0,103.1
1044.0,OPC_I,261.0,0.0,0.0,0.0,0.0,0.0,0.0,0.0,0.0,0.0,0.0,0.0,0.0,0.0,1212.0,Natural River Sand,2.36,261.0,PCE_SP,76.0,Steam Curing,90.0,143.2
1044.0,OPC_I,261.0,0.0,0.0,0.0,0.0,0.0,0.0,0.0,0.0,0.0,0.0,0.0,0.0,0.0,1212.0,Natural River Sand,2.36,261.0,PCE_SP,50.4,Steam Curing,90.0,138.2
1044.0,OPC_I,261.0,0.0,0.0,0.0,0.0,0.0,0.0,0.0,0.0,0.0,0.0,0.0,0.0,0.0,1212.0,Natural River Sand,2.36,261.0,PCE_SP,44.2,Steam Curing,90.0,143.3
1044.0,OPC_I,261.0,0.0,0.0,0.0,0.0,0.0,0.0,0.0,0.0,0.0,0.0,0.0,0.0,0.0,1212.0,Natural River Sand,2.36,261.0,PCE_SP,34.1,Steam Curing,90.0,141.4
1044.0,OPC_I,261.0,0.0,0.0,0.0,0.0,0.0,0.0,0.0,0.0,0.0,0.0,0.0,0.0,0.0,1212.0,Natural River Sand,2.36,261.0,PCE_SP,44.2,Steam Curing,90.0,144.8
1044.0,OPC_I,261.0,0.0,0.0,0.0,0.0,0.0,0.0,0.0,0.0,0.0,0.0,0.0,0.0,0.0,1212.0,Natural River Sand,2.36,261.0,PCE_SP,44.2,Steam Curing,90.0,147.7
1044.0,OPC_I,261.0,0.0,0.0,0.0,0.0,0.0,0.0,0.0,0.0,0.0,0.0,0.0,0.0,0.0,1212.0,Natural River Sand,2.36,261.0,PCE_SP,44.2,Steam Curing,90.0,162.2
1044.0,OPC_I,261.0,0.0,0.0,0.0,0.0,0.0,0.0,0.0,0.0,0.0,0.0,0.0,0.0,0.0,1212.0,Natural River Sand,2.36,234.9,PCE_SP,76.0,Steam Curing,90.0,128.8
1044.0,OPC_I,261.0,0.0,0.0,0.0,0.0,0.0,0.0,0.0,0.0,0.0,0.0,0.0,0.0,0.0,1212.0,Natural River Sand,2.36,208.8,PCE_SP,88.5,Steam Curing,90.0,141.8
1139.2,OPC_I,284.8,0.0,0.0,0.0,0.0,0.0,0.0,0.0,0.0,0.0,0.0,0.0,0.0,0.0,925.0,Natural River Sand,2.36,227.84,PCE_SP,124.0,Steam Curing,90.0,128.6
1139.2,OPC_I,284.8,0.0,0.0,0.0,0.0,0.0,0.0,0.0,0.0,0.0,0.0,0.0,0.0,0.0,925.0,Natural River Sand,2.36,284.8,PCE_SP,48.2,Steam Curing,90.0,141.4
1234.4,OPC_I,308.6,0.0,0.0,0.0,0.0,0.0,0.0,0.0,0.0,0.0,0.0,0.0,0.0,0.0,639.0,Natural River Sand,2.36,246.88,PCE_SP,134.1,Steam Curing,90.0,132.2
1234.4,OPC_I,308.6,0.0,0.0,0.0,0.0,0.0,0.0,0.0,0.0,0.0,0.0,0.0,0.0,0.0,639.0,Natural River Sand,2.36,308.6,PCE_SP,52.2,Steam Curing,90.0,141.8
1234.4,OPC_I,308.6,0.0,0.0,0.0,0.0,0.0,0.0,0.0,0.0,0.0,0.0,0.0,0.0,0.0,639.0,Natural River Sand,2.36,308.6,PCE_SP,52.2,Steam Curing,90.0,142.7
1234.4,OPC_I,308.6,0.0,0.0,0.0,0.0,0.0,0.0,0.0,0.0,0.0,0.0,0.0,0.0,0.0,639.0,Natural River Sand,2.36,308.6,PCE_SP,52.2,Steam Curing,90.0,150.1
1234.4,OPC_I,308.6,0.0,0.0,0.0,0.0,0.0,0.0,0.0,0.0,0.0,0.0,0.0,0.0,0.0,639.0,Natural River Sand,2.36,308.6,PCE_SP,52.2,Steam Curing,90.0,152.6
1234.4,OPC_I,308.6,0.0,0.0,0.0,0.0,0.0,0.0,0.0,0.0,0.0,0.0,0.0,0.0,0.0,639.0,Natural River Sand,2.36,308.6,PCE_SP,89.7,Steam Curing,90.0,131.0
1234.4,OPC_I,308.6,0.0,0.0,0.0,0.0,0.0,0.0,0.0,0.0,0.0,0.0,0.0,0.0,0.0,639.0,Natural River Sand,2.36,308.6,PCE_SP,89.7,Steam Curing,90.0,135.2
1234.4,OPC_I,308.6,0.0,0.0,0.0,0.0,0.0,0.0,0.0,0.0,0.0,0.0,0.0,0.0,0.0,639.0,Natural River Sand,2.36,308.6,PCE_SP,89.7,Steam Curing,90.0,134.5
1234.4,OPC_I,308.6,0.0,0.0,0.0,0.0,0.0,0.0,0.0,0.0,0.0,0.0,0.0,0.0,0.0,639.0,Natural River Sand,2.36,308.6,PCE_SP,89.7,Steam Curing,90.0,151.0
1044.0,OPC_I,261.0,1152.0,0.0,0.0,0.0,0.0,0.0,0.0,0.0,0.0,0.0,0.0,0.0,0.0,0.0,,2.36,261.0,PCE_SP,48.1,Steam Curing,90.0,132.0
1139.2,OPC_I,284.8,880.0,0.0,0.0,0.0,0.0,0.0,0.0,0.0,0.0,0.0,0.0,0.0,0.0,0.0,,2.36,284.8,PCE_SP,51.2,Steam Curing,90.0,139.6
1234.4,OPC_I,308.6,607.0,0.0,0.0,0.0,0.0,0.0,0.0,0.0,0.0,0.0,0.0,0.0,0.0,0.0,,2.36,308.6,PCE_SP,49.4,Steam Curing,90.0,142.3
1234.4,OPC_I,308.6,607.0,0.0,0.0,0.0,0.0,0.0,0.0,0.0,0.0,0.0,0.0,0.0,0.0,0.0,,2.36,308.6,PCE_SP,49.4,Steam Curing,90.0,153.6
1234.4,OPC_I,308.6,607.0,0.0,0.0,0.0,0.0,0.0,0.0,0.0,0.0,0.0,0.0,0.0,0.0,0.0,,2.36,308.6,PCE_SP,49.4,Steam Curing,90.0,151.5
1234.4,OPC_I,308.6,607.0,0.0,0.0,0.0,0.0,0.0,0.0,0.0,0.0,0.0,0.0,0.0,0.0,0.0,,2.36,308.6,PCE_SP,49.4,Steam Curing,90.0,169.3
1044.0,OPC_I,261.0,0.0,0.0,0.0,0.0,0.0,0.0,0.0,0.0,0.0,0.0,0.0,0.0,0.0,1212.0,Natural River Sand,2.36,261.0,PCE_SP,44.2,Steam Curing,90.0,136.1
1044.0,OPC_I,261.0,0.0,0.0,0.0,0.0,0.0,0.0,0.0,0.0,0.0,0.0,0.0,0.0,0.0,1212.0,Natural River Sand,2.36,261.0,PCE_SP,50.4,Steam Curing,90.0,131.4
783.0,OPC_I,261.0,261.0,0.0,0.0,0.0,0.0,0.0,0.0,0.0,0.0,0.0,0.0,0.0,0.0,1212.0,Natural River Sand,2.36,261.0,PCE_SP,50.4,Steam Curing,90.0,107.0
1044.0,OPC_I,261.0,0.0,0.0,0.0,0.0,0.0,0.0,0.0,0.0,0.0,0.0,0.0,0.0,0.0,1212.0,Natural River Sand,2.36,261.0,PCE_SP,50.4,Steam Curing,90.0,132.0
1044.0,OPC_I,261.0,0.0,0.0,0.0,0.0,0.0,0.0,0.0,0.0,0.0,0.0,0.0,0.0,0.0,1212.0,Natural River Sand,2.36,261.0,PCE_SP,63.2,Steam Curing,90.0,126.9
1044.0,OPC_I,261.0,0.0,0.0,0.0,0.0,0.0,0.0,0.0,0.0,0.0,0.0,0.0,0.0,0.0,1212.0,Natural River Sand,2.36,261.0,PCE_SP,69.5,Steam Curing,90.0,128.9
1234.4,OPC_I,308.6,607.0,0.0,0.0,0.0,0.0,0.0,0.0,0.0,0.0,0.0,0.0,0.0,0.0,0.0,,2.36,308.6,PCE_SP,59.5,Steam Curing,90.0,145.1
1234.4,OPC_I,308.6,607.0,0.0,0.0,0.0,0.0,0.0,0.0,0.0,0.0,0.0,0.0,0.0,0.0,0.0,,2.36,308.6,PCE_SP,59.5,Steam Curing,90.0,146.9
1234.4,OPC_I,308.6,607.0,0.0,0.0,0.0,0.0,0.0,0.0,0.0,0.0,0.0,0.0,0.0,0.0,0.0,,2.36,308.6,PCE_SP,59.5,Steam Curing,90.0,151.0
1234.4,OPC_I,308.6,607.0,0.0,0.0,0.0,0.0,0.0,0.0,0.0,0.0,0.0,0.0,0.0,0.0,0.0,,2.36,308.6,PCE_SP,59.5,Steam Curing,90.0,155.1
1099.04,OPC_I,63.97,0.0,0.0,0.0,0.0,0.0,0.0,0.0,0.0,0.0,0.0,0.0,0.0,0.0,1640.0,Natural River Sand,2.36,232.6,PCE_SP,39.41,Steam Curing,90.0,143.0
1099.04,OPC_I,63.97,0.0,0.0,0.0,0.0,0.0,0.0,0.0,0.0,0.0,0.0,0.0,0.0,0.0,1640.0,Natural River Sand,2.36,232.6,PCE_SP,39.41,Steam Curing,90.0,144.3
750.14,OPC_I,63.97,348.9,0.0,0.0,0.0,0.0,0.0,0.0,0.0,0.0,0.0,0.0,0.0,0.0,1852.0,Natural River Sand,2.36,232.6,PCE_SP,39.41,Steam Curing,90.0,129.7
633.84,OPC_I,63.97,465.2,0.0,0.0,0.0,0.0,0.0,0.0,0.0,0.0,0.0,0.0,0.0,0.0,1923.0,Natural River Sand,2.36,232.6,PCE_SP,39.41,Steam Curing,90.0,130.2
517.54,OPC_I,63.97,581.5,0.0,0.0,0.0,0.0,0.0,0.0,0.0,0.0,0.0,0.0,0.0,0.0,1994.0,Natural River Sand,2.36,232.6,PCE_SP,39.41,Steam Curing,90.0,82.0
750.14,OPC_I,63.97,348.9,0.0,0.0,0.0,0.0,0.0,0.0,0.0,0.0,0.0,0.0,0.0,0.0,1852.0,Natural River Sand,2.36,232.6,PCE_SP,39.41,Steam Curing,90.0,132.7
633.84,OPC_I,63.97,465.2,0.0,0.0,0.0,0.0,0.0,0.0,0.0,0.0,0.0,0.0,0.0,0.0,1923.0,Natural River Sand,2.36,232.6,PCE_SP,39.41,Steam Curing,90.0,133.4
517.54,OPC_I,63.97,581.5,0.0,0.0,0.0,0.0,0.0,0.0,0.0,0.0,0.0,0.0,0.0,0.0,1994.0,Natural River Sand,2.36,232.6,PCE_SP,39.41,Steam Curing,90.0,86.3
300.0,OPC_52.5,100.0,0.0,500.0,0.0,0.0,0.0,0.0,0.0,0.0,0.0,0.0,0.0,0.0,0.0,1060.0,Natural River Sand,1.25,165.0,PCE_HRWRA,38.0,Standard Curing,20.0,89.4
400.0,OPC_52.5,100.0,0.0,400.0,0.0,0.0,0.0,0.0,0.0,0.0,0.0,0.0,0.0,0.0,0.0,1060.0,Natural River Sand,1.25,141.0,PCE_HRWRA,38.0,Standard Curing,20.0,127.45
500.0,OPC_52.5,100.0,0.0,300.0,0.0,0.0,0.0,0.0,0.0,0.0,0.0,0.0,0.0,0.0,0.0,1060.0,Natural River Sand,1.25,140.0,PCE_HRWRA,38.0,Standard Curing,20.0,124.85
600.0,OPC_52.5,100.0,0.0,200.0,0.0,0.0,0.0,0.0,0.0,0.0,0.0,0.0,0.0,0.0,0.0,1060.0,Natural River Sand,1.25,140.0,PCE_HRWRA,38.0,Standard Curing,20.0,114.55
700.0,OPC_52.5,100.0,0.0,100.0,0.0,0.0,0.0,0.0,0.0,0.0,0.0,0.0,0.0,0.0,0.0,1060.0,Natural River Sand,1.25,135.0,PCE_HRWRA,38.0,Standard Curing,20.0,120.2
800.0,OPC_52.5,100.0,0.0,0.0,0.0,0.0,0.0,0.0,0.0,0.0,0.0,0.0,0.0,0.0,0.0,1060.0,Natural River Sand,1.25,140.0,PCE_HRWRA,38.0,Standard Curing,20.0,115.45
923.08,OPC_52.5,184.62,92.31,0.0,0.0,0.0,0.0,0.0,0.0,0.0,0.0,0.0,0.0,0.0,184.62,1015.38,Silica Sand,2.0,177.23,PCE_SP,16.62,Standard Curing,20.0,125.6
923.08,OPC_52.5,184.62,92.31,0.0,0.0,0.0,0.0,0.0,0.0,0.0,0.0,0.0,0.0,4.62,184.62,1015.38,Silica Sand,2.0,177.23,PCE_SP,16.62,Standard Curing,20.0,128.7
923.08,OPC_52.5,184.62,92.31,0.0,0.0,0.0,0.0,0.0,0.0,0.0,0.0,0.0,0.0,9.23,184.62,1015.38,Silica Sand,2.0,177.23,PCE_SP,16.62,Standard Curing,20.0,130.3
923.08,OPC_52.5,184.62,92.31,0.0,0.0,0.0,0.0,0.0,0.0,0.0,0.0,0.0,0.0,13.85,184.62,1015.38,Silica Sand,2.0,177.23,PCE_SP,16.62,Standard Curing,20.0,129.4
923.08,OPC_52.5,184.62,92.31,0.0,0.0,0.0,0.0,0.0,0.0,0.0,0.0,0.0,0.0,18.46,184.62,1015.38,Silica Sand,2.0,177.23,PCE_SP,16.62,Standard Curing,20.0,130.6
923.08,OPC_52.5,184.62,92.31,0.0,0.0,0.0,0.0,0.0,0.0,0.0,0.0,0.0,0.0,0.0,184.62,1015.38,Silica Sand,2.0,188.31,PCE_SP,16.62,Standard Curing,20.0,121.4
923.08,OPC_52.5,184.62,92.31,0.0,0.0,0.0,0.0,0.0,0.0,0.0,0.0,0.0,0.0,4.62,184.62,1015.38,Silica Sand,2.0,188.31,PCE_SP,16.62,Standard Curing,20.0,124.6
923.08,OPC_52.5,184.62,92.31,0.0,0.0,0.0,0.0,0.0,0.0,0.0,0.0,0.0,0.0,9.23,184.62,1015.38,Silica Sand,2.0,188.31,PCE_SP,16.62,Standard Curing,20.0,126.5
923.08,OPC_52.5,184.62,92.31,0.0,0.0,0.0,0.0,0.0,0.0,0.0,0.0,0.0,0.0,13.85,184.62,1015.38,Silica Sand,2.0,188.31,PCE_SP,16.62,Standard Curing,20.0,126.0
923.08,OPC_52.5,184.62,92.31,0.0,0.0,0.0,0.0,0.0,0.0,0.0,0.0,0.0,0.0,18.46,184.62,1015.38,Silica Sand,2.0,188.31,PCE_SP,16.62,Standard Curing,20.0,125.7
