Repository: Jocund96/Data-to-Design-ML

## Datasets

Located in `Datasets/`:

- **UCI Concrete Compressive Strength dataset** (`uci_concrete_data.csv`) — 1030 samples, 8 mix-component features (cement, slag, fly ash, water, superplasticizer, coarse/fine aggregate, age), target is compressive strength (MPa). Processed splits and engineered features are saved under `Datasets/processed/uci_concrete_dataset/`.
- **UHPC dataset** (`UHPC_dataset.csv`) — Ultra High Performance Concrete data pooled from many publications, ~2000 rows with a `paper_reference` column identifying the source publication and `cs_28d` (28-day compressive strength) as the target.

File: S2_Kernel/Datasets/processed/uhpc_dataset/semantic_recoding_features_50.csv (part 6 of 13)
cement,cement_type,cement_grade,silica_fume,fly_ash,fly_ash_type,limestone_powder,quartz_powder,glass_powder,rice_husk_ash,metakaolin,ggbfs,slag,slag_type,nano_caco3,nano_al2o3,nano_tio2,nano_sio2,filler,filler_type,sand,sand_type,sand_max_size,fiber1_type,fiber1_amount,fiber1_length,fiber1_diameter,fiber2_type,fiber2_amount,water,sp_type,sp_amount,curing_method,curing_temp,cs_28d
376.0,OPC_42.5,42.5,113.0,0.0,not_applicable,0.0,0.0,0.0,0.0,0.0,564.0,0.0,not_applicable,0.0,0.0,0.0,0.0,0.0,not_applicable,1149.0,Granite + Quartz Sand,3.0,Straight Steel Fiber,234.0,6.0,0.15,not_applicable,0.0,125.0,PCE_SP,37.0,Autoclave Curing,210.0,195.0
851.06,white_cement,,212.77,0.0,not_applicable,0.0,0.0,212.77,0.0,0.0,0.0,0.0,not_applicable,0.0,0.0,0.0,0.0,0.0,not_applicable,1123.4,Silica Sand,1.0,Straight Steel Fiber,117.0,19.0,0.2,not_applicable,0.0,187.23,HRWRA,12.77,Standard Curing,20.0,195.0
851.06,white_cement,,212.77,0.0,not_applicable,0.0,0.0,127.66,0.0,0.0,0.0,0.0,not_applicable,0.0,0.0,0.0,0.0,0.0,not_applicable,1217.02,Silica Sand,1.0,Straight Steel Fiber,117.0,19.0,0.2,not_applicable,0.0,187.23,HRWRA,12.77,Standard Curing,20.0,188.8
851.06,white_cement,,212.77,0.0,not_applicable,0.0,0.0,0.0,0.0,0.0,0.0,0.0,not_applicable,0.0,0.0,0.0,0.0,0.0,not_applicable,1336.17,Silica Sand,1.0,Straight Steel Fiber,117.0,19.0,0.2,not_applicable,0.0,187.23,HRWRA,12.77,Standard Curing,20.0,173.6
851.06,OPC_I,,212.77,0.0,not_applicable,0.0,0.0,212.77,0.0,0.0,0.0,0.0,not_applicable,0.0,0.0,0.0,0.0,0.0,not_applicable,1114.89,Silica Sand,1.0,Straight Steel Fiber,117.0,19.0,0.2,not_applicable,0.0,187.23,HRWRA,12.77,Standard Curing,20.0,174.3
851.06,OPC_I,,212.77,0.0,not_applicable,0.0,0.0,127.66,0.0,0.0,0.0,0.0,not_applicable,0.0,0.0,0.0,0.0,0.0,not_applicable,1208.51,Silica Sand,1.0,Straight Steel Fiber,117.0,19.0,0.2,not_applicable,0.0,187.23,HRWRA,12.77,Standard Curing,20.0,187.4
851.06,OPC_I,,212.77,0.0,not_applicable,0.0,0.0,0.0,0.0,0.0,0.0,0.0,not_applicable,0.0,0.0,0.0,0.0,0.0,not_applicable,1336.17,Silica Sand,1.0,Straight Steel Fiber,117.0,19.0,0.2,not_applicable,0.0,187.23,HRWRA,12.77,Standard Curing,20.0,177.8
851.06,OPC_I_GGBS,,212.77,0.0,not_applicable,0.0,0.0,212.77,0.0,0.0,0.0,0.0,not_applicable,0.0,0.0,0.0,0.0,0.0,not_applicable,1123.4,Silica Sand,1.0,Straight Steel Fiber,117.0,19.0,0.2,not_applicable,0.0,187.23,HRWRA,12.77,Standard Curing,20.0,172.9
851.06,OPC_I_GGBS,,212.77,0.0,not_applicable,0.0,0.0,127.66,0.0,0.0,0.0,0.0,not_applicable,0.0,0.0,0.0,0.0,0.0,not_applicable,1208.51,Silica Sand,1.0,Straight Steel Fiber,117.0,19.0,0.2,not_applicable,0.0,187.23,HRWRA,12.77,Standard Curing,20.0,181.2
851.06,OPC_I_GGBS,,212.77,0.0,not_applicable,0.0,0.0,0.0,0.0,0.0,0.0,0.0,not_applicable,0.0,0.0,0.0,0.0,0.0,not_applicable,1336.17,Silica Sand,1.0,Straight Steel Fiber,117.0,19.0,0.2,not_applicable,0.0,187.23,HRWRA,12.77,Standard Curing,20.0,190.9
691.0,OPC_52.5,52.5,172.0,0.0,not_applicable,0.0,276.0,0.0,0.0,0.0,0.0,0.0,not_applicable,0.0,0.0,0.0,0.0,0.0,not_applicable,759.0,Silica Sand,0.3,Straight Steel Fiber,138.0,13.0,0.16,not_applicable,0.0,187.3,Other_Polymer_SP,22.0,Standard Curing,20.0,155.0
691.0,OPC_52.5,52.5,0.0,0.0,not_applicable,0.0,276.0,0.0,0.0,172.0,0.0,0.0,not_applicable,0.0,0.0,0.0,0.0,0.0,not_applicable,759.0,Silica Sand,0.3,Straight Steel Fiber,138.0,13.0,0.16,not_applicable,0.0,187.3,Other_Polymer_SP,22.0,Standard Curing,20.0,146.0
807.0,HS_cement,,225.0,0.0,not_applicable,0.0,243.0,0.0,0.0,0.0,0.0,0.0,not_applicable,0.0,0.0,0.0,0.0,0.0,not_applicable,972.0,Quartz Sand,,not_applicable,0.0,,,not_applicable,0.0,196.0,PCE_HRWRA,13.0,Standard Curing,20.0,165.0
794.0,HS_cement,,221.0,0.0,not_applicable,0.0,238.0,0.0,0.0,0.0,0.0,0.0,not_applicable,0.0,0.0,0.0,0.0,953.0,Glass Sand,0.0,not_applicable,0.35,not_applicable,0.0,,,not_applicable,0.0,192.0,PCE_HRWRA,13.0,Standard Curing,20.0,130.0
794.0,HS_cement,,221.0,0.0,not_applicable,0.0,238.0,0.0,0.0,0.0,0.0,0.0,not_applicable,0.0,0.0,0.0,0.0,953.0,Glass Sand,0.0,not_applicable,0.275,not_applicable,0.0,,,not_applicable,0.0,192.0,PCE_HRWRA,13.0,Standard Curing,20.0,145.0
794.0,HS_cement,,221.0,0.0,not_applicable,0.0,238.0,0.0,0.0,0.0,0.0,0.0,not_applicable,0.0,0.0,0.0,0.0,953.0,Glass Sand,0.0,not_applicable,0.225,not_applicable,0.0,,,not_applicable,0.0,192.0,PCE_HRWRA,13.0,Standard Curing,20.0,135.0
802.0,HS_cement,,223.0,0.0,not_applicable,0.0,241.0,0.0,0.0,0.0,0.0,0.0,not_applicable,0.0,0.0,0.0,0.0,481.0,Glass Sand,481.0,Quartz Sand,,not_applicable,0.0,,,not_applicable,0.0,194.0,PCE_HRWRA,13.0,Standard Curing,20.0,150.0
794.0,HS_cement,,221.0,0.0,not_applicable,0.0,238.0,0.0,0.0,0.0,0.0,0.0,not_applicable,0.0,0.0,0.0,0.0,953.0,Glass Sand,0.0,not_applicable,0.225,not_applicable,0.0,,,not_applicable,0.0,192.0,PCE_HRWRA,13.0,Standard Curing,20.0,135.0
807.0,HS_cement,,225.0,0.0,not_applicable,0.0,243.0,0.0,0.0,0.0,0.0,0.0,not_applicable,0.0,0.0,0.0,0.0,0.0,not_applicable,972.0,Quartz Sand,,not_applicable,0.0,,,not_applicable,0.0,196.0,PCE_HRWRA,13.0,Steam Curing,90.0,205.0
794.0,HS_cement,,221.0,0.0,not_applicable,0.0,238.0,0.0,0.0,0.0,0.0,0.0,not_applicable,0.0,0.0,0.0,0.0,953.0,Glass Sand,0.0,not_applicable,0.35,not_applicable,0.0,,,not_applicable,0.0,192.0,PCE_HRWRA,13.0,Steam Curing,90.0,158.0
794.0,HS_cement,,221.0,0.0,not_applicable,0.0,238.0,0.0,0.0,0.0,0.0,0.0,not_applicable,0.0,0.0,0.0,0.0,953.0,Glass Sand,0.0,not_applicable,0.275,not_applicable,0.0,,,not_applicable,0.0,192.0,PCE_HRWRA,13.0,Steam Curing,90.0,185.0
794.0,HS_cement,,221.0,0.0,not_applicable,0.0,238.0,0.0,0.0,0.0,0.0,0.0,not_applicable,0.0,0.0,0.0,0.0,953.0,Glass Sand,0.0,not_applicable,0.225,not_applicable,0.0,,,not_applicable,0.0,192.0,PCE_HRWRA,13.0,Steam Curing,90.0,168.0
802.0,HS_cement,,223.0,0.0,not_applicable,0.0,241.0,0.0,0.0,0.0,0.0,0.0,not_applicable,0.0,0.0,0.0,0.0,481.0,Glass Sand,481.0,Quartz Sand,,not_applicable,0.0,,,not_applicable,0.0,194.0,PCE_HRWRA,13.0,Steam Curing,90.0,195.0
794.0,HS_cement,,221.0,0.0,not_applicable,0.0,238.0,0.0,0.0,0.0,0.0,0.0,not_applicable,0.0,0.0,0.0,0.0,953.0,Glass Sand,0.0,not_applicable,0.225,not_applicable,0.0,,,not_applicable,0.0,192.0,PCE_HRWRA,13.0,Steam Curing,90.0,185.0
856.5,OPC_42.5,42.5,214.1,0.0,not_applicable,0.0,0.0,0.0,0.0,0.0,0.0,0.0,not_applicable,0.0,0.0,0.0,0.0,0.0,not_applicable,1177.5,Quartz Sand,0.8,Straight Steel Fiber,120.0,13.0,0.2,not_applicable,0.0,184.0,Unspecified,19.7,Standard Curing,20.0,155.0
695.9,OPC_42.5,42.5,214.1,0.0,not_applicable,0.0,0.0,0.0,0.0,0.0,0.0,0.0,not_applicable,0.0,0.0,0.0,0.0,160.6,Balast Powder,1177.5,Quartz Sand,0.8,Straight Steel Fiber,120.0,13.0,0.2,not_applicable,0.0,184.0,Unspecified,20.9,Standard Curing,20.0,139.0
695.9,OPC_42.5,42.5,214.1,0.0,not_applicable,0.0,0.0,0.0,0.0,0.0,0.0,0.0,not_applicable,0.0,0.0,0.0,0.0,160.6,Balast Powder,1177.5,Quartz Sand,0.8,Straight Steel Fiber,120.0,13.0,0.2,not_applicable,0.0,184.0,Unspecified,22.2,Standard Curing,20.0,149.0
695.9,OPC_42.5,42.5,214.1,0.0,not_applicable,0.0,0.0,0.0,0.0,0.0,0.0,0.0,not_applicable,0.0,0.0,0.0,0.0,160.6,Balast Powder,1177.5,Quartz Sand,0.8,Straight Steel Fiber,120.0,13.0,0.2,not_applicable,0.0,184.0,Unspecified,23.3,Standard Curing,20.0,150.0
535.3,OPC_42.5,42.5,214.1,0.0,not_applicable,0.0,0.0,0.0,0.0,0.0,0.0,0.0,not_applicable,0.0,0.0,0.0,0.0,321.2,Balast Powder,1177.5,Quartz Sand,0.8,Straight Steel Fiber,120.0,13.0,0.2,not_applicable,0.0,184.0,Unspecified,22.5,Standard Curing,20.0,132.0
535.3,OPC_42.5,42.5,214.1,0.0,not_applicable,0.0,0.0,0.0,0.0,0.0,0.0,0.0,not_applicable,0.0,0.0,0.0,0.0,321.2,Balast Powder,1177.5,Quartz Sand,0.8,Straight Steel Fiber,120.0,13.0,0.2,not_applicable,0.0,184.0,Unspecified,23.9,Standard Curing,20.0,134.0
535.3,OPC_42.5,42.5,214.1,0.0,not_applicable,0.0,0.0,0.0,0.0,0.0,0.0,0.0,not_applicable,0.0,0.0,0.0,0.0,321.2,Balast Powder,1177.5,Quartz Sand,0.8,Straight Steel Fiber,120.0,13.0,0.2,not_applicable,0.0,184.0,Unspecified,24.5,Standard Curing,20.0,138.0
374.7,OPC_42.5,42.5,214.1,0.0,not_applicable,0.0,0.0,0.0,0.0,0.0,0.0,0.0,not_applicable,0.0,0.0,0.0,0.0,481.8,Balast Powder,1177.5,Quartz Sand,0.8,Straight Steel Fiber,120.0,13.0,0.2,not_applicable,0.0,184.0,Unspecified,23.1,Standard Curing,20.0,115.0
374.7,OPC_42.5,42.5,214.1,0.0,not_applicable,0.0,0.0,0.0,0.0,0.0,0.0,0.0,not_applicable,0.0,0.0,0.0,0.0,481.8,Balast Powder,1177.5,Quartz Sand,0.8,Straight Steel Fiber,120.0,13.0,0.2,not_applicable,0.0,184.0,Unspecified,24.3,Standard Curing,20.0,121.0
374.7,OPC_42.5,42.5,214.1,0.0,not_applicable,0.0,0.0,0.0,0.0,0.0,0.0,0.0,not_applicable,0.0,0.0,0.0,0.0,481.8,Balast Powder,1177.5,Quartz Sand,0.8,Straight Steel Fiber,120.0,13.0,0.2,not_applicable,0.0,184.0,Unspecified,25.5,Standard Curing,20.0,121.0
856.5,OPC_42.5,42.5,214.1,0.0,not_applicable,0.0,0.0,0.0,0.0,0.0,0.0,0.0,not_applicable,0.0,0.0,0.0,0.0,0.0,not_applicable,1177.5,Quartz Sand,0.8,Straight Steel Fiber,120.0,13.0,0.2,not_applicable,0.0,184.0,Unspecified,19.7,Steam Curing,80.0,166.0
695.9,OPC_42.5,42.5,214.1,0.0,not_applicable,0.0,0.0,0.0,0.0,0.0,0.0,0.0,not_applicable,0.0,0.0,0.0,0.0,160.6,Balast Powder,1177.5,Quartz Sand,0.8,Straight Steel Fiber,120.0,13.0,0.2,not_applicable,0.0,184.0,Unspecified,20.9,Steam Curing,80.0,184.0
695.9,OPC_42.5,42.5,214.1,0.0,not_applicable,0.0,0.0,0.0,0.0,0.0,0.0,0.0,not_applicable,0.0,0.0,0.0,0.0,160.6,Balast Powder,1177.5,Quartz Sand,0.8,Straight Steel Fiber,120.0,13.0,0.2,not_applicable,0.0,184.0,Unspecified,22.2,Steam Curing,80.0,198.0
695.9,OPC_42.5,42.5,214.1,0.0,not_applicable,0.0,0.0,0.0,0.0,0.0,0.0,0.0,not_applicable,0.0,0.0,0.0,0.0,160.6,Balast Powder,1177.5,Quartz Sand,0.8,Straight Steel Fiber,120.0,13.0,0.2,not_applicable,0.0,184.0,Unspecified,23.3,Steam Curing,80.0,199.0
535.3,OPC_42.5,42.5,214.1,0.0,not_applicable,0.0,0.0,0.0,0.0,0.0,0.0,0.0,not_applicable,0.0,0.0,0.0,0.0,321.2,Balast Powder,1177.5,Quartz Sand,0.8,Straight Steel Fiber,120.0,13.0,0.2,not_applicable,0.0,184.0,Unspecified,22.5,Steam Curing,80.0,171.0
535.3,OPC_42.5,42.5,214.1,0.0,not_applicable,0.0,0.0,0.0,0.0,0.0,0.0,0.0,not_applicable,0.0,0.0,0.0,0.0,321.2,Balast Powder,1177.5,Quartz Sand,0.8,Straight Steel Fiber,120.0,13.0,0.2,not_applicable,0.0,184.0,Unspecified,23.9,Steam Curing,80.0,173.0
535.3,OPC_42.5,42.5,214.1,0.0,not_applicable,0.0,0.0,0.0,0.0,0.0,0.0,0.0,not_applicable,0.0,0.0,0.0,0.0,321.2,Balast Powder,1177.5,Quartz Sand,0.8,Straight Steel Fiber,120.0,13.0,0.2,not_applicable,0.0,184.0,Unspecified,24.5,Steam Curing,80.0,177.0
374.7,OPC_42.5,42.5,214.1,0.0,not_applicable,0.0,0.0,0.0,0.0,0.0,0.0,0.0,not_applicable,0.0,0.0,0.0,0.0,481.8,Balast Powder,1177.5,Quartz Sand,0.8,Straight Steel Fiber,120.0,13.0,0.2,not_applicable,0.0,184.0,Unspecified,23.1,Steam Curing,80.0,144.0
374.7,OPC_42.5,42.5,214.1,0.0,not_applicable,0.0,0.0,0.0,0.0,0.0,0.0,0.0,not_applicable,0.0,0.0,0.0,0.0,481.8,Balast Powder,1177.5,Quartz Sand,0.8,Straight Steel Fiber,120.0,13.0,0.2,not_applicable,0.0,184.0,Unspecified,24.3,Steam Curing,80.0,152.0
374.7,OPC_42.5,42.5,214.1,0.0,not_applicable,0.0,0.0,0.0,0.0,0.0,0.0,0.0,not_applicable,0.0,0.0,0.0,0.0,481.8,Balast Powder,1177.5,Quartz Sand,0.8,Straight Steel Fiber,120.0,13.0,0.2,not_applicable,0.0,184.0,Unspecified,25.5,Steam Curing,80.0,152.0
856.5,OPC_42.5,42.5,214.1,0.0,not_applicable,0.0,0.0,0.0,0.0,0.0,0.0,0.0,not_applicable,0.0,0.0,0.0,0.0,0.0,not_applicable,1177.5,Quartz Sand,0.8,Straight Steel Fiber,120.0,13.0,0.2,not_applicable,0.0,184.0,Unspecified,19.7,Autoclave Curing,180.0,191.0
695.9,OPC_42.5,42.5,214.1,0.0,not_applicable,0.0,0.0,0.0,0.0,0.0,0.0,0.0,not_applicable,0.0,0.0,0.0,0.0,160.6,Balast Powder,1177.5,Quartz Sand,0.8,Straight Steel Fiber,120.0,13.0,0.2,not_applicable,0.0,184.0,Unspecified,20.9,Autoclave Curing,180.0,205.0
695.9,OPC_42.5,42.5,214.1,0.0,not_applicable,0.0,0.0,0.0,0.0,0.0,0.0,0.0,not_applicable,0.0,0.0,0.0,0.0,160.6,Balast Powder,1177.5,Quartz Sand,0.8,Straight Steel Fiber,120.0,13.0,0.2,not_applicable,0.0,184.0,Unspecified,22.2,Autoclave Curing,180.0,215.0
695.9,OPC_42.5,42.5,214.1,0.0,not_applicable,0.0,0.0,0.0,0.0,0.0,0.0,0.0,not_applicable,0.0,0.0,0.0,0.0,160.6,Balast Powder,1177.5,Quartz Sand,0.8,Straight Steel Fiber,120.0,13.0,0.2,not_applicable,0.0,184.0,Unspecified,23.3,Autoclave Curing,180.0,220.0
535.3,OPC_42.5,42.5,214.1,0.0,not_applicable,0.0,0.0,0.0,0.0,0.0,0.0,0.0,not_applicable,0.0,0.0,0.0,0.0,321.2,Balast Powder,1177.5,Quartz Sand,0.8,Straight Steel Fiber,120.0,13.0,0.2,not_applicable,0.0,184.0,Unspecified,22.5,Autoclave Curing,180.0,197.0
535.3,OPC_42.5,42.5,214.1,0.0,not_applicable,0.0,0.0,0.0,0.0,0.0,0.0,0.0,not_applicable,0.0,0.0,0.0,0.0,321.2,Balast Powder,1177.5,Quartz Sand,0.8,Straight Steel Fiber,120.0,13.0,0.2,not_applicable,0.0,184.0,Unspecified,23.9,Autoclave Curing,180.0,200.0
535.3,OPC_42.5,42.5,214.1,0.0,not_applicable,0.0,0.0,0.0,0.0,0.0,0.0,0.0,not_applicable,0.0,0.0,0.0,0.0,321.2,Balast Powder,1177.5,Quartz Sand,0.8,Straight Steel Fiber,120.0,13.0,0.2,not_applicable,0.0,184.0,Unspecified,24.5,Autoclave Curing,180.0,205.0
374.7,OPC_42.5,42.5,214.1,0.0,not_applicable,0.0,0.0,0.0,0.0,0.0,0.0,0.0,not_applicable,0.0,0.0,0.0,0.0,481.8,Balast Powder,1177.5,Quartz Sand,0.8,Straight Steel Fiber,120.0,13.0,0.2,not_applicable,0.0,184.0,Unspecified,23.1,Autoclave Curing,180.0,168.0
374.7,OPC_42.5,42.5,214.1,0.0,not_applicable,0.0,0.0,0.0,0.0,0.0,0.0,0.0,not_applicable,0.0,0.0,0.0,0.0,481.8,Balast Powder,1177.5,Quartz Sand,0.8,Straight Steel Fiber,120.0,13.0,0.2,not_applicable,0.0,184.0,Unspecified,24.3,Autoclave Curing,180.0,177.0
374.7,OPC_42.5,42.5,214.1,0.0,not_applicable,0.0,0.0,0.0,0.0,0.0,0.0,0.0,not_applicable,0.0,0.0,0.0,0.0,481.8,Balast Powder,1177.5,Quartz Sand,0.8,Straight Steel Fiber,120.0,13.0,0.2,not_applicable,0.0,184.0,Unspecified,25.5,Autoclave Curing,180.0,177.0
1000.0,OPC_I,,250.0,0.0,not_applicable,0.0,0.0,0.0,0.0,0.0,0.0,0.0,not_applicable,0.0,0.0,0.0,0.0,0.0,not_applicable,1100.0,Silica Sand,0.3,Straight Steel Fiber,156.0,13.0,0.22,not_applicable,0.0,170.0,Unspecified,70.0,Steam Curing,70.0,159.3
625.0,OPC_I,,250.0,0.0,not_applicable,0.0,0.0,0.0,0.0,0.0,375.0,0.0,not_applicable,0.0,0.0,0.0,0.0,0.0,not_applicable,1100.0,Silica Sand,0.3,Straight Steel Fiber,156.0,13.0,0.22,not_applicable,0.0,170.0,Unspecified,70.0,Steam Curing,70.0,151.3
625.0,OPC_I,,250.0,0.0,not_applicable,0.0,0.0,0.0,187.5,0.0,187.5,0.0,not_applicable,0.0,0.0,0.0,0.0,0.0,not_applicable,1100.0,Silica Sand,0.3,Straight Steel Fiber,156.0,13.0,0.22,not_applicable,0.0,170.0,Unspecified,70.0,Steam Curing,70.0,143.5
546.0,OPC_52.5,52.5,140.0,0.0,not_applicable,150.0,0.0,0.0,0.0,0.0,0.0,0.0,not_applicable,0.0,0.0,0.0,0.0,755.0,Gold Tailings,500.0,Natural River Sand,,not_applicable,0.0,,,not_applicable,0.0,190.0,PCE_SP,35.0,Standard Curing,20.0,115.0
615.0,OPC_52.5,52.5,140.0,0.0,not_applicable,150.0,0.0,0.0,0.0,0.0,0.0,0.0,not_applicable,0.0,0.0,0.0,0.0,556.0,Gold Tailings,629.0,Natural River Sand,,not_applicable,0.0,,,not_applicable,0.0,190.0,PCE_SP,35.0,Standard Curing,20.0,119.0
680.0,OPC_52.5,52.5,140.0,0.0,not_applicable,150.0,0.0,0.0,0.0,0.0,0.0,0.0,not_applicable,0.0,0.0,0.0,0.0,370.0,Gold Tailings,750.0,Natural River Sand,,not_applicable,0.0,,,not_applicable,0.0,190.0,PCE_SP,35.0,Standard Curing,20.0,121.0
745.0,OPC_52.5,52.5,140.0,0.0,not_applicable,150.0,0.0,0.0,0.0,0.0,0.0,0.0,not_applicable,0.0,0.0,0.0,0.0,184.0,Gold Tailings,871.0,Natural River Sand,,not_applicable,0.0,,,not_applicable,0.0,190.0,PCE_SP,35.0,Standard Curing,20.0,122.0
810.0,OPC_52.5,52.5,140.0,0.0,not_applicable,150.0,0.0,0.0,0.0,0.0,0.0,0.0,not_applicable,0.0,0.0,0.0,0.0,0.0,not_applicable,991.0,Natural River Sand,,not_applicable,0.0,,,not_applicable,0.0,190.0,PCE_SP,35.0,Standard Curing,20.0,120.0
810.0,HS_cement,,225.0,0.0,not_applicable,0.0,243.0,0.0,0.0,0.0,0.0,0.0,not_applicable,0.0,0.0,0.0,0.0,0.0,not_applicable,972.0,Quartz Sand,0.6,not_applicable,0.0,,,not_applicable,0.0,196.0,PCE_HRWRA,13.0,Standard Curing,20.0,175.0
823.0,HS_cement,,0.0,0.0,not_applicable,0.0,247.0,229.0,0.0,0.0,0.0,0.0,not_applicable,0.0,0.0,0.0,0.0,0.0,not_applicable,987.0,Quartz Sand,0.6,not_applicable,0.0,,,not_applicable,0.0,199.0,PCE_HRWRA,13.0,Standard Curing,20.0,110.0
823.0,HS_cement,,0.0,0.0,not_applicable,0.0,247.0,229.0,0.0,0.0,0.0,0.0,not_applicable,0.0,0.0,0.0,0.0,0.0,not_applicable,987.0,Quartz Sand,0.6,not_applicable,0.0,,,not_applicable,0.0,199.0,PCE_HRWRA,13.0,Standard Curing,20.0,120.0
823.0,HS_cement,,0.0,0.0,not_applicable,0.0,247.0,229.0,0.0,0.0,0.0,0.0,not_applicable,0.0,0.0,0.0,0.0,0.0,not_applicable,987.0,Quartz Sand,0.6,not_applicable,0.0,,,not_applicable,0.0,199.0,PCE_HRWRA,13.0,Standard Curing,20.0,130.0
823.0,HS_cement,,0.0,0.0,not_applicable,0.0,247.0,229.0,0.0,0.0,0.0,0.0,not_applicable,0.0,0.0,0.0,0.0,0.0,not_applicable,987.0,Quartz Sand,0.6,not_applicable,0.0,,,not_applicable,0.0,199.0,PCE_HRWRA,13.0,Standard Curing,20.0,135.0
813.0,HS_cement,,163.0,0.0,not_applicable,0.0,244.0,63.0,0.0,0.0,0.0,0.0,not_applicable,0.0,0.0,0.0,0.0,0.0,not_applicable,976.0,Quartz Sand,0.6,not_applicable,0.0,,,not_applicable,0.0,198.0,PCE_HRWRA,13.0,Standard Curing,20.0,180.0
816.0,HS_cement,,113.0,0.0,not_applicable,0.0,245.0,113.0,0.0,0.0,0.0,0.0,not_applicable,0.0,0.0,0.0,0.0,0.0,not_applicable,980.0,Quartz Sand,0.6,not_applicable,0.0,,,not_applicable,0.0,197.0,PCE_HRWRA,13.0,Standard Curing,20.0,171.0
819.0,HS_cement,,68.0,0.0,not_applicable,0.0,246.0,159.0,0.0,0.0,0.0,0.0,not_applicable,0.0,0.0,0.0,0.0,0.0,not_applicable,983.0,Quartz Sand,0.6,not_applicable,0.0,,,not_applicable,0.0,198.0,PCE_HRWRA,13.0,Standard Curing,20.0,168.0
823.0,HS_cement,,0.0,0.0,not_applicable,0.0,247.0,229.0,0.0,0.0,0.0,0.0,not_applicable,0.0,0.0,0.0,0.0,0.0,not_applicable,987.0,Quartz Sand,0.6,not_applicable,0.0,,,not_applicable,0.0,199.0,PCE_HRWRA,13.0,Standard Curing,20.0,145.0
810.0,HS_cement,,225.0,0.0,not_applicable,0.0,243.0,0.0,0.0,0.0,0.0,0.0,not_applicable,0.0,0.0,0.0,0.0,0.0,not_applicable,972.0,Quartz Sand,0.6,not_applicable,0.0,,,not_applicable,0.0,196.0,PCE_HRWRA,13.0,Steam Curing,90.0,210.0
823.0,HS_cement,,0.0,0.0,not_applicable,0.0,247.0,229.0,0.0,0.0,0.0,0.0,not_applicable,0.0,0.0,0.0,0.0,0.0,not_applicable,987.0,Quartz Sand,0.6,not_applicable,0.0,,,not_applicable,0.0,199.0,PCE_HRWRA,13.0,Steam Curing,90.0,130.0
823.0,HS_cement,,0.0,0.0,not_applicable,0.0,247.0,229.0,0.0,0.0,0.0,0.0,not_applicable,0.0,0.0,0.0,0.0,0.0,not_applicable,987.0,Quartz Sand,0.6,not_applicable,0.0,,,not_applicable,0.0,199.0,PCE_HRWRA,13.0,Steam Curing,90.0,160.0
823.0,HS_cement,,0.0,0.0,not_applicable,0.0,247.0,229.0,0.0,0.0,0.0,0.0,not_applicable,0.0,0.0,0.0,0.0,0.0,not_applicable,987.0,Quartz Sand,0.6,not_applicable,0.0,,,not_applicable,0.0,199.0,PCE_HRWRA,13.0,Steam Curing,90.0,170.0
823.0,HS_cement,,0.0,0.0,not_applicable,0.0,247.0,229.0,0.0,0.0,0.0,0.0,not_applicable,0.0,0.0,0.0,0.0,0.0,not_applicable,987.0,Quartz Sand,0.6,not_applicable,0.0,,,not_applicable,0.0,199.0,PCE_HRWRA,13.0,Steam Curing,90.0,171.0
813.0,HS_cement,,163.0,0.0,not_applicable,0.0,244.0,63.0,0.0,0.0,0.0,0.0,not_applicable,0.0,0.0,0.0,0.0,0.0,not_applicable,976.0,Quartz Sand,0.6,not_applicable,0.0,,,not_applicable,0.0,198.0,PCE_HRWRA,13.0,Steam Curing,90.0,230.0
816.0,HS_cement,,113.0,0.0,not_applicable,0.0,245.0,113.0,0.0,0.0,0.0,0.0,not_applicable,0.0,0.0,0.0,0.0,0.0,not_applicable,980.0,Quartz Sand,0.6,not_applicable,0.0,,,not_applicable,0.0,197.0,PCE_HRWRA,13.0,Steam Curing,90.0,220.0
819.0,HS_cement,,68.0,0.0,not_applicable,0.0,246.0,159.0,0.0,0.0,0.0,0.0,not_applicable,0.0,0.0,0.0,0.0,0.0,not_applicable,983.0,Quartz Sand,0.6,not_applicable,0.0,,,not_applicable,0.0,198.0,PCE_HRWRA,13.0,Steam Curing,90.0,200.0
823.0,HS_cement,,0.0,0.0,not_applicable,0.0,247.0,229.0,0.0,0.0,0.0,0.0,not_applicable,0.0,0.0,0.0,0.0,0.0,not_applicable,987.0,Quartz Sand,0.6,not_applicable,0.0,,,not_applicable,0.0,199.0,PCE_HRWRA,13.0,Steam Curing,90.0,178.0
1080.0,OPC_52.5,52.5,120.0,0.0,not_applicable,0.0,0.0,0.0,0.0,0.0,0.0,0.0,not_applicable,0.0,0.0,0.0,0.0,0.0,not_applicable,780.0,Locally Available Sand,,not_applicable,0.0,,,not_applicable,0.0,180.0,PCE_SP,35.0,Standard Curing,20.0,90.0
1020.0,OPC_52.5,52.5,120.0,0.0,not_applicable,0.0,0.0,0.0,0.0,60.0,0.0,0.0,not_applicable,0.0,0.0,0.0,0.0,0.0,not_applicable,780.0,Locally Available Sand,,not_applicable,0.0,,,not_applicable,0.0,180.0,PCE_SP,37.0,Standard Curing,20.0,95.0
960.0,OPC_52.5,52.5,120.0,0.0,not_applicable,0.0,0.0,0.0,0.0,120.0,0.0,0.0,not_applicable,0.0,0.0,0.0,0.0,0.0,not_applicable,780.0,Locally Available Sand,,not_applicable,0.0,,,not_applicable,0.0,180.0,PCE_SP,38.0,Standard Curing,20.0,114.0
900.0,OPC_52.5,52.5,120.0,0.0,not_applicable,0.0,0.0,0.0,0.0,180.0,0.0,0.0,not_applicable,0.0,0.0,0.0,0.0,0.0,not_applicable,780.0,Locally Available Sand,,not_applicable,0.0,,,not_applicable,0.0,180.0,PCE_SP,39.0,Standard Curing,20.0,110.0
840.0,OPC_52.5,52.5,120.0,0.0,not_applicable,0.0,0.0,0.0,0.0,240.0,0.0,0.0,not_applicable,0.0,0.0,0.0,0.0,0.0,not_applicable,780.0,Locally Available Sand,,not_applicable,0.0,,,not_applicable,0.0,180.0,PCE_SP,41.0,Standard Curing,20.0,95.0
1080.0,OPC_52.5,52.5,120.0,0.0,not_applicable,0.0,0.0,0.0,0.0,0.0,0.0,0.0,not_applicable,0.0,0.0,0.0,0.0,0.0,not_applicable,780.0,Locally Available Sand,,Straight Steel Fiber,156.0,13.0,0.22,not_applicable,0.0,180.0,PCE_SP,38.0,Standard Curing,20.0,122.0
960.0,OPC_52.5,52.5,120.0,0.0,not_applicable,0.0,0.0,0.0,0.0,120.0,0.0,0.0,not_applicable,0.0,0.0,0.0,0.0,0.0,not_applicable,780.0,Locally Available Sand,,Straight Steel Fiber,156.0,13.0,0.22,not_applicable,0.0,180.0,PCE_SP,40.0,Standard Curing,20.0,146.0
840.0,OPC_52.5,52.5,120.0,120.0,class F,0.0,0.0,0.0,0.0,120.0,0.0,0.0,not_applicable,0.0,0.0,0.0,0.0,0.0,not_applicable,780.0,Locally Available Sand,,Straight Steel Fiber,156.0,13.0,0.22,not_applicable,0.0,180.0,PCE_SP,40.0,Standard Curing,20.0,140.0
840.0,OPC_52.5,52.5,120.0,0.0,not_applicable,0.0,0.0,0.0,0.0,120.0,120.0,0.0,not_applicable,0.0,0.0,0.0,0.0,0.0,not_applicable,780.0,Locally Available Sand,,Straight Steel Fiber,156.0,13.0,0.22,not_applicable,0.0,180.0,PCE_SP,42.0,Standard Curing,20.0,154.0
840.0,OPC_52.5,52.5,120.0,0.0,not_applicable,0.0,0.0,120.0,0.0,120.0,0.0,0.0,not_applicable,0.0,0.0,0.0,0.0,0.0,not_applicable,780.0,Locally Available Sand,,Straight Steel Fiber,156.0,13.0,0.22,not_applicable,0.0,180.0,PCE_SP,42.0,Standard Curing,20.0,132.0
840.0,OPC_52.5,52.5,120.0,0.0,not_applicable,0.0,0.0,0.0,0.0,120.0,0.0,120.0,"Steel Slag 
Powder",0.0,0.0,0.0,0.0,0.0,not_applicable,780.0,Locally Available Sand,,Straight Steel Fiber,156.0,13.0,0.22,not_applicable,0.0,180.0,PCE_SP,45.0,Standard Curing,20.0,126.0
490.0,OPC_52.5,52.5,187.0,0.0,not_applicable,270.0,0.0,0.0,0.0,0.0,0.0,200.0,unknown_type,0.0,0.0,0.0,0.0,0.0,not_applicable,920.0,Natural River Sand,0.6,not_applicable,0.0,,,not_applicable,0.0,204.0,PCE_HRWRA,41.8,Standard Curing,20.0,130.94
540.0,OPC_52.5,52.5,187.0,0.0,not_applicable,270.0,0.0,0.0,0.0,0.0,0.0,150.0,unknown_type,0.0,0.0,0.0,0.0,0.0,not_applicable,920.0,Natural River Sand,0.6,not_applicable,0.0,,,not_applicable,0.0,204.0,PCE_HRWRA,41.8,Standard Curing,20.0,128.35
590.0,OPC_52.5,52.5,187.0,0.0,not_applicable,270.0,0.0,0.0,0.0,0.0,0.0,100.0,unknown_type,0.0,0.0,0.0,0.0,0.0,not_applicable,920.0,Natural River Sand,0.6,not_applicable,0.0,,,not_applicable,0.0,204.0,PCE_HRWRA,41.8,Standard Curing,20.0,128.73
640.0,OPC_52.5,52.5,187.0,0.0,not_applicable,270.0,0.0,0.0,0.0,0.0,0.0,50.0,unknown_type,0.0,0.0,0.0,0.0,0.0,not_applicable,920.0,Natural River Sand,0.6,not_applicable,0.0,,,not_applicable,0.0,204.0,PCE_HRWRA,41.8,Standard Curing,20.0,130.18
690.0,OPC_52.5,52.5,187.0,0.0,not_applicable,270.0,0.0,0.0,0.0,0.0,0.0,0.0,not_applicable,0.0,0.0,0.0,0.0,0.0,not_applicable,920.0,Natural River Sand,0.6,not_applicable,0.0,,,not_applicable,0.0,204.0,PCE_HRWRA,41.8,Standard Curing,20.0,130.9
830.0,OPC_42.5,42.5,291.0,0.0,not_applicable,0.0,0.0,0.0,0.0,0.0,0.0,0.0,not_applicable,0.0,0.0,0.0,0.0,0.0,not_applicable,977.0,Quartz Sand,3.0,Straight Steel Fiber,234.0,6.0,0.15,not_applicable,0.0,151.0,PCE_SP,55.0,Standard Curing,20.0,202.0
664.0,OPC_42.5,42.5,205.0,83.0,class C,0.0,0.0,0.0,0.0,0.0,83.0,0.0,not_applicable,0.0,0.0,0.0,0.0,0.0,not_applicable,1041.0,Quartz Sand,3.0,Straight Steel Fiber,234.0,6.0,0.15,not_applicable,0.0,151.0,PCE_SP,35.0,Standard Curing,20.0,207.0
581.0,OPC_42.5,42.5,157.0,166.0,class C,0.0,0.0,0.0,0.0,0.0,83.0,0.0,not_applicable,0.0,0.0,0.0,0.0,0.0,not_applicable,1066.0,Quartz Sand,3.0,Straight Steel Fiber,234.0,6.0,0.15,not_applicable,0.0,151.0,PCE_SP,34.0,Standard Curing,20.0,212.0
498.0,OPC_42.5,42.5,141.0,249.0,class C,0.0,0.0,0.0,0.0,0.0,83.0,0.0,not_applicable,0.0,0.0,0.0,0.0,0.0,not_applicable,1058.0,Quartz Sand,3.0,Straight Steel Fiber,234.0,6.0,0.15,not_applicable,0.0,151.0,PCE_SP,33.0,Standard Curing,20.0,206.0
664.0,OPC_42.5,42.5,195.0,166.0,class C,0.0,0.0,0.0,0.0,0.0,0.0,0.0,not_applicable,0.0,0.0,0.0,0.0,0.0,not_applicable,1030.0,Quartz Sand,3.0,Straight Steel Fiber,234.0,6.0,0.15,not_applicable,0.0,151.0,PCE_SP,38.0,Standard Curing,20.0,210.0
498.0,OPC_42.5,42.5,173.0,0.0,not_applicable,0.0,0.0,0.0,0.0,0.0,332.0,0.0,not_applicable,0.0,0.0,0.0,0.0,0.0,not_applicable,1079.0,Quartz Sand,3.0,Straight Steel Fiber,234.0,6.0,0.15,not_applicable,0.0,151.0,PCE_SP,35.0,Standard Curing,20.0,200.0
830.0,OPC_42.5,42.5,291.0,0.0,not_applicable,0.0,0.0,0.0,0.0,0.0,0.0,0.0,not_applicable,0.0,0.0,0.0,0.0,0.0,not_applicable,977.0,Quartz Sand,3.0,Straight Steel Fiber,234.0,6.0,0.15,not_applicable,0.0,151.0,PCE_SP,55.0,Steam Curing,100.0,255.0
664.0,OPC_42.5,42.5,205.0,83.0,class C,0.0,0.0,0.0,0.0,0.0,83.0,0.0,not_applicable,0.0,0.0,0.0,0.0,0.0,not_applicable,1041.0,Quartz Sand,3.0,Straight Steel Fiber,234.0,6.0,0.15,not_applicable,0.0,151.0,PCE_SP,35.0,Steam Curing,100.0,261.0
581.0,OPC_42.5,42.5,157.0,166.0,class C,0.0,0.0,0.0,0.0,0.0,83.0,0.0,not_applicable,0.0,0.0,0.0,0.0,0.0,not_applicable,1066.0,Quartz Sand,3.0,Straight Steel Fiber,234.0,6.0,0.15,not_applicable,0.0,151.0,PCE_SP,34.0,Steam Curing,100.0,252.0
498.0,OPC_42.5,42.5,141.0,249.0,class C,0.0,0.0,0.0,0.0,0.0,83.0,0.0,not_applicable,0.0,0.0,0.0,0.0,0.0,not_applicable,1058.0,Quartz Sand,3.0,Straight Steel Fiber,234.0,6.0,0.15,not_applicable,0.0,151.0,PCE_SP,33.0,Steam Curing,100.0,234.0
664.0,OPC_42.5,42.5,195.0,166.0,class C,0.0,0.0,0.0,0.0,0.0,0.0,0.0,not_applicable,0.0,0.0,0.0,0.0,0.0,not_applicable,1030.0,Quartz Sand,3.0,Straight Steel Fiber,234.0,6.0,0.15,not_applicable,0.0,151.0,PCE_SP,38.0,Steam Curing,100.0,261.0
498.0,OPC_42.5,42.5,173.0,0.0,not_applicable,0.0,0.0,0.0,0.0,0.0,332.0,0.0,not_applicable,0.0,0.0,0.0,0.0,0.0,not_applicable,1079.0,Quartz Sand,3.0,Straight Steel Fiber,234.0,6.0,0.15,not_applicable,0.0,151.0,PCE_SP,35.0,Steam Curing,100.0,249.0
830.0,OPC_42.5,42.5,291.0,0.0,not_applicable,0.0,0.0,0.0,0.0,0.0,0.0,0.0,not_applicable,0.0,0.0,0.0,0.0,0.0,not_applicable,977.0,Quartz Sand,3.0,Straight Steel Fiber,234.0,6.0,0.15,not_applicable,0.0,151.0,PCE_SP,55.0,Autoclave Curing,210.0,273.0
664.0,OPC_42.5,42.5,205.0,83.0,class C,0.0,0.0,0.0,0.0,0.0,83.0,0.0,not_applicable,0.0,0.0,0.0,0.0,0.0,not_applicable,1041.0,Quartz Sand,3.0,Straight Steel Fiber,234.0,6.0,0.15,not_applicable,0.0,151.0,PCE_SP,35.0,Autoclave Curing,210.0,270.0
581.0,OPC_42.5,42.5,157.0,166.0,class C,0.0,0.0,0.0,0.0,0.0,83.0,0.0,not_applicable,0.0,0.0,0.0,0.0,0.0,not_applicable,1066.0,Quartz Sand,3.0,Straight Steel Fiber,234.0,6.0,0.15,not_applicable,0.0,151.0,PCE_SP,34.0,Autoclave Curing,210.0,259.0
498.0,OPC_42.5,42.5,141.0,249.0,class C,0.0,0.0,0.0,0.0,0.0,83.0,0.0,not_applicable,0.0,0.0,0.0,0.0,0.0,not_applicable,1058.0,Quartz Sand,3.0,Straight Steel Fiber,234.0,6.0,0.15,not_applicable,0.0,151.0,PCE_SP,33.0,Autoclave Curing,210.0,250.0
664.0,OPC_42.5,42.5,195.0,166.0,class C,0.0,0.0,0.0,0.0,0.0,0.0,0.0,not_applicable,0.0,0.0,0.0,0.0,0.0,not_applicable,1030.0,Quartz Sand,3.0,Straight Steel Fiber,234.0,6.0,0.15,not_applicable,0.0,151.0,PCE_SP,38.0,Autoclave Curing,210.0,268.0
498.0,OPC_42.5,42.5,173.0,0.0,not_applicable,0.0,0.0,0.0,0.0,0.0,332.0,0.0,not_applicable,0.0,0.0,0.0,0.0,0.0,not_applicable,1079.0,Quartz Sand,3.0,Straight Steel Fiber,234.0,6.0,0.15,not_applicable,0.0,151.0,PCE_SP,35.0,Autoclave Curing,210.0,265.0
1034.48,OPC_52.5,52.5,0.0,0.0,not_applicable,0.0,0.0,0.0,0.0,0.0,0.0,0.0,not_applicable,0.0,0.0,0.0,0.0,0.0,not_applicable,1137.93,Locally Available Sand,0.63,not_applicable,0.0,,,not_applicable,0.0,186.21,PCE_SP,41.38,Standard Curing,20.0,97.7
982.76,OPC_52.5,52.5,51.72,0.0,not_applicable,0.0,0.0,0.0,0.0,0.0,0.0,0.0,not_applicable,0.0,0.0,0.0,0.0,0.0,not_applicable,1137.93,Locally Available Sand,0.63,not_applicable,0.0,,,not_applicable,0.0,186.21,PCE_SP,41.38,Standard Curing,20.0,105.4
929.03,OPC_52.5,52.5,103.23,0.0,not_applicable,0.0,0.0,0.0,0.0,0.0,0.0,0.0,not_applicable,0.0,0.0,0.0,0.0,0.0,not_applicable,1135.48,Locally Available Sand,0.63,not_applicable,0.0,,,not_applicable,0.0,185.81,PCE_SP,46.45,Standard Curing,20.0,106.5
877.42,OPC_52.5,52.5,154.84,0.0,not_applicable,0.0,0.0,0.0,0.0,0.0,0.0,0.0,not_applicable,0.0,0.0,0.0,0.0,0.0,not_applicable,1135.48,Locally Available Sand,0.63,not_applicable,0.0,,,not_applicable,0.0,185.81,PCE_SP,46.45,Standard Curing,20.0,113.1
825.81,OPC_52.5,52.5,206.45,0.0,not_applicable,0.0,0.0,0.0,0.0,0.0,0.0,0.0,not_applicable,0.0,0.0,0.0,0.0,0.0,not_applicable,1135.48,Locally Available Sand,0.63,not_applicable,0.0,,,not_applicable,0.0,185.81,PCE_SP,46.45,Standard Curing,20.0,106.0
772.53,OPC_52.5,52.5,257.51,0.0,not_applicable,0.0,0.0,0.0,0.0,0.0,0.0,0.0,not_applicable,0.0,0.0,0.0,0.0,0.0,not_applicable,1133.05,Locally Available Sand,0.63,not_applicable,0.0,,,not_applicable,0.0,185.41,PCE_SP,51.5,Standard Curing,20.0,108.3
721.03,OPC_52.5,52.5,309.01,0.0,not_applicable,0.0,0.0,0.0,0.0,0.0,0.0,0.0,not_applicable,0.0,0.0,0.0,0.0,0.0,not_applicable,1133.05,Locally Available Sand,0.63,not_applicable,0.0,,,not_applicable,0.0,185.41,PCE_SP,51.5,Standard Curing,20.0,101.6
881.21,OPC_52.5,52.5,155.51,0.0,not_applicable,0.0,0.0,0.0,0.0,0.0,0.0,0.0,not_applicable,0.0,0.0,0.0,0.0,0.0,not_applicable,1140.39,Locally Available Sand,0.63,not_applicable,0.0,,,not_applicable,0.0,186.61,PCE_SP,36.29,Standard Curing,20.0,113.1
777.54,OPC_52.5,52.5,155.51,103.67,class F,0.0,0.0,0.0,0.0,0.0,0.0,0.0,not_applicable,0.0,0.0,0.0,0.0,0.0,not_applicable,1140.39,Locally Available Sand,0.63,not_applicable,0.0,,,not_applicable,0.0,186.61,PCE_SP,36.29,Standard Curing,20.0,97.8
725.7,OPC_52.5,52.5,155.51,155.51,class F,0.0,0.0,0.0,0.0,0.0,0.0,0.0,not_applicable,0.0,0.0,0.0,0.0,0.0,not_applicable,1140.39,Locally Available Sand,0.63,not_applicable,0.0,,,not_applicable,0.0,186.61,PCE_SP,36.29,Standard Curing,20.0,92.0
673.87,OPC_52.5,52.5,155.51,207.34,class F,0.0,0.0,0.0,0.0,0.0,0.0,0.0,not_applicable,0.0,0.0,0.0,0.0,0.0,not_applicable,1140.39,Locally Available Sand,0.63,not_applicable,0.0,,,not_applicable,0.0,186.61,PCE_SP,36.29,Standard Curing,20.0,91.5
570.19,OPC_52.5,52.5,155.51,311.02,class F,0.0,0.0,0.0,0.0,0.0,0.0,0.0,not_applicable,0.0,0.0,0.0,0.0,0.0,not_applicable,1140.39,Locally Available Sand,0.63,not_applicable,0.0,,,not_applicable,0.0,186.61,PCE_SP,36.29,Standard Curing,20.0,85.8
466.52,OPC_52.5,52.5,155.51,414.69,class F,0.0,0.0,0.0,0.0,0.0,0.0,0.0,not_applicable,0.0,0.0,0.0,0.0,0.0,not_applicable,1140.39,Locally Available Sand,0.63,not_applicable,0.0,,,not_applicable,0.0,186.61,PCE_SP,36.29,Standard Curing,20.0,88.3
777.54,OPC_52.5,52.5,155.51,0.0,not_applicable,0.0,0.0,0.0,0.0,0.0,0.0,103.67,Steel Slag,0.0,0.0,0.0,0.0,0.0,not_applicable,1140.39,Locally Available Sand,0.63,not_applicable,0.0,,,not_applicable,0.0,186.61,PCE_SP,36.29,Standard Curing,20.0,96.0
725.7,OPC_52.5,52.5,155.51,0.0,not_applicable,0.0,0.0,0.0,0.0,0.0,0.0,155.51,Steel Slag,0.0,0.0,0.0,0.0,0.0,not_applicable,1140.39,Locally Available Sand,0.63,not_applicable,0.0,,,not_applicable,0.0,186.61,PCE_SP,36.29,Standard Curing,20.0,92.6
673.87,OPC_52.5,52.5,155.51,0.0,not_applicable,0.0,0.0,0.0,0.0,0.0,0.0,207.34,Steel Slag,0.0,0.0,0.0,0.0,0.0,not_applicable,1140.39,Locally Available Sand,0.63,not_applicable,0.0,,,not_applicable,0.0,186.61,PCE_SP,36.29,Standard Curing,20.0,90.4
570.19,OPC_52.5,52.5,155.51,0.0,not_applicable,0.0,0.0,0.0,0.0,0.0,0.0,311.02,Steel Slag,0.0,0.0,0.0,0.0,0.0,not_applicable,1140.39,Locally Available Sand,0.63,not_applicable,0.0,,,not_applicable,0.0,186.61,PCE_SP,36.29,Standard Curing,20.0,96.3
466.52,OPC_52.5,52.5,155.51,0.0,not_applicable,0.0,0.0,0.0,0.0,0.0,0.0,414.69,Steel Slag,0.0,0.0,0.0,0.0,0.0,not_applicable,1140.39,Locally Available Sand,0.63,not_applicable,0.0,,,not_applicable,0.0,186.61,PCE_SP,36.29,Standard Curing,20.0,87.8
881.21,OPC_52.5,52.5,155.51,0.0,not_applicable,0.0,0.0,0.0,0.0,0.0,0.0,0.0,not_applicable,0.0,0.0,0.0,0.0,0.0,not_applicable,1140.39,Locally Available Sand,0.63,not_applicable,0.0,,,not_applicable,0.0,186.61,PCE_SP,36.29,Standard Curing,20.0,113.1
777.54,OPC_52.5,52.5,155.51,51.84,class F,0.0,0.0,0.0,0.0,0.0,0.0,51.84,Steel Slag,0.0,0.0,0.0,0.0,0.0,not_applicable,1140.39,Locally Available Sand,0.63,not_applicable,0.0,,,not_applicable,0.0,186.61,PCE_SP,36.29,Standard Curing,20.0,102.4
673.87,OPC_52.5,52.5,155.51,103.67,class F,0.0,0.0,0.0,0.0,0.0,0.0,103.67,Steel Slag,0.0,0.0,0.0,0.0,0.0,not_applicable,1140.39,Locally Available Sand,0.63,not_applicable,0.0,,,not_applicable,0.0,186.61,PCE_SP,36.29,Standard Curing,20.0,100.5
570.19,OPC_52.5,52.5,155.51,155.51,class F,0.0,0.0,0.0,0.0,0.0,0.0,155.51,Steel Slag,0.0,0.0,0.0,0.0,0.0,not_applicable,1140.39,Locally Available Sand,0.63,not_applicable,0.0,,,not_applicable,0.0,186.61,PCE_SP,36.29,Standard Curing,20.0,108.1
466.52,OPC_52.5,52.5,155.51,207.34,class F,0.0,0.0,0.0,0.0,0.0,0.0,207.34,Steel Slag,0.0,0.0,0.0,0.0,0.0,not_applicable,1140.39,Locally Available Sand,0.63,not_applicable,0.0,,,not_applicable,0.0,186.61,PCE_SP,36.29,Standard Curing,20.0,92.8
362.85,OPC_52.5,52.5,155.51,259.18,class F,0.0,0.0,0.0,0.0,0.0,0.0,259.18,Steel Slag,0.0,0.0,0.0,0.0,0.0,not_applicable,1140.39,Locally Available Sand,0.63,not_applicable,0.0,,,not_applicable,0.0,186.61,PCE_SP,36.29,Standard Curing,20.0,86.5
881.21,OPC_52.5,52.5,155.51,0.0,not_applicable,0.0,0.0,0.0,0.0,0.0,0.0,0.0,not_applicable,0.0,0.0,0.0,0.0,0.0,not_applicable,1140.39,Locally Available Sand,0.63,Straight Steel Fiber,156.0,13.0,0.2,not_applicable,0.0,186.61,PCE_SP,36.29,Hot Water Curing,90.0,201.4
570.19,OPC_52.5,52.5,155.51,124.41,class F,0.0,0.0,0.0,0.0,0.0,0.0,186.61,Steel Slag,0.0,0.0,0.0,0.0,0.0,not_applicable,1140.39,Locally Available Sand,0.63,Straight Steel Fiber,156.0,13.0,0.2,not_applicable,0.0,186.61,PCE_SP,36.29,Hot Water Curing,90.0,188.3
600.0,OPC_52.5,52.5,150.0,0.0,not_applicable,180.0,0.0,0.0,0.0,0.0,750.0,0.0,not_applicable,0.0,0.0,0.0,0.0,0.0,not_applicable,500.0,Silica Sand,0.18,PE Fiber,20.0,18.0,0.024,not_applicable,0.0,240.0,HRWRA,15.0,Standard Curing,,129.0
600.0,OPC_52.5,52.5,150.0,0.0,not_applicable,180.0,0.0,0.0,0.0,0.0,750.0,0.0,not_applicable,6.0,0.0,0.0,0.0,0.0,not_applicable,500.0,Silica Sand,0.18,PE Fiber,20.0,18.0,0.024,not_applicable,0.0,240.0,HRWRA,15.0,Standard Curing,,132.0
600.0,OPC_52.5,52.5,150.0,0.0,not_applicable,180.0,0.0,0.0,0.0,0.0,750.0,0.0,not_applicable,12.0,0.0,0.0,0.0,0.0,not_applicable,500.0,Silica Sand,0.18,PE Fiber,20.0,18.0,0.024,not_applicable,0.0,240.0,HRWRA,15.0,Standard Curing,,138.0
600.0,OPC_52.5,52.5,150.0,0.0,not_applicable,180.0,0.0,0.0,0.0,0.0,750.0,0.0,not_applicable,18.0,0.0,0.0,0.0,0.0,not_applicable,500.0,Silica Sand,0.18,PE Fiber,20.0,18.0,0.024,not_applicable,0.0,240.0,HRWRA,15.0,Standard Curing,,139.0
600.0,OPC_52.5,52.5,150.0,0.0,not_applicable,180.0,0.0,0.0,0.0,0.0,750.0,0.0,not_applicable,24.0,0.0,0.0,0.0,0.0,not_applicable,500.0,Silica Sand,0.18,PE Fiber,20.0,18.0,0.024,not_applicable,0.0,240.0,HRWRA,15.0,Standard Curing,,132.0
800.0,OPC_52.5,52.5,150.0,0.0,not_applicable,0.0,0.0,0.0,0.0,0.0,450.0,0.0,not_applicable,0.0,0.0,0.0,0.0,0.0,not_applicable,800.0,Silica Sand,0.18,Pe Fibers,19.0,18.0,0.02,not_applicable,0.0,230.0,HRWRA,25.0,Standard Curing,,121.69
800.0,OPC_52.5,52.5,150.0,0.0,not_applicable,0.0,0.0,0.0,0.0,0.0,450.0,0.0,not_applicable,0.0,0.0,0.0,0.0,0.0,not_applicable,800.0,Silica Sand,0.18,Pe Fibers,19.0,18.0,0.02,not_applicable,0.0,230.0,HRWRA,25.0,Standard Curing,,112.69
800.0,OPC_52.5,52.5,150.0,0.0,not_applicable,0.0,0.0,0.0,0.0,0.0,750.0,0.0,not_applicable,0.0,0.0,0.0,0.0,0.0,not_applicable,500.0,Silica Sand,0.2,Pe Fibre,19.4,18.0,0.024,not_applicable,0.0,260.0,PCE_SP,25.0,Standard Curing,20.0,97.0
700.0,OPC_52.5,52.5,150.0,0.0,not_applicable,0.0,0.0,0.0,0.0,0.0,750.0,0.0,not_applicable,0.0,0.0,0.0,0.0,85.0,Recycled Fine Powder,500.0,Silica Sand,0.2,Pe Fibre,19.4,18.0,0.024,not_applicable,0.0,258.0,PCE_SP,25.0,Standard Curing,20.0,98.0
600.0,OPC_52.5,52.5,150.0,0.0,not_applicable,0.0,0.0,0.0,0.0,0.0,750.0,0.0,not_applicable,0.0,0.0,0.0,0.0,170.0,Recycled Fine Powder,500.0,Silica Sand,0.2,Pe Fibre,19.4,18.0,0.024,not_applicable,0.0,256.0,PCE_SP,25.0,Standard Curing,20.0,102.54
400.0,OPC_52.5,52.5,150.0,0.0,not_applicable,0.0,0.0,0.0,0.0,0.0,750.0,0.0,not_applicable,0.0,0.0,0.0,0.0,340.0,Recycled Fine Powder,500.0,Silica Sand,0.2,Pe Fibre,19.4,18.0,0.024,not_applicable,0.0,251.0,PCE_SP,25.0,Standard Curing,20.0,87.0
692.0,OPC_52.5,52.5,166.1,0.0,not_applicable,0.0,200.1,0.0,0.0,0.0,0.0,0.0,not_applicable,0.0,0.0,0.0,0.0,0.0,not_applicable,899.6,Silica Sand,0.6,Straight Steel Fiber,194.0,60.0,0.15,not_applicable,0.0,190.5,PCE_SP,36.0,Standard Curing,20.0,148.0
692.0,OPC_52.5,52.5,0.0,0.0,not_applicable,0.0,200.1,0.0,0.0,0.0,206.7,0.0,not_applicable,0.0,0.0,0.0,0.0,0.0,not_applicable,899.6,Silica Sand,0.6,Straight Steel Fiber,194.0,60.0,0.15,not_applicable,0.0,190.5,PCE_SP,36.0,Standard Curing,20.0,136.0
692.0,OPC_52.5,52.5,99.7,0.0,not_applicable,0.0,200.1,0.0,0.0,0.0,82.7,0.0,not_applicable,0.0,0.0,0.0,0.0,0.0,not_applicable,899.6,Silica Sand,0.6,Straight Steel Fiber,194.0,60.0,0.15,not_applicable,0.0,190.5,PCE_SP,36.0,Standard Curing,20.0,147.0
692.0,OPC_52.5,52.5,0.0,196.0,class C,0.0,200.1,0.0,0.0,0.0,0.0,0.0,not_applicable,0.0,0.0,0.0,0.0,0.0,not_applicable,899.6,Silica Sand,0.6,Straight Steel Fiber,194.0,60.0,0.15,not_applicable,0.0,190.5,PCE_SP,36.0,Standard Curing,20.0,151.0
692.0,OPC_52.5,52.5,99.7,78.4,class C,0.0,200.1,0.0,0.0,0.0,0.0,0.0,not_applicable,0.0,0.0,0.0,0.0,0.0,not_applicable,899.6,Silica Sand,0.6,Straight Steel Fiber,194.0,60.0,0.15,not_applicable,0.0,190.5,PCE_SP,36.0,Standard Curing,20.0,134.0
692.0,OPC_52.5,52.5,166.1,0.0,not_applicable,0.0,200.1,0.0,0.0,0.0,0.0,0.0,not_applicable,0.0,0.0,0.0,0.0,0.0,not_applicable,899.6,Silica Sand,0.6,Straight Steel Fiber,194.0,60.0,0.15,not_applicable,0.0,190.5,PCE_SP,36.0,Steam Curing,90.0,181.0
692.0,OPC_52.5,52.5,0.0,0.0,not_applicable,0.0,200.1,0.0,0.0,0.0,206.7,0.0,not_applicable,0.0,0.0,0.0,0.0,0.0,not_applicable,899.6,Silica Sand,0.6,Straight Steel Fiber,194.0,60.0,0.15,not_applicable,0.0,190.5,PCE_SP,36.0,Steam Curing,90.0,152.0
692.0,OPC_52.5,52.5,99.7,0.0,not_applicable,0.0,200.1,0.0,0.0,0.0,82.7,0.0,not_applicable,0.0,0.0,0.0,0.0,0.0,not_applicable,899.6,Silica Sand,0.6,Straight Steel Fiber,194.0,60.0,0.15,not_applicable,0.0,190.5,PCE_SP,36.0,Steam Curing,90.0,162.0
692.0,OPC_52.5,52.5,0.0,196.0,class C,0.0,200.1,0.0,0.0,0.0,0.0,0.0,not_applicable,0.0,0.0,0.0,0.0,0.0,not_applicable,899.6,Silica Sand,0.6,Straight Steel Fiber,194.0,60.0,0.15,not_applicable,0.0,190.5,PCE_SP,36.0,Steam Curing,90.0,173.0
692.0,OPC_52.5,52.5,99.7,78.4,class C,0.0,200.1,0.0,0.0,0.0,0.0,0.0,not_applicable,0.0,0.0,0.0,0.0,0.0,not_applicable,899.6,Silica Sand,0.6,Straight Steel Fiber,194.0,60.0,0.15,not_applicable,0.0,190.5,PCE_SP,36.0,Steam Curing,90.0,155.0
480.0,OPC_52.5,52.5,96.0,384.0,class F,0.0,0.0,0.0,0.0,0.0,0.0,0.0,not_applicable,0.0,0.0,0.0,0.0,0.0,not_applicable,1152.0,Natural River Sand,2.36,Straight Steel Fiber,156.0,13.0,0.2,not_applicable,0.0,153.6,Unspecified,33.6,Standard Curing,20.0,122.0
480.0,OPC_52.5,52.5,96.0,384.0,class F,0.0,0.0,0.0,0.0,0.0,0.0,0.0,not_applicable,0.0,0.0,9.6,0.0,0.0,not_applicable,1152.0,Natural River Sand,2.36,Straight Steel Fiber,156.0,13.0,0.2,not_applicable,0.0,153.6,Unspecified,33.6,Standard Curing,20.0,128.0
920.0,OPC_52.5,52.5,276.0,0.0,not_applicable,0.0,0.0,0.0,0.0,0.0,0.0,0.0,not_applicable,0.0,0.0,0.0,0.0,0.0,not_applicable,1012.0,Quartz Sand,1.25,not_applicable,0.0,,,not_applicable,0.0,239.2,PCE_SP,19.14,Standard Curing,20.0,125.0
