Repository: Jocund96/Data-to-Design-ML

## Datasets

Located in `Datasets/`:

- **UCI Concrete Compressive Strength dataset** (`uci_concrete_data.csv`) — 1030 samples, 8 mix-component features (cement, slag, fly ash, water, superplasticizer, coarse/fine aggregate, age), target is compressive strength (MPa). Processed splits and engineered features are saved under `Datasets/processed/uci_concrete_dataset/`.
- **UHPC dataset** (`UHPC_dataset.csv`) — Ultra High Performance Concrete data pooled from many publications, ~2000 rows with a `paper_reference` column identifying the source publication and `cs_28d` (28-day compressive strength) as the target.

File: S2_Kernel/Datasets/processed/uhpc_dataset/initial_cleaned.csv (part 7 of 11)
,cement,cement_type,cement_grade,silica_fume,fly_ash,fly_ash_type,limestone_powder,quartz_powder,glass_powder,rice_husk_ash,metakaolin,ggbfs,slag,slag_type,nano_caco3,nano_al2o3,nano_tio2,nano_sio2,filler,filler_type,sand,sand_type,sand_max_size,fiber1_type,fiber1_amount,fiber1_length,fiber1_diameter,fiber1_tensile_strength,fiber1_youngs_modulus,fiber2_type,fiber2_amount,fiber2_length,fiber2_diameter,fiber2_tensile_strength,fiber2_youngs_modulus,water,sp_type,sp_amount,curing_method,curing_temp,curing_humidity,curing_pressure,cs_28d
1234,749.0,HS_cement,,211.0,0.0,,0.0,225.0,0.0,0.0,0.0,0.0,0.0,,0.0,0.0,0.0,0.0,0.0,,899.0,Quartz Sand,0.6,,,,,,,,,,,,,239.0,PCE_HRWRA,24.0,Heat Curing,90.0,100.0,,164.0
1235,792.0,HS_cement,,220.0,0.0,,0.0,237.0,0.0,0.0,0.0,0.0,0.0,,0.0,0.0,0.0,0.0,0.0,,951.0,Quartz Sand,0.6,,,,,,,,,,,,,202.0,PCE_HRWRA,17.0,Heat Curing,90.0,100.0,,186.4
1236,810.0,HS_cement,,225.0,0.0,,0.0,243.0,0.0,0.0,0.0,0.0,0.0,,0.0,0.0,0.0,0.0,0.0,,972.0,Quartz Sand,0.6,,,,,,,,,,,,,181.0,PCE_HRWRA,22.0,Heat Curing,90.0,100.0,,209.0
1237,820.0,HS_cement,,228.0,0.0,,0.0,246.0,0.0,0.0,0.0,0.0,0.0,,0.0,0.0,0.0,0.0,0.0,,984.0,Quartz Sand,0.6,,,,,,,,,,,,,168.0,PCE_HRWRA,26.0,Heat Curing,90.0,100.0,,213.0
1238,810.0,HS_cement,,225.0,0.0,,0.0,243.0,0.0,0.0,0.0,0.0,0.0,,0.0,0.0,0.0,0.0,0.0,,972.0,Quartz Sand,0.6,,,,,,,,,,,,,191.0,PCE_HRWRA,9.0,Heat Curing,90.0,100.0,,205.0
1239,813.0,HS_cement,,226.0,0.0,,0.0,244.0,0.0,0.0,0.0,0.0,0.0,,0.0,0.0,0.0,0.0,0.0,,975.0,Quartz Sand,0.6,,,,,,,,,,,,,187.0,PCE_HRWRA,11.0,Heat Curing,90.0,100.0,,197.0
1240,775.0,HS_cement,,223.0,0.0,,0.0,233.0,0.0,0.0,0.0,0.0,0.0,,0.0,0.0,0.0,0.0,0.0,,930.0,Quartz Sand,0.6,,,,,,,,,,,,,215.0,PCE_HRWRA,13.0,Heat Curing,90.0,100.0,,182.0
1241,1062.0,OPC_I,,118.0,0.0,,0.0,0.0,0.0,0.0,0.0,0.0,0.0,,0.0,0.0,0.0,0.0,0.0,,1094.0,Silica Sand,,Straight Steel Fiber,156.0,13.0,0.2,2000.0,,,,,,,,177.0,PCE_SP,12.39,Standard Curing,25.0,,,145.0
1242,903.0,OPC_I,,118.0,0.0,,0.0,0.0,159.0,0.0,0.0,0.0,0.0,,0.0,0.0,0.0,0.0,0.0,,1058.0,Silica Sand,,Straight Steel Fiber,156.0,13.0,0.2,2000.0,,,,,,,,177.0,PCE_SP,12.39,Standard Curing,25.0,,,151.0
1243,743.0,OPC_I,,118.0,0.0,,0.0,0.0,319.0,0.0,0.0,0.0,0.0,,0.0,0.0,0.0,0.0,0.0,,1021.0,Silica Sand,,Straight Steel Fiber,156.0,13.0,0.2,2000.0,,,,,,,,177.0,PCE_SP,12.39,Standard Curing,25.0,,,146.0
1244,1062.0,OPC_I,,118.0,0.0,,0.0,0.0,0.0,0.0,0.0,0.0,0.0,,0.0,0.0,0.0,0.0,171.0,R-Fa,887.0,Silica Sand,,Straight Steel Fiber,156.0,13.0,0.2,2000.0,,,,,,,,177.0,PCE_SP,12.39,Standard Curing,25.0,,,148.0
1245,1062.0,OPC_I,,118.0,0.0,,0.0,0.0,0.0,0.0,0.0,0.0,0.0,,0.0,0.0,0.0,0.0,328.0,R-Fa,697.0,Silica Sand,,Straight Steel Fiber,156.0,13.0,0.2,2000.0,,,,,,,,177.0,PCE_SP,12.39,Standard Curing,25.0,,,160.0
1246,1062.0,OPC_I,,118.0,0.0,,0.0,0.0,0.0,0.0,0.0,0.0,0.0,,0.0,0.0,0.0,0.0,547.0,R-Fa,432.0,Silica Sand,,Straight Steel Fiber,156.0,13.0,0.2,2000.0,,,,,,,,177.0,PCE_SP,12.39,Standard Curing,25.0,,,165.0
1247,903.0,OPC_I,,118.0,0.0,,0.0,0.0,159.0,0.0,0.0,0.0,0.0,,0.0,0.0,0.0,0.0,171.0,R-Fa,851.0,Silica Sand,,Straight Steel Fiber,156.0,13.0,0.2,2000.0,,,,,,,,177.0,PCE_SP,12.39,Standard Curing,25.0,,,152.0
1248,903.0,OPC_I,,118.0,0.0,,0.0,0.0,159.0,0.0,0.0,0.0,0.0,,0.0,0.0,0.0,0.0,328.0,R-Fa,661.0,Silica Sand,,Straight Steel Fiber,156.0,13.0,0.2,2000.0,,,,,,,,177.0,PCE_SP,12.39,Standard Curing,25.0,,,165.0
1249,1062.0,OPC_I,,118.0,0.0,,0.0,0.0,0.0,0.0,0.0,0.0,0.0,,0.0,0.0,0.0,0.0,0.0,,1094.0,Silica Sand,,Straight Steel Fiber,156.0,13.0,0.2,2000.0,,,,,,,,177.0,PCE_SP,12.39,Steam Curing,90.0,,,175.0
1250,903.0,OPC_I,,118.0,0.0,,0.0,0.0,159.0,0.0,0.0,0.0,0.0,,0.0,0.0,0.0,0.0,0.0,,1058.0,Silica Sand,,Straight Steel Fiber,156.0,13.0,0.2,2000.0,,,,,,,,177.0,PCE_SP,12.39,Steam Curing,90.0,,,178.0
1251,743.0,OPC_I,,118.0,0.0,,0.0,0.0,319.0,0.0,0.0,0.0,0.0,,0.0,0.0,0.0,0.0,0.0,,1021.0,Silica Sand,,Straight Steel Fiber,156.0,13.0,0.2,2000.0,,,,,,,,177.0,PCE_SP,12.39,Steam Curing,90.0,,,172.0
1252,1062.0,OPC_I,,118.0,0.0,,0.0,0.0,0.0,0.0,0.0,0.0,0.0,,0.0,0.0,0.0,0.0,171.0,R-Fa,887.0,Silica Sand,,Straight Steel Fiber,156.0,13.0,0.2,2000.0,,,,,,,,177.0,PCE_SP,12.39,Steam Curing,90.0,,,177.0
1253,1062.0,OPC_I,,118.0,0.0,,0.0,0.0,0.0,0.0,0.0,0.0,0.0,,0.0,0.0,0.0,0.0,328.0,R-Fa,697.0,Silica Sand,,Straight Steel Fiber,156.0,13.0,0.2,2000.0,,,,,,,,177.0,PCE_SP,12.39,Steam Curing,90.0,,,190.0
1254,1062.0,OPC_I,,118.0,0.0,,0.0,0.0,0.0,0.0,0.0,0.0,0.0,,0.0,0.0,0.0,0.0,547.0,R-Fa,432.0,Silica Sand,,Straight Steel Fiber,156.0,13.0,0.2,2000.0,,,,,,,,177.0,PCE_SP,12.39,Steam Curing,90.0,,,198.0
1255,903.0,OPC_I,,118.0,0.0,,0.0,0.0,159.0,0.0,0.0,0.0,0.0,,0.0,0.0,0.0,0.0,171.0,R-Fa,851.0,Silica Sand,,Straight Steel Fiber,156.0,13.0,0.2,2000.0,,,,,,,,177.0,PCE_SP,12.39,Steam Curing,90.0,,,185.0
1256,903.0,OPC_I,,118.0,0.0,,0.0,0.0,159.0,0.0,0.0,0.0,0.0,,0.0,0.0,0.0,0.0,328.0,R-Fa,661.0,Silica Sand,,Straight Steel Fiber,156.0,13.0,0.2,2000.0,,,,,,,,177.0,PCE_SP,12.39,Steam Curing,90.0,,,205.0
1257,857.14,OPC_42.5,42.5,257.14,0.0,,0.0,0.0,0.0,0.0,0.0,0.0,0.0,,0.0,0.0,0.0,0.0,0.0,,1285.71,Crushed Limestone,,Straight Steel Fiber,78.0,13.0,0.55,1345.0,210.0,,,,,,,222.86,PCE_HRWRA,66.86,Standard Curing,,99.0,,124.0
1258,857.14,OPC_42.5,42.5,257.14,0.0,,0.0,0.0,171.43,0.0,0.0,0.0,0.0,,0.0,0.0,0.0,0.0,0.0,,1285.71,Crushed Limestone,,Straight Steel Fiber,78.0,13.0,0.55,1345.0,210.0,,,,,,,222.86,PCE_HRWRA,66.86,Standard Curing,,99.0,,131.0
1259,857.14,OPC_42.5,42.5,257.14,0.0,,0.0,0.0,0.0,0.0,0.0,0.0,0.0,,0.0,0.0,0.0,42.86,0.0,,1285.71,Crushed Limestone,,Straight Steel Fiber,78.0,13.0,0.55,1345.0,210.0,,,,,,,222.86,PCE_HRWRA,66.86,Standard Curing,,99.0,,136.0
1260,857.14,OPC_42.5,42.5,257.14,0.0,,0.0,0.0,171.43,0.0,0.0,0.0,0.0,,0.0,0.0,0.0,42.86,0.0,,1285.71,Crushed Limestone,,Straight Steel Fiber,78.0,13.0,0.55,1345.0,210.0,,,,,,,222.86,PCE_HRWRA,66.86,Standard Curing,,99.0,,149.0
1261,857.14,OPC_42.5,42.5,257.14,0.0,,0.0,0.0,0.0,0.0,0.0,0.0,0.0,,0.0,0.0,0.0,21.43,0.0,,1285.71,Crushed Limestone,,Straight Steel Fiber,78.0,13.0,0.55,1345.0,210.0,,,,,,,222.86,PCE_HRWRA,66.86,Standard Curing,,99.0,,130.0
1262,857.14,OPC_42.5,42.5,257.14,0.0,,0.0,0.0,171.43,0.0,0.0,0.0,0.0,,0.0,0.0,0.0,21.43,0.0,,1285.71,Crushed Limestone,,Straight Steel Fiber,78.0,13.0,0.55,1345.0,210.0,,,,,,,222.86,PCE_HRWRA,66.86,Standard Curing,,99.0,,142.0
1263,857.14,OPC_42.5,42.5,257.14,0.0,,0.0,0.0,85.71,0.0,0.0,0.0,0.0,,0.0,0.0,0.0,0.0,0.0,,1285.71,Crushed Limestone,,Straight Steel Fiber,78.0,13.0,0.55,1345.0,210.0,,,,,,,222.86,PCE_HRWRA,66.86,Standard Curing,,99.0,,136.0
1264,857.14,OPC_42.5,42.5,257.14,0.0,,0.0,0.0,85.71,0.0,0.0,0.0,0.0,,0.0,0.0,0.0,42.86,0.0,,1285.71,Crushed Limestone,,Straight Steel Fiber,78.0,13.0,0.55,1345.0,210.0,,,,,,,222.86,PCE_HRWRA,66.86,Standard Curing,,99.0,,147.0
1265,857.14,OPC_42.5,42.5,257.14,0.0,,0.0,0.0,0.0,0.0,0.0,0.0,0.0,,0.0,0.0,0.0,21.43,0.0,,1285.71,Crushed Limestone,,Straight Steel Fiber,78.0,13.0,0.55,1345.0,210.0,,,,,,,222.86,PCE_HRWRA,66.86,Standard Curing,,99.0,,142.0
1266,857.14,OPC_42.5,42.5,257.14,0.0,,0.0,0.0,171.43,0.0,0.0,0.0,0.0,,0.0,0.0,0.0,21.43,0.0,,1285.71,Crushed Limestone,,Straight Steel Fiber,78.0,13.0,0.55,1345.0,210.0,,,,,,,222.86,PCE_HRWRA,66.86,Standard Curing,,99.0,,144.0
1267,1056.0,Unknown,,144.0,0.0,,0.0,0.0,0.0,0.0,0.0,0.0,0.0,,0.0,0.0,0.0,0.0,0.0,,1200.0,Locally Available Sand,,,,,,,,,,,,,,168.0,PCE_SP,,Autoclave Curing,85.0,,,234.0
1268,936.0,Unknown,,144.0,0.0,,0.0,0.0,120.0,0.0,0.0,0.0,0.0,,0.0,0.0,0.0,0.0,0.0,,1200.0,Locally Available Sand,,,,,,,,,,,,,,168.0,PCE_SP,,Autoclave Curing,85.0,,,237.0
1269,816.0,Unknown,,144.0,0.0,,0.0,0.0,240.0,0.0,0.0,0.0,0.0,,0.0,0.0,0.0,0.0,0.0,,1200.0,Locally Available Sand,,,,,,,,,,,,,,168.0,PCE_SP,,Autoclave Curing,85.0,,,248.0
1270,696.0,Unknown,,144.0,0.0,,0.0,0.0,360.0,0.0,0.0,0.0,0.0,,0.0,0.0,0.0,0.0,0.0,,1200.0,Locally Available Sand,,,,,,,,,,,,,,168.0,PCE_SP,,Autoclave Curing,85.0,,,241.0
1271,1056.0,Unknown,,144.0,0.0,,0.0,0.0,0.0,0.0,0.0,0.0,0.0,,0.0,0.0,0.0,0.0,0.0,,1200.0,Locally Available Sand,,,,,,,,,,,,,,240.0,PCE_SP,,Autoclave Curing,85.0,,,129.0
1272,936.0,Unknown,,144.0,0.0,,0.0,0.0,120.0,0.0,0.0,0.0,0.0,,0.0,0.0,0.0,0.0,0.0,,1200.0,Locally Available Sand,,,,,,,,,,,,,,240.0,PCE_SP,,Autoclave Curing,85.0,,,134.0
1273,816.0,Unknown,,144.0,0.0,,0.0,0.0,240.0,0.0,0.0,0.0,0.0,,0.0,0.0,0.0,0.0,0.0,,1200.0,Locally Available Sand,,,,,,,,,,,,,,240.0,PCE_SP,,Autoclave Curing,85.0,,,146.0
1274,696.0,Unknown,,144.0,0.0,,0.0,0.0,360.0,0.0,0.0,0.0,0.0,,0.0,0.0,0.0,0.0,0.0,,1200.0,Locally Available Sand,,,,,,,,,,,,,,240.0,PCE_SP,,Autoclave Curing,85.0,,,139.0
1275,880.0,pozzolan_cement,52.5,220.0,0.0,,0.0,0.0,0.0,0.0,0.0,0.0,0.0,,0.0,0.0,0.0,0.0,0.0,,833.0,Calcareous Sand,0.5,Straight Steel Fiber,117.0,6.0,0.16,,,Straight Steel Fiber,39.0,13.0,0.16,,,172.0,,67.0,Heat Curing,90.0,,,118.3
1276,880.0,pozzolan_cement,52.5,220.0,0.0,,0.0,0.0,0.0,0.0,0.0,0.0,0.0,,0.0,0.0,0.0,0.0,0.0,,833.0,Calcareous Sand,0.5,Straight Steel Fiber,234.0,6.0,0.16,,,Straight Steel Fiber,78.0,13.0,0.16,,,172.0,,67.0,Heat Curing,90.0,,,119.6
1277,880.0,pozzolan_cement,52.5,220.0,0.0,,0.0,0.0,0.0,0.0,0.0,0.0,0.0,,0.0,0.0,0.0,0.0,0.0,,833.0,Calcareous Sand,0.5,Straight Steel Fiber,351.0,6.0,0.16,,,Straight Steel Fiber,117.0,13.0,0.16,,,172.0,,67.0,Heat Curing,90.0,,,166.2
1278,880.0,pozzolan_cement,52.5,220.0,0.0,,0.0,0.0,0.0,0.0,0.0,0.0,0.0,,0.0,0.0,0.0,0.0,0.0,,833.0,Calcareous Sand,0.5,Straight Steel Fiber,468.0,6.0,0.16,,,Straight Steel Fiber,156.0,13.0,0.16,,,172.0,,67.0,Heat Curing,90.0,,,171.8
1279,880.0,pozzolan_cement,52.5,220.0,0.0,,0.0,0.0,0.0,0.0,0.0,0.0,0.0,,0.0,0.0,0.0,0.0,0.0,,833.0,Calcareous Sand,0.5,Straight Steel Fiber,585.0,6.0,0.16,,,Straight Steel Fiber,195.0,13.0,0.16,,,172.0,,67.0,Heat Curing,90.0,,,198.4
1280,880.0,pozzolan_cement,52.5,220.0,0.0,,0.0,0.0,0.0,0.0,0.0,0.0,0.0,,0.0,0.0,0.0,0.0,0.0,,833.0,Calcareous Sand,0.5,Straight Steel Fiber,401.0,6.0,0.16,,,Straight Steel Fiber,80.0,13.0,0.16,,,172.0,,67.0,Standard Curing,20.0,,,135.9
1281,880.0,pozzolan_cement,52.5,220.0,0.0,,0.0,0.0,0.0,0.0,0.0,0.0,0.0,,0.0,0.0,0.0,0.0,0.0,,833.0,Calcareous Sand,0.5,Straight Steel Fiber,401.0,6.0,0.16,,,Straight Steel Fiber,80.0,13.0,0.16,,,172.0,,67.0,Heat Curing,90.0,,,162.3
1282,874.0,OPC_52.5,52.5,46.0,0.0,,0.0,0.0,0.0,0.0,0.0,0.0,0.0,,0.0,0.0,0.0,0.0,1055.0,Dolomite,220.0,Quartz Sand,1.0,,,,,,,,,,,,,202.4,,27.6,Standard Curing,20.0,95.0,,131.0
1283,598.0,OPC_52.5,52.5,0.0,0.0,,276.0,0.0,0.0,0.0,46.0,0.0,0.0,,0.0,0.0,0.0,0.0,1055.0,Dolomite,220.0,Quartz Sand,1.0,,,,,,,,,,,,,202.4,,27.6,Standard Curing,20.0,95.0,,97.0
1284,598.0,OPC_52.5,52.5,0.0,0.0,,276.0,0.0,0.0,0.0,46.0,0.0,0.0,,0.0,0.0,0.0,0.0,1055.0,Dolomite,220.0,Quartz Sand,1.0,Straight Steel Fiber,78.4,15.0,0.18,2000.0,,,,,,,,202.4,,27.6,Standard Curing,20.0,95.0,,112.0
1285,598.0,OPC_52.5,52.5,0.0,0.0,,276.0,0.0,0.0,0.0,46.0,0.0,0.0,,0.0,0.0,0.0,0.0,1055.0,Dolomite,220.0,Quartz Sand,1.0,Straight Steel Fiber,117.5,15.0,0.18,2000.0,,,,,,,,202.4,,27.6,Standard Curing,20.0,95.0,,108.0
1286,598.0,OPC_52.5,52.5,0.0,0.0,,276.0,0.0,0.0,0.0,46.0,0.0,0.0,,0.0,0.0,0.0,0.0,1055.0,Dolomite,220.0,Quartz Sand,1.0,Carbon Fiber,8.9,1.0,0.007,4300.0,250.0,,,,,,,202.4,,32.2,Standard Curing,20.0,95.0,,104.0
1287,598.0,OPC_52.5,52.5,0.0,0.0,,276.0,0.0,0.0,0.0,46.0,0.0,0.0,,0.0,0.0,0.0,0.0,1055.0,Dolomite,220.0,Quartz Sand,1.0,Carbon Fiber,17.8,1.0,0.007,4300.0,250.0,,,,,,,202.4,,36.8,Standard Curing,20.0,95.0,,102.0
1288,598.0,OPC_52.5,52.5,0.0,0.0,,276.0,0.0,0.0,0.0,46.0,0.0,0.0,,0.0,0.0,0.0,0.0,1055.0,Dolomite,220.0,Quartz Sand,1.0,Straight Steel Fiber,78.4,15.0,0.18,2000.0,,Carbon Fiber,8.9,1.0,0.007,4300.0,250.0,202.4,,33.12,Standard Curing,20.0,95.0,,114.0
1289,598.0,OPC_52.5,52.5,0.0,0.0,,276.0,0.0,0.0,0.0,46.0,0.0,0.0,,0.0,0.0,0.0,0.0,1055.0,Dolomite,220.0,Quartz Sand,1.0,Straight Steel Fiber,117.5,15.0,0.18,2000.0,,Carbon Fiber,8.9,1.0,0.007,4300.0,250.0,202.4,,30.36,Standard Curing,20.0,95.0,,116.0
1290,800.0,OPC_I,,200.0,0.0,,0.0,0.0,0.0,0.0,0.0,700.0,0.0,,0.0,0.0,0.0,0.0,0.0,,500.0,Silica Sand,0.6,PE Fiber,19.4,18.0,0.025,3100.0,42.8,,,,,,,300.0,,10.8,Standard Curing,20.0,,,113.0
1291,700.0,OPC_I,,200.0,0.0,,0.0,0.0,100.0,0.0,0.0,700.0,0.0,,0.0,0.0,0.0,0.0,0.0,,500.0,Silica Sand,0.6,PE Fiber,19.4,18.0,0.025,3100.0,42.8,,,,,,,300.0,,10.8,Standard Curing,20.0,,,111.0
1292,600.0,OPC_I,,200.0,0.0,,0.0,0.0,200.0,0.0,0.0,700.0,0.0,,0.0,0.0,0.0,0.0,0.0,,500.0,Silica Sand,0.6,PE Fiber,19.4,18.0,0.025,3100.0,42.8,,,,,,,300.0,,10.8,Standard Curing,20.0,,,110.0
1293,400.0,OPC_I,,200.0,0.0,,0.0,0.0,400.0,0.0,0.0,700.0,0.0,,0.0,0.0,0.0,0.0,0.0,,500.0,Silica Sand,0.6,PE Fiber,19.4,18.0,0.025,3100.0,42.8,,,,,,,300.0,,10.8,Standard Curing,20.0,,,106.0
1294,200.0,OPC_I,,200.0,0.0,,0.0,0.0,600.0,0.0,0.0,700.0,0.0,,0.0,0.0,0.0,0.0,0.0,,500.0,Silica Sand,0.6,PE Fiber,19.4,18.0,0.025,3100.0,42.8,,,,,,,300.0,,10.8,Standard Curing,20.0,,,94.0
1295,800.0,OPC_I,,200.0,0.0,,0.0,0.0,125.0,0.0,0.0,700.0,0.0,,0.0,0.0,0.0,0.0,0.0,,375.0,Silica Sand,0.6,PE Fiber,19.4,18.0,0.025,3100.0,42.8,,,,,,,300.0,,10.8,Standard Curing,20.0,,,113.5
1296,800.0,OPC_I,,200.0,0.0,,0.0,0.0,250.0,0.0,0.0,700.0,0.0,,0.0,0.0,0.0,0.0,0.0,,250.0,Silica Sand,0.6,PE Fiber,19.4,18.0,0.025,3100.0,42.8,,,,,,,300.0,,10.8,Standard Curing,20.0,,,114.5
1297,800.0,OPC_I,,200.0,0.0,,0.0,0.0,375.0,0.0,0.0,700.0,0.0,,0.0,0.0,0.0,0.0,0.0,,125.0,Silica Sand,0.6,PE Fiber,19.4,18.0,0.025,3100.0,42.8,,,,,,,300.0,,10.8,Standard Curing,20.0,,,117.0
1298,800.0,OPC_I,,200.0,0.0,,0.0,0.0,500.0,0.0,0.0,700.0,0.0,,0.0,0.0,0.0,0.0,0.0,,0.0,,0.6,PE Fiber,19.4,18.0,0.025,3100.0,42.8,,,,,,,300.0,,10.8,Standard Curing,20.0,,,118.0
1299,700.0,OPC_I,,200.0,0.0,,0.0,0.0,350.0,0.0,0.0,700.0,0.0,,0.0,0.0,0.0,0.0,0.0,,250.0,Silica Sand,0.6,PE Fiber,19.4,18.0,0.025,3100.0,42.8,,,,,,,300.0,,10.8,Standard Curing,20.0,,,119.0
1300,600.0,OPC_I,,200.0,0.0,,0.0,0.0,450.0,0.0,0.0,700.0,0.0,,0.0,0.0,0.0,0.0,0.0,,250.0,Silica Sand,0.6,PE Fiber,19.4,18.0,0.025,3100.0,42.8,,,,,,,300.0,,10.8,Standard Curing,20.0,,,112.0
1301,400.0,OPC_I,,200.0,0.0,,0.0,0.0,650.0,0.0,0.0,700.0,0.0,,0.0,0.0,0.0,0.0,0.0,,250.0,Silica Sand,0.6,PE Fiber,19.4,18.0,0.025,3100.0,42.8,,,,,,,300.0,,10.8,Standard Curing,20.0,,,97.5
1302,200.0,OPC_I,,200.0,0.0,,0.0,0.0,850.0,0.0,0.0,700.0,0.0,,0.0,0.0,0.0,0.0,0.0,,250.0,Silica Sand,0.6,PE Fiber,19.4,18.0,0.025,3100.0,42.8,,,,,,,300.0,,10.8,Standard Curing,20.0,,,83.0
1303,700.0,OPC_I,,200.0,0.0,,0.0,0.0,600.0,0.0,0.0,700.0,0.0,,0.0,0.0,0.0,0.0,0.0,,0.0,,,PE Fiber,19.4,18.0,0.025,3100.0,42.8,,,,,,,300.0,,10.8,Standard Curing,20.0,,,119.0
1304,600.0,OPC_I,,200.0,0.0,,0.0,0.0,700.0,0.0,0.0,700.0,0.0,,0.0,0.0,0.0,0.0,0.0,,0.0,,,PE Fiber,19.4,18.0,0.025,3100.0,42.8,,,,,,,300.0,,10.8,Standard Curing,20.0,,,118.0
1305,400.0,OPC_I,,200.0,0.0,,0.0,0.0,900.0,0.0,0.0,700.0,0.0,,0.0,0.0,0.0,0.0,0.0,,0.0,,,PE Fiber,19.4,18.0,0.025,3100.0,42.8,,,,,,,300.0,,10.8,Standard Curing,20.0,,,99.0
1306,998.0,OPC_42.5,42.5,299.4,0.0,,0.0,0.0,0.0,0.0,0.0,0.0,0.0,,0.0,0.0,0.0,0.0,0.0,,1197.6,Quartz Sand,,Straight Steel Fiber,156.0,,0.2,,,,,,,,,229.54,HRWRA,19.96,Standard Curing,,,,138.0
1307,998.0,OPC_42.5,42.5,249.5,0.0,,0.0,0.0,0.0,0.0,0.0,0.0,0.0,,0.0,0.0,0.0,0.0,0.0,,1397.2,Quartz Sand,,Straight Steel Fiber,156.0,,0.2,,,,,,,,,249.5,HRWRA,49.9,Standard Curing,,,,122.0
1308,998.0,OPC_42.5,42.5,149.7,89.82,class F,0.0,0.0,0.0,0.0,0.0,0.0,0.0,,0.0,0.0,0.0,0.0,0.0,,1756.48,Quartz Sand,,Straight Steel Fiber,156.0,,0.2,,,,,,,,,249.5,HRWRA,49.9,Standard Curing,,,,105.0
1309,878.8,Unknown,,219.7,0.0,,0.0,0.0,219.7,0.0,0.0,0.0,0.0,,0.0,0.0,0.0,0.0,0.0,,905.16,Locally Available Sand,0.8,,,,,,,,,,,,,166.971805199561,,9.66678872207982,Standard Curing,20.0,,,230.0
1310,878.8,Unknown,,219.7,0.0,,0.0,0.0,219.7,0.0,0.0,0.0,0.0,,0.0,0.0,0.0,0.0,0.0,,808.5,Locally Available Sand,0.8,Straight Steel Fiber,237.275723178323,13.0,0.2,2600.0,,,,,,,,166.971805199561,,9.66678872207982,Standard Curing,20.0,,,250.0
1320,500.0,OPC_I,,0.0,250.0,class F,0.0,0.0,0.0,0.0,0.0,250.0,0.0,,0.0,0.0,0.0,0.0,0.0,,1200.0,Quartz Sand,3.0,,,,,,,,,,,,,150.0,Unspecified,17.0,Standard Curing,20.0,,,120.0
1321,500.0,OPC_I,,100.0,0.0,,0.0,0.0,0.0,0.0,0.0,400.0,0.0,,0.0,0.0,0.0,0.0,0.0,,1200.0,Quartz Sand,3.0,,,,,,,,,,,,,150.0,Unspecified,17.0,Standard Curing,20.0,,,132.0
1322,400.0,OPC_I,,100.0,250.0,class F,0.0,0.0,0.0,0.0,0.0,250.0,0.0,,0.0,0.0,0.0,0.0,0.0,,1200.0,Quartz Sand,3.0,,,,,,,,,,,,,150.0,Unspecified,17.0,Standard Curing,20.0,,,144.0
1323,500.0,OPC_I,,0.0,250.0,class F,0.0,0.0,0.0,0.0,0.0,250.0,0.0,,0.0,0.0,0.0,0.0,0.0,,1200.0,Quartz Sand,3.0,,,,,,,,,,,,,150.0,Unspecified,17.0,Steam Curing,90.0,,,135.0
1324,500.0,OPC_I,,100.0,0.0,,0.0,0.0,0.0,0.0,0.0,400.0,0.0,,0.0,0.0,0.0,0.0,0.0,,1200.0,Quartz Sand,3.0,,,,,,,,,,,,,150.0,Unspecified,17.0,Steam Curing,90.0,,,140.0
1325,400.0,OPC_I,,100.0,250.0,class F,0.0,0.0,0.0,0.0,0.0,250.0,0.0,,0.0,0.0,0.0,0.0,0.0,,1200.0,Quartz Sand,3.0,,,,,,,,,,,,,150.0,Unspecified,17.0,Steam Curing,90.0,,,158.0
1326,500.0,OPC_I,,0.0,250.0,class F,0.0,0.0,0.0,0.0,0.0,250.0,0.0,,0.0,0.0,0.0,0.0,0.0,,1200.0,Quartz Sand,3.0,,,,,,,,,,,,,150.0,Unspecified,17.0,Autoclave Curing,200.0,,1.7,149.0
1327,500.0,OPC_I,,100.0,0.0,,0.0,0.0,0.0,0.0,0.0,400.0,0.0,,0.0,0.0,0.0,0.0,0.0,,1200.0,Quartz Sand,3.0,,,,,,,,,,,,,150.0,Unspecified,17.0,Autoclave Curing,200.0,,1.7,158.0
1328,400.0,OPC_I,,100.0,250.0,class F,0.0,0.0,0.0,0.0,0.0,250.0,0.0,,0.0,0.0,0.0,0.0,0.0,,1200.0,Quartz Sand,3.0,,,,,,,,,,,,,150.0,Unspecified,17.0,Autoclave Curing,200.0,,1.7,161.0
1329,400.0,OPC_I,,100.0,250.0,class F,0.0,0.0,0.0,0.0,0.0,250.0,0.0,,0.0,0.0,0.0,0.0,0.0,,1200.0,Quartz Sand,3.0,Straight Steel Fiber,312.0,13.0,0.175,2000.0,,,,,,,,150.0,Unspecified,17.0,Standard Curing,20.0,,,160.0
1330,400.0,OPC_I,,100.0,250.0,class F,0.0,0.0,0.0,0.0,0.0,250.0,0.0,,0.0,0.0,0.0,0.0,0.0,,1200.0,Quartz Sand,3.0,Straight Steel Fiber,468.0,13.0,0.175,2000.0,,,,,,,,150.0,Unspecified,17.0,Standard Curing,20.0,,,175.0
1331,400.0,OPC_I,,100.0,250.0,class F,0.0,0.0,0.0,0.0,0.0,250.0,0.0,,0.0,0.0,0.0,0.0,0.0,,1200.0,Quartz Sand,3.0,Straight Steel Fiber,624.0,13.0,0.175,2000.0,,,,,,,,150.0,Unspecified,17.0,Standard Curing,20.0,,,184.0
1332,400.0,OPC_I,,100.0,250.0,class F,0.0,0.0,0.0,0.0,0.0,250.0,0.0,,0.0,0.0,0.0,0.0,0.0,,1200.0,Quartz Sand,3.0,Straight Steel Fiber,312.0,13.0,0.175,2000.0,,,,,,,,150.0,Unspecified,17.0,Steam Curing,90.0,,,185.0
1333,400.0,OPC_I,,100.0,250.0,class F,0.0,0.0,0.0,0.0,0.0,250.0,0.0,,0.0,0.0,0.0,0.0,0.0,,1200.0,Quartz Sand,3.0,Straight Steel Fiber,468.0,13.0,0.175,2000.0,,,,,,,,150.0,Unspecified,17.0,Steam Curing,90.0,,,196.0
1334,400.0,OPC_I,,100.0,250.0,class F,0.0,0.0,0.0,0.0,0.0,250.0,0.0,,0.0,0.0,0.0,0.0,0.0,,1200.0,Quartz Sand,3.0,Straight Steel Fiber,624.0,13.0,0.175,2000.0,,,,,,,,150.0,Unspecified,17.0,Steam Curing,90.0,,,215.0
1335,400.0,OPC_I,,100.0,250.0,class F,0.0,0.0,0.0,0.0,0.0,250.0,0.0,,0.0,0.0,0.0,0.0,0.0,,1200.0,Quartz Sand,3.0,Straight Steel Fiber,312.0,13.0,0.175,2000.0,,,,,,,,150.0,Unspecified,17.0,Autoclave Curing,200.0,,1.7,198.0
1336,400.0,OPC_I,,100.0,250.0,class F,0.0,0.0,0.0,0.0,0.0,250.0,0.0,,0.0,0.0,0.0,0.0,0.0,,1200.0,Quartz Sand,3.0,Straight Steel Fiber,468.0,13.0,0.175,2000.0,,,,,,,,150.0,Unspecified,17.0,Autoclave Curing,200.0,,1.7,217.0
1337,400.0,OPC_I,,100.0,250.0,class F,0.0,0.0,0.0,0.0,0.0,250.0,0.0,,0.0,0.0,0.0,0.0,0.0,,1200.0,Quartz Sand,3.0,Straight Steel Fiber,624.0,13.0,0.175,2000.0,,,,,,,,150.0,Unspecified,17.0,Autoclave Curing,200.0,,1.7,225.0
1338,833.0,OPC_I,,208.25,0.0,,0.0,0.0,208.25,0.0,0.0,0.0,0.0,,0.0,0.0,0.0,0.0,0.0,,1149.54,Locally Available Sand,0.8,,,,,,,,,,,,,183.26,PCE_SP,4.5,Standard Curing,20.0,,,192.0
1339,833.0,OPC_I,,208.25,0.0,,0.0,0.0,208.25,0.0,0.0,0.0,0.0,,0.0,0.0,0.0,0.0,0.0,,1074.57,Locally Available Sand,0.8,Straight Steel Fiber,195.0,13.0,0.2,2600.0,,,,,,,,183.26,PCE_SP,4.5,Standard Curing,20.0,,,201.0
1368,788.0,OPC_53,53.0,197.0,0.0,,0.0,315.0,0.0,0.0,0.0,0.0,0.0,,0.0,0.0,0.0,0.0,0.0,,866.8,Locally Available Sand,2.36,Straight Steel Fiber,195.0,13.0,0.16,,,,,,,,,173.0,Other_Polymer_SP,14.77,Heat Curing,200.0,,,180.28
1369,788.0,OPC_53,53.0,197.0,0.0,,0.0,315.0,0.0,0.0,0.0,0.0,0.0,,0.0,0.0,0.0,0.0,0.0,,866.8,Locally Available Sand,2.36,Straight Steel Fiber,156.0,13.0,0.16,,,,,,,,,173.0,Other_Polymer_SP,14.77,Heat Curing,200.0,,,170.29
1370,788.0,OPC_53,53.0,197.0,0.0,,0.0,315.0,0.0,0.0,0.0,0.0,0.0,,0.0,0.0,0.0,0.0,0.0,,866.8,Locally Available Sand,2.36,Straight Steel Fiber,195.0,6.0,0.16,,,,,,,,,173.0,Other_Polymer_SP,14.77,Heat Curing,200.0,,,178.7083
1371,788.0,OPC_53,53.0,197.0,0.0,,0.0,315.0,0.0,0.0,0.0,0.0,0.0,,0.0,0.0,0.0,0.0,0.0,,866.8,Locally Available Sand,2.36,Straight Steel Fiber,156.0,6.0,0.16,,,,,,,,,173.0,Other_Polymer_SP,14.77,Heat Curing,200.0,,,164.0
1372,788.0,OPC_53,53.0,197.0,0.0,,0.0,315.0,0.0,0.0,0.0,0.0,0.0,,0.0,0.0,0.0,0.0,0.0,,866.8,Locally Available Sand,2.36,,,,,,,,,,,,,173.0,Other_Polymer_SP,14.77,Heat Curing,200.0,,,132.0
1373,795.4,OPC_52.5,52.5,168.6,0.0,,0.0,198.4,0.0,0.0,0.0,0.0,0.0,,0.0,0.0,0.0,0.0,0.0,,971.0,Quartz Sand,0.5,,,,,,,,,,,,,187.98,Unspecified,24.1,Heat Curing,90.0,,,216.66
1374,783.47,OPC_52.5,52.5,166.07,0.0,,0.0,195.42,0.0,0.0,0.0,0.0,0.0,,0.0,0.0,0.0,0.0,0.0,,956.44,Quartz Sand,0.5,Straight Steel Fiber,117.78,13.0,0.175,2500.0,200.0,,,,,,,185.16,Unspecified,23.74,Heat Curing,90.0,,,211.69
1375,771.53,OPC_52.5,52.5,163.54,0.0,,0.0,192.45,0.0,0.0,0.0,0.0,0.0,,0.0,0.0,0.0,0.0,0.0,,941.86,Quartz Sand,0.5,Straight Steel Fiber,235.61,13.0,0.175,2500.0,200.0,,,,,,,182.34,Unspecified,23.38,Heat Curing,90.0,,,205.19
1376,783.47,OPC_52.5,52.5,166.07,0.0,,0.0,195.42,0.0,0.0,0.0,0.0,0.0,,0.0,0.0,0.0,0.0,0.0,,956.44,Quartz Sand,0.5,Straight Steel Fiber,117.78,20.0,0.25,2500.0,200.0,,,,,,,185.16,Unspecified,23.74,Heat Curing,90.0,,,202.86
1377,771.53,OPC_52.5,52.5,163.54,0.0,,0.0,192.45,0.0,0.0,0.0,0.0,0.0,,0.0,0.0,0.0,0.0,0.0,,941.86,Quartz Sand,0.5,Straight Steel Fiber,235.61,20.0,0.25,2500.0,200.0,,,,,,,182.34,Unspecified,23.38,Heat Curing,90.0,,,207.62
1380,788.0,OPC_53,53.0,197.0,0.0,,0.0,315.0,0.0,0.0,0.0,0.0,0.0,,0.0,0.0,0.0,0.0,0.0,,866.8,Locally Available Sand,2.36,Straight Steel Fiber,195.0,13.0,0.16,,,,,,,,,173.0,Other_Polymer_SP,14.77,Steam Curing,100.0,95.0,,180.28
1381,788.0,OPC_53,53.0,197.0,0.0,,0.0,315.0,0.0,0.0,0.0,0.0,0.0,,0.0,0.0,0.0,0.0,0.0,,866.8,Locally Available Sand,2.36,Straight Steel Fiber,156.0,13.0,0.16,,,,,,,,,173.0,Other_Polymer_SP,14.77,Steam Curing,100.0,95.0,,170.29
1382,788.0,OPC_53,53.0,197.0,0.0,,0.0,315.0,0.0,0.0,0.0,0.0,0.0,,0.0,0.0,0.0,0.0,0.0,,866.8,Locally Available Sand,2.36,Straight Steel Fiber,195.0,6.0,0.16,,,,,,,,,173.0,Other_Polymer_SP,14.77,Steam Curing,100.0,95.0,,178.7
1383,788.0,OPC_53,53.0,197.0,0.0,,0.0,315.0,0.0,0.0,0.0,0.0,0.0,,0.0,0.0,0.0,0.0,0.0,,866.8,Locally Available Sand,2.36,Straight Steel Fiber,156.0,6.0,0.16,,,,,,,,,173.0,Other_Polymer_SP,14.77,Steam Curing,100.0,95.0,,164.0
1384,788.0,OPC_53,53.0,197.0,0.0,,0.0,315.0,0.0,0.0,0.0,0.0,0.0,,0.0,0.0,0.0,0.0,0.0,,866.8,Locally Available Sand,2.36,,,,,,,,,,,,,173.0,Other_Polymer_SP,14.77,Steam Curing,100.0,95.0,,132.0
1385,972.0,OPC_52.5,52.5,271.5,0.0,,0.0,87.48,0.0,0.0,0.0,0.0,0.0,,0.0,0.0,0.0,0.0,0.0,,1049.76,Quartz Sand,2.0,,,,,,,,,,,,,223.83,Unspecified,24.3,Steam Curing,90.0,,,135.2
1386,972.0,OPC_52.5,52.5,271.5,0.0,,0.0,87.48,0.0,0.0,0.0,0.0,0.0,,0.0,0.0,0.0,0.0,0.0,,1049.76,Quartz Sand,2.0,Straight Steel Fiber,19.5,6.0,0.2,2850.0,200.0,,,,,,,223.83,Unspecified,24.3,Steam Curing,90.0,,,135.5
1387,972.0,OPC_52.5,52.5,271.5,0.0,,0.0,87.48,0.0,0.0,0.0,0.0,0.0,,0.0,0.0,0.0,0.0,0.0,,1049.76,Quartz Sand,2.0,Straight Steel Fiber,39.0,6.0,0.2,2850.0,200.0,,,,,,,223.83,Unspecified,24.3,Steam Curing,90.0,,,134.2
1388,972.0,OPC_52.5,52.5,271.5,0.0,,0.0,87.48,0.0,0.0,0.0,0.0,0.0,,0.0,0.0,0.0,0.0,0.0,,1049.76,Quartz Sand,2.0,Straight Steel Fiber,78.0,6.0,0.2,2850.0,200.0,,,,,,,223.83,Unspecified,24.3,Steam Curing,90.0,,,137.2
1389,972.0,OPC_52.5,52.5,271.5,0.0,,0.0,87.48,0.0,0.0,0.0,0.0,0.0,,0.0,0.0,0.0,0.0,0.0,,1049.76,Quartz Sand,2.0,Straight Steel Fiber,117.0,6.0,0.2,2850.0,200.0,,,,,,,223.83,Unspecified,24.3,Steam Curing,90.0,,,143.4
1390,972.0,OPC_52.5,52.5,271.5,0.0,,0.0,87.48,0.0,0.0,0.0,0.0,0.0,,0.0,0.0,0.0,0.0,0.0,,1049.76,Quartz Sand,2.0,Straight Steel Fiber,156.0,6.0,0.2,2850.0,200.0,,,,,,,223.83,Unspecified,24.3,Steam Curing,90.0,,,152.4
1391,972.0,OPC_52.5,52.5,271.5,0.0,,0.0,87.48,0.0,0.0,0.0,0.0,0.0,,0.0,0.0,0.0,0.0,0.0,,1049.76,Quartz Sand,2.0,Straight Steel Fiber,195.0,6.0,0.2,2850.0,200.0,,,,,,,223.83,Unspecified,24.3,Steam Curing,90.0,,,155.7
1392,972.0,OPC_52.5,52.5,271.5,0.0,,0.0,87.48,0.0,0.0,0.0,0.0,0.0,,0.0,0.0,0.0,0.0,0.0,,1049.76,Quartz Sand,2.0,Straight Steel Fiber,234.0,6.0,0.2,2850.0,200.0,,,,,,,223.83,Unspecified,24.3,Steam Curing,90.0,,,156.5
1393,972.0,OPC_52.5,52.5,271.5,0.0,,0.0,87.48,0.0,0.0,0.0,0.0,0.0,,0.0,0.0,0.0,0.0,0.0,,1049.76,Quartz Sand,2.0,Straight Steel Fiber,19.5,13.0,0.3,2850.0,200.0,,,,,,,223.83,Unspecified,24.3,Steam Curing,90.0,,,135.0
1394,972.0,OPC_52.5,52.5,271.5,0.0,,0.0,87.48,0.0,0.0,0.0,0.0,0.0,,0.0,0.0,0.0,0.0,0.0,,1049.76,Quartz Sand,2.0,Straight Steel Fiber,39.0,13.0,0.3,2850.0,200.0,,,,,,,223.83,Unspecified,24.3,Steam Curing,90.0,,,137.4
1395,972.0,OPC_52.5,52.5,271.5,0.0,,0.0,87.48,0.0,0.0,0.0,0.0,0.0,,0.0,0.0,0.0,0.0,0.0,,1049.76,Quartz Sand,2.0,Straight Steel Fiber,78.0,13.0,0.3,2850.0,200.0,,,,,,,223.83,Unspecified,24.3,Steam Curing,90.0,,,139.7
1396,972.0,OPC_52.5,52.5,271.5,0.0,,0.0,87.48,0.0,0.0,0.0,0.0,0.0,,0.0,0.0,0.0,0.0,0.0,,1049.76,Quartz Sand,2.0,Straight Steel Fiber,117.0,13.0,0.3,2850.0,200.0,,,,,,,223.83,Unspecified,24.3,Steam Curing,90.0,,,149.2
1397,972.0,OPC_52.5,52.5,271.5,0.0,,0.0,87.48,0.0,0.0,0.0,0.0,0.0,,0.0,0.0,0.0,0.0,0.0,,1049.76,Quartz Sand,2.0,Straight Steel Fiber,156.0,13.0,0.3,2850.0,200.0,,,,,,,223.83,Unspecified,24.3,Steam Curing,90.0,,,157.3
1398,972.0,OPC_52.5,52.5,271.5,0.0,,0.0,87.48,0.0,0.0,0.0,0.0,0.0,,0.0,0.0,0.0,0.0,0.0,,1049.76,Quartz Sand,2.0,Straight Steel Fiber,195.0,13.0,0.3,2850.0,200.0,,,,,,,223.83,Unspecified,24.3,Steam Curing,90.0,,,156.0
1399,972.0,OPC_52.5,52.5,271.5,0.0,,0.0,87.48,0.0,0.0,0.0,0.0,0.0,,0.0,0.0,0.0,0.0,0.0,,1049.76,Quartz Sand,2.0,Straight Steel Fiber,234.0,13.0,0.3,2850.0,200.0,,,,,,,223.83,Unspecified,24.3,Steam Curing,90.0,,,158.1
1400,972.0,OPC_52.5,52.5,271.5,0.0,,0.0,87.48,0.0,0.0,0.0,0.0,0.0,,0.0,0.0,0.0,0.0,0.0,,1049.76,Quartz Sand,2.0,Straight Steel Fiber,19.5,13.0,0.2,2850.0,200.0,,,,,,,223.83,Unspecified,24.3,Steam Curing,90.0,,,137.6
1401,972.0,OPC_52.5,52.5,271.5,0.0,,0.0,87.48,0.0,0.0,0.0,0.0,0.0,,0.0,0.0,0.0,0.0,0.0,,1049.76,Quartz Sand,2.0,Straight Steel Fiber,39.0,13.0,0.2,2850.0,200.0,,,,,,,223.83,Unspecified,24.3,Steam Curing,90.0,,,138.3
1402,972.0,OPC_52.5,52.5,271.5,0.0,,0.0,87.48,0.0,0.0,0.0,0.0,0.0,,0.0,0.0,0.0,0.0,0.0,,1049.76,Quartz Sand,2.0,Straight Steel Fiber,78.0,13.0,0.2,2850.0,200.0,,,,,,,223.83,Unspecified,24.3,Steam Curing,90.0,,,145.0
1403,972.0,OPC_52.5,52.5,271.5,0.0,,0.0,87.48,0.0,0.0,0.0,0.0,0.0,,0.0,0.0,0.0,0.0,0.0,,1049.76,Quartz Sand,2.0,Straight Steel Fiber,117.0,13.0,0.2,2850.0,200.0,,,,,,,223.83,Unspecified,24.3,Steam Curing,90.0,,,152.8
1404,972.0,OPC_52.5,52.5,271.5,0.0,,0.0,87.48,0.0,0.0,0.0,0.0,0.0,,0.0,0.0,0.0,0.0,0.0,,1049.76,Quartz Sand,2.0,Straight Steel Fiber,156.0,13.0,0.2,2850.0,200.0,,,,,,,223.83,Unspecified,24.3,Steam Curing,90.0,,,162.6
1405,972.0,OPC_52.5,52.5,271.5,0.0,,0.0,87.48,0.0,0.0,0.0,0.0,0.0,,0.0,0.0,0.0,0.0,0.0,,1049.76,Quartz Sand,2.0,Straight Steel Fiber,195.0,13.0,0.2,2850.0,200.0,,,,,,,223.83,Unspecified,24.3,Steam Curing,90.0,,,164.5
1406,972.0,OPC_52.5,52.5,271.5,0.0,,0.0,87.48,0.0,0.0,0.0,0.0,0.0,,0.0,0.0,0.0,0.0,0.0,,1049.76,Quartz Sand,2.0,Straight Steel Fiber,234.0,13.0,0.2,2850.0,200.0,,,,,,,223.83,Unspecified,24.3,Steam Curing,90.0,,,168.7
1407,972.0,OPC_52.5,52.5,271.5,0.0,,0.0,87.48,0.0,0.0,0.0,0.0,0.0,,0.0,0.0,0.0,0.0,0.0,,1049.76,Quartz Sand,2.0,Straight Steel Fiber,19.5,10.0,0.12,2850.0,200.0,,,,,,,223.83,Unspecified,24.3,Steam Curing,90.0,,,136.3
1408,972.0,OPC_52.5,52.5,271.5,0.0,,0.0,87.48,0.0,0.0,0.0,0.0,0.0,,0.0,0.0,0.0,0.0,0.0,,1049.76,Quartz Sand,2.0,Straight Steel Fiber,39.0,10.0,0.12,2850.0,200.0,,,,,,,223.83,Unspecified,24.3,Steam Curing,90.0,,,138.0
1409,972.0,OPC_52.5,52.5,271.5,0.0,,0.0,87.48,0.0,0.0,0.0,0.0,0.0,,0.0,0.0,0.0,0.0,0.0,,1049.76,Quartz Sand,2.0,Straight Steel Fiber,78.0,10.0,0.12,2850.0,200.0,,,,,,,223.83,Unspecified,24.3,Steam Curing,90.0,,,147.9
1410,972.0,OPC_52.5,52.5,271.5,0.0,,0.0,87.48,0.0,0.0,0.0,0.0,0.0,,0.0,0.0,0.0,0.0,0.0,,1049.76,Quartz Sand,2.0,Straight Steel Fiber,117.0,10.0,0.12,2850.0,200.0,,,,,,,223.83,Unspecified,24.3,Steam Curing,90.0,,,156.0
1411,972.0,OPC_52.5,52.5,271.5,0.0,,0.0,87.48,0.0,0.0,0.0,0.0,0.0,,0.0,0.0,0.0,0.0,0.0,,1049.76,Quartz Sand,2.0,Straight Steel Fiber,156.0,10.0,0.12,2850.0,200.0,,,,,,,223.83,Unspecified,24.3,Steam Curing,90.0,,,168.2
1412,972.0,OPC_52.5,52.5,271.5,0.0,,0.0,87.48,0.0,0.0,0.0,0.0,0.0,,0.0,0.0,0.0,0.0,0.0,,1049.76,Quartz Sand,2.0,Straight Steel Fiber,195.0,10.0,0.12,2850.0,200.0,,,,,,,223.83,Unspecified,24.3,Steam Curing,90.0,,,174.0
1413,972.0,OPC_52.5,52.5,271.5,0.0,,0.0,87.48,0.0,0.0,0.0,0.0,0.0,,0.0,0.0,0.0,0.0,0.0,,1049.76,Quartz Sand,2.0,Straight Steel Fiber,234.0,10.0,0.12,2850.0,200.0,,,,,,,223.83,Unspecified,24.3,Steam Curing,90.0,,,179.2
1414,972.0,OPC_52.5,52.5,271.5,0.0,,0.0,87.48,0.0,0.0,0.0,0.0,0.0,,0.0,0.0,0.0,0.0,0.0,,1049.76,Quartz Sand,2.0,Straight Steel Fiber,19.5,20.0,0.2,2850.0,200.0,,,,,,,223.83,Unspecified,24.3,Steam Curing,90.0,,,140.1
1415,972.0,OPC_52.5,52.5,271.5,0.0,,0.0,87.48,0.0,0.0,0.0,0.0,0.0,,0.0,0.0,0.0,0.0,0.0,,1049.76,Quartz Sand,2.0,Straight Steel Fiber,39.0,20.0,0.2,2850.0,200.0,,,,,,,223.83,Unspecified,24.3,Steam Curing,90.0,,,145.3
1416,972.0,OPC_52.5,52.5,271.5,0.0,,0.0,87.48,0.0,0.0,0.0,0.0,0.0,,0.0,0.0,0.0,0.0,0.0,,1049.76,Quartz Sand,2.0,Straight Steel Fiber,78.0,20.0,0.2,2850.0,200.0,,,,,,,223.83,Unspecified,24.3,Steam Curing,90.0,,,157.8
1417,972.0,OPC_52.5,52.5,271.5,0.0,,0.0,87.48,0.0,0.0,0.0,0.0,0.0,,0.0,0.0,0.0,0.0,0.0,,1049.76,Quartz Sand,2.0,Straight Steel Fiber,117.0,20.0,0.2,2850.0,200.0,,,,,,,223.83,Unspecified,24.3,Steam Curing,90.0,,,165.2
1418,972.0,OPC_52.5,52.5,271.5,0.0,,0.0,87.48,0.0,0.0,0.0,0.0,0.0,,0.0,0.0,0.0,0.0,0.0,,1049.76,Quartz Sand,2.0,Straight Steel Fiber,156.0,20.0,0.2,2850.0,200.0,,,,,,,223.83,Unspecified,24.3,Steam Curing,90.0,,,172.3
1419,972.0,OPC_52.5,52.5,271.5,0.0,,0.0,87.48,0.0,0.0,0.0,0.0,0.0,,0.0,0.0,0.0,0.0,0.0,,1049.76,Quartz Sand,2.0,Straight Steel Fiber,195.0,20.0,0.2,2850.0,200.0,,,,,,,223.83,Unspecified,24.3,Steam Curing,90.0,,,179.8
1420,972.0,OPC_52.5,52.5,271.5,0.0,,0.0,87.48,0.0,0.0,0.0,0.0,0.0,,0.0,0.0,0.0,0.0,0.0,,1049.76,Quartz Sand,2.0,Straight Steel Fiber,234.0,20.0,0.2,2850.0,200.0,,,,,,,223.83,Unspecified,24.3,Steam Curing,90.0,,,182.2
1421,1530.0,OPC_52.5,52.5,170.0,0.0,,0.0,0.0,0.0,0.0,0.0,0.0,0.0,,0.0,0.0,0.0,0.0,0.0,,612.0,Quartz Sand,,PE Fiber,20.0,12.0,0.024,2900.0,116.0,,,,,,,306.0,PCE_SP,51.0,Standard Curing,20.0,95.0,,107.0
1422,765.0,OPC_52.5,52.5,170.0,0.0,,255.0,0.0,0.0,0.0,510.0,0.0,0.0,,0.0,0.0,0.0,0.0,0.0,,612.0,Quartz Sand,,PE Fiber,20.0,12.0,0.024,2900.0,116.0,,,,,,,306.0,PCE_SP,51.0,Standard Curing,20.0,95.0,,113.0
1423,1530.0,OPC_52.5,52.5,170.0,0.0,,0.0,0.0,0.0,0.0,0.0,0.0,0.0,,0.0,0.0,0.0,0.0,0.0,,612.0,Sea Sand,,PE Fiber,20.0,12.0,0.024,2900.0,116.0,,,,,,,306.0,PCE_SP,51.0,Standard Curing,20.0,95.0,,109.0
1424,1020.0,OPC_52.5,52.5,170.0,0.0,,255.0,0.0,0.0,0.0,255.0,0.0,0.0,,0.0,0.0,0.0,0.0,0.0,,612.0,Sea Sand,,PE Fiber,20.0,12.0,0.024,2900.0,116.0,,,,,,,306.0,PCE_SP,51.0,Standard Curing,20.0,95.0,,116.0
1425,765.0,OPC_52.5,52.5,170.0,0.0,,255.0,0.0,0.0,0.0,510.0,0.0,0.0,,0.0,0.0,0.0,0.0,0.0,,612.0,Sea Sand,,PE Fiber,20.0,12.0,0.024,2900.0,116.0,,,,,,,306.0,PCE_SP,51.0,Standard Curing,20.0,95.0,,120.0
1426,900.0,OPC_I,,230.4,0.0,,0.0,0.0,0.0,0.0,0.0,0.0,0.0,,0.0,0.0,0.0,0.0,0.0,,974.7,Quartz Sand,,Straight Steel Fiber,156.6,12.7,0.15,2500.0,,,,,,,,198.0,Unspecified,39.6,Standard Curing,,,,154.0
1427,900.0,OPC_I,,230.4,0.0,,0.0,0.0,0.0,0.0,0.0,0.0,0.0,,0.0,0.0,0.0,0.0,0.0,,974.7,Quartz Sand,,Straight Steel Fiber,156.6,12.7,0.15,2500.0,,,,,,,,198.0,Unspecified,16.2,Standard Curing,,,,158.0
1428,900.0,OPC_I,,264.6,0.0,,0.0,0.0,0.0,0.0,0.0,0.0,0.0,,0.0,0.0,0.0,0.0,0.0,,1215.9,Quartz Sand,,Straight Steel Fiber,166.5,12.7,0.15,2500.0,,,,,,,,190.8,Unspecified,31.5,Standard Curing,,,,176.0
1429,900.0,OPC_I,,230.4,0.0,,0.0,0.0,0.0,0.0,0.0,0.0,0.0,,0.0,0.0,0.0,0.0,0.0,,974.7,Quartz Sand,,Straight Steel Fiber,185.4,12.7,0.15,2500.0,,,,,,,,170.1,Unspecified,29.7,Standard Curing,,,,174.0
1430,900.0,OPC_I,,219.6,0.0,,0.0,0.0,0.0,0.0,0.0,0.0,0.0,,0.0,0.0,0.0,0.0,0.0,,1005.3,Quartz Sand,,Straight Steel Fiber,156.6,12.7,0.15,2500.0,,,,,,,,162.0,Unspecified,39.6,Standard Curing,,,,166.0
1431,1011.0,BFS_cement,,58.0,0.0,,0.0,0.0,0.0,0.0,0.0,0.0,0.0,,0.0,0.0,0.0,0.0,79.0,Silica Flour,883.0,Quartz Sand,0.6,Straight Steel Fiber,158.0,12.0,0.18,,,Wollastonite Fiber,76.0,0.05,0.0,,,162.0,PCE_SP,50.0,Standard Curing,23.0,100.0,,162.1
1432,540.0,OPC_52.5,52.5,108.0,432.0,class F,0.0,0.0,0.0,0.0,0.0,0.0,0.0,,0.0,0.0,0.0,0.0,0.0,,1296.0,Natural River Sand,2.36,,,,,,,,,,,,,172.8,Unspecified,37.8,Standard Curing,20.0,95.0,,108.0
1433,540.0,OPC_52.5,52.5,108.0,432.0,class F,0.0,0.0,0.0,0.0,0.0,0.0,0.0,,0.0,0.0,0.0,0.0,0.0,,1296.0,Natural River Sand,2.36,Straight Steel Fiber,78.0,13.0,0.2,,,,,,,,,172.8,Unspecified,37.8,Standard Curing,20.0,95.0,,126.0
1434,540.0,OPC_52.5,52.5,108.0,432.0,class F,0.0,0.0,0.0,0.0,0.0,0.0,0.0,,0.0,0.0,0.0,0.0,0.0,,1296.0,Natural River Sand,2.36,Straight Steel Fiber,156.0,13.0,0.2,,,,,,,,,172.8,Unspecified,37.8,Standard Curing,20.0,95.0,,156.0
1435,540.0,OPC_52.5,52.5,108.0,432.0,class F,0.0,0.0,0.0,0.0,0.0,0.0,0.0,,0.0,0.0,0.0,0.0,0.0,,1296.0,Natural River Sand,2.36,Straight Steel Fiber,234.0,13.0,0.2,,,,,,,,,172.8,Unspecified,37.8,Standard Curing,20.0,95.0,,184.0
1436,786.0,HS_cement,,218.0,0.0,,0.0,236.0,472.0,0.0,0.0,0.0,0.0,,0.0,0.0,0.0,0.0,0.0,,472.0,Quartz Sand,0.6,Straight Steel Fiber,158.0,13.0,0.2,,,,,,,,,155.0,PCE_HRWRA,51.4,Standard Curing,23.0,100.0,,159.0
1437,801.0,HS_cement,,111.0,0.0,,0.0,240.0,111.0,0.0,0.0,0.0,0.0,,0.0,0.0,0.0,0.0,0.0,,961.0,Quartz Sand,0.6,Straight Steel Fiber,158.0,13.0,0.2,,,,,,,,,163.0,PCE_HRWRA,43.6,Standard Curing,23.0,100.0,,173.0
1438,788.0,HS_cement,,219.0,0.0,,0.0,0.0,236.0,0.0,0.0,0.0,0.0,,0.0,0.0,0.0,0.0,0.0,,946.0,Quartz Sand,0.6,Straight Steel Fiber,158.0,13.0,0.2,,,,,,,,,155.0,PCE_HRWRA,51.6,Standard Curing,23.0,100.0,,159.0
1439,788.0,HS_cement,,109.0,0.0,,0.0,0.0,818.0,0.0,0.0,0.0,0.0,,0.0,0.0,0.0,0.0,0.0,,473.0,Quartz Sand,0.6,Straight Steel Fiber,158.0,13.0,0.2,,,,,,,,,155.0,PCE_HRWRA,56.2,Standard Curing,23.0,100.0,,150.0
1440,464.0,HS_cement,,215.0,0.0,,0.0,232.0,309.0,0.0,0.0,0.0,0.0,,0.0,0.0,0.0,0.0,0.0,,928.0,Quartz Sand,0.6,Straight Steel Fiber,158.0,13.0,0.2,,,,,,,,,158.0,PCE_HRWRA,42.2,Standard Curing,23.0,100.0,,134.0
1441,464.0,HS_cement,,107.0,0.0,,0.0,232.0,881.0,0.0,0.0,0.0,0.0,,0.0,0.0,0.0,0.0,0.0,,464.0,Quartz Sand,0.6,Straight Steel Fiber,158.0,13.0,0.2,,,,,,,,,158.0,PCE_HRWRA,42.2,Standard Curing,23.0,100.0,,139.0
1442,458.0,HS_cement,,212.0,0.0,,0.0,0.0,993.0,0.0,0.0,0.0,0.0,,0.0,0.0,0.0,0.0,0.0,,458.0,Quartz Sand,0.6,Straight Steel Fiber,158.0,13.0,0.2,,,,,,,,,156.0,PCE_HRWRA,41.6,Standard Curing,23.0,100.0,,132.0
1443,465.0,HS_cement,,108.0,0.0,,0.0,0.0,651.0,0.0,0.0,0.0,0.0,,0.0,0.0,0.0,0.0,0.0,,931.0,Quartz Sand,0.6,Straight Steel Fiber,158.0,13.0,0.2,,,,,,,,,158.0,PCE_HRWRA,42.3,Standard Curing,23.0,100.0,,132.0
1444,748.0,HS_cement,,208.0,0.0,,0.0,224.0,0.0,0.0,0.0,0.0,0.0,,0.0,0.0,0.0,0.0,0.0,,897.0,Quartz Sand,0.6,Straight Steel Fiber,158.0,13.0,0.2,,,,,,,,,224.0,PCE_HRWRA,25.5,Standard Curing,23.0,100.0,,141.0
1445,752.0,HS_cement,,104.0,0.0,,0.0,226.0,555.0,0.0,0.0,0.0,0.0,,0.0,0.0,0.0,0.0,0.0,,451.0,Quartz Sand,0.6,Straight Steel Fiber,158.0,13.0,0.2,,,,,,,,,235.0,PCE_HRWRA,16.4,Standard Curing,23.0,100.0,,133.0
1446,740.0,HS_cement,,206.0,0.0,,0.0,0.0,666.0,0.0,0.0,0.0,0.0,,0.0,0.0,0.0,0.0,0.0,,444.0,Quartz Sand,0.6,Straight Steel Fiber,158.0,13.0,0.2,,,,,,,,,224.0,PCE_HRWRA,20.2,Standard Curing,23.0,100.0,,149.0
1447,754.0,HS_cement,,105.0,0.0,,0.0,0.0,331.0,0.0,0.0,0.0,0.0,,0.0,0.0,0.0,0.0,0.0,,905.0,Quartz Sand,0.6,Straight Steel Fiber,158.0,13.0,0.2,,,,,,,,,236.0,PCE_HRWRA,8.2,Standard Curing,23.0,100.0,,142.0
1448,436.0,HS_cement,,202.0,0.0,,0.0,218.0,727.0,0.0,0.0,0.0,0.0,,0.0,0.0,0.0,0.0,0.0,,436.0,Quartz Sand,0.6,Straight Steel Fiber,158.0,13.0,0.2,,,,,,,,,223.0,PCE_HRWRA,15.8,Standard Curing,23.0,100.0,,123.0
1449,442.0,HS_cement,,102.0,0.0,,0.0,221.0,396.0,0.0,0.0,0.0,0.0,,0.0,0.0,0.0,0.0,0.0,,883.0,Quartz Sand,0.6,Straight Steel Fiber,158.0,13.0,0.2,,,,,,,,,223.0,PCE_HRWRA,20.1,Standard Curing,23.0,100.0,,116.0
1450,437.0,HS_cement,,202.0,0.0,,0.0,0.0,509.0,0.0,0.0,0.0,0.0,,0.0,0.0,0.0,0.0,0.0,,874.0,Quartz Sand,0.6,Straight Steel Fiber,158.0,13.0,0.2,,,,,,,,,223.0,PCE_HRWRA,15.9,Standard Curing,23.0,100.0,,131.0
1451,439.0,HS_cement,,102.0,0.0,,0.0,110.0,944.0,0.0,0.0,0.0,0.0,,0.0,0.0,0.0,0.0,0.0,,439.0,Quartz Sand,0.6,Straight Steel Fiber,158.0,13.0,0.2,,,,,,,,,229.0,PCE_HRWRA,8.0,Standard Curing,23.0,100.0,,110.0
1452,608.0,HS_cement,,158.0,0.0,,0.0,114.0,547.0,0.0,0.0,0.0,0.0,,0.0,0.0,0.0,0.0,0.0,,684.0,Quartz Sand,0.6,Straight Steel Fiber,158.0,13.0,0.2,,,,,,,,,194.0,PCE_HRWRA,31.6,Standard Curing,23.0,100.0,,149.0
1453,608.0,HS_cement,,158.0,0.0,,0.0,114.0,547.0,0.0,0.0,0.0,0.0,,0.0,0.0,0.0,0.0,0.0,,684.0,Quartz Sand,0.6,Straight Steel Fiber,158.0,13.0,0.2,,,,,,,,,194.0,PCE_HRWRA,31.6,Standard Curing,23.0,100.0,,149.0
1454,608.0,HS_cement,,158.0,0.0,,0.0,114.0,547.0,0.0,0.0,0.0,0.0,,0.0,0.0,0.0,0.0,0.0,,684.0,Quartz Sand,0.6,Straight Steel Fiber,158.0,13.0,0.2,,,,,,,,,194.0,PCE_HRWRA,31.6,Standard Curing,23.0,100.0,,146.0
1455,524.0,HS_cement,,208.0,0.0,,0.0,224.0,224.0,0.0,0.0,0.0,0.0,,0.0,0.0,0.0,0.0,0.0,,898.0,Quartz Sand,0.6,Straight Steel Fiber,158.0,13.0,0.2,,,,,,,,,191.0,PCE_HRWRA,40.8,Standard Curing,23.0,100.0,,149.0
1456,521.0,HS_cement,,208.0,0.0,,0.0,0.0,446.0,0.0,0.0,0.0,0.0,,0.0,0.0,0.0,0.0,0.0,,894.0,Quartz Sand,0.6,Straight Steel Fiber,158.0,13.0,0.2,,,,,,,,,190.0,PCE_HRWRA,40.5,Standard Curing,23.0,100.0,,146.0
1457,524.0,HS_cement,,208.0,0.0,,0.0,224.0,224.0,0.0,0.0,0.0,0.0,,0.0,0.0,0.0,0.0,0.0,,898.0,Quartz Sand,0.6,Straight Steel Fiber,158.0,13.0,0.2,,,,,,,,,191.0,PCE_HRWRA,40.8,Standard Curing,23.0,100.0,,131.0
1458,755.0,HS_cement,,105.0,0.0,,0.0,226.0,105.0,0.0,0.0,0.0,0.0,,0.0,0.0,0.0,0.0,0.0,,906.0,Quartz Sand,0.6,Straight Steel Fiber,158.0,13.0,0.2,,,,,,,,,229.0,PCE_HRWRA,20.6,Standard Curing,23.0,100.0,,142.0
1459,796.0,HS_cement,,111.0,0.0,,0.0,0.0,350.0,0.0,0.0,0.0,0.0,,0.0,0.0,0.0,0.0,0.0,,956.0,Quartz Sand,0.6,Straight Steel Fiber,158.0,13.0,0.2,,,,,,,,,162.0,PCE_HRWRA,43.4,Standard Curing,23.0,100.0,,130.0
1460,640.0,HS_cement,,142.0,0.0,,0.0,0.0,480.0,0.0,0.0,0.0,0.0,,0.0,0.0,0.0,0.0,0.0,,960.0,Quartz Sand,0.6,,,,,,,,,,,,,174.0,PCE_HRWRA,32.7,Standard Curing,23.0,100.0,,136.0
1461,604.0,HS_cement,,134.0,0.0,,0.0,0.0,454.0,0.0,0.0,0.0,0.0,,0.0,0.0,0.0,0.0,0.0,,906.0,Quartz Sand,0.6,,,,,,,,,,,,,229.0,PCE_HRWRA,15.6,Standard Curing,23.0,100.0,,160.0
1462,456.0,HS_cement,,152.0,0.0,,0.0,0.0,591.0,0.0,0.0,0.0,0.0,,0.0,0.0,0.0,0.0,0.0,,913.0,Quartz Sand,0.6,,,,,,,,,,,,,200.0,PCE_HRWRA,31.1,Standard Curing,23.0,100.0,,156.0
1463,466.0,HS_cement,,155.0,0.0,,0.0,0.0,604.0,0.0,0.0,0.0,0.0,,0.0,0.0,0.0,0.0,0.0,,932.0,Quartz Sand,0.6,,,,,,,,,,,,,173.0,PCE_HRWRA,42.3,Standard Curing,23.0,100.0,,138.0
1464,536.0,HS_cement,,153.0,0.0,,0.0,0.0,520.0,0.0,0.0,0.0,0.0,,0.0,0.0,0.0,0.0,0.0,,919.0,Quartz Sand,0.6,,,,,,,,,,,,,201.0,PCE_HRWRA,31.3,Standard Curing,23.0,100.0,,141.0
1465,810.0,HS_cement,,225.0,0.0,,0.0,243.0,0.0,0.0,0.0,0.0,0.0,,0.0,0.0,0.0,0.0,0.0,,972.0,Quartz Sand,0.6,,,,,,,,,,,,,176.0,PCE_HRWRA,43.1,Standard Curing,23.0,100.0,,153.0
1466,636.0,HS_cement,,221.0,0.0,,0.0,0.0,398.0,0.0,0.0,0.0,0.0,,0.0,0.0,0.0,0.0,0.0,,954.0,Quartz Sand,0.6,,,,,,,,,,,,,173.0,PCE_HRWRA,42.5,Standard Curing,23.0,100.0,,148.0
1467,812.0,HS_cement,,113.0,0.0,,0.0,0.0,357.0,0.0,0.0,0.0,0.0,,0.0,0.0,0.0,0.0,0.0,,975.0,Quartz Sand,0.6,,,,,,,,,,,,,176.0,PCE_HRWRA,37.6,Standard Curing,23.0,100.0,,162.0
1468,644.0,HS_cement,,112.0,0.0,,0.0,242.0,273.0,0.0,0.0,0.0,0.0,,0.0,0.0,0.0,0.0,0.0,,967.0,Quartz Sand,0.6,,,,,,,,,,,,,175.0,PCE_HRWRA,32.9,Standard Curing,23.0,100.0,,171.0
