Repository: Jocund96/Data-to-Design-ML

## Datasets

Located in `Datasets/`:

- **UCI Concrete Compressive Strength dataset** (`uci_concrete_data.csv`) — 1030 samples, 8 mix-component features (cement, slag, fly ash, water, superplasticizer, coarse/fine aggregate, age), target is compressive strength (MPa). Processed splits and engineered features are saved under `Datasets/processed/uci_concrete_dataset/`.
- **UHPC dataset** (`UHPC_dataset.csv`) — Ultra High Performance Concrete data pooled from many publications, ~2000 rows with a `paper_reference` column identifying the source publication and `cs_28d` (28-day compressive strength) as the target.

File: S2_Kernel/Datasets/processed/uhpc_dataset/raw_dropped_features_20.csv (part 7 of 8)
cement,cement_type,silica_fume,fly_ash,limestone_powder,quartz_powder,glass_powder,rice_husk_ash,metakaolin,ggbfs,slag,nano_caco3,nano_al2o3,nano_tio2,nano_sio2,filler,sand,sand_type,sand_max_size,water,sp_type,sp_amount,curing_method,curing_temp,cs_28d
923.08,OPC_52.5,184.62,92.31,0.0,0.0,0.0,0.0,0.0,0.0,0.0,0.0,0.0,0.0,0.0,184.62,1015.38,Silica Sand,2.0,177.23,PCE_SP,16.62,Standard Curing,20.0,125.6
923.08,OPC_52.5,184.62,92.31,0.0,0.0,0.0,0.0,0.0,0.0,0.0,9.23,0.0,0.0,0.0,184.62,1015.38,Silica Sand,2.0,177.23,PCE_SP,16.62,Standard Curing,20.0,130.3
923.08,OPC_52.5,184.62,92.31,0.0,0.0,0.0,0.0,0.0,0.0,0.0,18.46,0.0,0.0,0.0,184.62,1015.38,Silica Sand,2.0,177.23,PCE_SP,16.62,Standard Curing,20.0,134.7
923.08,OPC_52.5,184.62,92.31,0.0,0.0,0.0,0.0,0.0,0.0,0.0,27.69,0.0,0.0,0.0,184.62,1015.38,Silica Sand,2.0,177.23,PCE_SP,16.62,Standard Curing,20.0,138.2
923.08,OPC_52.5,184.62,92.31,0.0,0.0,0.0,0.0,0.0,0.0,0.0,36.92,0.0,0.0,0.0,184.62,1015.38,Silica Sand,2.0,177.23,PCE_SP,16.62,Standard Curing,20.0,136.4
923.08,OPC_52.5,184.62,92.31,0.0,0.0,0.0,0.0,0.0,0.0,0.0,0.0,0.0,0.0,0.0,184.62,1015.38,Silica Sand,2.0,188.31,PCE_SP,16.62,Standard Curing,20.0,120.8
923.08,OPC_52.5,184.62,92.31,0.0,0.0,0.0,0.0,0.0,0.0,0.0,9.23,0.0,0.0,0.0,184.62,1015.38,Silica Sand,2.0,188.31,PCE_SP,16.62,Standard Curing,20.0,122.4
923.08,OPC_52.5,184.62,92.31,0.0,0.0,0.0,0.0,0.0,0.0,0.0,18.46,0.0,0.0,0.0,184.62,1015.38,Silica Sand,2.0,188.31,PCE_SP,16.62,Standard Curing,20.0,130.5
923.08,OPC_52.5,184.62,92.31,0.0,0.0,0.0,0.0,0.0,0.0,0.0,27.69,0.0,0.0,0.0,184.62,1015.38,Silica Sand,2.0,188.31,PCE_SP,16.62,Standard Curing,20.0,133.1
923.08,OPC_52.5,184.62,92.31,0.0,0.0,0.0,0.0,0.0,0.0,0.0,36.92,0.0,0.0,0.0,184.62,1015.38,Silica Sand,2.0,188.31,PCE_SP,16.62,Standard Curing,20.0,130.3
923.08,OPC_52.5,184.62,92.31,0.0,0.0,0.0,0.0,0.0,0.0,0.0,0.0,0.0,0.0,0.0,184.62,1015.38,Silica Sand,2.0,177.23,PCE_SP,16.62,Heat Curing,90.0,140.3
923.08,OPC_52.5,184.62,92.31,0.0,0.0,0.0,0.0,0.0,0.0,0.0,0.0,0.0,0.0,4.62,184.62,1015.38,Silica Sand,2.0,177.23,PCE_SP,16.62,Heat Curing,90.0,146.6
923.08,OPC_52.5,184.62,92.31,0.0,0.0,0.0,0.0,0.0,0.0,0.0,0.0,0.0,0.0,9.23,184.62,1015.38,Silica Sand,2.0,177.23,PCE_SP,16.62,Heat Curing,90.0,144.7
923.08,OPC_52.5,184.62,92.31,0.0,0.0,0.0,0.0,0.0,0.0,0.0,0.0,0.0,0.0,13.85,184.62,1015.38,Silica Sand,2.0,177.23,PCE_SP,16.62,Heat Curing,90.0,145.1
923.08,OPC_52.5,184.62,92.31,0.0,0.0,0.0,0.0,0.0,0.0,0.0,0.0,0.0,0.0,18.46,184.62,1015.38,Silica Sand,2.0,177.23,PCE_SP,16.62,Heat Curing,90.0,142.2
923.08,OPC_52.5,184.62,92.31,0.0,0.0,0.0,0.0,0.0,0.0,0.0,0.0,0.0,0.0,0.0,184.62,1015.38,Silica Sand,2.0,188.31,PCE_SP,16.62,Heat Curing,90.0,134.3
923.08,OPC_52.5,184.62,92.31,0.0,0.0,0.0,0.0,0.0,0.0,0.0,0.0,0.0,0.0,4.62,184.62,1015.38,Silica Sand,2.0,188.31,PCE_SP,16.62,Heat Curing,90.0,141.5
923.08,OPC_52.5,184.62,92.31,0.0,0.0,0.0,0.0,0.0,0.0,0.0,0.0,0.0,0.0,9.23,184.62,1015.38,Silica Sand,2.0,188.31,PCE_SP,16.62,Heat Curing,90.0,142.7
923.08,OPC_52.5,184.62,92.31,0.0,0.0,0.0,0.0,0.0,0.0,0.0,0.0,0.0,0.0,13.85,184.62,1015.38,Silica Sand,2.0,188.31,PCE_SP,16.62,Heat Curing,90.0,140.6
923.08,OPC_52.5,184.62,92.31,0.0,0.0,0.0,0.0,0.0,0.0,0.0,0.0,0.0,0.0,18.46,184.62,1015.38,Silica Sand,2.0,188.31,PCE_SP,16.62,Heat Curing,90.0,133.4
923.08,OPC_52.5,184.62,92.31,0.0,0.0,0.0,0.0,0.0,0.0,0.0,0.0,0.0,0.0,0.0,184.62,1015.38,Silica Sand,2.0,177.23,PCE_SP,16.62,Heat Curing,90.0,140.3
923.08,OPC_52.5,184.62,92.31,0.0,0.0,0.0,0.0,0.0,0.0,0.0,9.23,0.0,0.0,0.0,184.62,1015.38,Silica Sand,2.0,177.23,PCE_SP,16.62,Heat Curing,90.0,153.8
923.08,OPC_52.5,184.62,92.31,0.0,0.0,0.0,0.0,0.0,0.0,0.0,18.46,0.0,0.0,0.0,184.62,1015.38,Silica Sand,2.0,177.23,PCE_SP,16.62,Heat Curing,90.0,156.6
923.08,OPC_52.5,184.62,92.31,0.0,0.0,0.0,0.0,0.0,0.0,0.0,27.69,0.0,0.0,0.0,184.62,1015.38,Silica Sand,2.0,177.23,PCE_SP,16.62,Heat Curing,90.0,163.7
923.08,OPC_52.5,184.62,92.31,0.0,0.0,0.0,0.0,0.0,0.0,0.0,36.92,0.0,0.0,0.0,184.62,1015.38,Silica Sand,2.0,177.23,PCE_SP,16.62,Heat Curing,90.0,161.2
923.08,OPC_52.5,184.62,92.31,0.0,0.0,0.0,0.0,0.0,0.0,0.0,0.0,0.0,0.0,0.0,184.62,1015.38,Silica Sand,2.0,188.31,PCE_SP,16.62,Heat Curing,90.0,133.9
923.08,OPC_52.5,184.62,92.31,0.0,0.0,0.0,0.0,0.0,0.0,0.0,9.23,0.0,0.0,0.0,184.62,1015.38,Silica Sand,2.0,188.31,PCE_SP,16.62,Heat Curing,90.0,141.7
923.08,OPC_52.5,184.62,92.31,0.0,0.0,0.0,0.0,0.0,0.0,0.0,18.46,0.0,0.0,0.0,184.62,1015.38,Silica Sand,2.0,188.31,PCE_SP,16.62,Heat Curing,90.0,144.2
923.08,OPC_52.5,184.62,92.31,0.0,0.0,0.0,0.0,0.0,0.0,0.0,27.69,0.0,0.0,0.0,184.62,1015.38,Silica Sand,2.0,188.31,PCE_SP,16.62,Heat Curing,90.0,150.8
923.08,OPC_52.5,184.62,92.31,0.0,0.0,0.0,0.0,0.0,0.0,0.0,36.92,0.0,0.0,0.0,184.62,1015.38,Silica Sand,2.0,188.31,PCE_SP,16.62,Heat Curing,90.0,149.2
923.08,OPC_52.5,184.62,92.31,0.0,0.0,0.0,0.0,0.0,0.0,0.0,9.23,0.0,0.0,4.62,184.62,1015.38,Silica Sand,2.0,177.23,PCE_SP,16.62,Standard Curing,20.0,131.0
923.08,OPC_52.5,184.62,92.31,0.0,0.0,0.0,0.0,0.0,0.0,0.0,18.46,0.0,0.0,4.62,184.62,1015.38,Silica Sand,2.0,177.23,PCE_SP,16.62,Standard Curing,20.0,132.9
923.08,OPC_52.5,184.62,92.31,0.0,0.0,0.0,0.0,0.0,0.0,0.0,27.69,0.0,0.0,4.62,184.62,1015.38,Silica Sand,2.0,177.23,PCE_SP,16.62,Standard Curing,20.0,135.6
923.08,OPC_52.5,184.62,92.31,0.0,0.0,0.0,0.0,0.0,0.0,0.0,9.23,0.0,0.0,9.23,184.62,1015.38,Silica Sand,2.0,177.23,PCE_SP,16.62,Standard Curing,20.0,131.0
923.08,OPC_52.5,184.62,92.31,0.0,0.0,0.0,0.0,0.0,0.0,0.0,18.46,0.0,0.0,9.23,184.62,1015.38,Silica Sand,2.0,177.23,PCE_SP,16.62,Standard Curing,20.0,134.7
923.08,OPC_52.5,184.62,92.31,0.0,0.0,0.0,0.0,0.0,0.0,0.0,27.69,0.0,0.0,9.23,184.62,1015.38,Silica Sand,2.0,177.23,PCE_SP,16.62,Standard Curing,20.0,140.2
923.08,OPC_52.5,184.62,92.31,0.0,0.0,0.0,0.0,0.0,0.0,0.0,9.23,0.0,0.0,13.85,184.62,1015.38,Silica Sand,2.0,177.23,PCE_SP,16.62,Standard Curing,20.0,129.2
923.08,OPC_52.5,184.62,92.31,0.0,0.0,0.0,0.0,0.0,0.0,0.0,18.46,0.0,0.0,13.85,184.62,1015.38,Silica Sand,2.0,177.23,PCE_SP,16.62,Standard Curing,20.0,132.9
923.08,OPC_52.5,184.62,92.31,0.0,0.0,0.0,0.0,0.0,0.0,0.0,27.69,0.0,0.0,13.85,184.62,1015.38,Silica Sand,2.0,177.23,PCE_SP,16.62,Standard Curing,20.0,134.7
923.08,OPC_52.5,184.62,92.31,0.0,0.0,0.0,0.0,0.0,0.0,0.0,0.0,0.0,0.0,0.0,184.62,1015.38,Silica Sand,2.0,177.23,PCE_SP,16.62,Standard Curing,20.0,138.2
923.08,OPC_52.5,184.62,92.31,0.0,0.0,0.0,0.0,0.0,0.0,0.0,0.0,0.0,0.0,0.0,184.62,1015.38,Silica Sand,2.0,199.38,PCE_SP,16.62,Standard Curing,20.0,127.4
923.08,OPC_52.5,184.62,92.31,0.0,0.0,0.0,0.0,0.0,0.0,0.0,0.0,0.0,0.0,0.0,184.62,1015.38,Silica Sand,2.0,221.54,PCE_SP,16.62,Standard Curing,20.0,122.5
923.08,OPC_52.5,184.62,92.31,0.0,0.0,0.0,0.0,0.0,0.0,0.0,0.0,0.0,0.0,0.0,184.62,1015.38,Silica Sand,2.0,243.69,PCE_SP,16.62,Standard Curing,20.0,115.3
923.08,OPC_52.5,184.62,92.31,0.0,0.0,0.0,0.0,0.0,0.0,0.0,0.0,0.0,0.0,9.23,184.62,1015.38,Silica Sand,2.0,177.23,PCE_SP,16.62,Standard Curing,20.0,125.6
923.08,OPC_52.5,184.62,92.31,0.0,0.0,0.0,0.0,0.0,0.0,0.0,0.0,0.0,0.0,9.23,184.62,1015.38,Silica Sand,2.0,199.38,PCE_SP,16.62,Standard Curing,20.0,116.7
923.08,OPC_52.5,184.62,92.31,0.0,0.0,0.0,0.0,0.0,0.0,0.0,0.0,0.0,0.0,9.23,184.62,1015.38,Silica Sand,2.0,221.54,PCE_SP,16.62,Standard Curing,20.0,113.4
923.08,OPC_52.5,184.62,92.31,0.0,0.0,0.0,0.0,0.0,0.0,0.0,0.0,0.0,0.0,9.23,184.62,1015.38,Silica Sand,2.0,243.69,PCE_SP,16.62,Standard Curing,20.0,109.5
923.08,OPC_52.5,184.62,92.31,0.0,0.0,0.0,0.0,0.0,0.0,0.0,27.69,0.0,0.0,0.0,184.62,1015.38,Silica Sand,2.0,177.23,PCE_SP,16.62,Standard Curing,20.0,130.3
923.08,OPC_52.5,184.62,92.31,0.0,0.0,0.0,0.0,0.0,0.0,0.0,27.69,0.0,0.0,0.0,184.62,1015.38,Silica Sand,2.0,199.38,PCE_SP,16.62,Standard Curing,20.0,120.7
923.08,OPC_52.5,184.62,92.31,0.0,0.0,0.0,0.0,0.0,0.0,0.0,27.69,0.0,0.0,0.0,184.62,1015.38,Silica Sand,2.0,221.54,PCE_SP,16.62,Standard Curing,20.0,116.6
923.08,OPC_52.5,184.62,92.31,0.0,0.0,0.0,0.0,0.0,0.0,0.0,27.69,0.0,0.0,0.0,184.62,1015.38,Silica Sand,2.0,243.69,PCE_SP,16.62,Standard Curing,20.0,111.2
923.08,OPC_52.5,184.62,92.31,0.0,0.0,0.0,0.0,0.0,0.0,0.0,0.0,0.0,0.0,0.0,184.62,1015.38,Silica Sand,2.0,177.23,PCE_SP,16.62,Heat Curing,90.0,163.3
923.08,OPC_52.5,184.62,92.31,0.0,0.0,0.0,0.0,0.0,0.0,0.0,0.0,0.0,0.0,0.0,184.62,1015.38,Silica Sand,2.0,199.38,PCE_SP,16.62,Heat Curing,90.0,140.9
923.08,OPC_52.5,184.62,92.31,0.0,0.0,0.0,0.0,0.0,0.0,0.0,0.0,0.0,0.0,0.0,184.62,1015.38,Silica Sand,2.0,221.54,PCE_SP,16.62,Heat Curing,90.0,131.8
923.08,OPC_52.5,184.62,92.31,0.0,0.0,0.0,0.0,0.0,0.0,0.0,0.0,0.0,0.0,0.0,184.62,1015.38,Silica Sand,2.0,243.69,PCE_SP,16.62,Heat Curing,90.0,112.2
923.08,OPC_52.5,184.62,92.31,0.0,0.0,0.0,0.0,0.0,0.0,0.0,0.0,0.0,0.0,9.23,184.62,1015.38,Silica Sand,2.0,177.23,PCE_SP,16.62,Heat Curing,90.0,140.3
923.08,OPC_52.5,184.62,92.31,0.0,0.0,0.0,0.0,0.0,0.0,0.0,0.0,0.0,0.0,9.23,184.62,1015.38,Silica Sand,2.0,199.38,PCE_SP,16.62,Heat Curing,90.0,125.2
923.08,OPC_52.5,184.62,92.31,0.0,0.0,0.0,0.0,0.0,0.0,0.0,0.0,0.0,0.0,9.23,184.62,1015.38,Silica Sand,2.0,221.54,PCE_SP,16.62,Heat Curing,90.0,117.5
923.08,OPC_52.5,184.62,92.31,0.0,0.0,0.0,0.0,0.0,0.0,0.0,0.0,0.0,0.0,9.23,184.62,1015.38,Silica Sand,2.0,243.69,PCE_SP,16.62,Heat Curing,90.0,105.4
923.08,OPC_52.5,184.62,92.31,0.0,0.0,0.0,0.0,0.0,0.0,0.0,27.69,0.0,0.0,0.0,184.62,1015.38,Silica Sand,2.0,177.23,PCE_SP,16.62,Heat Curing,90.0,146.7
923.08,OPC_52.5,184.62,92.31,0.0,0.0,0.0,0.0,0.0,0.0,0.0,27.69,0.0,0.0,0.0,184.62,1015.38,Silica Sand,2.0,199.38,PCE_SP,16.62,Heat Curing,90.0,130.3
923.08,OPC_52.5,184.62,92.31,0.0,0.0,0.0,0.0,0.0,0.0,0.0,27.69,0.0,0.0,0.0,184.62,1015.38,Silica Sand,2.0,221.54,PCE_SP,16.62,Heat Curing,90.0,124.4
923.08,OPC_52.5,184.62,92.31,0.0,0.0,0.0,0.0,0.0,0.0,0.0,27.69,0.0,0.0,0.0,184.62,1015.38,Silica Sand,2.0,243.69,PCE_SP,16.62,Heat Curing,90.0,107.5
863.0,OPC_42.5,216.0,0.0,0.0,0.0,0.0,0.0,0.0,0.0,0.0,0.0,0.0,0.0,0.0,0.0,923.0,Natural River Sand,2.36,177.0,PCE_SP,16.19,Standard Curing,20.0,138.0
647.0,OPC_42.5,216.0,0.0,0.0,0.0,0.0,0.0,0.0,216.0,0.0,0.0,0.0,0.0,0.0,0.0,923.0,Natural River Sand,2.36,177.0,PCE_SP,16.19,Standard Curing,20.0,160.0
647.0,OPC_42.5,216.0,216.0,0.0,0.0,0.0,0.0,0.0,0.0,0.0,0.0,0.0,0.0,0.0,0.0,923.0,Natural River Sand,2.36,177.0,PCE_SP,16.19,Standard Curing,20.0,159.0
432.0,OPC_42.5,216.0,216.0,0.0,0.0,0.0,0.0,0.0,216.0,0.0,0.0,0.0,0.0,0.0,0.0,923.0,Natural River Sand,2.36,177.0,PCE_SP,16.19,Standard Curing,20.0,157.0
829.0,OPC_42.5,216.0,0.0,0.0,0.0,0.0,0.0,0.0,0.0,0.0,34.5,0.0,0.0,0.0,0.0,923.0,Natural River Sand,2.36,177.0,PCE_SP,16.19,Standard Curing,20.0,158.5
852.0,OPC_42.5,216.0,0.0,0.0,0.0,0.0,0.0,0.0,0.0,0.0,0.0,0.0,0.0,10.8,0.0,923.0,Natural River Sand,2.36,177.0,PCE_SP,16.19,Standard Curing,20.0,158.0
863.0,OPC_42.5,216.0,0.0,0.0,0.0,0.0,0.0,0.0,0.0,0.0,0.0,0.0,0.0,0.0,0.0,923.0,Natural River Sand,2.36,177.0,PCE_SP,16.19,Standard Curing,20.0,105.0
647.0,OPC_42.5,216.0,0.0,0.0,0.0,0.0,0.0,0.0,216.0,0.0,0.0,0.0,0.0,0.0,0.0,923.0,Natural River Sand,2.36,177.0,PCE_SP,16.19,Standard Curing,20.0,110.0
647.0,OPC_42.5,216.0,216.0,0.0,0.0,0.0,0.0,0.0,0.0,0.0,0.0,0.0,0.0,0.0,0.0,923.0,Natural River Sand,2.36,177.0,PCE_SP,16.19,Standard Curing,20.0,111.0
432.0,OPC_42.5,216.0,216.0,0.0,0.0,0.0,0.0,0.0,216.0,0.0,0.0,0.0,0.0,0.0,0.0,923.0,Natural River Sand,2.36,177.0,PCE_SP,16.19,Standard Curing,20.0,105.0
829.0,OPC_42.5,216.0,0.0,0.0,0.0,0.0,0.0,0.0,0.0,0.0,34.5,0.0,0.0,0.0,0.0,923.0,Natural River Sand,2.36,177.0,PCE_SP,16.19,Standard Curing,20.0,119.0
852.0,OPC_42.5,216.0,0.0,0.0,0.0,0.0,0.0,0.0,0.0,0.0,0.0,0.0,0.0,10.8,0.0,923.0,Natural River Sand,2.36,177.0,PCE_SP,16.19,Standard Curing,20.0,118.0
517.5,OPC_52.5,104.8,517.5,170.3,0.0,0.0,0.0,0.0,0.0,0.0,0.0,0.0,0.0,0.0,0.0,410.0,Silica Sand,0.6,250.0,Unspecified,18.2,Standard Curing,23.0,101.1
465.7,OPC_52.5,104.8,517.5,170.3,0.0,51.7,0.0,0.0,0.0,0.0,0.0,0.0,0.0,0.0,0.0,410.0,Silica Sand,0.6,250.0,Unspecified,18.2,Standard Curing,23.0,88.2
414.0,OPC_52.5,104.8,517.5,170.3,0.0,103.5,0.0,0.0,0.0,0.0,0.0,0.0,0.0,0.0,0.0,410.0,Silica Sand,0.6,250.0,Unspecified,18.2,Standard Curing,23.0,87.4
787.5,OPC_52.5,177.6,0.0,0.0,352.0,0.0,0.0,0.0,0.0,0.0,0.0,0.0,0.0,0.0,0.0,800.0,Silica Sand,0.6,190.0,PCE_SP,30.0,Standard Curing,20.0,172.0
882.0,OPC_52.5,199.8,0.0,0.0,352.0,0.0,0.0,0.0,0.0,0.0,0.0,0.0,0.0,0.0,0.0,725.0,Silica Sand,0.6,200.0,PCE_SP,30.0,Standard Curing,20.0,149.0
882.0,OPC_52.5,155.4,0.0,0.0,528.0,0.0,0.0,0.0,0.0,0.0,0.0,0.0,0.0,0.0,0.0,700.0,Silica Sand,0.6,200.0,PCE_SP,30.0,Standard Curing,20.0,154.0
819.0,OPC_52.5,199.8,0.0,0.0,484.0,0.0,0.0,0.0,0.0,0.0,0.0,0.0,0.0,0.0,0.0,650.0,Silica Sand,0.6,210.0,PCE_SP,40.0,Standard Curing,20.0,135.0
787.5,OPC_52.5,177.6,0.0,0.0,352.0,0.0,0.0,0.0,0.0,0.0,0.0,0.0,0.0,0.0,0.0,800.0,Silica Sand,0.6,190.0,PCE_SP,30.0,Standard Curing,20.0,142.0
787.5,OPC_52.5,177.6,0.0,0.0,308.0,0.0,0.0,0.0,0.0,0.0,0.0,0.0,0.0,0.0,0.0,875.0,Silica Sand,0.6,190.0,PCE_SP,30.0,Standard Curing,20.0,141.0
787.5,OPC_52.5,133.2,0.0,0.0,396.0,0.0,0.0,0.0,0.0,0.0,0.0,0.0,0.0,0.0,0.0,875.0,Silica Sand,0.6,190.0,PCE_SP,30.0,Standard Curing,20.0,149.0
724.5,OPC_52.5,177.6,0.0,0.0,396.0,0.0,0.0,0.0,0.0,0.0,0.0,0.0,0.0,0.0,0.0,875.0,Silica Sand,0.6,180.0,PCE_SP,30.0,Standard Curing,20.0,179.0
756.0,OPC_52.5,111.0,0.0,0.0,484.0,0.0,0.0,0.0,0.0,0.0,0.0,0.0,0.0,0.0,0.0,850.0,Silica Sand,0.6,200.0,PCE_SP,30.0,Standard Curing,20.0,90.0
756.0,OPC_52.5,177.6,0.0,0.0,396.0,0.0,0.0,0.0,0.0,0.0,0.0,0.0,0.0,0.0,0.0,825.0,Silica Sand,0.6,180.0,PCE_SP,30.0,Standard Curing,20.0,151.0
1071.0,OPC_52.5,133.2,0.0,0.0,0.0,0.0,0.0,0.0,0.0,0.0,0.0,0.0,0.0,0.0,0.0,850.0,Silica Sand,0.6,200.0,PCE_SP,30.0,Standard Curing,20.0,125.0
1008.0,OPC_52.5,177.6,0.0,0.0,0.0,0.0,0.0,0.0,0.0,0.0,0.0,0.0,0.0,0.0,0.0,825.0,Silica Sand,0.6,200.0,PCE_SP,30.0,Standard Curing,20.0,116.0
945.0,OPC_52.5,133.2,0.0,0.0,176.0,0.0,0.0,0.0,0.0,0.0,0.0,0.0,0.0,0.0,0.0,850.0,Silica Sand,0.6,200.0,PCE_SP,30.0,Standard Curing,20.0,108.0
693.0,OPC_52.5,133.2,0.0,0.0,396.0,0.0,0.0,0.0,0.0,0.0,0.0,0.0,0.0,0.0,0.0,975.0,Silica Sand,0.6,180.0,PCE_SP,30.0,Standard Curing,20.0,128.0
819.0,OPC_52.5,177.6,0.0,0.0,264.0,0.0,0.0,0.0,0.0,0.0,0.0,0.0,0.0,0.0,0.0,850.0,Silica Sand,0.6,200.0,PCE_SP,30.0,Standard Curing,20.0,125.0
630.0,OPC_52.5,155.4,0.0,0.0,308.0,0.0,0.0,0.0,0.0,0.0,0.0,0.0,0.0,0.0,0.0,1100.0,Silica Sand,0.6,180.0,PCE_SP,30.0,Standard Curing,20.0,114.0
850.5,OPC_52.5,155.4,0.0,0.0,352.0,0.0,0.0,0.0,0.0,0.0,0.0,0.0,0.0,0.0,0.0,750.0,Silica Sand,0.6,200.0,PCE_SP,40.0,Standard Curing,20.0,182.0
693.0,OPC_52.5,222.0,0.0,0.0,352.0,0.0,0.0,0.0,0.0,0.0,0.0,0.0,0.0,0.0,0.0,900.0,Silica Sand,0.6,180.0,PCE_SP,30.0,Standard Curing,20.0,142.0
693.0,OPC_52.5,222.0,0.0,0.0,352.0,0.0,0.0,0.0,0.0,0.0,0.0,0.0,0.0,0.0,0.0,900.0,Silica Sand,0.6,180.0,PCE_SP,30.0,Standard Curing,20.0,150.0
693.0,OPC_52.5,177.6,0.0,0.0,440.0,0.0,0.0,0.0,0.0,0.0,0.0,0.0,0.0,0.0,0.0,925.0,Silica Sand,0.6,170.0,PCE_SP,30.0,Standard Curing,20.0,155.0
850.5,OPC_52.5,177.6,0.0,0.0,264.0,0.0,0.0,0.0,0.0,0.0,0.0,0.0,0.0,0.0,0.0,800.0,Silica Sand,0.6,200.0,PCE_SP,30.0,Standard Curing,20.0,132.0
913.5,OPC_52.5,177.6,0.0,0.0,264.0,0.0,0.0,0.0,0.0,0.0,0.0,0.0,0.0,0.0,0.0,775.0,Silica Sand,0.6,200.0,PCE_SP,30.0,Standard Curing,20.0,143.0
787.5,OPC_52.5,177.6,0.0,0.0,396.0,0.0,0.0,0.0,0.0,0.0,0.0,0.0,0.0,0.0,0.0,775.0,Silica Sand,0.6,200.0,PCE_SP,30.0,Standard Curing,20.0,151.0
882.0,OPC_52.5,177.6,0.0,0.0,176.0,0.0,0.0,0.0,0.0,0.0,0.0,0.0,0.0,0.0,0.0,850.0,Silica Sand,0.6,200.0,PCE_SP,30.0,Standard Curing,20.0,111.0
787.5,OPC_52.5,177.6,0.0,0.0,396.0,0.0,0.0,0.0,0.0,0.0,0.0,0.0,0.0,0.0,0.0,750.0,Silica Sand,0.6,210.0,PCE_SP,30.0,Standard Curing,20.0,166.0
819.0,OPC_52.5,177.6,0.0,0.0,264.0,0.0,0.0,0.0,0.0,0.0,0.0,0.0,0.0,0.0,0.0,850.0,Silica Sand,0.6,200.0,PCE_SP,30.0,Standard Curing,20.0,132.0
756.0,OPC_52.5,199.8,0.0,0.0,308.0,0.0,0.0,0.0,0.0,0.0,0.0,0.0,0.0,0.0,0.0,850.0,Silica Sand,0.6,200.0,PCE_SP,30.0,Standard Curing,20.0,105.0
756.0,OPC_52.5,222.0,0.0,0.0,264.0,0.0,0.0,0.0,0.0,0.0,0.0,0.0,0.0,0.0,0.0,850.0,Silica Sand,0.6,200.0,PCE_SP,30.0,Standard Curing,20.0,106.0
756.0,OPC_52.5,266.4,0.0,0.0,176.0,0.0,0.0,0.0,0.0,0.0,0.0,0.0,0.0,0.0,0.0,850.0,Silica Sand,0.6,200.0,PCE_SP,30.0,Standard Curing,20.0,123.0
661.5,OPC_52.5,177.6,0.0,0.0,440.0,0.0,0.0,0.0,0.0,0.0,0.0,0.0,0.0,0.0,0.0,975.0,Silica Sand,0.6,160.0,PCE_SP,30.0,Standard Curing,20.0,135.0
756.0,OPC_52.5,155.4,0.0,0.0,396.0,0.0,0.0,0.0,0.0,0.0,0.0,0.0,0.0,0.0,0.0,850.0,Silica Sand,0.6,200.0,PCE_SP,30.0,Standard Curing,20.0,96.0
787.5,OPC_52.5,177.6,0.0,0.0,352.0,0.0,0.0,0.0,0.0,0.0,0.0,0.0,0.0,0.0,0.0,800.0,Silica Sand,0.6,190.0,PCE_SP,30.0,Standard Curing,20.0,134.0
850.5,OPC_52.5,177.6,0.0,0.0,440.0,0.0,0.0,0.0,0.0,0.0,0.0,0.0,0.0,0.0,0.0,775.0,Silica Sand,0.6,180.0,PCE_SP,30.0,Standard Curing,20.0,153.0
850.5,OPC_52.5,155.4,0.0,0.0,440.0,0.0,0.0,0.0,0.0,0.0,0.0,0.0,0.0,0.0,0.0,775.0,Silica Sand,0.6,190.0,PCE_SP,30.0,Standard Curing,20.0,145.0
787.5,OPC_52.5,177.6,0.0,0.0,396.0,0.0,0.0,0.0,0.0,0.0,0.0,0.0,0.0,0.0,0.0,825.0,Silica Sand,0.6,190.0,PCE_SP,30.0,Standard Curing,20.0,140.0
756.0,OPC_52.5,133.2,0.0,0.0,440.0,0.0,0.0,0.0,0.0,0.0,0.0,0.0,0.0,0.0,0.0,850.0,Silica Sand,0.6,190.0,PCE_SP,30.0,Standard Curing,20.0,181.0
850.5,OPC_52.5,155.4,0.0,0.0,440.0,0.0,0.0,0.0,0.0,0.0,0.0,0.0,0.0,0.0,0.0,775.0,Silica Sand,0.6,190.0,PCE_SP,30.0,Standard Curing,20.0,138.0
724.5,OPC_52.5,177.6,0.0,0.0,396.0,0.0,0.0,0.0,0.0,0.0,0.0,0.0,0.0,0.0,0.0,875.0,Silica Sand,0.6,180.0,PCE_SP,30.0,Standard Curing,20.0,146.0
661.5,OPC_52.5,177.6,0.0,0.0,440.0,0.0,0.0,0.0,0.0,0.0,0.0,0.0,0.0,0.0,0.0,975.0,Silica Sand,0.6,160.0,PCE_SP,30.0,Standard Curing,20.0,141.0
787.5,OPC_52.5,177.6,0.0,0.0,396.0,0.0,0.0,0.0,0.0,0.0,0.0,0.0,0.0,0.0,0.0,775.0,Silica Sand,0.6,200.0,PCE_SP,30.0,Standard Curing,20.0,156.0
693.0,OPC_52.5,133.2,0.0,0.0,396.0,0.0,0.0,0.0,0.0,0.0,0.0,0.0,0.0,0.0,0.0,1025.0,Silica Sand,0.6,160.0,PCE_SP,30.0,Standard Curing,20.0,157.0
724.5,OPC_52.5,199.8,0.0,0.0,352.0,0.0,0.0,0.0,0.0,0.0,0.0,0.0,0.0,0.0,0.0,875.0,Silica Sand,0.6,190.0,PCE_SP,30.0,Standard Curing,20.0,135.0
756.0,OPC_52.5,133.2,0.0,0.0,396.0,0.0,0.0,0.0,0.0,0.0,0.0,0.0,0.0,0.0,0.0,875.0,Silica Sand,0.6,180.0,PCE_SP,30.0,Standard Curing,20.0,200.0
724.5,OPC_52.5,177.6,0.0,0.0,396.0,0.0,0.0,0.0,0.0,0.0,0.0,0.0,0.0,0.0,0.0,900.0,Silica Sand,0.6,180.0,PCE_SP,30.0,Standard Curing,20.0,144.0
787.5,OPC_52.5,177.6,0.0,0.0,396.0,0.0,0.0,0.0,0.0,0.0,0.0,0.0,0.0,0.0,0.0,750.0,Silica Sand,0.6,210.0,PCE_SP,30.0,Standard Curing,20.0,166.0
756.0,OPC_52.5,177.6,0.0,0.0,396.0,0.0,0.0,0.0,0.0,0.0,0.0,0.0,0.0,0.0,0.0,825.0,Silica Sand,0.6,180.0,PCE_SP,30.0,Standard Curing,20.0,143.0
756.0,OPC_52.5,133.2,0.0,0.0,440.0,0.0,0.0,0.0,0.0,0.0,0.0,0.0,0.0,0.0,0.0,850.0,Silica Sand,0.6,200.0,PCE_SP,30.0,Standard Curing,20.0,93.0
850.5,OPC_52.5,155.4,0.0,0.0,352.0,0.0,0.0,0.0,0.0,0.0,0.0,0.0,0.0,0.0,0.0,750.0,Silica Sand,0.6,200.0,PCE_SP,40.0,Standard Curing,20.0,194.0
787.5,OPC_52.5,177.6,0.0,0.0,264.0,0.0,0.0,0.0,0.0,0.0,0.0,0.0,0.0,0.0,0.0,900.0,Silica Sand,0.6,180.0,PCE_SP,30.0,Standard Curing,20.0,185.0
787.5,OPC_52.5,177.6,0.0,0.0,396.0,0.0,0.0,0.0,0.0,0.0,0.0,0.0,0.0,0.0,0.0,750.0,Silica Sand,0.6,210.0,PCE_SP,30.0,Standard Curing,20.0,174.0
756.0,OPC_52.5,177.6,0.0,0.0,396.0,0.0,0.0,0.0,0.0,0.0,0.0,0.0,0.0,0.0,0.0,800.0,Silica Sand,0.6,190.0,PCE_SP,30.0,Standard Curing,20.0,147.0
756.0,OPC_52.5,244.2,0.0,0.0,220.0,0.0,0.0,0.0,0.0,0.0,0.0,0.0,0.0,0.0,0.0,850.0,Silica Sand,0.6,200.0,PCE_SP,30.0,Standard Curing,20.0,114.0
756.0,OPC_52.5,155.4,0.0,0.0,396.0,0.0,0.0,0.0,0.0,0.0,0.0,0.0,0.0,0.0,0.0,825.0,Silica Sand,0.6,180.0,PCE_SP,30.0,Standard Curing,20.0,196.0
787.5,OPC_52.5,177.6,0.0,0.0,352.0,0.0,0.0,0.0,0.0,0.0,0.0,0.0,0.0,0.0,0.0,800.0,Silica Sand,0.6,190.0,PCE_SP,30.0,Heat Curing,90.0,201.0
882.0,OPC_52.5,199.8,0.0,0.0,352.0,0.0,0.0,0.0,0.0,0.0,0.0,0.0,0.0,0.0,0.0,725.0,Silica Sand,0.6,200.0,PCE_SP,30.0,Heat Curing,90.0,173.0
882.0,OPC_52.5,155.4,0.0,0.0,528.0,0.0,0.0,0.0,0.0,0.0,0.0,0.0,0.0,0.0,0.0,700.0,Silica Sand,0.6,200.0,PCE_SP,30.0,Heat Curing,90.0,178.0
819.0,OPC_52.5,199.8,0.0,0.0,484.0,0.0,0.0,0.0,0.0,0.0,0.0,0.0,0.0,0.0,0.0,650.0,Silica Sand,0.6,210.0,PCE_SP,40.0,Heat Curing,90.0,159.0
787.5,OPC_52.5,177.6,0.0,0.0,352.0,0.0,0.0,0.0,0.0,0.0,0.0,0.0,0.0,0.0,0.0,800.0,Silica Sand,0.6,190.0,PCE_SP,30.0,Heat Curing,90.0,171.0
787.5,OPC_52.5,177.6,0.0,0.0,308.0,0.0,0.0,0.0,0.0,0.0,0.0,0.0,0.0,0.0,0.0,875.0,Silica Sand,0.6,190.0,PCE_SP,30.0,Heat Curing,90.0,165.0
787.5,OPC_52.5,133.2,0.0,0.0,396.0,0.0,0.0,0.0,0.0,0.0,0.0,0.0,0.0,0.0,0.0,875.0,Silica Sand,0.6,190.0,PCE_SP,30.0,Heat Curing,90.0,173.0
724.5,OPC_52.5,177.6,0.0,0.0,396.0,0.0,0.0,0.0,0.0,0.0,0.0,0.0,0.0,0.0,0.0,875.0,Silica Sand,0.6,180.0,PCE_SP,30.0,Heat Curing,90.0,208.0
756.0,OPC_52.5,111.0,0.0,0.0,484.0,0.0,0.0,0.0,0.0,0.0,0.0,0.0,0.0,0.0,0.0,850.0,Silica Sand,0.6,200.0,PCE_SP,30.0,Heat Curing,90.0,104.0
756.0,OPC_52.5,177.6,0.0,0.0,396.0,0.0,0.0,0.0,0.0,0.0,0.0,0.0,0.0,0.0,0.0,825.0,Silica Sand,0.6,180.0,PCE_SP,30.0,Heat Curing,90.0,175.0
1071.0,OPC_52.5,133.2,0.0,0.0,0.0,0.0,0.0,0.0,0.0,0.0,0.0,0.0,0.0,0.0,0.0,850.0,Silica Sand,0.6,200.0,PCE_SP,30.0,Heat Curing,90.0,149.0
1008.0,OPC_52.5,177.6,0.0,0.0,0.0,0.0,0.0,0.0,0.0,0.0,0.0,0.0,0.0,0.0,0.0,825.0,Silica Sand,0.6,200.0,PCE_SP,30.0,Heat Curing,90.0,140.0
945.0,OPC_52.5,133.2,0.0,0.0,176.0,0.0,0.0,0.0,0.0,0.0,0.0,0.0,0.0,0.0,0.0,850.0,Silica Sand,0.6,200.0,PCE_SP,30.0,Heat Curing,90.0,132.0
693.0,OPC_52.5,133.2,0.0,0.0,396.0,0.0,0.0,0.0,0.0,0.0,0.0,0.0,0.0,0.0,0.0,975.0,Silica Sand,0.6,180.0,PCE_SP,30.0,Heat Curing,90.0,152.0
819.0,OPC_52.5,177.6,0.0,0.0,264.0,0.0,0.0,0.0,0.0,0.0,0.0,0.0,0.0,0.0,0.0,850.0,Silica Sand,0.6,200.0,PCE_SP,30.0,Heat Curing,90.0,149.0
630.0,OPC_52.5,155.4,0.0,0.0,308.0,0.0,0.0,0.0,0.0,0.0,0.0,0.0,0.0,0.0,0.0,1100.0,Silica Sand,0.6,180.0,PCE_SP,30.0,Heat Curing,90.0,138.0
850.5,OPC_52.5,155.4,0.0,0.0,352.0,0.0,0.0,0.0,0.0,0.0,0.0,0.0,0.0,0.0,0.0,750.0,Silica Sand,0.6,200.0,PCE_SP,40.0,Heat Curing,90.0,211.0
693.0,OPC_52.5,222.0,0.0,0.0,352.0,0.0,0.0,0.0,0.0,0.0,0.0,0.0,0.0,0.0,0.0,900.0,Silica Sand,0.6,180.0,PCE_SP,30.0,Heat Curing,90.0,166.0
693.0,OPC_52.5,222.0,0.0,0.0,352.0,0.0,0.0,0.0,0.0,0.0,0.0,0.0,0.0,0.0,0.0,900.0,Silica Sand,0.6,180.0,PCE_SP,30.0,Heat Curing,90.0,174.0
693.0,OPC_52.5,177.6,0.0,0.0,440.0,0.0,0.0,0.0,0.0,0.0,0.0,0.0,0.0,0.0,0.0,925.0,Silica Sand,0.6,170.0,PCE_SP,30.0,Heat Curing,90.0,179.0
850.5,OPC_52.5,177.6,0.0,0.0,264.0,0.0,0.0,0.0,0.0,0.0,0.0,0.0,0.0,0.0,0.0,800.0,Silica Sand,0.6,200.0,PCE_SP,30.0,Heat Curing,90.0,156.0
913.5,OPC_52.5,177.6,0.0,0.0,264.0,0.0,0.0,0.0,0.0,0.0,0.0,0.0,0.0,0.0,0.0,775.0,Silica Sand,0.6,200.0,PCE_SP,30.0,Heat Curing,90.0,167.0
787.5,OPC_52.5,177.6,0.0,0.0,396.0,0.0,0.0,0.0,0.0,0.0,0.0,0.0,0.0,0.0,0.0,775.0,Silica Sand,0.6,200.0,PCE_SP,30.0,Heat Curing,90.0,180.0
882.0,OPC_52.5,177.6,0.0,0.0,176.0,0.0,0.0,0.0,0.0,0.0,0.0,0.0,0.0,0.0,0.0,850.0,Silica Sand,0.6,200.0,PCE_SP,30.0,Heat Curing,90.0,135.0
787.5,OPC_52.5,177.6,0.0,0.0,396.0,0.0,0.0,0.0,0.0,0.0,0.0,0.0,0.0,0.0,0.0,750.0,Silica Sand,0.6,210.0,PCE_SP,30.0,Heat Curing,90.0,195.0
819.0,OPC_52.5,177.6,0.0,0.0,264.0,0.0,0.0,0.0,0.0,0.0,0.0,0.0,0.0,0.0,0.0,850.0,Silica Sand,0.6,200.0,PCE_SP,30.0,Heat Curing,90.0,156.0
756.0,OPC_52.5,199.8,0.0,0.0,308.0,0.0,0.0,0.0,0.0,0.0,0.0,0.0,0.0,0.0,0.0,850.0,Silica Sand,0.6,200.0,PCE_SP,30.0,Heat Curing,90.0,129.0
756.0,OPC_52.5,222.0,0.0,0.0,264.0,0.0,0.0,0.0,0.0,0.0,0.0,0.0,0.0,0.0,0.0,850.0,Silica Sand,0.6,200.0,PCE_SP,30.0,Heat Curing,90.0,130.0
756.0,OPC_52.5,266.4,0.0,0.0,176.0,0.0,0.0,0.0,0.0,0.0,0.0,0.0,0.0,0.0,0.0,850.0,Silica Sand,0.6,200.0,PCE_SP,30.0,Heat Curing,90.0,147.0
661.5,OPC_52.5,177.6,0.0,0.0,440.0,0.0,0.0,0.0,0.0,0.0,0.0,0.0,0.0,0.0,0.0,975.0,Silica Sand,0.6,160.0,PCE_SP,30.0,Heat Curing,90.0,159.0
756.0,OPC_52.5,155.4,0.0,0.0,396.0,0.0,0.0,0.0,0.0,0.0,0.0,0.0,0.0,0.0,0.0,850.0,Silica Sand,0.6,200.0,PCE_SP,30.0,Heat Curing,90.0,120.0
787.5,OPC_52.5,177.6,0.0,0.0,352.0,0.0,0.0,0.0,0.0,0.0,0.0,0.0,0.0,0.0,0.0,800.0,Silica Sand,0.6,190.0,PCE_SP,30.0,Heat Curing,90.0,163.0
850.5,OPC_52.5,177.6,0.0,0.0,440.0,0.0,0.0,0.0,0.0,0.0,0.0,0.0,0.0,0.0,0.0,775.0,Silica Sand,0.6,180.0,PCE_SP,30.0,Heat Curing,90.0,177.0
850.5,OPC_52.5,155.4,0.0,0.0,440.0,0.0,0.0,0.0,0.0,0.0,0.0,0.0,0.0,0.0,0.0,775.0,Silica Sand,0.6,190.0,PCE_SP,30.0,Heat Curing,90.0,169.0
787.5,OPC_52.5,177.6,0.0,0.0,396.0,0.0,0.0,0.0,0.0,0.0,0.0,0.0,0.0,0.0,0.0,825.0,Silica Sand,0.6,190.0,PCE_SP,30.0,Heat Curing,90.0,164.0
756.0,OPC_52.5,133.2,0.0,0.0,440.0,0.0,0.0,0.0,0.0,0.0,0.0,0.0,0.0,0.0,0.0,850.0,Silica Sand,0.6,190.0,PCE_SP,30.0,Heat Curing,90.0,210.0
850.5,OPC_52.5,155.4,0.0,0.0,440.0,0.0,0.0,0.0,0.0,0.0,0.0,0.0,0.0,0.0,0.0,775.0,Silica Sand,0.6,190.0,PCE_SP,30.0,Heat Curing,90.0,162.0
724.5,OPC_52.5,177.6,0.0,0.0,396.0,0.0,0.0,0.0,0.0,0.0,0.0,0.0,0.0,0.0,0.0,875.0,Silica Sand,0.6,180.0,PCE_SP,30.0,Heat Curing,90.0,175.0
661.5,OPC_52.5,177.6,0.0,0.0,440.0,0.0,0.0,0.0,0.0,0.0,0.0,0.0,0.0,0.0,0.0,975.0,Silica Sand,0.6,160.0,PCE_SP,30.0,Heat Curing,90.0,165.0
787.5,OPC_52.5,177.6,0.0,0.0,396.0,0.0,0.0,0.0,0.0,0.0,0.0,0.0,0.0,0.0,0.0,775.0,Silica Sand,0.6,200.0,PCE_SP,30.0,Heat Curing,90.0,185.0
693.0,OPC_52.5,133.2,0.0,0.0,396.0,0.0,0.0,0.0,0.0,0.0,0.0,0.0,0.0,0.0,0.0,1025.0,Silica Sand,0.6,160.0,PCE_SP,30.0,Heat Curing,90.0,181.0
724.5,OPC_52.5,199.8,0.0,0.0,352.0,0.0,0.0,0.0,0.0,0.0,0.0,0.0,0.0,0.0,0.0,875.0,Silica Sand,0.6,190.0,PCE_SP,30.0,Heat Curing,90.0,159.0
756.0,OPC_52.5,133.2,0.0,0.0,396.0,0.0,0.0,0.0,0.0,0.0,0.0,0.0,0.0,0.0,0.0,875.0,Silica Sand,0.6,180.0,PCE_SP,30.0,Heat Curing,90.0,229.0
724.5,OPC_52.5,177.6,0.0,0.0,396.0,0.0,0.0,0.0,0.0,0.0,0.0,0.0,0.0,0.0,0.0,900.0,Silica Sand,0.6,180.0,PCE_SP,30.0,Heat Curing,90.0,168.0
787.5,OPC_52.5,177.6,0.0,0.0,396.0,0.0,0.0,0.0,0.0,0.0,0.0,0.0,0.0,0.0,0.0,750.0,Silica Sand,0.6,210.0,PCE_SP,30.0,Heat Curing,90.0,195.0
756.0,OPC_52.5,177.6,0.0,0.0,396.0,0.0,0.0,0.0,0.0,0.0,0.0,0.0,0.0,0.0,0.0,825.0,Silica Sand,0.6,180.0,PCE_SP,30.0,Heat Curing,90.0,167.0
756.0,OPC_52.5,133.2,0.0,0.0,440.0,0.0,0.0,0.0,0.0,0.0,0.0,0.0,0.0,0.0,0.0,850.0,Silica Sand,0.6,200.0,PCE_SP,30.0,Heat Curing,90.0,117.0
850.5,OPC_52.5,155.4,0.0,0.0,352.0,0.0,0.0,0.0,0.0,0.0,0.0,0.0,0.0,0.0,0.0,750.0,Silica Sand,0.6,200.0,PCE_SP,40.0,Heat Curing,90.0,223.0
787.5,OPC_52.5,177.6,0.0,0.0,264.0,0.0,0.0,0.0,0.0,0.0,0.0,0.0,0.0,0.0,0.0,900.0,Silica Sand,0.6,180.0,PCE_SP,30.0,Heat Curing,90.0,214.0
787.5,OPC_52.5,177.6,0.0,0.0,396.0,0.0,0.0,0.0,0.0,0.0,0.0,0.0,0.0,0.0,0.0,750.0,Silica Sand,0.6,210.0,PCE_SP,30.0,Heat Curing,90.0,203.0
756.0,OPC_52.5,177.6,0.0,0.0,396.0,0.0,0.0,0.0,0.0,0.0,0.0,0.0,0.0,0.0,0.0,800.0,Silica Sand,0.6,190.0,PCE_SP,30.0,Heat Curing,90.0,176.0
756.0,OPC_52.5,244.2,0.0,0.0,220.0,0.0,0.0,0.0,0.0,0.0,0.0,0.0,0.0,0.0,0.0,850.0,Silica Sand,0.6,200.0,PCE_SP,30.0,Heat Curing,90.0,138.0
756.0,OPC_52.5,155.4,0.0,0.0,396.0,0.0,0.0,0.0,0.0,0.0,0.0,0.0,0.0,0.0,0.0,825.0,Silica Sand,0.6,180.0,PCE_SP,30.0,Heat Curing,90.0,225.0
782.0,OPC_52.5,201.0,0.0,0.0,138.0,0.0,0.0,0.0,0.0,0.0,0.0,0.0,0.0,0.0,0.0,903.0,Silica Sand,0.6,184.0,PCE_SP,32.0,Standard Curing,20.0,156.0
776.0,OPC_52.5,159.0,0.0,0.0,167.0,0.0,0.0,0.0,0.0,0.0,0.0,0.0,0.0,0.0,0.0,936.0,Silica Sand,0.6,186.0,PCE_SP,31.0,Standard Curing,20.0,150.0
800.0,OPC_52.5,165.0,0.0,0.0,178.0,0.0,0.0,0.0,0.0,0.0,0.0,0.0,0.0,0.0,0.0,886.0,Silica Sand,0.6,190.0,PCE_SP,32.0,Standard Curing,20.0,151.0
782.0,OPC_52.5,201.0,0.0,0.0,138.0,0.0,0.0,0.0,0.0,0.0,0.0,0.0,0.0,0.0,0.0,903.0,Silica Sand,0.6,184.0,PCE_SP,32.0,Heat Curing,90.0,210.0
776.0,OPC_52.5,159.0,0.0,0.0,167.0,0.0,0.0,0.0,0.0,0.0,0.0,0.0,0.0,0.0,0.0,936.0,Silica Sand,0.6,186.0,PCE_SP,31.0,Heat Curing,90.0,205.0
800.0,OPC_52.5,165.0,0.0,0.0,178.0,0.0,0.0,0.0,0.0,0.0,0.0,0.0,0.0,0.0,0.0,886.0,Silica Sand,0.6,190.0,PCE_SP,32.0,Heat Curing,90.0,193.0
777.42,white_cement,194.5,188.57,0.0,0.0,0.0,0.0,0.0,0.0,0.0,0.0,0.0,0.0,0.0,0.0,1165.84,Locally Available Sand,1.2,178.80729,,28.464,Standard Curing,20.0,185.341
751.92,white_cement,187.98,182.64,0.0,0.0,0.0,0.0,0.0,0.0,0.0,0.0,0.0,0.0,0.0,0.0,1128.48,Locally Available Sand,1.2,180.46176,,27.278,Standard Curing,20.0,166.049
744.81,white_cement,186.2,180.87,0.0,0.0,0.0,0.0,0.0,0.0,0.0,0.0,0.0,0.0,0.0,0.0,1117.21,Locally Available Sand,1.2,171.30584,,26.685,Standard Curing,20.0,161.915
740.06,white_cement,185.02,179.68,0.0,0.0,0.0,0.0,0.0,0.0,0.0,0.0,0.0,0.0,0.0,0.0,1109.5,Locally Available Sand,1.2,170.21472,,26.685,Standard Curing,20.0,199.81
777.42,white_cement,194.5,188.57,0.0,0.0,0.0,0.0,0.0,0.0,0.0,0.0,0.0,0.0,0.0,0.0,1165.84,Locally Available Sand,1.2,178.80729,,27.871,Standard Curing,20.0,181.207
757.85,white_cement,189.76,183.83,0.0,0.0,0.0,0.0,0.0,0.0,0.0,0.0,0.0,0.0,0.0,0.0,1136.78,Locally Available Sand,1.2,166.72788,,27.278,Standard Curing,20.0,155.025
744.81,white_cement,186.2,180.87,0.0,0.0,0.0,0.0,0.0,0.0,0.0,0.0,0.0,0.0,0.0,0.0,1117.21,Locally Available Sand,1.2,171.30584,,26.685,Standard Curing,20.0,159.159
800.0,OPC_52.5,150.0,0.0,0.0,0.0,0.0,0.0,0.0,750.0,0.0,0.0,0.0,0.0,0.0,0.0,500.0,Silica Sand,0.18,230.0,PCE_SP,25.0,Standard Curing,,143.0
700.0,OPC_52.5,150.0,0.0,90.0,0.0,0.0,0.0,0.0,750.0,0.0,0.0,0.0,0.0,0.0,0.0,500.0,Silica Sand,0.18,230.0,PCE_SP,20.0,Standard Curing,,141.0
600.0,OPC_52.5,150.0,0.0,180.0,0.0,0.0,0.0,0.0,750.0,0.0,0.0,0.0,0.0,0.0,0.0,500.0,Silica Sand,0.18,230.0,PCE_SP,16.0,Standard Curing,,138.0
400.0,OPC_52.5,150.0,0.0,360.0,0.0,0.0,0.0,0.0,750.0,0.0,0.0,0.0,0.0,0.0,0.0,500.0,Silica Sand,0.18,230.0,PCE_SP,12.0,Standard Curing,,131.0
900.0,OPC_I,69.0,103.0,0.0,0.0,0.0,0.0,0.0,0.0,0.0,0.0,0.0,0.0,0.0,0.0,1095.0,Locally Available Sand,4.75,160.0,PCE_SP,44.5,Standard Curing,,147.0
810.0,OPC_I,69.0,103.0,90.0,0.0,0.0,0.0,0.0,0.0,0.0,0.0,0.0,0.0,0.0,0.0,973.0,Locally Available Sand,4.75,160.0,PCE_SP,44.5,Standard Curing,,145.0
765.0,OPC_I,69.0,103.0,135.0,0.0,0.0,0.0,0.0,0.0,0.0,0.0,0.0,0.0,0.0,0.0,920.0,Locally Available Sand,4.75,160.0,PCE_SP,44.5,Standard Curing,,143.0
720.0,OPC_I,69.0,103.0,180.0,0.0,0.0,0.0,0.0,0.0,0.0,0.0,0.0,0.0,0.0,0.0,864.0,Locally Available Sand,4.75,160.0,PCE_SP,44.5,Standard Curing,,139.0
675.0,OPC_I,69.0,103.0,0.0,0.0,0.0,0.0,0.0,225.0,0.0,0.0,0.0,0.0,0.0,0.0,1080.0,Locally Available Sand,4.75,160.0,PCE_SP,44.5,Standard Curing,,144.0
608.0,OPC_I,69.0,103.0,68.0,0.0,0.0,0.0,0.0,225.0,0.0,0.0,0.0,0.0,0.0,0.0,985.0,Locally Available Sand,4.75,160.0,PCE_SP,44.5,Standard Curing,,143.0
574.0,OPC_I,69.0,103.0,101.0,0.0,0.0,0.0,0.0,225.0,0.0,0.0,0.0,0.0,0.0,0.0,944.0,Locally Available Sand,4.75,160.0,PCE_SP,44.5,Standard Curing,,139.0
540.0,OPC_I,69.0,103.0,135.0,0.0,0.0,0.0,0.0,225.0,0.0,0.0,0.0,0.0,0.0,0.0,903.0,Locally Available Sand,4.75,160.0,PCE_SP,44.5,Standard Curing,,138.0
900.0,OPC_I,69.0,103.0,0.0,0.0,0.0,0.0,0.0,0.0,0.0,0.0,0.0,0.0,0.0,0.0,1095.0,Locally Available Sand,4.75,160.0,PCE_SP,44.5,Hot Water Curing,90.0,171.0
810.0,OPC_I,69.0,103.0,90.0,0.0,0.0,0.0,0.0,0.0,0.0,0.0,0.0,0.0,0.0,0.0,973.0,Locally Available Sand,4.75,160.0,PCE_SP,44.5,Hot Water Curing,90.0,168.0
765.0,OPC_I,69.0,103.0,135.0,0.0,0.0,0.0,0.0,0.0,0.0,0.0,0.0,0.0,0.0,0.0,920.0,Locally Available Sand,4.75,160.0,PCE_SP,44.5,Hot Water Curing,90.0,161.0
720.0,OPC_I,69.0,103.0,180.0,0.0,0.0,0.0,0.0,0.0,0.0,0.0,0.0,0.0,0.0,0.0,864.0,Locally Available Sand,4.75,160.0,PCE_SP,44.5,Hot Water Curing,90.0,154.0
675.0,OPC_I,69.0,103.0,0.0,0.0,0.0,0.0,0.0,225.0,0.0,0.0,0.0,0.0,0.0,0.0,1080.0,Locally Available Sand,4.75,160.0,PCE_SP,44.5,Hot Water Curing,90.0,166.0
608.0,OPC_I,69.0,103.0,68.0,0.0,0.0,0.0,0.0,225.0,0.0,0.0,0.0,0.0,0.0,0.0,985.0,Locally Available Sand,4.75,160.0,PCE_SP,44.5,Hot Water Curing,90.0,162.0
574.0,OPC_I,69.0,103.0,101.0,0.0,0.0,0.0,0.0,225.0,0.0,0.0,0.0,0.0,0.0,0.0,944.0,Locally Available Sand,4.75,160.0,PCE_SP,44.5,Hot Water Curing,90.0,157.0
540.0,OPC_I,69.0,103.0,135.0,0.0,0.0,0.0,0.0,225.0,0.0,0.0,0.0,0.0,0.0,0.0,903.0,Locally Available Sand,4.75,160.0,PCE_SP,44.5,Hot Water Curing,90.0,149.0
898.91,OPC_52.5,90.99,451.2,0.0,0.0,0.0,0.0,0.0,0.0,0.0,0.0,0.0,0.0,0.0,0.0,451.0,Silica Sand,0.15,275.0,Unspecified,20.0,Air Curing,25.0,101.0
719.13,OPC_52.5,90.99,451.2,179.78,0.0,0.0,0.0,0.0,0.0,0.0,0.0,0.0,0.0,0.0,0.0,451.0,Silica Sand,0.15,275.0,Unspecified,20.0,Air Curing,25.0,88.0
539.35,OPC_52.5,90.99,451.2,359.56,0.0,0.0,0.0,0.0,0.0,0.0,0.0,0.0,0.0,0.0,0.0,451.0,Silica Sand,0.15,275.0,Unspecified,20.0,Air Curing,25.0,84.0
539.35,OPC_52.5,90.99,451.2,359.56,0.0,0.0,0.0,0.0,0.0,0.0,0.0,0.0,0.0,0.0,0.0,451.0,Silica Sand,0.15,275.0,Unspecified,20.0,Air Curing,25.0,91.0
718.0,OPC_52.5,128.0,574.0,0.0,0.0,0.0,0.0,0.0,0.0,0.0,0.0,0.0,0.0,0.0,0.0,429.0,Silica Sand,0.15,290.0,PCE_SP,25.0,Air Curing,25.0,83.0
610.0,OPC_52.5,128.0,574.0,0.0,0.0,0.0,68.0,0.0,0.0,0.0,0.0,0.0,0.0,0.0,0.0,429.0,Silica Sand,0.15,290.0,PCE_SP,30.0,Air Curing,25.0,94.67
538.0,OPC_52.5,128.0,574.0,0.0,0.0,0.0,114.0,0.0,0.0,0.0,0.0,0.0,0.0,0.0,0.0,429.0,Silica Sand,0.15,290.0,PCE_SP,30.0,Air Curing,25.0,111.3
430.0,OPC_52.5,128.0,574.0,0.0,0.0,0.0,182.0,0.0,0.0,0.0,0.0,0.0,0.0,0.0,0.0,429.0,Silica Sand,0.15,290.0,PCE_SP,30.0,Air Curing,25.0,90.42
700.0,OPC_52.5,150.0,0.0,100.0,0.0,0.0,0.0,0.0,750.0,0.0,0.0,0.0,0.0,0.0,0.0,500.0,Silica Sand,0.3,230.0,PCE_SP,25.0,Standard Curing,,115.0
700.0,OPC_52.5,150.0,0.0,100.0,0.0,0.0,0.0,0.0,750.0,0.0,0.0,0.0,0.0,0.0,0.0,500.0,Silica Sand,0.3,230.0,PCE_SP,25.0,Standard Curing,,115.0
700.0,OPC_52.5,150.0,0.0,100.0,0.0,0.0,0.0,0.0,750.0,0.0,0.0,0.0,0.0,0.0,0.0,500.0,Silica Sand,0.3,230.0,PCE_SP,25.0,Standard Curing,,115.0
700.0,OPC_52.5,150.0,0.0,100.0,0.0,0.0,0.0,0.0,750.0,0.0,0.0,0.0,0.0,0.0,0.0,500.0,Silica Sand,0.3,230.0,PCE_SP,25.0,Standard Curing,,115.0
700.0,OPC_52.5,150.0,0.0,100.0,0.0,0.0,0.0,0.0,750.0,0.0,0.0,0.0,0.0,0.0,0.0,500.0,Silica Sand,0.3,230.0,PCE_SP,25.0,Standard Curing,,115.0
687.0,OPC_52.5,144.0,0.0,96.0,0.0,0.0,0.0,0.0,736.0,0.0,0.0,0.0,0.0,0.0,0.0,485.0,Silica Sand,0.3,267.0,PCE_SP,20.0,Standard Curing,,94.0
687.0,OPC_52.5,144.0,0.0,96.0,0.0,0.0,0.0,0.0,736.0,0.0,0.0,0.0,0.0,0.0,0.0,485.0,Silica Sand,0.3,267.0,PCE_SP,20.0,Standard Curing,,94.0
687.0,OPC_52.5,144.0,0.0,96.0,0.0,0.0,0.0,0.0,736.0,0.0,0.0,0.0,0.0,0.0,0.0,485.0,Silica Sand,0.3,267.0,PCE_SP,20.0,Standard Curing,,94.0
687.0,OPC_52.5,144.0,0.0,96.0,0.0,0.0,0.0,0.0,736.0,0.0,0.0,0.0,0.0,0.0,0.0,485.0,Silica Sand,0.3,267.0,PCE_SP,20.0,Standard Curing,,94.0
687.0,OPC_52.5,144.0,0.0,96.0,0.0,0.0,0.0,0.0,736.0,0.0,0.0,0.0,0.0,0.0,0.0,485.0,Silica Sand,0.3,267.0,PCE_SP,20.0,Standard Curing,,94.0
687.0,OPC_52.5,144.0,0.0,96.0,0.0,0.0,0.0,0.0,736.0,0.0,0.0,0.0,0.0,0.0,0.0,485.0,Silica Sand,0.3,267.0,PCE_SP,20.0,Standard Curing,,94.0
700.0,OPC_52.5,150.0,0.0,100.0,0.0,0.0,0.0,0.0,750.0,0.0,0.0,0.0,0.0,0.0,0.0,500.0,Silica Sand,0.3,230.0,PCE_SP,25.0,Standard Curing,,115.0
687.0,OPC_52.5,144.0,0.0,96.0,0.0,0.0,0.0,0.0,736.0,0.0,0.0,0.0,0.0,0.0,0.0,485.0,Silica Sand,0.3,267.0,PCE_SP,20.0,Standard Curing,,94.0
1126.0,OPC_52.5,282.0,0.0,0.0,141.0,0.0,0.0,0.0,141.0,0.0,0.0,0.0,0.0,0.0,0.0,422.0,Silica Sand,0.5,245.0,PCE_SP,23.0,Standard Curing,22.0,210.6
1126.0,OPC_52.5,282.0,0.0,0.0,141.0,0.0,0.0,0.0,141.0,0.0,0.0,0.0,0.0,0.0,0.0,422.0,Silica Sand,0.5,245.0,PCE_SP,23.0,Standard Curing,22.0,213.2
788.5,OPC_I,197.1,0.0,0.0,0.0,0.0,0.0,0.0,0.0,0.0,0.0,0.0,0.0,0.0,236.6,867.4,Silica Sand,0.3,160.3,PCE_SP,52.6,Steam Curing,90.0,197.0
788.5,OPC_I,197.1,0.0,0.0,0.0,0.0,0.0,0.0,0.0,0.0,0.0,0.0,0.0,0.0,236.6,867.4,Silica Sand,0.3,160.3,PCE_SP,52.6,Steam Curing,90.0,188.8
788.5,OPC_I,197.1,0.0,0.0,0.0,0.0,0.0,0.0,0.0,0.0,0.0,0.0,0.0,0.0,236.6,867.4,Silica Sand,0.3,160.3,PCE_SP,52.6,Steam Curing,90.0,206.25
788.5,OPC_I,197.1,0.0,0.0,0.0,0.0,0.0,0.0,0.0,0.0,0.0,0.0,0.0,0.0,236.6,867.4,Silica Sand,0.3,160.3,PCE_SP,52.6,Steam Curing,90.0,191.07
788.5,OPC_I,197.1,0.0,0.0,0.0,0.0,0.0,0.0,0.0,0.0,0.0,0.0,0.0,0.0,236.6,867.4,Silica Sand,0.3,160.3,PCE_SP,52.6,Steam Curing,90.0,162.94
788.5,OPC_I,197.1,0.0,0.0,0.0,0.0,0.0,0.0,0.0,0.0,0.0,0.0,0.0,0.0,236.6,867.4,Silica Sand,0.3,160.3,PCE_SP,52.6,Steam Curing,90.0,173.214285714285
788.5,OPC_I,197.1,0.0,0.0,0.0,0.0,0.0,0.0,0.0,0.0,0.0,0.0,0.0,0.0,236.6,867.4,Silica Sand,0.3,160.3,PCE_SP,52.6,Steam Curing,90.0,169.642857142857
788.5,OPC_I,197.1,0.0,0.0,0.0,0.0,0.0,0.0,0.0,0.0,0.0,0.0,0.0,0.0,236.6,867.4,Silica Sand,0.3,160.3,PCE_SP,52.6,Steam Curing,90.0,166.517857142857
788.5,OPC_I,197.1,0.0,0.0,0.0,0.0,0.0,0.0,0.0,0.0,0.0,0.0,0.0,0.0,236.6,867.4,Silica Sand,0.3,160.3,PCE_SP,52.6,Steam Curing,90.0,157.142857142857
788.5,OPC_I,197.1,0.0,0.0,0.0,0.0,0.0,0.0,0.0,0.0,0.0,0.0,0.0,0.0,236.6,867.4,Silica Sand,0.3,160.3,PCE_SP,52.6,Steam Curing,90.0,150.892857142857
788.5,OPC_I,197.1,0.0,0.0,0.0,0.0,0.0,0.0,0.0,0.0,0.0,0.0,0.0,0.0,236.6,867.4,Silica Sand,0.3,160.3,PCE_SP,52.6,Steam Curing,90.0,162.946428571428
788.5,OPC_I,197.1,0.0,0.0,0.0,0.0,0.0,0.0,0.0,0.0,0.0,0.0,0.0,0.0,236.6,867.4,Silica Sand,0.3,160.3,PCE_SP,52.6,Steam Curing,90.0,132.142857142857
788.5,OPC_I,197.1,0.0,0.0,0.0,0.0,0.0,0.0,0.0,0.0,0.0,0.0,0.0,0.0,236.6,867.4,Silica Sand,0.3,160.3,PCE_SP,52.6,Steam Curing,90.0,130.357142857142
788.5,OPC_I,197.1,0.0,0.0,0.0,0.0,0.0,0.0,0.0,0.0,0.0,0.0,0.0,0.0,236.6,867.4,Silica Sand,0.3,160.3,PCE_SP,52.6,Steam Curing,90.0,130.357142857142
788.5,OPC_I,197.1,0.0,0.0,0.0,0.0,0.0,0.0,0.0,0.0,0.0,0.0,0.0,0.0,236.6,867.4,Silica Sand,0.3,160.3,PCE_SP,52.6,Steam Curing,90.0,149.553571428571
788.5,OPC_I,197.1,0.0,0.0,0.0,0.0,0.0,0.0,0.0,0.0,0.0,0.0,0.0,0.0,236.6,867.4,Silica Sand,0.3,160.3,PCE_SP,52.6,Steam Curing,90.0,136.607142857142
788.5,OPC_I,197.1,0.0,0.0,0.0,0.0,0.0,0.0,0.0,0.0,0.0,0.0,0.0,0.0,236.6,867.4,Silica Sand,0.3,160.3,PCE_SP,52.6,Steam Curing,90.0,132.589285714285
788.5,OPC_I,197.1,0.0,0.0,0.0,0.0,0.0,0.0,0.0,0.0,0.0,0.0,0.0,0.0,236.6,867.4,Silica Sand,0.3,160.3,PCE_SP,52.6,Steam Curing,90.0,146.428571428571
788.5,OPC_I,197.1,0.0,0.0,0.0,0.0,0.0,0.0,0.0,0.0,0.0,0.0,0.0,0.0,236.6,867.4,Silica Sand,0.3,160.3,PCE_SP,52.6,Steam Curing,90.0,147.767857142857
788.5,OPC_I,197.1,0.0,0.0,0.0,0.0,0.0,0.0,0.0,0.0,0.0,0.0,0.0,0.0,236.6,867.4,Silica Sand,0.3,160.3,PCE_SP,52.6,Steam Curing,90.0,165.95744680851
788.5,OPC_I,197.1,0.0,0.0,0.0,0.0,0.0,0.0,0.0,0.0,0.0,0.0,0.0,0.0,236.6,867.4,Silica Sand,0.3,160.3,PCE_SP,52.6,Steam Curing,90.0,165.531914893617
788.5,OPC_I,197.1,0.0,0.0,0.0,0.0,0.0,0.0,0.0,0.0,0.0,0.0,0.0,0.0,236.6,867.4,Silica Sand,0.3,160.3,PCE_SP,52.6,Steam Curing,90.0,174.468085106383
788.5,OPC_I,197.1,0.0,0.0,0.0,0.0,0.0,0.0,0.0,0.0,0.0,0.0,0.0,0.0,236.6,867.4,Silica Sand,0.3,160.3,PCE_SP,52.6,Steam Curing,90.0,172.765957446808
788.5,OPC_I,197.1,0.0,0.0,0.0,0.0,0.0,0.0,0.0,0.0,0.0,0.0,0.0,0.0,236.6,867.4,Silica Sand,0.3,160.3,PCE_SP,52.6,Steam Curing,90.0,165.95744680851
788.5,OPC_I,197.1,0.0,0.0,0.0,0.0,0.0,0.0,0.0,0.0,0.0,0.0,0.0,0.0,236.6,867.4,Silica Sand,0.3,160.3,PCE_SP,52.6,Steam Curing,90.0,150.63829787234
788.5,OPC_I,197.1,0.0,0.0,0.0,0.0,0.0,0.0,0.0,0.0,0.0,0.0,0.0,0.0,236.6,867.4,Silica Sand,0.3,160.3,PCE_SP,52.6,Steam Curing,90.0,160.851063829787
788.5,OPC_I,197.1,0.0,0.0,0.0,0.0,0.0,0.0,0.0,0.0,0.0,0.0,0.0,0.0,236.6,867.4,Silica Sand,0.3,160.3,PCE_SP,52.6,Steam Curing,90.0,166.808510638297
788.5,OPC_I,197.1,0.0,0.0,0.0,0.0,0.0,0.0,0.0,0.0,0.0,0.0,0.0,0.0,236.6,867.4,Silica Sand,0.3,160.3,PCE_SP,52.6,Steam Curing,90.0,117.021276595744
788.5,OPC_I,197.1,0.0,0.0,0.0,0.0,0.0,0.0,0.0,0.0,0.0,0.0,0.0,0.0,236.6,867.4,Silica Sand,0.3,160.3,PCE_SP,52.6,Steam Curing,90.0,140.0
788.5,OPC_I,197.1,0.0,0.0,0.0,0.0,0.0,0.0,0.0,0.0,0.0,0.0,0.0,0.0,236.6,867.4,Silica Sand,0.3,160.3,PCE_SP,52.6,Steam Curing,90.0,97.0212765957446
788.5,OPC_I,197.1,0.0,0.0,0.0,0.0,0.0,0.0,0.0,0.0,0.0,0.0,0.0,0.0,236.6,867.4,Silica Sand,0.3,160.3,PCE_SP,52.6,Steam Curing,90.0,139.15
788.5,OPC_I,197.1,0.0,0.0,0.0,0.0,0.0,0.0,0.0,0.0,0.0,0.0,0.0,0.0,236.6,867.4,Silica Sand,0.3,160.3,PCE_SP,52.6,Steam Curing,90.0,180.081300813008
788.5,OPC_I,197.1,0.0,0.0,0.0,0.0,0.0,0.0,0.0,0.0,0.0,0.0,0.0,0.0,236.6,867.4,Silica Sand,0.3,160.3,PCE_SP,52.6,Steam Curing,90.0,204.471544715447
788.5,OPC_I,197.1,0.0,0.0,0.0,0.0,0.0,0.0,0.0,0.0,0.0,0.0,0.0,0.0,236.6,867.4,Silica Sand,0.3,160.3,PCE_SP,52.6,Steam Curing,90.0,193.495934959349
788.5,OPC_I,197.1,0.0,0.0,0.0,0.0,0.0,0.0,0.0,0.0,0.0,0.0,0.0,0.0,236.6,867.4,Silica Sand,0.3,160.3,PCE_SP,52.6,Steam Curing,90.0,185.365853658536
788.5,OPC_I,197.1,0.0,0.0,0.0,0.0,0.0,0.0,0.0,0.0,0.0,0.0,0.0,0.0,236.6,867.4,Silica Sand,0.3,160.3,PCE_SP,52.6,Steam Curing,90.0,180.081300813008
