Repository: Jocund96/Data-to-Design-ML

## Datasets

Located in `Datasets/`:

- **UCI Concrete Compressive Strength dataset** (`uci_concrete_data.csv`) — 1030 samples, 8 mix-component features (cement, slag, fly ash, water, superplasticizer, coarse/fine aggregate, age), target is compressive strength (MPa). Processed splits and engineered features are saved under `Datasets/processed/uci_concrete_dataset/`.
- **UHPC dataset** (`UHPC_dataset.csv`) — Ultra High Performance Concrete data pooled from many publications, ~2000 rows with a `paper_reference` column identifying the source publication and `cs_28d` (28-day compressive strength) as the target.

File: S2_Kernel/Datasets/processed/uhpc_dataset/initial_cleaned.csv (part 8 of 11)
,cement,cement_type,cement_grade,silica_fume,fly_ash,fly_ash_type,limestone_powder,quartz_powder,glass_powder,rice_husk_ash,metakaolin,ggbfs,slag,slag_type,nano_caco3,nano_al2o3,nano_tio2,nano_sio2,filler,filler_type,sand,sand_type,sand_max_size,fiber1_type,fiber1_amount,fiber1_length,fiber1_diameter,fiber1_tensile_strength,fiber1_youngs_modulus,fiber2_type,fiber2_amount,fiber2_length,fiber2_diameter,fiber2_tensile_strength,fiber2_youngs_modulus,water,sp_type,sp_amount,curing_method,curing_temp,curing_humidity,curing_pressure,cs_28d
1469,562.0,HS_cement,,208.0,0.0,,0.0,0.0,412.0,0.0,0.0,0.0,0.0,,0.0,0.0,0.0,0.0,0.0,,899.0,Quartz Sand,0.6,,,,,,,,,,,,,227.0,PCE_HRWRA,20.4,Standard Curing,23.0,100.0,,177.0
1470,562.0,HS_cement,,208.0,0.0,,0.0,0.0,412.0,0.0,0.0,0.0,0.0,,0.0,0.0,0.0,0.0,0.0,,899.0,Quartz Sand,0.6,,,,,,,,,,,,,227.0,PCE_HRWRA,20.4,Standard Curing,23.0,100.0,,152.0
1471,562.0,HS_cement,,208.0,0.0,,0.0,0.0,412.0,0.0,0.0,0.0,0.0,,0.0,0.0,0.0,0.0,0.0,,899.0,Quartz Sand,0.6,,,,,,,,,,,,,227.0,PCE_HRWRA,20.4,Standard Curing,23.0,100.0,,136.0
1472,562.0,HS_cement,,208.0,0.0,,0.0,0.0,412.0,0.0,0.0,0.0,0.0,,0.0,0.0,0.0,0.0,0.0,,899.0,Quartz Sand,0.6,,,,,,,,,,,,,227.0,PCE_HRWRA,20.4,Standard Curing,23.0,100.0,,138.0
1473,786.0,HS_cement,,218.0,0.0,,0.0,236.0,472.0,0.0,0.0,0.0,0.0,,0.0,0.0,0.0,0.0,0.0,,472.0,Quartz Sand,0.6,Straight Steel Fiber,158.0,13.0,0.2,,,,,,,,,155.0,PCE_HRWRA,51.4,Heat Curing,90.0,100.0,,208.0
1474,801.0,HS_cement,,111.0,0.0,,0.0,240.0,111.0,0.0,0.0,0.0,0.0,,0.0,0.0,0.0,0.0,0.0,,961.0,Quartz Sand,0.6,Straight Steel Fiber,158.0,13.0,0.2,,,,,,,,,163.0,PCE_HRWRA,43.6,Heat Curing,90.0,100.0,,213.0
1475,788.0,HS_cement,,219.0,0.0,,0.0,0.0,236.0,0.0,0.0,0.0,0.0,,0.0,0.0,0.0,0.0,0.0,,946.0,Quartz Sand,0.6,Straight Steel Fiber,158.0,13.0,0.2,,,,,,,,,155.0,PCE_HRWRA,51.6,Heat Curing,90.0,100.0,,225.0
1476,788.0,HS_cement,,109.0,0.0,,0.0,0.0,818.0,0.0,0.0,0.0,0.0,,0.0,0.0,0.0,0.0,0.0,,473.0,Quartz Sand,0.6,Straight Steel Fiber,158.0,13.0,0.2,,,,,,,,,155.0,PCE_HRWRA,56.2,Heat Curing,90.0,100.0,,197.0
1477,464.0,HS_cement,,215.0,0.0,,0.0,232.0,309.0,0.0,0.0,0.0,0.0,,0.0,0.0,0.0,0.0,0.0,,928.0,Quartz Sand,0.6,Straight Steel Fiber,158.0,13.0,0.2,,,,,,,,,158.0,PCE_HRWRA,42.2,Heat Curing,90.0,100.0,,187.0
1478,464.0,HS_cement,,107.0,0.0,,0.0,232.0,881.0,0.0,0.0,0.0,0.0,,0.0,0.0,0.0,0.0,0.0,,464.0,Quartz Sand,0.6,Straight Steel Fiber,158.0,13.0,0.2,,,,,,,,,158.0,PCE_HRWRA,42.2,Heat Curing,90.0,100.0,,188.0
1479,458.0,HS_cement,,212.0,0.0,,0.0,0.0,993.0,0.0,0.0,0.0,0.0,,0.0,0.0,0.0,0.0,0.0,,458.0,Quartz Sand,0.6,Straight Steel Fiber,158.0,13.0,0.2,,,,,,,,,156.0,PCE_HRWRA,41.6,Heat Curing,90.0,100.0,,195.0
1480,465.0,HS_cement,,108.0,0.0,,0.0,0.0,651.0,0.0,0.0,0.0,0.0,,0.0,0.0,0.0,0.0,0.0,,931.0,Quartz Sand,0.6,Straight Steel Fiber,158.0,13.0,0.2,,,,,,,,,158.0,PCE_HRWRA,42.3,Heat Curing,90.0,100.0,,179.0
1481,748.0,HS_cement,,208.0,0.0,,0.0,224.0,0.0,0.0,0.0,0.0,0.0,,0.0,0.0,0.0,0.0,0.0,,897.0,Quartz Sand,0.6,Straight Steel Fiber,158.0,13.0,0.2,,,,,,,,,224.0,PCE_HRWRA,25.5,Heat Curing,90.0,100.0,,174.0
1482,752.0,HS_cement,,104.0,0.0,,0.0,226.0,555.0,0.0,0.0,0.0,0.0,,0.0,0.0,0.0,0.0,0.0,,451.0,Quartz Sand,0.6,Straight Steel Fiber,158.0,13.0,0.2,,,,,,,,,235.0,PCE_HRWRA,16.4,Heat Curing,90.0,100.0,,168.0
1483,740.0,HS_cement,,206.0,0.0,,0.0,0.0,666.0,0.0,0.0,0.0,0.0,,0.0,0.0,0.0,0.0,0.0,,444.0,Quartz Sand,0.6,Straight Steel Fiber,158.0,13.0,0.2,,,,,,,,,224.0,PCE_HRWRA,20.2,Heat Curing,90.0,100.0,,192.0
1484,754.0,HS_cement,,105.0,0.0,,0.0,0.0,331.0,0.0,0.0,0.0,0.0,,0.0,0.0,0.0,0.0,0.0,,905.0,Quartz Sand,0.6,Straight Steel Fiber,158.0,13.0,0.2,,,,,,,,,236.0,PCE_HRWRA,8.2,Heat Curing,90.0,100.0,,187.0
1485,436.0,HS_cement,,202.0,0.0,,0.0,218.0,727.0,0.0,0.0,0.0,0.0,,0.0,0.0,0.0,0.0,0.0,,436.0,Quartz Sand,0.6,Straight Steel Fiber,158.0,13.0,0.2,,,,,,,,,223.0,PCE_HRWRA,15.8,Heat Curing,90.0,100.0,,165.0
1486,442.0,HS_cement,,102.0,0.0,,0.0,221.0,396.0,0.0,0.0,0.0,0.0,,0.0,0.0,0.0,0.0,0.0,,883.0,Quartz Sand,0.6,Straight Steel Fiber,158.0,13.0,0.2,,,,,,,,,223.0,PCE_HRWRA,20.1,Heat Curing,90.0,100.0,,163.0
1487,437.0,HS_cement,,202.0,0.0,,0.0,0.0,509.0,0.0,0.0,0.0,0.0,,0.0,0.0,0.0,0.0,0.0,,874.0,Quartz Sand,0.6,Straight Steel Fiber,158.0,13.0,0.2,,,,,,,,,223.0,PCE_HRWRA,15.9,Heat Curing,90.0,100.0,,185.0
1488,439.0,HS_cement,,102.0,0.0,,0.0,110.0,944.0,0.0,0.0,0.0,0.0,,0.0,0.0,0.0,0.0,0.0,,439.0,Quartz Sand,0.6,Straight Steel Fiber,158.0,13.0,0.2,,,,,,,,,229.0,PCE_HRWRA,8.0,Heat Curing,90.0,100.0,,158.0
1489,608.0,HS_cement,,158.0,0.0,,0.0,114.0,547.0,0.0,0.0,0.0,0.0,,0.0,0.0,0.0,0.0,0.0,,684.0,Quartz Sand,0.6,Straight Steel Fiber,158.0,13.0,0.2,,,,,,,,,194.0,PCE_HRWRA,31.6,Heat Curing,90.0,100.0,,200.0
1490,608.0,HS_cement,,158.0,0.0,,0.0,114.0,547.0,0.0,0.0,0.0,0.0,,0.0,0.0,0.0,0.0,0.0,,684.0,Quartz Sand,0.6,Straight Steel Fiber,158.0,13.0,0.2,,,,,,,,,194.0,PCE_HRWRA,31.6,Heat Curing,90.0,100.0,,198.0
1491,608.0,HS_cement,,158.0,0.0,,0.0,114.0,547.0,0.0,0.0,0.0,0.0,,0.0,0.0,0.0,0.0,0.0,,684.0,Quartz Sand,0.6,Straight Steel Fiber,158.0,13.0,0.2,,,,,,,,,194.0,PCE_HRWRA,31.6,Heat Curing,90.0,100.0,,201.0
1492,524.0,HS_cement,,208.0,0.0,,0.0,224.0,224.0,0.0,0.0,0.0,0.0,,0.0,0.0,0.0,0.0,0.0,,898.0,Quartz Sand,0.6,Straight Steel Fiber,158.0,13.0,0.2,,,,,,,,,191.0,PCE_HRWRA,40.8,Heat Curing,90.0,100.0,,198.0
1493,521.0,HS_cement,,208.0,0.0,,0.0,0.0,446.0,0.0,0.0,0.0,0.0,,0.0,0.0,0.0,0.0,0.0,,894.0,Quartz Sand,0.6,Straight Steel Fiber,158.0,13.0,0.2,,,,,,,,,190.0,PCE_HRWRA,40.5,Heat Curing,90.0,100.0,,201.0
1494,524.0,HS_cement,,208.0,0.0,,0.0,224.0,224.0,0.0,0.0,0.0,0.0,,0.0,0.0,0.0,0.0,0.0,,898.0,Quartz Sand,0.6,Straight Steel Fiber,158.0,13.0,0.2,,,,,,,,,191.0,PCE_HRWRA,40.8,Heat Curing,90.0,100.0,,183.0
1495,755.0,HS_cement,,105.0,0.0,,0.0,226.0,105.0,0.0,0.0,0.0,0.0,,0.0,0.0,0.0,0.0,0.0,,906.0,Quartz Sand,0.6,Straight Steel Fiber,158.0,13.0,0.2,,,,,,,,,229.0,PCE_HRWRA,20.6,Heat Curing,90.0,100.0,,193.0
1496,796.0,HS_cement,,111.0,0.0,,0.0,0.0,350.0,0.0,0.0,0.0,0.0,,0.0,0.0,0.0,0.0,0.0,,956.0,Quartz Sand,0.6,Straight Steel Fiber,158.0,13.0,0.2,,,,,,,,,162.0,PCE_HRWRA,43.4,Heat Curing,90.0,100.0,,187.0
1497,640.0,HS_cement,,142.0,0.0,,0.0,0.0,480.0,0.0,0.0,0.0,0.0,,0.0,0.0,0.0,0.0,0.0,,960.0,Quartz Sand,0.6,,,,,,,,,,,,,174.0,PCE_HRWRA,32.7,Heat Curing,90.0,100.0,,181.0
1498,604.0,HS_cement,,134.0,0.0,,0.0,0.0,454.0,0.0,0.0,0.0,0.0,,0.0,0.0,0.0,0.0,0.0,,906.0,Quartz Sand,0.6,,,,,,,,,,,,,229.0,PCE_HRWRA,15.6,Heat Curing,90.0,100.0,,211.0
1499,456.0,HS_cement,,152.0,0.0,,0.0,0.0,591.0,0.0,0.0,0.0,0.0,,0.0,0.0,0.0,0.0,0.0,,913.0,Quartz Sand,0.6,,,,,,,,,,,,,200.0,PCE_HRWRA,31.1,Heat Curing,90.0,100.0,,208.0
1500,466.0,HS_cement,,155.0,0.0,,0.0,0.0,604.0,0.0,0.0,0.0,0.0,,0.0,0.0,0.0,0.0,0.0,,932.0,Quartz Sand,0.6,,,,,,,,,,,,,173.0,PCE_HRWRA,42.3,Heat Curing,90.0,100.0,,182.0
1501,536.0,HS_cement,,153.0,0.0,,0.0,0.0,520.0,0.0,0.0,0.0,0.0,,0.0,0.0,0.0,0.0,0.0,,919.0,Quartz Sand,0.6,,,,,,,,,,,,,201.0,PCE_HRWRA,31.3,Heat Curing,90.0,100.0,,190.0
1502,810.0,HS_cement,,225.0,0.0,,0.0,243.0,0.0,0.0,0.0,0.0,0.0,,0.0,0.0,0.0,0.0,0.0,,972.0,Quartz Sand,0.6,,,,,,,,,,,,,176.0,PCE_HRWRA,43.1,Heat Curing,90.0,100.0,,192.0
1503,636.0,HS_cement,,221.0,0.0,,0.0,0.0,398.0,0.0,0.0,0.0,0.0,,0.0,0.0,0.0,0.0,0.0,,954.0,Quartz Sand,0.6,,,,,,,,,,,,,173.0,PCE_HRWRA,42.5,Heat Curing,90.0,100.0,,194.0
1504,812.0,HS_cement,,113.0,0.0,,0.0,0.0,357.0,0.0,0.0,0.0,0.0,,0.0,0.0,0.0,0.0,0.0,,975.0,Quartz Sand,0.6,,,,,,,,,,,,,176.0,PCE_HRWRA,37.6,Heat Curing,90.0,100.0,,199.0
1505,644.0,HS_cement,,112.0,0.0,,0.0,242.0,273.0,0.0,0.0,0.0,0.0,,0.0,0.0,0.0,0.0,0.0,,967.0,Quartz Sand,0.6,,,,,,,,,,,,,175.0,PCE_HRWRA,32.9,Heat Curing,90.0,100.0,,222.0
1506,562.0,HS_cement,,208.0,0.0,,0.0,0.0,412.0,0.0,0.0,0.0,0.0,,0.0,0.0,0.0,0.0,0.0,,899.0,Quartz Sand,0.6,,,,,,,,,,,,,227.0,PCE_HRWRA,20.4,Heat Curing,90.0,100.0,,200.0
1507,562.0,HS_cement,,208.0,0.0,,0.0,0.0,412.0,0.0,0.0,0.0,0.0,,0.0,0.0,0.0,0.0,0.0,,899.0,Quartz Sand,0.6,,,,,,,,,,,,,227.0,PCE_HRWRA,20.4,Heat Curing,90.0,100.0,,193.0
1508,562.0,HS_cement,,208.0,0.0,,0.0,0.0,412.0,0.0,0.0,0.0,0.0,,0.0,0.0,0.0,0.0,0.0,,899.0,Quartz Sand,0.6,,,,,,,,,,,,,227.0,PCE_HRWRA,20.4,Heat Curing,90.0,100.0,,190.0
1509,562.0,HS_cement,,208.0,0.0,,0.0,0.0,412.0,0.0,0.0,0.0,0.0,,0.0,0.0,0.0,0.0,0.0,,899.0,Quartz Sand,0.6,,,,,,,,,,,,,227.0,PCE_HRWRA,20.4,Heat Curing,90.0,100.0,,193.0
1510,748.0,HS_cement,,208.0,0.0,,0.0,224.0,0.0,0.0,0.0,0.0,0.0,,0.0,0.0,0.0,0.0,0.0,,897.0,Quartz Sand,0.6,,,,,,,,,,,,,224.0,PCE_HRWRA,25.5,Standard Curing,23.0,100.0,,147.0
1511,748.0,HS_cement,,208.0,0.0,,0.0,224.0,448.5,0.0,0.0,0.0,0.0,,0.0,0.0,0.0,0.0,0.0,,448.5,Quartz Sand,0.6,,,,,,,,,,,,,224.0,PCE_HRWRA,25.5,Standard Curing,23.0,100.0,,146.0
1512,501.16,HS_cement,,104.0,0.0,,0.0,0.0,1023.34,0.0,0.0,0.0,0.0,,0.0,0.0,0.0,0.0,0.0,,448.5,Quartz Sand,0.6,,,,,,,,,,,,,202.7,PCE_HRWRA,30.7,Standard Curing,23.0,100.0,,123.0
1513,568.48,HS_cement,,104.0,0.0,,0.0,0.0,507.52,0.0,0.0,0.0,0.0,,0.0,0.0,0.0,0.0,0.0,,897.0,Quartz Sand,0.6,,,,,,,,,,,,,239.0,PCE_HRWRA,12.5,Standard Curing,23.0,100.0,,127.0
1514,448.8,HS_cement,,104.0,0.0,,0.0,0.0,752.8,0.0,0.0,0.0,0.0,,0.0,0.0,0.0,0.0,0.0,,771.4,Quartz Sand,0.6,,,,,,,,,,,,,224.7,PCE_HRWRA,19.9,Standard Curing,23.0,100.0,,119.0
1515,448.8,HS_cement,,104.0,0.0,,0.0,0.0,1003.9,0.0,0.0,0.0,0.0,,0.0,0.0,0.0,0.0,0.0,,520.3,Quartz Sand,0.6,,,,,,,,,,,,,239.0,PCE_HRWRA,8.8,Standard Curing,23.0,100.0,,111.0
1516,701.5,OPC_42.5,42.5,210.5,0.0,,0.0,259.6,0.0,0.0,0.0,0.0,0.0,,0.0,0.0,0.0,0.0,0.0,,820.8,Quartz Sand,0.15,Straight Steel Fiber,156.0,13.0,0.2,2850.0,,,,,,,,164.2,PCE_SP,17.5,Standard Curing,22.0,95.0,,113.0
1517,666.4,OPC_42.5,42.5,210.5,0.0,,0.0,259.6,0.0,0.0,0.0,0.0,0.0,,0.0,0.0,0.0,0.0,35.1,Ground Granite Powder,820.8,Quartz Sand,0.15,Straight Steel Fiber,156.0,13.0,0.2,2850.0,,,,,,,,164.2,PCE_SP,17.5,Standard Curing,22.0,95.0,,118.0
1518,631.4,OPC_42.5,42.5,210.5,0.0,,0.0,259.6,0.0,0.0,0.0,0.0,0.0,,0.0,0.0,0.0,0.0,70.1,Ground Granite Powder,820.8,Quartz Sand,0.15,Straight Steel Fiber,156.0,13.0,0.2,2850.0,,,,,,,,164.2,PCE_SP,17.5,Standard Curing,22.0,95.0,,109.0
1519,596.3,OPC_42.5,42.5,210.5,0.0,,0.0,259.6,0.0,0.0,0.0,0.0,0.0,,0.0,0.0,0.0,0.0,105.2,Ground Granite Powder,820.8,Quartz Sand,0.15,Straight Steel Fiber,156.0,13.0,0.2,2850.0,,,,,,,,164.2,PCE_SP,17.5,Standard Curing,22.0,95.0,,106.0
1520,561.2,OPC_42.5,42.5,210.5,0.0,,0.0,259.6,0.0,0.0,0.0,0.0,0.0,,0.0,0.0,0.0,0.0,140.3,Ground Granite Powder,820.8,Quartz Sand,0.15,Straight Steel Fiber,156.0,13.0,0.2,2850.0,,,,,,,,164.2,PCE_SP,17.5,Standard Curing,22.0,95.0,,102.0
1521,526.1,OPC_42.5,42.5,210.5,0.0,,0.0,259.6,0.0,0.0,0.0,0.0,0.0,,0.0,0.0,0.0,0.0,175.4,Ground Granite Powder,820.8,Quartz Sand,0.15,Straight Steel Fiber,156.0,13.0,0.2,2850.0,,,,,,,,164.2,PCE_SP,17.5,Standard Curing,22.0,95.0,,93.0
1522,701.5,OPC_42.5,42.5,210.5,0.0,,0.0,259.6,0.0,0.0,0.0,0.0,0.0,,0.0,0.0,0.0,0.0,0.0,,820.8,Quartz Sand,0.15,Straight Steel Fiber,156.0,13.0,0.2,2850.0,,,,,,,,164.2,PCE_SP,17.5,Hot Water Curing,90.0,,,139.0
1523,666.4,OPC_42.5,42.5,210.5,0.0,,0.0,259.6,0.0,0.0,0.0,0.0,0.0,,0.0,0.0,0.0,0.0,35.1,Ground Granite Powder,820.8,Quartz Sand,0.15,Straight Steel Fiber,156.0,13.0,0.2,2850.0,,,,,,,,164.2,PCE_SP,17.5,Hot Water Curing,90.0,,,144.0
1524,631.4,OPC_42.5,42.5,210.5,0.0,,0.0,259.6,0.0,0.0,0.0,0.0,0.0,,0.0,0.0,0.0,0.0,70.1,Ground Granite Powder,820.8,Quartz Sand,0.15,Straight Steel Fiber,156.0,13.0,0.2,2850.0,,,,,,,,164.2,PCE_SP,17.5,Hot Water Curing,90.0,,,159.0
1525,596.3,OPC_42.5,42.5,210.5,0.0,,0.0,259.6,0.0,0.0,0.0,0.0,0.0,,0.0,0.0,0.0,0.0,105.2,Ground Granite Powder,820.8,Quartz Sand,0.15,Straight Steel Fiber,156.0,13.0,0.2,2850.0,,,,,,,,164.2,PCE_SP,17.5,Hot Water Curing,90.0,,,147.0
1526,561.2,OPC_42.5,42.5,210.5,0.0,,0.0,259.6,0.0,0.0,0.0,0.0,0.0,,0.0,0.0,0.0,0.0,140.3,Ground Granite Powder,820.8,Quartz Sand,0.15,Straight Steel Fiber,156.0,13.0,0.2,2850.0,,,,,,,,164.2,PCE_SP,17.5,Hot Water Curing,90.0,,,140.0
1527,526.1,OPC_42.5,42.5,210.5,0.0,,0.0,259.6,0.0,0.0,0.0,0.0,0.0,,0.0,0.0,0.0,0.0,175.4,Ground Granite Powder,820.8,Quartz Sand,0.15,Straight Steel Fiber,156.0,13.0,0.2,2850.0,,,,,,,,164.2,PCE_SP,17.5,Hot Water Curing,90.0,,,130.0
1528,701.5,OPC_42.5,42.5,210.5,0.0,,0.0,259.6,0.0,0.0,0.0,0.0,0.0,,0.0,0.0,0.0,0.0,0.0,,820.8,Quartz Sand,0.15,Straight Steel Fiber,156.0,13.0,0.2,2850.0,,,,,,,,164.2,PCE_SP,17.5,Autoclave Curing,200.0,,1.2,162.0
1529,666.4,OPC_42.5,42.5,210.5,0.0,,0.0,259.6,0.0,0.0,0.0,0.0,0.0,,0.0,0.0,0.0,0.0,35.1,Ground Granite Powder,820.8,Quartz Sand,0.15,Straight Steel Fiber,156.0,13.0,0.2,2850.0,,,,,,,,164.2,PCE_SP,17.5,Autoclave Curing,200.0,,1.2,170.0
1530,631.4,OPC_42.5,42.5,210.5,0.0,,0.0,259.6,0.0,0.0,0.0,0.0,0.0,,0.0,0.0,0.0,0.0,70.1,Ground Granite Powder,820.8,Quartz Sand,0.15,Straight Steel Fiber,156.0,13.0,0.2,2850.0,,,,,,,,164.2,PCE_SP,17.5,Autoclave Curing,200.0,,1.2,176.0
1531,596.3,OPC_42.5,42.5,210.5,0.0,,0.0,259.6,0.0,0.0,0.0,0.0,0.0,,0.0,0.0,0.0,0.0,105.2,Ground Granite Powder,820.8,Quartz Sand,0.15,Straight Steel Fiber,156.0,13.0,0.2,2850.0,,,,,,,,164.2,PCE_SP,17.5,Autoclave Curing,200.0,,1.2,187.0
1532,561.2,OPC_42.5,42.5,210.5,0.0,,0.0,259.6,0.0,0.0,0.0,0.0,0.0,,0.0,0.0,0.0,0.0,140.3,Ground Granite Powder,820.8,Quartz Sand,0.15,Straight Steel Fiber,156.0,13.0,0.2,2850.0,,,,,,,,164.2,PCE_SP,17.5,Autoclave Curing,200.0,,1.2,179.0
1533,526.1,OPC_42.5,42.5,210.5,0.0,,0.0,259.6,0.0,0.0,0.0,0.0,0.0,,0.0,0.0,0.0,0.0,175.4,Ground Granite Powder,820.8,Quartz Sand,0.15,Straight Steel Fiber,156.0,13.0,0.2,2850.0,,,,,,,,164.2,PCE_SP,17.5,Autoclave Curing,200.0,,1.2,176.0
1534,1150.0,OPC_52.5,52.5,0.0,0.0,,0.0,0.0,0.0,0.0,0.0,0.0,0.0,,0.0,0.0,0.0,0.0,0.0,,1150.0,Quartz Sand,2.36,Straight Steel Fiber,152.0,13.0,0.2,3015.0,,,,,,,,207.0,PCE_SP,17.25,Standard Curing,20.0,90.0,,136.0
1536,920.0,OPC_52.5,52.5,0.0,230.0,class C,0.0,0.0,0.0,0.0,0.0,0.0,0.0,,0.0,0.0,0.0,0.0,0.0,,1150.0,Quartz Sand,2.36,Straight Steel Fiber,152.0,13.0,0.2,3015.0,,,,,,,,207.0,PCE_SP,17.25,Standard Curing,20.0,90.0,,137.0
1537,805.0,OPC_52.5,52.5,0.0,345.0,class C,0.0,0.0,0.0,0.0,0.0,0.0,0.0,,0.0,0.0,0.0,0.0,0.0,,1150.0,Quartz Sand,2.36,Straight Steel Fiber,152.0,13.0,0.2,3015.0,,,,,,,,207.0,PCE_SP,17.25,Standard Curing,20.0,90.0,,131.0
1538,690.0,OPC_52.5,52.5,0.0,460.0,class C,0.0,0.0,0.0,0.0,0.0,0.0,0.0,,0.0,0.0,0.0,0.0,0.0,,1150.0,Quartz Sand,2.36,Straight Steel Fiber,152.0,13.0,0.2,3015.0,,,,,,,,207.0,PCE_SP,17.25,Standard Curing,20.0,90.0,,129.0
1539,575.0,OPC_52.5,52.5,0.0,575.0,class C,0.0,0.0,0.0,0.0,0.0,0.0,0.0,,0.0,0.0,0.0,0.0,0.0,,1150.0,Quartz Sand,2.36,Straight Steel Fiber,152.0,13.0,0.2,3015.0,,,,,,,,207.0,PCE_SP,17.25,Standard Curing,20.0,90.0,,121.0
1540,460.0,OPC_52.5,52.5,0.0,690.0,class C,0.0,0.0,0.0,0.0,0.0,0.0,0.0,,0.0,0.0,0.0,0.0,0.0,,1150.0,Quartz Sand,2.36,Straight Steel Fiber,152.0,13.0,0.2,3015.0,,,,,,,,207.0,PCE_SP,17.25,Standard Curing,20.0,90.0,,111.0
1542,920.0,OPC_52.5,52.5,0.0,230.0,class F,0.0,0.0,0.0,0.0,0.0,0.0,0.0,,0.0,0.0,0.0,0.0,0.0,,1150.0,Quartz Sand,2.36,Straight Steel Fiber,152.0,13.0,0.2,3015.0,,,,,,,,207.0,PCE_SP,17.25,Standard Curing,20.0,90.0,,134.0
1543,805.0,OPC_52.5,52.5,0.0,345.0,class F,0.0,0.0,0.0,0.0,0.0,0.0,0.0,,0.0,0.0,0.0,0.0,0.0,,1150.0,Quartz Sand,2.36,Straight Steel Fiber,152.0,13.0,0.2,3015.0,,,,,,,,207.0,PCE_SP,17.25,Standard Curing,20.0,90.0,,129.0
1544,690.0,OPC_52.5,52.5,0.0,460.0,class F,0.0,0.0,0.0,0.0,0.0,0.0,0.0,,0.0,0.0,0.0,0.0,0.0,,1150.0,Quartz Sand,2.36,Straight Steel Fiber,152.0,13.0,0.2,3015.0,,,,,,,,207.0,PCE_SP,17.25,Standard Curing,20.0,90.0,,121.0
1545,575.0,OPC_52.5,52.5,0.0,575.0,class F,0.0,0.0,0.0,0.0,0.0,0.0,0.0,,0.0,0.0,0.0,0.0,0.0,,1150.0,Quartz Sand,2.36,Straight Steel Fiber,152.0,13.0,0.2,3015.0,,,,,,,,207.0,PCE_SP,17.25,Standard Curing,20.0,90.0,,119.0
1546,460.0,OPC_52.5,52.5,0.0,690.0,class F,0.0,0.0,0.0,0.0,0.0,0.0,0.0,,0.0,0.0,0.0,0.0,0.0,,1150.0,Quartz Sand,2.36,Straight Steel Fiber,152.0,13.0,0.2,3015.0,,,,,,,,207.0,PCE_SP,17.25,Standard Curing,20.0,90.0,,105.0
1547,960.0,OPC_53,53.0,144.0,0.0,,0.0,115.0,0.0,0.0,0.0,0.0,0.0,,0.0,0.0,0.0,0.0,0.0,,1017.0,Quartz Sand + Normal River Sand,2.62,Straight Steel Fiber,156.0,13.0,0.18,1500.0,,,,,,,,163.0,PCE_SP,34.0,Standard Curing,20.0,,,115.67
1548,768.0,OPC_53,53.0,144.0,0.0,,0.0,115.0,0.0,0.0,0.0,192.0,0.0,,0.0,0.0,0.0,0.0,0.0,,1017.0,Quartz Sand + Normal River Sand,2.62,Straight Steel Fiber,156.0,13.0,0.18,1500.0,,,,,,,,163.0,PCE_SP,34.0,Standard Curing,20.0,,,120.9
1549,576.0,OPC_53,53.0,144.0,0.0,,0.0,115.0,0.0,0.0,0.0,384.0,0.0,,0.0,0.0,0.0,0.0,0.0,,1017.0,Quartz Sand + Normal River Sand,2.62,Straight Steel Fiber,156.0,13.0,0.18,1500.0,,,,,,,,163.0,PCE_SP,34.0,Standard Curing,20.0,,,117.98
1550,384.0,OPC_53,53.0,144.0,0.0,,0.0,115.0,0.0,0.0,0.0,576.0,0.0,,0.0,0.0,0.0,0.0,0.0,,1017.0,Quartz Sand + Normal River Sand,2.62,Straight Steel Fiber,156.0,13.0,0.18,1500.0,,,,,,,,163.0,PCE_SP,34.0,Standard Curing,20.0,,,109.81
1551,192.0,OPC_53,53.0,144.0,0.0,,0.0,115.0,0.0,0.0,0.0,768.0,0.0,,0.0,0.0,0.0,0.0,0.0,,1017.0,Quartz Sand + Normal River Sand,2.62,Straight Steel Fiber,156.0,13.0,0.18,1500.0,,,,,,,,163.0,PCE_SP,34.0,Standard Curing,20.0,,,101.16
1552,960.0,OPC_53,53.0,144.0,0.0,,0.0,115.0,0.0,0.0,0.0,0.0,0.0,,0.0,0.0,0.0,0.0,0.0,,1017.0,Quartz Sand + Normal River Sand,2.62,Straight Steel Fiber,156.0,13.0,0.18,1500.0,,,,,,,,163.0,PCE_SP,34.0,Heat Curing,150.0,,,150.8
1553,768.0,OPC_53,53.0,144.0,0.0,,0.0,115.0,0.0,0.0,0.0,192.0,0.0,,0.0,0.0,0.0,0.0,0.0,,1017.0,Quartz Sand + Normal River Sand,2.62,Straight Steel Fiber,156.0,13.0,0.18,1500.0,,,,,,,,163.0,PCE_SP,34.0,Heat Curing,150.0,,,159.75
1554,576.0,OPC_53,53.0,144.0,0.0,,0.0,115.0,0.0,0.0,0.0,384.0,0.0,,0.0,0.0,0.0,0.0,0.0,,1017.0,Quartz Sand + Normal River Sand,2.62,Straight Steel Fiber,156.0,13.0,0.18,1500.0,,,,,,,,163.0,PCE_SP,34.0,Heat Curing,150.0,,,167.95
1555,384.0,OPC_53,53.0,144.0,0.0,,0.0,115.0,0.0,0.0,0.0,576.0,0.0,,0.0,0.0,0.0,0.0,0.0,,1017.0,Quartz Sand + Normal River Sand,2.62,Straight Steel Fiber,156.0,13.0,0.18,1500.0,,,,,,,,163.0,PCE_SP,34.0,Heat Curing,150.0,,,152.46
1556,192.0,OPC_53,53.0,144.0,0.0,,0.0,115.0,0.0,0.0,0.0,768.0,0.0,,0.0,0.0,0.0,0.0,0.0,,1017.0,Quartz Sand + Normal River Sand,2.62,Straight Steel Fiber,156.0,13.0,0.18,1500.0,,,,,,,,163.0,PCE_SP,34.0,Heat Curing,150.0,,,142.53
1557,712.0,OPC_III,,231.0,0.0,,0.0,0.0,0.0,0.0,0.0,0.0,0.0,,0.0,0.0,0.0,0.0,0.0,,1231.0,Quartz Sand,4.75,,,,,,,,,,,,,164.0,PCE_SP,2.64,Standard Curing,23.0,,,123.0
1558,712.0,OPC_III,,231.0,0.0,,0.0,0.0,0.0,0.0,0.0,0.0,0.0,,0.0,0.0,0.0,0.0,0.0,,1231.0,Quartz Sand,4.75,Straight Steel Fiber,39.0,13.0,0.2,1900.0,203.0,,,,,,,164.0,PCE_SP,2.64,Standard Curing,23.0,,,124.0
1559,712.0,OPC_III,,231.0,0.0,,0.0,0.0,0.0,0.0,0.0,0.0,0.0,,0.0,0.0,0.0,0.0,0.0,,1231.0,Quartz Sand,4.75,Straight Steel Fiber,78.0,13.0,0.2,1900.0,203.0,,,,,,,164.0,PCE_SP,2.64,Standard Curing,23.0,,,124.0
1560,712.0,OPC_III,,231.0,0.0,,0.0,0.0,0.0,0.0,0.0,0.0,0.0,,0.0,0.0,0.0,0.0,0.0,,1231.0,Quartz Sand,4.75,Straight Steel Fiber,117.0,13.0,0.2,1900.0,203.0,,,,,,,164.0,PCE_SP,2.73,Standard Curing,23.0,,,125.0
1561,712.0,OPC_III,,231.0,0.0,,0.0,0.0,0.0,0.0,0.0,0.0,0.0,,0.0,0.0,0.0,0.0,0.0,,1231.0,Quartz Sand,4.75,Straight Steel Fiber,156.0,13.0,0.2,1900.0,203.0,,,,,,,164.0,PCE_SP,3.77,Standard Curing,23.0,,,125.0
1562,712.0,OPC_III,,231.0,0.0,,0.0,0.0,0.0,0.0,0.0,0.0,0.0,,0.0,0.0,0.0,0.0,0.0,,1231.0,Quartz Sand,4.75,Straight Steel Fiber,195.0,13.0,0.2,1900.0,203.0,,,,,,,164.0,PCE_SP,6.51,Standard Curing,23.0,,,126.0
1563,712.0,OPC_III,,231.0,0.0,,0.0,0.0,0.0,0.0,0.0,0.0,0.0,,0.0,0.0,0.0,0.0,0.0,,1231.0,Quartz Sand,4.75,Straight Steel Fiber,156.0,13.0,0.2,1900.0,203.0,,,,,,,164.0,PCE_SP,6.5,Standard Curing,23.0,,,135.0
1564,548.0,OPC_III,,42.0,0.0,,0.0,0.0,0.0,0.0,0.0,535.0,0.0,,0.0,0.0,0.0,0.0,0.0,,998.0,Missouri River Sand + Masonry Sand,4.75,Straight Steel Fiber,156.0,13.0,0.2,1900.0,203.0,,,,,,,167.0,PCE_SP,16.0,Standard Curing,23.0,,,125.0
1565,593.0,OPC_III,,0.0,0.0,,0.0,0.0,0.0,0.0,0.0,546.0,0.0,,0.0,0.0,0.0,0.0,0.0,,993.0,Missouri River Sand + Masonry Sand,4.75,Straight Steel Fiber,156.0,13.0,0.2,1900.0,203.0,,,,,,,182.0,PCE_SP,12.5,Standard Curing,23.0,,,124.0
1566,663.0,OPC_III,,42.0,367.0,class C,0.0,0.0,0.0,0.0,0.0,0.0,0.0,,0.0,0.0,0.0,0.0,0.0,,1011.0,Missouri River Sand + Masonry Sand,4.75,Straight Steel Fiber,156.0,13.0,0.2,1900.0,203.0,,,,,,,171.0,PCE_SP,12.0,Standard Curing,23.0,,,124.0
1567,486.0,OPC_III,,0.0,556.0,class C,0.0,0.0,0.0,0.0,0.0,0.0,0.0,,0.0,0.0,0.0,0.0,0.0,,1019.0,Missouri River Sand + Masonry Sand,4.75,Straight Steel Fiber,156.0,13.0,0.2,1900.0,203.0,,,,,,,188.0,PCE_SP,5.5,Standard Curing,23.0,,,120.0
1568,712.0,OPC_III,,231.0,0.0,,0.0,0.0,0.0,0.0,0.0,0.0,0.0,,0.0,0.0,0.0,0.0,0.0,,1231.0,Quartz Sand,4.75,Straight Steel Fiber,156.0,13.0,0.2,1900.0,203.0,,,,,,,164.0,PCE_SP,6.5,Heat Curing,90.0,,,202.0
1569,548.0,OPC_III,,42.0,0.0,,0.0,0.0,0.0,0.0,0.0,535.0,0.0,,0.0,0.0,0.0,0.0,0.0,,998.0,Missouri River Sand + Masonry Sand,4.75,Straight Steel Fiber,156.0,13.0,0.2,1900.0,203.0,,,,,,,167.0,PCE_SP,16.0,Heat Curing,90.0,,,178.0
1570,593.0,OPC_III,,0.0,0.0,,0.0,0.0,0.0,0.0,0.0,546.0,0.0,,0.0,0.0,0.0,0.0,0.0,,993.0,Missouri River Sand + Masonry Sand,4.75,Straight Steel Fiber,156.0,13.0,0.2,1900.0,203.0,,,,,,,182.0,PCE_SP,12.5,Heat Curing,90.0,,,170.0
1571,663.0,OPC_III,,42.0,367.0,class C,0.0,0.0,0.0,0.0,0.0,0.0,0.0,,0.0,0.0,0.0,0.0,0.0,,1011.0,Missouri River Sand + Masonry Sand,4.75,Straight Steel Fiber,156.0,13.0,0.2,1900.0,203.0,,,,,,,171.0,PCE_SP,12.0,Heat Curing,90.0,,,168.0
1572,486.0,OPC_III,,0.0,556.0,class C,0.0,0.0,0.0,0.0,0.0,0.0,0.0,,0.0,0.0,0.0,0.0,0.0,,1019.0,Missouri River Sand + Masonry Sand,4.75,Straight Steel Fiber,156.0,13.0,0.2,1900.0,203.0,,,,,,,188.0,PCE_SP,5.5,Heat Curing,90.0,,,136.0
1573,660.0,OPC_III,,60.0,480.0,class C,0.0,0.0,0.0,0.0,0.0,0.0,0.0,,0.0,0.0,0.0,0.0,0.0,,1200.0,Missouri River Sand + Masonry Sand + Lightweight,4.75,Straight Steel Fiber,156.0,13.0,0.2,1900.0,203.0,,,,,,,276.0,,5.28,Standard Curing,23.0,,,126.0
1574,660.0,OPC_III,,60.0,480.0,class C,0.0,0.0,0.0,0.0,0.0,0.0,0.0,,0.0,0.0,0.0,0.0,0.0,,1200.0,Missouri River Sand + Masonry Sand + Lightweight,4.75,Straight Steel Fiber,156.0,13.0,0.2,1900.0,203.0,,,,,,,276.0,VMA,6.0,Standard Curing,23.0,,,122.0
1575,660.0,OPC_III,,60.0,480.0,class C,0.0,0.0,0.0,0.0,0.0,0.0,0.0,,0.0,0.0,0.0,0.0,0.0,,1200.0,Missouri River Sand + Masonry Sand + Lightweight,4.75,Straight Steel Fiber,156.0,13.0,0.2,1900.0,203.0,,,,,,,276.0,VMA,12.0,Standard Curing,23.0,,,120.0
1576,660.0,OPC_III,,60.0,480.0,class C,0.0,0.0,0.0,0.0,0.0,0.0,0.0,,0.0,0.0,0.0,0.0,0.0,,1200.0,Missouri River Sand + Masonry Sand + Lightweight,4.75,Straight Steel Fiber,156.0,13.0,0.2,1900.0,203.0,,,,,,,276.0,VMA,18.0,Standard Curing,23.0,,,109.0
1577,660.0,OPC_III,,60.0,480.0,class C,0.0,0.0,0.0,0.0,0.0,0.0,0.0,,0.0,0.0,0.0,0.0,0.0,,1200.0,Missouri River Sand + Masonry Sand + Lightweight,4.75,Straight Steel Fiber,156.0,13.0,0.2,1900.0,203.0,,,,,,,276.0,VMA,24.0,Standard Curing,23.0,,,96.0
1581,788.5,OPC_I,,197.1,0.0,,0.0,0.0,0.0,0.0,0.0,0.0,0.0,,0.0,0.0,0.0,0.0,236.6,Silica Flour,867.4,Silica Sand,0.5,Straight Steel Fiber,156.0,13.0,0.2,2500.0,200.0,,,,,,,160.3,PCE_SP,15.77,Standard Curing,,,,201.8
1582,788.5,OPC_I,,197.1,0.0,,0.0,0.0,0.0,0.0,0.0,0.0,0.0,,0.0,0.0,0.0,0.0,236.6,Silica Flour,867.4,Silica Sand,0.5,Straight Steel Fiber,156.0,16.5,0.2,2500.0,200.0,,,,,,,160.3,PCE_SP,15.77,Standard Curing,,,,204.5
1583,788.5,OPC_I,,197.1,0.0,,0.0,0.0,0.0,0.0,0.0,0.0,0.0,,0.0,0.0,0.0,0.0,236.6,Silica Flour,867.4,Silica Sand,0.5,Straight Steel Fiber,156.0,19.5,0.2,2500.0,200.0,,,,,,,160.3,PCE_SP,15.77,Standard Curing,,,,197.3
1584,788.5,OPC_I,,197.13,0.0,,0.0,0.0,0.0,0.0,0.0,0.0,0.0,,0.0,0.0,0.0,0.0,236.55,Silica Flour,867.35,Silica Sand,0.5,Straight Steel Fiber,156.0,13.0,0.2,2500.0,200.0,,,,,,,197.125,PCE_SP,15.77,Steam Curing,90.0,,,202.0
1585,788.5,OPC_I,,197.13,0.0,,0.0,0.0,0.0,0.0,0.0,0.0,0.0,,0.0,0.0,0.0,0.0,236.55,Silica Flour,867.35,Silica Sand,0.5,Straight Steel Fiber,156.0,16.5,0.2,2500.0,200.0,,,,,,,197.125,PCE_SP,15.77,Steam Curing,90.0,,,204.5
1586,788.5,OPC_I,,197.13,0.0,,0.0,0.0,0.0,0.0,0.0,0.0,0.0,,0.0,0.0,0.0,0.0,236.55,Silica Flour,867.35,Silica Sand,0.5,Straight Steel Fiber,156.0,19.5,0.2,2500.0,200.0,,,,,,,197.125,PCE_SP,15.77,Steam Curing,90.0,,,197.3
1587,700.0,OPC_I,,100.0,0.0,,0.0,0.0,0.0,0.0,0.0,200.0,0.0,,0.0,0.0,0.0,0.0,0.0,,1000.0,Washed Sand,,,,,,,,,,,,,,230.0,Unspecified,25.0,Autoclave Curing,200.0,,1.2,112.0
1588,754.0,OPC_52.5,52.5,90.0,306.0,class F,0.0,0.0,0.0,0.0,0.0,0.0,0.0,,0.0,0.0,0.0,0.0,0.0,,951.0,Locally Available Sand,1.25,Straight Steel Fiber,156.0,13.0,0.2,1100.0,,,,,,,,198.0,PCE_HRWRA,33.0,Standard Curing,20.0,,,151.0
1589,754.0,OPC_52.5,52.5,72.0,306.0,class F,0.0,0.0,0.0,0.0,18.0,0.0,0.0,,0.0,0.0,0.0,0.0,0.0,,951.0,Locally Available Sand,1.25,Straight Steel Fiber,156.0,13.0,0.2,1100.0,,,,,,,,198.0,PCE_HRWRA,33.0,Standard Curing,20.0,,,154.0
1590,754.0,OPC_52.5,52.5,54.0,306.0,class F,0.0,0.0,0.0,0.0,36.0,0.0,0.0,,0.0,0.0,0.0,0.0,0.0,,951.0,Locally Available Sand,1.25,Straight Steel Fiber,156.0,13.0,0.2,1100.0,,,,,,,,198.0,PCE_HRWRA,33.0,Standard Curing,20.0,,,160.0
1591,754.0,OPC_52.5,52.5,36.0,306.0,class F,0.0,0.0,0.0,0.0,54.0,0.0,0.0,,0.0,0.0,0.0,0.0,0.0,,951.0,Locally Available Sand,1.25,Straight Steel Fiber,156.0,13.0,0.2,1100.0,,,,,,,,198.0,PCE_HRWRA,33.0,Standard Curing,20.0,,,157.0
1592,754.0,OPC_52.5,52.5,18.0,306.0,class F,0.0,0.0,0.0,0.0,72.0,0.0,0.0,,0.0,0.0,0.0,0.0,0.0,,951.0,Locally Available Sand,1.25,Straight Steel Fiber,156.0,13.0,0.2,1100.0,,,,,,,,198.0,PCE_HRWRA,33.0,Standard Curing,20.0,,,155.0
1593,754.0,OPC_52.5,52.5,0.0,306.0,class F,0.0,0.0,0.0,0.0,90.0,0.0,0.0,,0.0,0.0,0.0,0.0,0.0,,951.0,Locally Available Sand,1.25,Straight Steel Fiber,156.0,13.0,0.2,1100.0,,,,,,,,198.0,PCE_HRWRA,33.0,Standard Curing,20.0,,,155.0
1610,1150.0,OPC_52.5,52.5,0.0,0.0,,0.0,0.0,0.0,0.0,0.0,0.0,0.0,,0.0,0.0,0.0,0.0,0.0,,1150.0,Quartz Sand,2.36,,,,,,,,,,,,,207.0,PCE_SP,17.25,Water Curing,25.0,60.0,,90.0
1611,1092.5,OPC_52.5,52.5,57.5,0.0,,0.0,0.0,0.0,0.0,0.0,0.0,0.0,,0.0,0.0,0.0,0.0,0.0,,1150.0,Quartz Sand,2.36,,,,,,,,,,,,,207.0,PCE_SP,17.25,Water Curing,25.0,60.0,,95.0
1612,1035.0,OPC_52.5,52.5,115.0,0.0,,0.0,0.0,0.0,0.0,0.0,0.0,0.0,,0.0,0.0,0.0,0.0,0.0,,1150.0,Quartz Sand,2.36,,,,,,,,,,,,,207.0,PCE_SP,17.25,Water Curing,25.0,60.0,,97.0
1613,977.5,OPC_52.5,52.5,172.5,0.0,,0.0,0.0,0.0,0.0,0.0,0.0,0.0,,0.0,0.0,0.0,0.0,0.0,,1150.0,Quartz Sand,2.36,,,,,,,,,,,,,207.0,PCE_SP,17.25,Water Curing,25.0,60.0,,98.0
1614,920.0,OPC_52.5,52.5,230.0,0.0,,0.0,0.0,0.0,0.0,0.0,0.0,0.0,,0.0,0.0,0.0,0.0,0.0,,1150.0,Quartz Sand,2.36,,,,,,,,,,,,,207.0,PCE_SP,17.25,Water Curing,25.0,60.0,,99.5
1615,862.5,OPC_52.5,52.5,287.5,0.0,,0.0,0.0,0.0,0.0,0.0,0.0,0.0,,0.0,0.0,0.0,0.0,0.0,,1150.0,Quartz Sand,2.36,,,,,,,,,,,,,207.0,PCE_SP,17.25,Water Curing,25.0,60.0,,95.0
1616,1150.0,OPC_52.5,52.5,0.0,0.0,,0.0,0.0,0.0,0.0,0.0,0.0,0.0,,0.0,0.0,0.0,0.0,0.0,,1150.0,Quartz Sand,2.36,Straight Steel Fiber,156.0,13.0,0.2,2000.0,,,,,,,,207.0,PCE_SP,17.25,Water Curing,25.0,60.0,,122.0
1617,1092.5,OPC_52.5,52.5,57.5,0.0,,0.0,0.0,0.0,0.0,0.0,0.0,0.0,,0.0,0.0,0.0,0.0,0.0,,1150.0,Quartz Sand,2.36,Straight Steel Fiber,156.0,13.0,0.2,2000.0,,,,,,,,207.0,PCE_SP,17.25,Water Curing,25.0,60.0,,131.0
1618,1035.0,OPC_52.5,52.5,115.0,0.0,,0.0,0.0,0.0,0.0,0.0,0.0,0.0,,0.0,0.0,0.0,0.0,0.0,,1150.0,Quartz Sand,2.36,Straight Steel Fiber,156.0,13.0,0.2,2000.0,,,,,,,,207.0,PCE_SP,17.25,Water Curing,25.0,60.0,,128.0
1619,977.5,OPC_52.5,52.5,172.5,0.0,,0.0,0.0,0.0,0.0,0.0,0.0,0.0,,0.0,0.0,0.0,0.0,0.0,,1150.0,Quartz Sand,2.36,Straight Steel Fiber,156.0,13.0,0.2,2000.0,,,,,,,,207.0,PCE_SP,17.25,Water Curing,25.0,60.0,,136.0
1620,920.0,OPC_52.5,52.5,230.0,0.0,,0.0,0.0,0.0,0.0,0.0,0.0,0.0,,0.0,0.0,0.0,0.0,0.0,,1150.0,Quartz Sand,2.36,Straight Steel Fiber,156.0,13.0,0.2,2000.0,,,,,,,,207.0,PCE_SP,17.25,Water Curing,25.0,60.0,,138.0
1621,862.5,OPC_52.5,52.5,287.5,0.0,,0.0,0.0,0.0,0.0,0.0,0.0,0.0,,0.0,0.0,0.0,0.0,0.0,,1150.0,Quartz Sand,2.36,Straight Steel Fiber,156.0,13.0,0.2,2000.0,,,,,,,,207.0,PCE_SP,17.25,Water Curing,25.0,60.0,,131.0
1622,800.0,OPC_52.5,52.5,150.0,0.0,,0.0,0.0,0.0,0.0,0.0,750.0,0.0,,0.0,0.0,0.0,0.0,0.0,,500.0,Silica Sand,0.18,PE Fiber,20.0,18.0,0.02,3000.0,100.0,,,,,,,230.0,HRWRA,25.0,Standard Curing,,,,121.5
1623,800.0,OPC_52.5,52.5,150.0,0.0,,0.0,0.0,0.0,0.0,0.0,750.0,0.0,,0.0,0.0,0.0,0.0,0.0,,500.0,Silica Sand,0.18,PE Fiber,20.0,18.0,0.02,3000.0,100.0,,,,,,,230.0,HRWRA,25.0,Standard Curing,,,,112.69
1624,1856.7,OPC_42.5,42.5,69.1,0.0,,0.0,0.0,0.0,0.0,0.0,0.0,0.0,,0.0,0.0,0.0,0.0,0.0,,0.0,,,,,,,,,,,,,,,318.9,Unspecified,57.8,Standard Curing,20.0,95.0,,92.3
1625,1758.9,OPC_42.5,42.5,138.3,0.0,,0.0,0.0,0.0,0.0,0.0,0.0,0.0,,0.0,0.0,0.0,0.0,0.0,,0.0,,,,,,,,,,,,,,,319.7,Unspecified,56.9,Standard Curing,20.0,95.0,,108.7
1626,1661.2,OPC_42.5,42.5,207.4,0.0,,0.0,0.0,0.0,0.0,0.0,0.0,0.0,,0.0,0.0,0.0,0.0,0.0,,0.0,,,,,,,,,,,,,,,320.6,Unspecified,56.1,Standard Curing,20.0,95.0,,122.6
1627,1563.5,OPC_42.5,42.5,276.5,0.0,,0.0,0.0,0.0,0.0,0.0,0.0,0.0,,0.0,0.0,0.0,0.0,0.0,,0.0,,,,,,,,,,,,,,,321.4,Unspecified,55.2,Standard Curing,20.0,95.0,,130.7
1628,1465.8,OPC_42.5,42.5,345.6,0.0,,0.0,0.0,0.0,0.0,0.0,0.0,0.0,,0.0,0.0,0.0,0.0,0.0,,0.0,,,,,,,,,,,,,,,322.2,Unspecified,54.3,Standard Curing,20.0,95.0,,129.7
1629,1856.7,OPC_42.5,42.5,0.0,0.0,,0.0,0.0,0.0,0.0,80.9,0.0,0.0,,0.0,0.0,0.0,0.0,0.0,,0.0,,,,,,,,,,,,,,,318.6,Unspecified,58.1,Standard Curing,20.0,95.0,,82.6
1630,1758.9,OPC_42.5,42.5,69.1,0.0,,0.0,0.0,0.0,0.0,80.9,0.0,0.0,,0.0,0.0,0.0,0.0,0.0,,0.0,,,,,,,,,,,,,,,319.4,Unspecified,57.3,Standard Curing,20.0,95.0,,101.2
1631,1661.2,OPC_42.5,42.5,138.3,0.0,,0.0,0.0,0.0,0.0,80.9,0.0,0.0,,0.0,0.0,0.0,0.0,0.0,,0.0,,,,,,,,,,,,,,,320.2,Unspecified,56.4,Standard Curing,20.0,95.0,,116.8
1632,1563.5,OPC_42.5,42.5,207.4,0.0,,0.0,0.0,0.0,0.0,80.9,0.0,0.0,,0.0,0.0,0.0,0.0,0.0,,0.0,,,,,,,,,,,,,,,321.1,Unspecified,55.6,Standard Curing,20.0,95.0,,125.4
1633,1465.8,OPC_42.5,42.5,276.5,0.0,,0.0,0.0,0.0,0.0,80.9,0.0,0.0,,0.0,0.0,0.0,0.0,0.0,,0.0,,,,,,,,,,,,,,,321.9,Unspecified,54.7,Standard Curing,20.0,95.0,,126.7
1634,1758.9,OPC_42.5,42.5,0.0,0.0,,0.0,0.0,0.0,0.0,161.9,0.0,0.0,,0.0,0.0,0.0,0.0,0.0,,0.0,,,,,,,,,,,,,,,319.1,Unspecified,57.6,Standard Curing,20.0,95.0,,93.5
1635,1661.2,OPC_42.5,42.5,69.1,0.0,,0.0,0.0,0.0,0.0,161.9,0.0,0.0,,0.0,0.0,0.0,0.0,0.0,,0.0,,,,,,,,,,,,,,,319.9,Unspecified,56.8,Standard Curing,20.0,95.0,,106.4
1636,1563.5,OPC_42.5,42.5,138.3,0.0,,0.0,0.0,0.0,0.0,161.9,0.0,0.0,,0.0,0.0,0.0,0.0,0.0,,0.0,,,,,,,,,,,,,,,320.7,Unspecified,55.9,Standard Curing,20.0,95.0,,123.8
1637,1465.8,OPC_42.5,42.5,207.4,0.0,,0.0,0.0,0.0,0.0,161.9,0.0,0.0,,0.0,0.0,0.0,0.0,0.0,,0.0,,,,,,,,,,,,,,,321.6,Unspecified,55.1,Standard Curing,20.0,95.0,,127.9
1638,1661.2,OPC_42.5,42.5,0.0,0.0,,0.0,0.0,0.0,0.0,242.8,0.0,0.0,,0.0,0.0,0.0,0.0,0.0,,0.0,,,,,,,,,,,,,,,319.5,Unspecified,57.1,Standard Curing,20.0,95.0,,101.2
1639,1563.5,OPC_42.5,42.5,69.1,0.0,,0.0,0.0,0.0,0.0,242.8,0.0,0.0,,0.0,0.0,0.0,0.0,0.0,,0.0,,,,,,,,,,,,,,,320.4,Unspecified,56.3,Standard Curing,20.0,95.0,,109.2
1640,1465.8,OPC_42.5,42.5,138.3,0.0,,0.0,0.0,0.0,0.0,242.8,0.0,0.0,,0.0,0.0,0.0,0.0,0.0,,0.0,,,,,,,,,,,,,,,321.2,Unspecified,55.4,Standard Curing,20.0,95.0,,126.3
1641,1563.5,OPC_42.5,42.5,0.0,0.0,,0.0,0.0,0.0,0.0,323.8,0.0,0.0,,0.0,0.0,0.0,0.0,0.0,,0.0,,,,,,,,,,,,,,,320.0,Unspecified,56.6,Standard Curing,20.0,95.0,,104.7
1642,1465.8,OPC_42.5,42.5,69.1,0.0,,0.0,0.0,0.0,0.0,323.8,0.0,0.0,,0.0,0.0,0.0,0.0,0.0,,0.0,,,,,,,,,,,,,,,320.9,Unspecified,55.8,Standard Curing,20.0,95.0,,111.2
1643,1465.8,OPC_42.5,42.5,0.0,0.0,,0.0,0.0,0.0,0.0,404.7,0.0,0.0,,0.0,0.0,0.0,0.0,0.0,,0.0,,,,,,,,,,,,,,,320.5,Unspecified,56.1,Standard Curing,20.0,95.0,,105.8
1644,890.0,OPC_I,,223.0,0.0,,0.0,0.0,0.0,0.0,0.0,0.0,0.0,,0.0,0.0,0.0,0.0,0.0,,592.0,Locally Available Sand,0.6,,,,,,,,,,,,,334.0,PCE_SP,50.0,Standard Curing,,,,88.3
1645,890.0,OPC_I,,223.0,0.0,,0.0,0.0,0.0,0.0,0.0,0.0,0.0,,0.0,0.0,0.0,0.0,0.0,,592.0,Locally Available Sand,0.6,,,,,,,,,,,,,334.0,PCE_SP,50.0,Water Curing,,100.0,,99.3
1646,890.0,OPC_I,,223.0,0.0,,0.0,0.0,0.0,0.0,0.0,0.0,0.0,,0.0,0.0,0.0,0.0,0.0,,592.0,Locally Available Sand,0.6,,,,,,,,,,,,,334.0,PCE_SP,50.0,Hot Water Curing,90.0,,,113.0
1647,890.0,OPC_I,,223.0,0.0,,0.0,0.0,0.0,0.0,0.0,0.0,0.0,,0.0,0.0,0.0,0.0,0.0,,592.0,Locally Available Sand,0.6,,,,,,,,,,,,,334.0,PCE_SP,50.0,Heat Curing,90.0,,,127.0
1648,890.0,OPC_I,,223.0,0.0,,0.0,0.0,0.0,0.0,0.0,0.0,0.0,,0.0,0.0,0.0,0.0,0.0,,549.0,Locally Available Sand,0.6,Straight Steel Fiber,119.0,13.0,0.2,,,,,,,,,334.0,PCE_SP,50.0,Standard Curing,,,,113.9
1649,890.0,OPC_I,,223.0,0.0,,0.0,0.0,0.0,0.0,0.0,0.0,0.0,,0.0,0.0,0.0,0.0,0.0,,549.0,Locally Available Sand,0.6,Straight Steel Fiber,119.0,13.0,0.2,,,,,,,,,334.0,PCE_SP,50.0,Water Curing,,100.0,,94.3
1650,890.0,OPC_I,,223.0,0.0,,0.0,0.0,0.0,0.0,0.0,0.0,0.0,,0.0,0.0,0.0,0.0,0.0,,549.0,Locally Available Sand,0.6,Straight Steel Fiber,119.0,13.0,0.2,,,,,,,,,334.0,PCE_SP,50.0,Hot Water Curing,90.0,,,138.0
1651,890.0,OPC_I,,223.0,0.0,,0.0,0.0,0.0,0.0,0.0,0.0,0.0,,0.0,0.0,0.0,0.0,0.0,,549.0,Locally Available Sand,0.6,Straight Steel Fiber,119.0,13.0,0.2,,,,,,,,,334.0,PCE_SP,50.0,Heat Curing,90.0,,,123.9
1652,890.0,OPC_I,,178.0,0.0,,0.0,0.0,0.0,0.0,0.0,0.0,0.0,,0.0,0.0,0.0,0.0,0.0,,982.0,Locally Available Sand,0.6,,,,,,,,,,,,,214.0,PCE_SP,50.0,Standard Curing,,,,103.7
1653,890.0,OPC_I,,178.0,0.0,,0.0,0.0,0.0,0.0,0.0,0.0,0.0,,0.0,0.0,0.0,0.0,0.0,,982.0,Locally Available Sand,0.6,,,,,,,,,,,,,214.0,PCE_SP,50.0,Water Curing,,100.0,,128.2
1654,890.0,OPC_I,,178.0,0.0,,0.0,0.0,0.0,0.0,0.0,0.0,0.0,,0.0,0.0,0.0,0.0,0.0,,982.0,Locally Available Sand,0.6,,,,,,,,,,,,,214.0,PCE_SP,50.0,Hot Water Curing,90.0,,,138.6
1655,890.0,OPC_I,,178.0,0.0,,0.0,0.0,0.0,0.0,0.0,0.0,0.0,,0.0,0.0,0.0,0.0,0.0,,982.0,Locally Available Sand,0.6,,,,,,,,,,,,,214.0,PCE_SP,50.0,Heat Curing,90.0,,,126.5
1656,890.0,OPC_I,,178.0,0.0,,0.0,0.0,0.0,0.0,0.0,0.0,0.0,,0.0,0.0,0.0,0.0,0.0,,939.0,Locally Available Sand,0.6,Straight Steel Fiber,119.0,13.0,0.2,,,,,,,,,214.0,PCE_SP,50.0,Standard Curing,,,,128.9
1657,890.0,OPC_I,,178.0,0.0,,0.0,0.0,0.0,0.0,0.0,0.0,0.0,,0.0,0.0,0.0,0.0,0.0,,939.0,Locally Available Sand,0.6,Straight Steel Fiber,119.0,13.0,0.2,,,,,,,,,214.0,PCE_SP,50.0,Water Curing,,100.0,,131.7
1658,890.0,OPC_I,,178.0,0.0,,0.0,0.0,0.0,0.0,0.0,0.0,0.0,,0.0,0.0,0.0,0.0,0.0,,939.0,Locally Available Sand,0.6,Straight Steel Fiber,119.0,13.0,0.2,,,,,,,,,214.0,PCE_SP,50.0,Hot Water Curing,90.0,,,138.0
1659,890.0,OPC_I,,178.0,0.0,,0.0,0.0,0.0,0.0,0.0,0.0,0.0,,0.0,0.0,0.0,0.0,0.0,,939.0,Locally Available Sand,0.6,Straight Steel Fiber,119.0,13.0,0.2,,,,,,,,,214.0,PCE_SP,50.0,Heat Curing,90.0,,,136.9
1660,890.0,OPC_I,,169.0,0.0,,0.0,0.0,0.0,0.0,0.0,0.0,0.0,,0.0,0.0,0.0,0.0,0.0,,1059.0,Locally Available Sand,0.6,,,,,,,,,,,,,180.0,PCE_SP,59.0,Standard Curing,,,,92.7
1661,890.0,OPC_I,,169.0,0.0,,0.0,0.0,0.0,0.0,0.0,0.0,0.0,,0.0,0.0,0.0,0.0,0.0,,1059.0,Locally Available Sand,0.6,,,,,,,,,,,,,180.0,PCE_SP,59.0,Water Curing,,100.0,,131.4
1662,890.0,OPC_I,,169.0,0.0,,0.0,0.0,0.0,0.0,0.0,0.0,0.0,,0.0,0.0,0.0,0.0,0.0,,1059.0,Locally Available Sand,0.6,,,,,,,,,,,,,180.0,PCE_SP,59.0,Hot Water Curing,90.0,,,130.6
1663,890.0,OPC_I,,169.0,0.0,,0.0,0.0,0.0,0.0,0.0,0.0,0.0,,0.0,0.0,0.0,0.0,0.0,,1059.0,Locally Available Sand,0.6,,,,,,,,,,,,,180.0,PCE_SP,59.0,Heat Curing,90.0,,,134.0
1664,890.0,OPC_I,,169.0,0.0,,0.0,0.0,0.0,0.0,0.0,0.0,0.0,,0.0,0.0,0.0,0.0,0.0,,1016.0,Locally Available Sand,0.6,Straight Steel Fiber,119.0,13.0,0.2,,,,,,,,,180.0,PCE_SP,59.0,Standard Curing,,,,136.9
1665,890.0,OPC_I,,169.0,0.0,,0.0,0.0,0.0,0.0,0.0,0.0,0.0,,0.0,0.0,0.0,0.0,0.0,,1016.0,Locally Available Sand,0.6,Straight Steel Fiber,119.0,13.0,0.2,,,,,,,,,180.0,PCE_SP,59.0,Water Curing,,100.0,,118.3
1666,890.0,OPC_I,,169.0,0.0,,0.0,0.0,0.0,0.0,0.0,0.0,0.0,,0.0,0.0,0.0,0.0,0.0,,1016.0,Locally Available Sand,0.6,Straight Steel Fiber,119.0,13.0,0.2,,,,,,,,,180.0,PCE_SP,59.0,Hot Water Curing,90.0,,,138.1
1667,890.0,OPC_I,,169.0,0.0,,0.0,0.0,0.0,0.0,0.0,0.0,0.0,,0.0,0.0,0.0,0.0,0.0,,1016.0,Locally Available Sand,0.6,Straight Steel Fiber,119.0,13.0,0.2,,,,,,,,,180.0,PCE_SP,59.0,Heat Curing,90.0,,,147.2
1668,890.0,OPC_I,,223.0,0.0,,0.0,0.0,0.0,0.0,0.0,0.0,0.0,,0.0,0.0,0.0,0.0,0.0,,592.0,Locally Available Sand,0.6,,,,,,,,,,,,,334.0,PCE_SP,50.0,Hot Water Curing,90.0,,,103.8
1669,890.0,OPC_I,,223.0,0.0,,0.0,0.0,0.0,0.0,0.0,0.0,0.0,,0.0,0.0,0.0,0.0,0.0,,592.0,Locally Available Sand,0.6,,,,,,,,,,,,,334.0,PCE_SP,50.0,Heat Curing,90.0,,,96.8
1670,890.0,OPC_I,,223.0,0.0,,0.0,0.0,0.0,0.0,0.0,0.0,0.0,,0.0,0.0,0.0,0.0,0.0,,549.0,Locally Available Sand,0.6,Straight Steel Fiber,119.0,13.0,0.2,,,,,,,,,334.0,PCE_SP,50.0,Standard Curing,,,,83.4
1671,890.0,OPC_I,,223.0,0.0,,0.0,0.0,0.0,0.0,0.0,0.0,0.0,,0.0,0.0,0.0,0.0,0.0,,549.0,Locally Available Sand,0.6,Straight Steel Fiber,119.0,13.0,0.2,,,,,,,,,334.0,PCE_SP,50.0,Heat Curing,90.0,,,88.1
1672,890.0,OPC_I,,178.0,0.0,,0.0,0.0,0.0,0.0,0.0,0.0,0.0,,0.0,0.0,0.0,0.0,0.0,,982.0,Locally Available Sand,0.6,,,,,,,,,,,,,214.0,PCE_SP,50.0,Water Curing,,100.0,,90.8
1673,890.0,OPC_I,,178.0,0.0,,0.0,0.0,0.0,0.0,0.0,0.0,0.0,,0.0,0.0,0.0,0.0,0.0,,982.0,Locally Available Sand,0.6,,,,,,,,,,,,,214.0,PCE_SP,50.0,Hot Water Curing,90.0,,,129.4
1674,890.0,OPC_I,,178.0,0.0,,0.0,0.0,0.0,0.0,0.0,0.0,0.0,,0.0,0.0,0.0,0.0,0.0,,982.0,Locally Available Sand,0.6,,,,,,,,,,,,,214.0,PCE_SP,50.0,Heat Curing,90.0,,,103.8
1675,890.0,OPC_I,,178.0,0.0,,0.0,0.0,0.0,0.0,0.0,0.0,0.0,,0.0,0.0,0.0,0.0,0.0,,939.0,Locally Available Sand,0.6,Straight Steel Fiber,119.0,13.0,0.2,,,,,,,,,214.0,PCE_SP,50.0,Standard Curing,,,,105.9
1676,890.0,OPC_I,,178.0,0.0,,0.0,0.0,0.0,0.0,0.0,0.0,0.0,,0.0,0.0,0.0,0.0,0.0,,939.0,Locally Available Sand,0.6,Straight Steel Fiber,119.0,13.0,0.2,,,,,,,,,214.0,PCE_SP,50.0,Water Curing,,100.0,,98.1
1677,890.0,OPC_I,,178.0,0.0,,0.0,0.0,0.0,0.0,0.0,0.0,0.0,,0.0,0.0,0.0,0.0,0.0,,939.0,Locally Available Sand,0.6,Straight Steel Fiber,119.0,13.0,0.2,,,,,,,,,214.0,PCE_SP,50.0,Hot Water Curing,90.0,,,115.9
1678,890.0,OPC_I,,178.0,0.0,,0.0,0.0,0.0,0.0,0.0,0.0,0.0,,0.0,0.0,0.0,0.0,0.0,,939.0,Locally Available Sand,0.6,Straight Steel Fiber,119.0,13.0,0.2,,,,,,,,,214.0,PCE_SP,50.0,Heat Curing,90.0,,,115.7
1679,890.0,OPC_I,,169.0,0.0,,0.0,0.0,0.0,0.0,0.0,0.0,0.0,,0.0,0.0,0.0,0.0,0.0,,1059.0,Locally Available Sand,0.6,,,,,,,,,,,,,180.0,PCE_SP,59.0,Standard Curing,,,,95.0
1680,890.0,OPC_I,,169.0,0.0,,0.0,0.0,0.0,0.0,0.0,0.0,0.0,,0.0,0.0,0.0,0.0,0.0,,1059.0,Locally Available Sand,0.6,,,,,,,,,,,,,180.0,PCE_SP,59.0,Water Curing,,100.0,,89.5
1681,890.0,OPC_I,,169.0,0.0,,0.0,0.0,0.0,0.0,0.0,0.0,0.0,,0.0,0.0,0.0,0.0,0.0,,1059.0,Locally Available Sand,0.6,,,,,,,,,,,,,180.0,PCE_SP,59.0,Hot Water Curing,90.0,,,127.8
1682,890.0,OPC_I,,169.0,0.0,,0.0,0.0,0.0,0.0,0.0,0.0,0.0,,0.0,0.0,0.0,0.0,0.0,,1059.0,Locally Available Sand,0.6,,,,,,,,,,,,,180.0,PCE_SP,59.0,Heat Curing,90.0,,,100.5
1683,890.0,OPC_I,,169.0,0.0,,0.0,0.0,0.0,0.0,0.0,0.0,0.0,,0.0,0.0,0.0,0.0,0.0,,1016.0,Locally Available Sand,0.6,Straight Steel Fiber,119.0,13.0,0.2,,,,,,,,,180.0,PCE_SP,59.0,Standard Curing,,,,103.2
1684,890.0,OPC_I,,169.0,0.0,,0.0,0.0,0.0,0.0,0.0,0.0,0.0,,0.0,0.0,0.0,0.0,0.0,,1016.0,Locally Available Sand,0.6,Straight Steel Fiber,119.0,13.0,0.2,,,,,,,,,180.0,PCE_SP,59.0,Water Curing,,100.0,,88.6
1685,890.0,OPC_I,,169.0,0.0,,0.0,0.0,0.0,0.0,0.0,0.0,0.0,,0.0,0.0,0.0,0.0,0.0,,1016.0,Locally Available Sand,0.6,Straight Steel Fiber,119.0,13.0,0.2,,,,,,,,,180.0,PCE_SP,59.0,Hot Water Curing,90.0,,,131.9
1686,890.0,OPC_I,,169.0,0.0,,0.0,0.0,0.0,0.0,0.0,0.0,0.0,,0.0,0.0,0.0,0.0,0.0,,1016.0,Locally Available Sand,0.6,Straight Steel Fiber,119.0,13.0,0.2,,,,,,,,,180.0,PCE_SP,59.0,Heat Curing,90.0,,,137.7
1687,833.33,Unknown,,208.33,0.0,,0.0,0.0,208.33,0.0,0.0,0.0,0.0,,0.0,0.0,0.0,0.0,0.0,,1150.0,Locally Available Sand,0.8,,,,,,,,,,,,,183.333333333333,,4.5,Standard Curing,20.0,,,194.0
1688,956.18,Unknown,,239.04,0.0,,0.0,0.0,239.04,0.0,0.0,0.0,0.0,,0.0,0.0,0.0,0.0,0.0,,965.74,Locally Available Sand,0.8,,,,,,,,,,,,,186.454183266932,,10.3266932270916,Standard Curing,20.0,,,207.0
1689,948.62,Unknown,,237.15,0.0,,0.0,0.0,237.15,0.0,0.0,0.0,0.0,,0.0,0.0,0.0,0.0,0.0,,977.08,Locally Available Sand,0.8,,,,,,,,,,,,,180.237154150198,,10.2450592885375,Standard Curing,20.0,,,230.0
1690,941.18,Unknown,,235.29,0.0,,0.0,0.0,235.29,0.0,0.0,0.0,0.0,,0.0,0.0,0.0,0.0,0.0,,988.24,Locally Available Sand,0.8,,,,,,,,,,,,,169.411764705882,,10.7294117647059,Standard Curing,20.0,,,232.0
