Repository: Jocund96/Data-to-Design-ML

## Datasets

Located in `Datasets/`:

- **UCI Concrete Compressive Strength dataset** (`uci_concrete_data.csv`) — 1030 samples, 8 mix-component features (cement, slag, fly ash, water, superplasticizer, coarse/fine aggregate, age), target is compressive strength (MPa). Processed splits and engineered features are saved under `Datasets/processed/uci_concrete_dataset/`.
- **UHPC dataset** (`UHPC_dataset.csv`) — Ultra High Performance Concrete data pooled from many publications, ~2000 rows with a `paper_reference` column identifying the source publication and `cs_28d` (28-day compressive strength) as the target.

File: S2_Kernel/Datasets/processed/uhpc_dataset/initial_cleaned.csv (part 9 of 11)
,cement,cement_type,cement_grade,silica_fume,fly_ash,fly_ash_type,limestone_powder,quartz_powder,glass_powder,rice_husk_ash,metakaolin,ggbfs,slag,slag_type,nano_caco3,nano_al2o3,nano_tio2,nano_sio2,filler,filler_type,sand,sand_type,sand_max_size,fiber1_type,fiber1_amount,fiber1_length,fiber1_diameter,fiber1_tensile_strength,fiber1_youngs_modulus,fiber2_type,fiber2_amount,fiber2_length,fiber2_diameter,fiber2_tensile_strength,fiber2_youngs_modulus,water,sp_type,sp_amount,curing_method,curing_temp,curing_humidity,curing_pressure,cs_28d
1691,851.06,Unknown,,212.77,0.0,,0.0,0.0,212.77,0.0,0.0,0.0,0.0,,0.0,0.0,0.0,0.0,0.0,,1123.4,Locally Available Sand,0.8,Straight Steel Fiber,195.0,13.0,0.2,,,,,,,,,180.425531914894,,4.59574468085106,Standard Curing,20.0,,,213.0
1692,991.74,Unknown,,247.93,0.0,,0.0,0.0,247.93,0.0,0.0,0.0,0.0,,0.0,0.0,0.0,0.0,0.0,,912.4,Locally Available Sand,0.8,Straight Steel Fiber,156.0,13.0,0.2,,,,,,,,,198.347107438017,,10.7107438016529,Standard Curing,20.0,,,219.0
1693,975.61,Unknown,,243.9,0.0,,0.0,0.0,243.9,0.0,0.0,0.0,0.0,,0.0,0.0,0.0,0.0,0.0,,936.59,Locally Available Sand,0.8,Straight Steel Fiber,234.0,13.0,0.2,,,,,,,,,190.243902439024,,10.5365853658537,Standard Curing,20.0,,,261.0
1694,991.74,Unknown,,247.93,0.0,,0.0,0.0,247.93,0.0,0.0,0.0,0.0,,0.0,0.0,0.0,0.0,0.0,,912.4,Locally Available Sand,0.8,Straight Steel Fiber,273.0,13.0,0.2,,,,,,,,,198.347107438017,,10.7107438016529,Standard Curing,20.0,,,291.0
1695,1061.95,Unknown,,265.49,0.0,,0.0,0.0,265.49,0.0,0.0,0.0,0.0,,0.0,0.0,0.0,0.0,0.0,,807.08,Locally Available Sand,0.8,Twisted Steel Fiber,390.0,8.0,0.3,,,,,,,,,219.823008849558,,11.4690265486726,Standard Curing,20.0,,,270.0
1696,1212.4,OPC_I,,60.6,242.5,class F,0.0,0.0,0.0,0.0,0.0,0.0,0.0,,0.0,0.0,0.0,0.0,0.0,,545.3,Natural River Sand,0.15,PE Fiber,14.5,12.0,0.015,3900.0,145.0,,,,,,,257.5,PCE_SP,22.73,Standard Curing,,,,118.0
1697,1206.2,OPC_I,,60.3,241.2,class F,0.0,0.0,0.0,0.0,0.0,0.0,0.0,,0.0,0.0,0.0,0.0,0.0,,542.8,Natural River Sand,0.15,PE Fiber,19.4,12.0,0.015,3900.0,145.0,,,,,,,256.3,PCE_SP,22.62,Standard Curing,,,,128.0
1698,1213.7,OPC_I,,0.0,303.4,class F,0.0,0.0,0.0,0.0,0.0,0.0,0.0,,0.0,0.0,0.0,0.0,0.0,,545.3,Natural River Sand,0.15,PE Fiber,14.5,12.0,0.015,3900.0,145.0,,,,,,,257.5,PCE_SP,22.76,Standard Curing,,,,135.0
1699,1207.6,OPC_I,,0.0,301.9,class F,0.0,0.0,0.0,0.0,0.0,0.0,0.0,,0.0,0.0,0.0,0.0,0.0,,542.5,Natural River Sand,0.15,PE Fiber,19.4,12.0,0.015,3900.0,145.0,,,,,,,256.2,PCE_SP,22.64,Standard Curing,,,,130.0
1700,712.0,OPC_42.5,42.5,219.0,0.0,,0.0,0.0,0.0,0.0,0.0,164.0,0.0,,0.0,0.0,0.0,0.0,0.0,,1094.9,Natural River Sand,2.36,Straight Steel Fiber,78.5,13.0,0.2,,,Hooked Steel Fiber,78.5,26.0,0.3,,,153.0,PCE_SP,5.5,Steam Curing,80.0,,,157.0
1701,699.0,OPC_42.5,42.5,215.0,0.0,,0.0,0.0,0.0,0.0,0.0,161.0,0.0,,0.0,0.0,0.0,0.0,0.0,,1074.8,Natural River Sand,2.36,Straight Steel Fiber,78.5,13.0,0.2,,,Hooked Steel Fiber,78.5,26.0,0.3,,,193.0,PCE_SP,5.4,Steam Curing,80.0,,,145.0
1702,705.0,OPC_42.5,42.5,217.0,0.0,,0.0,0.0,0.0,0.0,0.0,163.0,0.0,,0.0,0.0,0.0,0.0,0.0,,1084.7,Natural River Sand,2.36,Straight Steel Fiber,78.5,13.0,0.2,,,Hooked Steel Fiber,78.5,26.0,0.3,,,174.0,PCE_SP,5.4,Steam Curing,80.0,,,170.0
1703,705.0,OPC_42.5,42.5,217.0,0.0,,0.0,0.0,0.0,0.0,0.0,163.0,0.0,,0.0,0.0,0.0,0.0,0.0,,1084.7,Natural River Sand,2.36,Hooked Steel Fiber,157.0,26.0,0.3,,,,,,,,,174.0,PCE_SP,5.4,Steam Curing,80.0,,,172.0
1704,705.0,OPC_42.5,42.5,217.0,0.0,,0.0,0.0,0.0,0.0,0.0,163.0,0.0,,0.0,0.0,0.0,0.0,0.0,,1084.7,Natural River Sand,2.36,Straight Steel Fiber,157.0,13.0,0.2,,,,,,,,,174.0,PCE_SP,5.4,Steam Curing,80.0,,,163.0
1705,865.0,OPC_42.5,42.5,266.0,0.0,,0.0,0.0,0.0,0.0,0.0,200.0,0.0,,0.0,0.0,0.0,0.0,0.0,,798.8,Natural River Sand,2.36,Straight Steel Fiber,157.0,13.0,0.2,,,,,,,,,213.0,PCE_SP,6.7,Steam Curing,80.0,,,160.0
1706,1044.0,OPC_I,,261.0,0.0,,0.0,0.0,0.0,0.0,0.0,0.0,0.0,,0.0,0.0,0.0,0.0,0.0,,1212.0,Arkansas Quarry Sand,2.36,,,,,,,,,,,,,261.0,PCE_SP,126.5,Steam Curing,90.0,,,81.2
1707,1044.0,OPC_I,,261.0,0.0,,0.0,0.0,0.0,0.0,0.0,0.0,0.0,,0.0,0.0,0.0,0.0,0.0,,1212.0,Arkansas Quarry Sand,2.36,,,,,,,,,,,,,261.0,PCE_SP,151.7,Steam Curing,90.0,,,80.0
1708,1044.0,OPC_I,,261.0,0.0,,0.0,0.0,0.0,0.0,0.0,0.0,0.0,,0.0,0.0,0.0,0.0,0.0,,1212.0,Natural River Sand,2.36,,,,,,,,,,,,,261.0,PCE_SP,151.7,Steam Curing,90.0,,,130.8
1709,1044.0,OPC_I,,261.0,0.0,,0.0,0.0,0.0,0.0,0.0,0.0,0.0,,0.0,0.0,0.0,0.0,0.0,,1212.0,Natural River Sand,2.36,,,,,,,,,,,,,261.0,PCE_SP,113.7,Steam Curing,90.0,,,158.0
1710,1044.0,OPC_I,,261.0,0.0,,0.0,0.0,0.0,0.0,0.0,0.0,0.0,,0.0,0.0,0.0,0.0,0.0,,1212.0,Arkansas River Sand,2.36,,,,,,,,,,,,,261.0,PCE_SP,113.7,Steam Curing,90.0,,,109.7
1711,1044.0,OPC_I,,261.0,0.0,,0.0,0.0,0.0,0.0,0.0,0.0,0.0,,0.0,0.0,0.0,0.0,0.0,,1212.0,Locally Available Sand,2.36,,,,,,,,,,,,,261.0,PCE_SP,113.7,Steam Curing,90.0,,,113.6
1712,1044.0,OPC_I,,261.0,0.0,,0.0,0.0,0.0,0.0,0.0,0.0,0.0,,0.0,0.0,0.0,0.0,0.0,,1212.0,Locally Available Sand,2.36,,,,,,,,,,,,,261.0,PCE_SP,126.4,Steam Curing,90.0,,,103.1
1713,1044.0,OPC_I,,261.0,0.0,,0.0,0.0,0.0,0.0,0.0,0.0,0.0,,0.0,0.0,0.0,0.0,0.0,,1212.0,Natural River Sand,2.36,,,,,,,,,,,,,261.0,PCE_SP,76.0,Steam Curing,90.0,,,143.2
1714,1044.0,OPC_I,,261.0,0.0,,0.0,0.0,0.0,0.0,0.0,0.0,0.0,,0.0,0.0,0.0,0.0,0.0,,1212.0,Natural River Sand,2.36,,,,,,,,,,,,,261.0,PCE_SP,50.4,Steam Curing,90.0,,,138.2
1715,1044.0,OPC_I,,261.0,0.0,,0.0,0.0,0.0,0.0,0.0,0.0,0.0,,0.0,0.0,0.0,0.0,0.0,,1212.0,Natural River Sand,2.36,,,,,,,,,,,,,261.0,PCE_SP,44.2,Steam Curing,90.0,,,143.3
1716,1044.0,OPC_I,,261.0,0.0,,0.0,0.0,0.0,0.0,0.0,0.0,0.0,,0.0,0.0,0.0,0.0,0.0,,1212.0,Natural River Sand,2.36,,,,,,,,,,,,,261.0,PCE_SP,34.1,Steam Curing,90.0,,,141.4
1717,1044.0,OPC_I,,261.0,0.0,,0.0,0.0,0.0,0.0,0.0,0.0,0.0,,0.0,0.0,0.0,0.0,0.0,,1212.0,Natural River Sand,2.36,Straight Steel Fiber,156.0,12.7,0.2,,,,,,,,,261.0,PCE_SP,44.2,Steam Curing,90.0,,,144.8
1718,1044.0,OPC_I,,261.0,0.0,,0.0,0.0,0.0,0.0,0.0,0.0,0.0,,0.0,0.0,0.0,0.0,0.0,,1212.0,Natural River Sand,2.36,Straight Steel Fiber,312.0,12.7,0.2,,,,,,,,,261.0,PCE_SP,44.2,Steam Curing,90.0,,,147.7
1719,1044.0,OPC_I,,261.0,0.0,,0.0,0.0,0.0,0.0,0.0,0.0,0.0,,0.0,0.0,0.0,0.0,0.0,,1212.0,Natural River Sand,2.36,Straight Steel Fiber,468.0,12.7,0.2,,,,,,,,,261.0,PCE_SP,44.2,Steam Curing,90.0,,,162.2
1720,1044.0,OPC_I,,261.0,0.0,,0.0,0.0,0.0,0.0,0.0,0.0,0.0,,0.0,0.0,0.0,0.0,0.0,,1212.0,Natural River Sand,2.36,,,,,,,,,,,,,234.9,PCE_SP,76.0,Steam Curing,90.0,,,128.8
1721,1044.0,OPC_I,,261.0,0.0,,0.0,0.0,0.0,0.0,0.0,0.0,0.0,,0.0,0.0,0.0,0.0,0.0,,1212.0,Natural River Sand,2.36,,,,,,,,,,,,,208.8,PCE_SP,88.5,Steam Curing,90.0,,,141.8
1722,1139.2,OPC_I,,284.8,0.0,,0.0,0.0,0.0,0.0,0.0,0.0,0.0,,0.0,0.0,0.0,0.0,0.0,,925.0,Natural River Sand,2.36,,,,,,,,,,,,,227.84,PCE_SP,124.0,Steam Curing,90.0,,,128.6
1723,1139.2,OPC_I,,284.8,0.0,,0.0,0.0,0.0,0.0,0.0,0.0,0.0,,0.0,0.0,0.0,0.0,0.0,,925.0,Natural River Sand,2.36,,,,,,,,,,,,,284.8,PCE_SP,48.2,Steam Curing,90.0,,,141.4
1724,1234.4,OPC_I,,308.6,0.0,,0.0,0.0,0.0,0.0,0.0,0.0,0.0,,0.0,0.0,0.0,0.0,0.0,,639.0,Natural River Sand,2.36,,,,,,,,,,,,,246.88,PCE_SP,134.1,Steam Curing,90.0,,,132.2
1725,1234.4,OPC_I,,308.6,0.0,,0.0,0.0,0.0,0.0,0.0,0.0,0.0,,0.0,0.0,0.0,0.0,0.0,,639.0,Natural River Sand,2.36,,,,,,,,,,,,,308.6,PCE_SP,52.2,Steam Curing,90.0,,,141.8
1726,1234.4,OPC_I,,308.6,0.0,,0.0,0.0,0.0,0.0,0.0,0.0,0.0,,0.0,0.0,0.0,0.0,0.0,,639.0,Natural River Sand,2.36,Straight Steel Fiber,156.0,12.7,0.2,,,,,,,,,308.6,PCE_SP,52.2,Steam Curing,90.0,,,142.7
1727,1234.4,OPC_I,,308.6,0.0,,0.0,0.0,0.0,0.0,0.0,0.0,0.0,,0.0,0.0,0.0,0.0,0.0,,639.0,Natural River Sand,2.36,Straight Steel Fiber,312.0,12.7,0.2,,,,,,,,,308.6,PCE_SP,52.2,Steam Curing,90.0,,,150.1
1728,1234.4,OPC_I,,308.6,0.0,,0.0,0.0,0.0,0.0,0.0,0.0,0.0,,0.0,0.0,0.0,0.0,0.0,,639.0,Natural River Sand,2.36,Straight Steel Fiber,468.0,12.7,0.2,,,,,,,,,308.6,PCE_SP,52.2,Steam Curing,90.0,,,152.6
1729,1234.4,OPC_I,,308.6,0.0,,0.0,0.0,0.0,0.0,0.0,0.0,0.0,,0.0,0.0,0.0,0.0,0.0,,639.0,Natural River Sand,2.36,,,,,,,,,,,,,308.6,PCE_SP,89.7,Steam Curing,90.0,,,131.0
1730,1234.4,OPC_I,,308.6,0.0,,0.0,0.0,0.0,0.0,0.0,0.0,0.0,,0.0,0.0,0.0,0.0,0.0,,639.0,Natural River Sand,2.36,Straight Steel Fiber,156.0,12.7,0.2,,,,,,,,,308.6,PCE_SP,89.7,Steam Curing,90.0,,,135.2
1731,1234.4,OPC_I,,308.6,0.0,,0.0,0.0,0.0,0.0,0.0,0.0,0.0,,0.0,0.0,0.0,0.0,0.0,,639.0,Natural River Sand,2.36,Straight Steel Fiber,312.0,12.7,0.2,,,,,,,,,308.6,PCE_SP,89.7,Steam Curing,90.0,,,134.5
1732,1234.4,OPC_I,,308.6,0.0,,0.0,0.0,0.0,0.0,0.0,0.0,0.0,,0.0,0.0,0.0,0.0,0.0,,639.0,Natural River Sand,2.36,Straight Steel Fiber,468.0,12.7,0.2,,,,,,,,,308.6,PCE_SP,89.7,Steam Curing,90.0,,,151.0
1733,1044.0,OPC_I,,261.0,1152.0,class C,0.0,0.0,0.0,0.0,0.0,0.0,0.0,,0.0,0.0,0.0,0.0,0.0,,0.0,,2.36,,,,,,,,,,,,,261.0,PCE_SP,48.1,Steam Curing,90.0,,,132.0
1734,1139.2,OPC_I,,284.8,880.0,class C,0.0,0.0,0.0,0.0,0.0,0.0,0.0,,0.0,0.0,0.0,0.0,0.0,,0.0,,2.36,,,,,,,,,,,,,284.8,PCE_SP,51.2,Steam Curing,90.0,,,139.6
1735,1234.4,OPC_I,,308.6,607.0,class C,0.0,0.0,0.0,0.0,0.0,0.0,0.0,,0.0,0.0,0.0,0.0,0.0,,0.0,,2.36,,,,,,,,,,,,,308.6,PCE_SP,49.4,Steam Curing,90.0,,,142.3
1736,1234.4,OPC_I,,308.6,607.0,class C,0.0,0.0,0.0,0.0,0.0,0.0,0.0,,0.0,0.0,0.0,0.0,0.0,,0.0,,2.36,Straight Steel Fiber,156.0,12.7,0.2,,,,,,,,,308.6,PCE_SP,49.4,Steam Curing,90.0,,,153.6
1737,1234.4,OPC_I,,308.6,607.0,class C,0.0,0.0,0.0,0.0,0.0,0.0,0.0,,0.0,0.0,0.0,0.0,0.0,,0.0,,2.36,Straight Steel Fiber,312.0,12.7,0.2,,,,,,,,,308.6,PCE_SP,49.4,Steam Curing,90.0,,,151.5
1738,1234.4,OPC_I,,308.6,607.0,class C,0.0,0.0,0.0,0.0,0.0,0.0,0.0,,0.0,0.0,0.0,0.0,0.0,,0.0,,2.36,Straight Steel Fiber,468.0,12.7,0.2,,,,,,,,,308.6,PCE_SP,49.4,Steam Curing,90.0,,,169.3
1739,1044.0,OPC_I,,261.0,0.0,,0.0,0.0,0.0,0.0,0.0,0.0,0.0,,0.0,0.0,0.0,0.0,0.0,,1212.0,Natural River Sand,2.36,,,,,,,,,,,,,261.0,PCE_SP,44.2,Steam Curing,90.0,,,136.1
1740,1044.0,OPC_I,,261.0,0.0,,0.0,0.0,0.0,0.0,0.0,0.0,0.0,,0.0,0.0,0.0,0.0,0.0,,1212.0,Natural River Sand,2.36,,,,,,,,,,,,,261.0,PCE_SP,50.4,Steam Curing,90.0,,,131.4
1741,783.0,OPC_I,,261.0,261.0,class C,0.0,0.0,0.0,0.0,0.0,0.0,0.0,,0.0,0.0,0.0,0.0,0.0,,1212.0,Natural River Sand,2.36,,,,,,,,,,,,,261.0,PCE_SP,50.4,Steam Curing,90.0,,,107.0
1742,1044.0,OPC_I,,261.0,0.0,,0.0,0.0,0.0,0.0,0.0,0.0,0.0,,0.0,0.0,0.0,0.0,0.0,,1212.0,Natural River Sand,2.36,Straight Steel Fiber,156.0,12.7,0.2,,,,,,,,,261.0,PCE_SP,50.4,Steam Curing,90.0,,,132.0
1743,1044.0,OPC_I,,261.0,0.0,,0.0,0.0,0.0,0.0,0.0,0.0,0.0,,0.0,0.0,0.0,0.0,0.0,,1212.0,Natural River Sand,2.36,Straight Steel Fiber,312.0,12.7,0.2,,,,,,,,,261.0,PCE_SP,63.2,Steam Curing,90.0,,,126.9
1744,1044.0,OPC_I,,261.0,0.0,,0.0,0.0,0.0,0.0,0.0,0.0,0.0,,0.0,0.0,0.0,0.0,0.0,,1212.0,Natural River Sand,2.36,Straight Steel Fiber,468.0,12.7,0.2,,,,,,,,,261.0,PCE_SP,69.5,Steam Curing,90.0,,,128.9
1745,1234.4,OPC_I,,308.6,607.0,class C,0.0,0.0,0.0,0.0,0.0,0.0,0.0,,0.0,0.0,0.0,0.0,0.0,,0.0,,2.36,,,,,,,,,,,,,308.6,PCE_SP,59.5,Steam Curing,90.0,,,145.1
1746,1234.4,OPC_I,,308.6,607.0,class C,0.0,0.0,0.0,0.0,0.0,0.0,0.0,,0.0,0.0,0.0,0.0,0.0,,0.0,,2.36,Straight Steel Fiber,156.0,12.7,0.2,,,,,,,,,308.6,PCE_SP,59.5,Steam Curing,90.0,,,146.9
1747,1234.4,OPC_I,,308.6,607.0,class C,0.0,0.0,0.0,0.0,0.0,0.0,0.0,,0.0,0.0,0.0,0.0,0.0,,0.0,,2.36,Straight Steel Fiber,312.0,12.7,0.2,,,,,,,,,308.6,PCE_SP,59.5,Steam Curing,90.0,,,151.0
1748,1234.4,OPC_I,,308.6,607.0,class C,0.0,0.0,0.0,0.0,0.0,0.0,0.0,,0.0,0.0,0.0,0.0,0.0,,0.0,,2.36,Straight Steel Fiber,468.0,12.7,0.2,,,,,,,,,308.6,PCE_SP,59.5,Steam Curing,90.0,,,155.1
1749,1099.04,OPC_I,,63.97,0.0,,0.0,0.0,0.0,0.0,0.0,0.0,0.0,,0.0,0.0,0.0,0.0,0.0,,1640.0,Natural River Sand,2.36,,,,,,,,,,,,,232.6,PCE_SP,39.41,Steam Curing,90.0,,,143.0
1750,1099.04,OPC_I,,63.97,0.0,,0.0,0.0,0.0,0.0,0.0,0.0,0.0,,0.0,0.0,0.0,0.0,0.0,,1640.0,Natural River Sand,2.36,Straight Steel Fiber,156.0,12.7,0.2,,,,,,,,,232.6,PCE_SP,39.41,Steam Curing,90.0,,,144.3
1751,750.14,OPC_I,,63.97,348.9,class C,0.0,0.0,0.0,0.0,0.0,0.0,0.0,,0.0,0.0,0.0,0.0,0.0,,1852.0,Natural River Sand,2.36,,,,,,,,,,,,,232.6,PCE_SP,39.41,Steam Curing,90.0,,,129.7
1752,633.84,OPC_I,,63.97,465.2,class C,0.0,0.0,0.0,0.0,0.0,0.0,0.0,,0.0,0.0,0.0,0.0,0.0,,1923.0,Natural River Sand,2.36,,,,,,,,,,,,,232.6,PCE_SP,39.41,Steam Curing,90.0,,,130.2
1753,517.54,OPC_I,,63.97,581.5,class C,0.0,0.0,0.0,0.0,0.0,0.0,0.0,,0.0,0.0,0.0,0.0,0.0,,1994.0,Natural River Sand,2.36,,,,,,,,,,,,,232.6,PCE_SP,39.41,Steam Curing,90.0,,,82.0
1754,750.14,OPC_I,,63.97,348.9,class C,0.0,0.0,0.0,0.0,0.0,0.0,0.0,,0.0,0.0,0.0,0.0,0.0,,1852.0,Natural River Sand,2.36,Straight Steel Fiber,156.0,12.7,0.2,,,,,,,,,232.6,PCE_SP,39.41,Steam Curing,90.0,,,132.7
1755,633.84,OPC_I,,63.97,465.2,class C,0.0,0.0,0.0,0.0,0.0,0.0,0.0,,0.0,0.0,0.0,0.0,0.0,,1923.0,Natural River Sand,2.36,Straight Steel Fiber,156.0,12.7,0.2,,,,,,,,,232.6,PCE_SP,39.41,Steam Curing,90.0,,,133.4
1756,517.54,OPC_I,,63.97,581.5,class C,0.0,0.0,0.0,0.0,0.0,0.0,0.0,,0.0,0.0,0.0,0.0,0.0,,1994.0,Natural River Sand,2.36,Straight Steel Fiber,156.0,12.7,0.2,,,,,,,,,232.6,PCE_SP,39.41,Steam Curing,90.0,,,86.3
1757,300.0,OPC_52.5,52.5,100.0,0.0,,500.0,0.0,0.0,0.0,0.0,0.0,0.0,,0.0,0.0,0.0,0.0,0.0,,1060.0,Natural River Sand,1.25,,,,,,,,,,,,,165.0,PCE_HRWRA,38.0,Standard Curing,20.0,,,89.4
1758,400.0,OPC_52.5,52.5,100.0,0.0,,400.0,0.0,0.0,0.0,0.0,0.0,0.0,,0.0,0.0,0.0,0.0,0.0,,1060.0,Natural River Sand,1.25,,,,,,,,,,,,,141.0,PCE_HRWRA,38.0,Standard Curing,20.0,,,127.45
1759,500.0,OPC_52.5,52.5,100.0,0.0,,300.0,0.0,0.0,0.0,0.0,0.0,0.0,,0.0,0.0,0.0,0.0,0.0,,1060.0,Natural River Sand,1.25,,,,,,,,,,,,,140.0,PCE_HRWRA,38.0,Standard Curing,20.0,,,124.85
1760,600.0,OPC_52.5,52.5,100.0,0.0,,200.0,0.0,0.0,0.0,0.0,0.0,0.0,,0.0,0.0,0.0,0.0,0.0,,1060.0,Natural River Sand,1.25,,,,,,,,,,,,,140.0,PCE_HRWRA,38.0,Standard Curing,20.0,,,114.55
1761,700.0,OPC_52.5,52.5,100.0,0.0,,100.0,0.0,0.0,0.0,0.0,0.0,0.0,,0.0,0.0,0.0,0.0,0.0,,1060.0,Natural River Sand,1.25,,,,,,,,,,,,,135.0,PCE_HRWRA,38.0,Standard Curing,20.0,,,120.2
1762,800.0,OPC_52.5,52.5,100.0,0.0,,0.0,0.0,0.0,0.0,0.0,0.0,0.0,,0.0,0.0,0.0,0.0,0.0,,1060.0,Natural River Sand,1.25,,,,,,,,,,,,,140.0,PCE_HRWRA,38.0,Standard Curing,20.0,,,115.45
1763,923.08,OPC_52.5,52.5,184.62,92.31,class F,0.0,0.0,0.0,0.0,0.0,0.0,0.0,,0.0,0.0,0.0,0.0,184.62,Silica Flour,1015.38,Silica Sand,2.0,,,,,,,,,,,,,177.23,PCE_SP,16.62,Standard Curing,20.0,95.0,,125.6
1764,923.08,OPC_52.5,52.5,184.62,92.31,class F,0.0,0.0,0.0,0.0,0.0,0.0,0.0,,0.0,0.0,0.0,4.62,184.62,Silica Flour,1015.38,Silica Sand,2.0,,,,,,,,,,,,,177.23,PCE_SP,16.62,Standard Curing,20.0,95.0,,128.7
1765,923.08,OPC_52.5,52.5,184.62,92.31,class F,0.0,0.0,0.0,0.0,0.0,0.0,0.0,,0.0,0.0,0.0,9.23,184.62,Silica Flour,1015.38,Silica Sand,2.0,,,,,,,,,,,,,177.23,PCE_SP,16.62,Standard Curing,20.0,95.0,,130.3
1766,923.08,OPC_52.5,52.5,184.62,92.31,class F,0.0,0.0,0.0,0.0,0.0,0.0,0.0,,0.0,0.0,0.0,13.85,184.62,Silica Flour,1015.38,Silica Sand,2.0,,,,,,,,,,,,,177.23,PCE_SP,16.62,Standard Curing,20.0,95.0,,129.4
1767,923.08,OPC_52.5,52.5,184.62,92.31,class F,0.0,0.0,0.0,0.0,0.0,0.0,0.0,,0.0,0.0,0.0,18.46,184.62,Silica Flour,1015.38,Silica Sand,2.0,,,,,,,,,,,,,177.23,PCE_SP,16.62,Standard Curing,20.0,95.0,,130.6
1768,923.08,OPC_52.5,52.5,184.62,92.31,class F,0.0,0.0,0.0,0.0,0.0,0.0,0.0,,0.0,0.0,0.0,0.0,184.62,Silica Flour,1015.38,Silica Sand,2.0,,,,,,,,,,,,,188.31,PCE_SP,16.62,Standard Curing,20.0,95.0,,121.4
1769,923.08,OPC_52.5,52.5,184.62,92.31,class F,0.0,0.0,0.0,0.0,0.0,0.0,0.0,,0.0,0.0,0.0,4.62,184.62,Silica Flour,1015.38,Silica Sand,2.0,,,,,,,,,,,,,188.31,PCE_SP,16.62,Standard Curing,20.0,95.0,,124.6
1770,923.08,OPC_52.5,52.5,184.62,92.31,class F,0.0,0.0,0.0,0.0,0.0,0.0,0.0,,0.0,0.0,0.0,9.23,184.62,Silica Flour,1015.38,Silica Sand,2.0,,,,,,,,,,,,,188.31,PCE_SP,16.62,Standard Curing,20.0,95.0,,126.5
1771,923.08,OPC_52.5,52.5,184.62,92.31,class F,0.0,0.0,0.0,0.0,0.0,0.0,0.0,,0.0,0.0,0.0,13.85,184.62,Silica Flour,1015.38,Silica Sand,2.0,,,,,,,,,,,,,188.31,PCE_SP,16.62,Standard Curing,20.0,95.0,,126.0
1772,923.08,OPC_52.5,52.5,184.62,92.31,class F,0.0,0.0,0.0,0.0,0.0,0.0,0.0,,0.0,0.0,0.0,18.46,184.62,Silica Flour,1015.38,Silica Sand,2.0,,,,,,,,,,,,,188.31,PCE_SP,16.62,Standard Curing,20.0,95.0,,125.7
1773,923.08,OPC_52.5,52.5,184.62,92.31,class F,0.0,0.0,0.0,0.0,0.0,0.0,0.0,,0.0,0.0,0.0,0.0,184.62,Silica Flour,1015.38,Silica Sand,2.0,,,,,,,,,,,,,177.23,PCE_SP,16.62,Standard Curing,20.0,95.0,,125.6
1774,923.08,OPC_52.5,52.5,184.62,92.31,class F,0.0,0.0,0.0,0.0,0.0,0.0,0.0,,9.23,0.0,0.0,0.0,184.62,Silica Flour,1015.38,Silica Sand,2.0,,,,,,,,,,,,,177.23,PCE_SP,16.62,Standard Curing,20.0,95.0,,130.3
1775,923.08,OPC_52.5,52.5,184.62,92.31,class F,0.0,0.0,0.0,0.0,0.0,0.0,0.0,,18.46,0.0,0.0,0.0,184.62,Silica Flour,1015.38,Silica Sand,2.0,,,,,,,,,,,,,177.23,PCE_SP,16.62,Standard Curing,20.0,95.0,,134.7
1776,923.08,OPC_52.5,52.5,184.62,92.31,class F,0.0,0.0,0.0,0.0,0.0,0.0,0.0,,27.69,0.0,0.0,0.0,184.62,Silica Flour,1015.38,Silica Sand,2.0,,,,,,,,,,,,,177.23,PCE_SP,16.62,Standard Curing,20.0,95.0,,138.2
1777,923.08,OPC_52.5,52.5,184.62,92.31,class F,0.0,0.0,0.0,0.0,0.0,0.0,0.0,,36.92,0.0,0.0,0.0,184.62,Silica Flour,1015.38,Silica Sand,2.0,,,,,,,,,,,,,177.23,PCE_SP,16.62,Standard Curing,20.0,95.0,,136.4
1778,923.08,OPC_52.5,52.5,184.62,92.31,class F,0.0,0.0,0.0,0.0,0.0,0.0,0.0,,0.0,0.0,0.0,0.0,184.62,Silica Flour,1015.38,Silica Sand,2.0,,,,,,,,,,,,,188.31,PCE_SP,16.62,Standard Curing,20.0,95.0,,120.8
1779,923.08,OPC_52.5,52.5,184.62,92.31,class F,0.0,0.0,0.0,0.0,0.0,0.0,0.0,,9.23,0.0,0.0,0.0,184.62,Silica Flour,1015.38,Silica Sand,2.0,,,,,,,,,,,,,188.31,PCE_SP,16.62,Standard Curing,20.0,95.0,,122.4
1780,923.08,OPC_52.5,52.5,184.62,92.31,class F,0.0,0.0,0.0,0.0,0.0,0.0,0.0,,18.46,0.0,0.0,0.0,184.62,Silica Flour,1015.38,Silica Sand,2.0,,,,,,,,,,,,,188.31,PCE_SP,16.62,Standard Curing,20.0,95.0,,130.5
1781,923.08,OPC_52.5,52.5,184.62,92.31,class F,0.0,0.0,0.0,0.0,0.0,0.0,0.0,,27.69,0.0,0.0,0.0,184.62,Silica Flour,1015.38,Silica Sand,2.0,,,,,,,,,,,,,188.31,PCE_SP,16.62,Standard Curing,20.0,95.0,,133.1
1782,923.08,OPC_52.5,52.5,184.62,92.31,class F,0.0,0.0,0.0,0.0,0.0,0.0,0.0,,36.92,0.0,0.0,0.0,184.62,Silica Flour,1015.38,Silica Sand,2.0,,,,,,,,,,,,,188.31,PCE_SP,16.62,Standard Curing,20.0,95.0,,130.3
1783,923.08,OPC_52.5,52.5,184.62,92.31,class F,0.0,0.0,0.0,0.0,0.0,0.0,0.0,,0.0,0.0,0.0,0.0,184.62,Silica Flour,1015.38,Silica Sand,2.0,,,,,,,,,,,,,177.23,PCE_SP,16.62,Heat Curing,90.0,,,140.3
1784,923.08,OPC_52.5,52.5,184.62,92.31,class F,0.0,0.0,0.0,0.0,0.0,0.0,0.0,,0.0,0.0,0.0,4.62,184.62,Silica Flour,1015.38,Silica Sand,2.0,,,,,,,,,,,,,177.23,PCE_SP,16.62,Heat Curing,90.0,95.0,,146.6
1785,923.08,OPC_52.5,52.5,184.62,92.31,class F,0.0,0.0,0.0,0.0,0.0,0.0,0.0,,0.0,0.0,0.0,9.23,184.62,Silica Flour,1015.38,Silica Sand,2.0,,,,,,,,,,,,,177.23,PCE_SP,16.62,Heat Curing,90.0,95.0,,144.7
1786,923.08,OPC_52.5,52.5,184.62,92.31,class F,0.0,0.0,0.0,0.0,0.0,0.0,0.0,,0.0,0.0,0.0,13.85,184.62,Silica Flour,1015.38,Silica Sand,2.0,,,,,,,,,,,,,177.23,PCE_SP,16.62,Heat Curing,90.0,95.0,,145.1
1787,923.08,OPC_52.5,52.5,184.62,92.31,class F,0.0,0.0,0.0,0.0,0.0,0.0,0.0,,0.0,0.0,0.0,18.46,184.62,Silica Flour,1015.38,Silica Sand,2.0,,,,,,,,,,,,,177.23,PCE_SP,16.62,Heat Curing,90.0,95.0,,142.2
1788,923.08,OPC_52.5,52.5,184.62,92.31,class F,0.0,0.0,0.0,0.0,0.0,0.0,0.0,,0.0,0.0,0.0,0.0,184.62,Silica Flour,1015.38,Silica Sand,2.0,,,,,,,,,,,,,188.31,PCE_SP,16.62,Heat Curing,90.0,95.0,,134.3
1789,923.08,OPC_52.5,52.5,184.62,92.31,class F,0.0,0.0,0.0,0.0,0.0,0.0,0.0,,0.0,0.0,0.0,4.62,184.62,Silica Flour,1015.38,Silica Sand,2.0,,,,,,,,,,,,,188.31,PCE_SP,16.62,Heat Curing,90.0,95.0,,141.5
1790,923.08,OPC_52.5,52.5,184.62,92.31,class F,0.0,0.0,0.0,0.0,0.0,0.0,0.0,,0.0,0.0,0.0,9.23,184.62,Silica Flour,1015.38,Silica Sand,2.0,,,,,,,,,,,,,188.31,PCE_SP,16.62,Heat Curing,90.0,95.0,,142.7
1791,923.08,OPC_52.5,52.5,184.62,92.31,class F,0.0,0.0,0.0,0.0,0.0,0.0,0.0,,0.0,0.0,0.0,13.85,184.62,Silica Flour,1015.38,Silica Sand,2.0,,,,,,,,,,,,,188.31,PCE_SP,16.62,Heat Curing,90.0,95.0,,140.6
1792,923.08,OPC_52.5,52.5,184.62,92.31,class F,0.0,0.0,0.0,0.0,0.0,0.0,0.0,,0.0,0.0,0.0,18.46,184.62,Silica Flour,1015.38,Silica Sand,2.0,,,,,,,,,,,,,188.31,PCE_SP,16.62,Heat Curing,90.0,95.0,,133.4
1793,923.08,OPC_52.5,52.5,184.62,92.31,class F,0.0,0.0,0.0,0.0,0.0,0.0,0.0,,0.0,0.0,0.0,0.0,184.62,Silica Flour,1015.38,Silica Sand,2.0,,,,,,,,,,,,,177.23,PCE_SP,16.62,Heat Curing,90.0,95.0,,140.3
1794,923.08,OPC_52.5,52.5,184.62,92.31,class F,0.0,0.0,0.0,0.0,0.0,0.0,0.0,,9.23,0.0,0.0,0.0,184.62,Silica Flour,1015.38,Silica Sand,2.0,,,,,,,,,,,,,177.23,PCE_SP,16.62,Heat Curing,90.0,95.0,,153.8
1795,923.08,OPC_52.5,52.5,184.62,92.31,class F,0.0,0.0,0.0,0.0,0.0,0.0,0.0,,18.46,0.0,0.0,0.0,184.62,Silica Flour,1015.38,Silica Sand,2.0,,,,,,,,,,,,,177.23,PCE_SP,16.62,Heat Curing,90.0,95.0,,156.6
1796,923.08,OPC_52.5,52.5,184.62,92.31,class F,0.0,0.0,0.0,0.0,0.0,0.0,0.0,,27.69,0.0,0.0,0.0,184.62,Silica Flour,1015.38,Silica Sand,2.0,,,,,,,,,,,,,177.23,PCE_SP,16.62,Heat Curing,90.0,95.0,,163.7
1797,923.08,OPC_52.5,52.5,184.62,92.31,class F,0.0,0.0,0.0,0.0,0.0,0.0,0.0,,36.92,0.0,0.0,0.0,184.62,Silica Flour,1015.38,Silica Sand,2.0,,,,,,,,,,,,,177.23,PCE_SP,16.62,Heat Curing,90.0,95.0,,161.2
1798,923.08,OPC_52.5,52.5,184.62,92.31,class F,0.0,0.0,0.0,0.0,0.0,0.0,0.0,,0.0,0.0,0.0,0.0,184.62,Silica Flour,1015.38,Silica Sand,2.0,,,,,,,,,,,,,188.31,PCE_SP,16.62,Heat Curing,90.0,95.0,,133.9
1799,923.08,OPC_52.5,52.5,184.62,92.31,class F,0.0,0.0,0.0,0.0,0.0,0.0,0.0,,9.23,0.0,0.0,0.0,184.62,Silica Flour,1015.38,Silica Sand,2.0,,,,,,,,,,,,,188.31,PCE_SP,16.62,Heat Curing,90.0,95.0,,141.7
1800,923.08,OPC_52.5,52.5,184.62,92.31,class F,0.0,0.0,0.0,0.0,0.0,0.0,0.0,,18.46,0.0,0.0,0.0,184.62,Silica Flour,1015.38,Silica Sand,2.0,,,,,,,,,,,,,188.31,PCE_SP,16.62,Heat Curing,90.0,95.0,,144.2
1801,923.08,OPC_52.5,52.5,184.62,92.31,class F,0.0,0.0,0.0,0.0,0.0,0.0,0.0,,27.69,0.0,0.0,0.0,184.62,Silica Flour,1015.38,Silica Sand,2.0,,,,,,,,,,,,,188.31,PCE_SP,16.62,Heat Curing,90.0,95.0,,150.8
1802,923.08,OPC_52.5,52.5,184.62,92.31,class F,0.0,0.0,0.0,0.0,0.0,0.0,0.0,,36.92,0.0,0.0,0.0,184.62,Silica Flour,1015.38,Silica Sand,2.0,,,,,,,,,,,,,188.31,PCE_SP,16.62,Heat Curing,90.0,95.0,,149.2
1803,923.08,OPC_52.5,52.5,184.62,92.31,class F,0.0,0.0,0.0,0.0,0.0,0.0,0.0,,9.23,0.0,0.0,4.62,184.62,Silica Flour,1015.38,Silica Sand,2.0,,,,,,,,,,,,,177.23,PCE_SP,16.62,Standard Curing,20.0,95.0,,131.0
1804,923.08,OPC_52.5,52.5,184.62,92.31,class F,0.0,0.0,0.0,0.0,0.0,0.0,0.0,,18.46,0.0,0.0,4.62,184.62,Silica Flour,1015.38,Silica Sand,2.0,,,,,,,,,,,,,177.23,PCE_SP,16.62,Standard Curing,20.0,95.0,,132.9
1805,923.08,OPC_52.5,52.5,184.62,92.31,class F,0.0,0.0,0.0,0.0,0.0,0.0,0.0,,27.69,0.0,0.0,4.62,184.62,Silica Flour,1015.38,Silica Sand,2.0,,,,,,,,,,,,,177.23,PCE_SP,16.62,Standard Curing,20.0,95.0,,135.6
1806,923.08,OPC_52.5,52.5,184.62,92.31,class F,0.0,0.0,0.0,0.0,0.0,0.0,0.0,,9.23,0.0,0.0,9.23,184.62,Silica Flour,1015.38,Silica Sand,2.0,,,,,,,,,,,,,177.23,PCE_SP,16.62,Standard Curing,20.0,95.0,,131.0
1807,923.08,OPC_52.5,52.5,184.62,92.31,class F,0.0,0.0,0.0,0.0,0.0,0.0,0.0,,18.46,0.0,0.0,9.23,184.62,Silica Flour,1015.38,Silica Sand,2.0,,,,,,,,,,,,,177.23,PCE_SP,16.62,Standard Curing,20.0,95.0,,134.7
1808,923.08,OPC_52.5,52.5,184.62,92.31,class F,0.0,0.0,0.0,0.0,0.0,0.0,0.0,,27.69,0.0,0.0,9.23,184.62,Silica Flour,1015.38,Silica Sand,2.0,,,,,,,,,,,,,177.23,PCE_SP,16.62,Standard Curing,20.0,95.0,,140.2
1809,923.08,OPC_52.5,52.5,184.62,92.31,class F,0.0,0.0,0.0,0.0,0.0,0.0,0.0,,9.23,0.0,0.0,13.85,184.62,Silica Flour,1015.38,Silica Sand,2.0,,,,,,,,,,,,,177.23,PCE_SP,16.62,Standard Curing,20.0,95.0,,129.2
1810,923.08,OPC_52.5,52.5,184.62,92.31,class F,0.0,0.0,0.0,0.0,0.0,0.0,0.0,,18.46,0.0,0.0,13.85,184.62,Silica Flour,1015.38,Silica Sand,2.0,,,,,,,,,,,,,177.23,PCE_SP,16.62,Standard Curing,20.0,95.0,,132.9
1811,923.08,OPC_52.5,52.5,184.62,92.31,class F,0.0,0.0,0.0,0.0,0.0,0.0,0.0,,27.69,0.0,0.0,13.85,184.62,Silica Flour,1015.38,Silica Sand,2.0,,,,,,,,,,,,,177.23,PCE_SP,16.62,Standard Curing,20.0,95.0,,134.7
1812,923.08,OPC_52.5,52.5,184.62,92.31,class F,0.0,0.0,0.0,0.0,0.0,0.0,0.0,,0.0,0.0,0.0,0.0,184.62,Silica Flour,1015.38,Silica Sand,2.0,,,,,,,,,,,,,177.23,PCE_SP,16.62,Standard Curing,20.0,95.0,,138.2
1813,923.08,OPC_52.5,52.5,184.62,92.31,class F,0.0,0.0,0.0,0.0,0.0,0.0,0.0,,0.0,0.0,0.0,0.0,184.62,Silica Flour,1015.38,Silica Sand,2.0,,,,,,,,,,,,,199.38,PCE_SP,16.62,Standard Curing,20.0,95.0,,127.4
1814,923.08,OPC_52.5,52.5,184.62,92.31,class F,0.0,0.0,0.0,0.0,0.0,0.0,0.0,,0.0,0.0,0.0,0.0,184.62,Silica Flour,1015.38,Silica Sand,2.0,,,,,,,,,,,,,221.54,PCE_SP,16.62,Standard Curing,20.0,95.0,,122.5
1815,923.08,OPC_52.5,52.5,184.62,92.31,class F,0.0,0.0,0.0,0.0,0.0,0.0,0.0,,0.0,0.0,0.0,0.0,184.62,Silica Flour,1015.38,Silica Sand,2.0,,,,,,,,,,,,,243.69,PCE_SP,16.62,Standard Curing,20.0,95.0,,115.3
1816,923.08,OPC_52.5,52.5,184.62,92.31,class F,0.0,0.0,0.0,0.0,0.0,0.0,0.0,,0.0,0.0,0.0,9.23,184.62,Silica Flour,1015.38,Silica Sand,2.0,,,,,,,,,,,,,177.23,PCE_SP,16.62,Standard Curing,20.0,95.0,,125.6
1817,923.08,OPC_52.5,52.5,184.62,92.31,class F,0.0,0.0,0.0,0.0,0.0,0.0,0.0,,0.0,0.0,0.0,9.23,184.62,Silica Flour,1015.38,Silica Sand,2.0,,,,,,,,,,,,,199.38,PCE_SP,16.62,Standard Curing,20.0,95.0,,116.7
1818,923.08,OPC_52.5,52.5,184.62,92.31,class F,0.0,0.0,0.0,0.0,0.0,0.0,0.0,,0.0,0.0,0.0,9.23,184.62,Silica Flour,1015.38,Silica Sand,2.0,,,,,,,,,,,,,221.54,PCE_SP,16.62,Standard Curing,20.0,95.0,,113.4
1819,923.08,OPC_52.5,52.5,184.62,92.31,class F,0.0,0.0,0.0,0.0,0.0,0.0,0.0,,0.0,0.0,0.0,9.23,184.62,Silica Flour,1015.38,Silica Sand,2.0,,,,,,,,,,,,,243.69,PCE_SP,16.62,Standard Curing,20.0,95.0,,109.5
1820,923.08,OPC_52.5,52.5,184.62,92.31,class F,0.0,0.0,0.0,0.0,0.0,0.0,0.0,,27.69,0.0,0.0,0.0,184.62,Silica Flour,1015.38,Silica Sand,2.0,,,,,,,,,,,,,177.23,PCE_SP,16.62,Standard Curing,20.0,95.0,,130.3
1821,923.08,OPC_52.5,52.5,184.62,92.31,class F,0.0,0.0,0.0,0.0,0.0,0.0,0.0,,27.69,0.0,0.0,0.0,184.62,Silica Flour,1015.38,Silica Sand,2.0,,,,,,,,,,,,,199.38,PCE_SP,16.62,Standard Curing,20.0,95.0,,120.7
1822,923.08,OPC_52.5,52.5,184.62,92.31,class F,0.0,0.0,0.0,0.0,0.0,0.0,0.0,,27.69,0.0,0.0,0.0,184.62,Silica Flour,1015.38,Silica Sand,2.0,,,,,,,,,,,,,221.54,PCE_SP,16.62,Standard Curing,20.0,95.0,,116.6
1823,923.08,OPC_52.5,52.5,184.62,92.31,class F,0.0,0.0,0.0,0.0,0.0,0.0,0.0,,27.69,0.0,0.0,0.0,184.62,Silica Flour,1015.38,Silica Sand,2.0,,,,,,,,,,,,,243.69,PCE_SP,16.62,Standard Curing,20.0,95.0,,111.2
1824,923.08,OPC_52.5,52.5,184.62,92.31,class F,0.0,0.0,0.0,0.0,0.0,0.0,0.0,,0.0,0.0,0.0,0.0,184.62,Silica Flour,1015.38,Silica Sand,2.0,,,,,,,,,,,,,177.23,PCE_SP,16.62,Heat Curing,90.0,,,163.3
1825,923.08,OPC_52.5,52.5,184.62,92.31,class F,0.0,0.0,0.0,0.0,0.0,0.0,0.0,,0.0,0.0,0.0,0.0,184.62,Silica Flour,1015.38,Silica Sand,2.0,,,,,,,,,,,,,199.38,PCE_SP,16.62,Heat Curing,90.0,,,140.9
1826,923.08,OPC_52.5,52.5,184.62,92.31,class F,0.0,0.0,0.0,0.0,0.0,0.0,0.0,,0.0,0.0,0.0,0.0,184.62,Silica Flour,1015.38,Silica Sand,2.0,,,,,,,,,,,,,221.54,PCE_SP,16.62,Heat Curing,90.0,,,131.8
1827,923.08,OPC_52.5,52.5,184.62,92.31,class F,0.0,0.0,0.0,0.0,0.0,0.0,0.0,,0.0,0.0,0.0,0.0,184.62,Silica Flour,1015.38,Silica Sand,2.0,,,,,,,,,,,,,243.69,PCE_SP,16.62,Heat Curing,90.0,,,112.2
1828,923.08,OPC_52.5,52.5,184.62,92.31,class F,0.0,0.0,0.0,0.0,0.0,0.0,0.0,,0.0,0.0,0.0,9.23,184.62,Silica Flour,1015.38,Silica Sand,2.0,,,,,,,,,,,,,177.23,PCE_SP,16.62,Heat Curing,90.0,,,140.3
1829,923.08,OPC_52.5,52.5,184.62,92.31,class F,0.0,0.0,0.0,0.0,0.0,0.0,0.0,,0.0,0.0,0.0,9.23,184.62,Silica Flour,1015.38,Silica Sand,2.0,,,,,,,,,,,,,199.38,PCE_SP,16.62,Heat Curing,90.0,,,125.2
1830,923.08,OPC_52.5,52.5,184.62,92.31,class F,0.0,0.0,0.0,0.0,0.0,0.0,0.0,,0.0,0.0,0.0,9.23,184.62,Silica Flour,1015.38,Silica Sand,2.0,,,,,,,,,,,,,221.54,PCE_SP,16.62,Heat Curing,90.0,,,117.5
1831,923.08,OPC_52.5,52.5,184.62,92.31,class F,0.0,0.0,0.0,0.0,0.0,0.0,0.0,,0.0,0.0,0.0,9.23,184.62,Silica Flour,1015.38,Silica Sand,2.0,,,,,,,,,,,,,243.69,PCE_SP,16.62,Heat Curing,90.0,,,105.4
1832,923.08,OPC_52.5,52.5,184.62,92.31,class F,0.0,0.0,0.0,0.0,0.0,0.0,0.0,,27.69,0.0,0.0,0.0,184.62,Silica Flour,1015.38,Silica Sand,2.0,,,,,,,,,,,,,177.23,PCE_SP,16.62,Heat Curing,90.0,,,146.7
1833,923.08,OPC_52.5,52.5,184.62,92.31,class F,0.0,0.0,0.0,0.0,0.0,0.0,0.0,,27.69,0.0,0.0,0.0,184.62,Silica Flour,1015.38,Silica Sand,2.0,,,,,,,,,,,,,199.38,PCE_SP,16.62,Heat Curing,90.0,,,130.3
1834,923.08,OPC_52.5,52.5,184.62,92.31,class F,0.0,0.0,0.0,0.0,0.0,0.0,0.0,,27.69,0.0,0.0,0.0,184.62,Silica Flour,1015.38,Silica Sand,2.0,,,,,,,,,,,,,221.54,PCE_SP,16.62,Heat Curing,90.0,,,124.4
1835,923.08,OPC_52.5,52.5,184.62,92.31,class F,0.0,0.0,0.0,0.0,0.0,0.0,0.0,,27.69,0.0,0.0,0.0,184.62,Silica Flour,1015.38,Silica Sand,2.0,,,,,,,,,,,,,243.69,PCE_SP,16.62,Heat Curing,90.0,,,107.5
1836,863.0,OPC_42.5,42.5,216.0,0.0,,0.0,0.0,0.0,0.0,0.0,0.0,0.0,,0.0,0.0,0.0,0.0,0.0,,923.0,Natural River Sand,2.36,Straight Steel Fiber,156.0,13.0,0.2,2800.0,203.0,,,,,,,177.0,PCE_SP,16.19,Standard Curing,20.0,95.0,,138.0
1837,647.0,OPC_42.5,42.5,216.0,0.0,,0.0,0.0,0.0,0.0,0.0,216.0,0.0,,0.0,0.0,0.0,0.0,0.0,,923.0,Natural River Sand,2.36,Straight Steel Fiber,156.0,13.0,0.2,2800.0,203.0,,,,,,,177.0,PCE_SP,16.19,Standard Curing,20.0,95.0,,160.0
1838,647.0,OPC_42.5,42.5,216.0,216.0,,0.0,0.0,0.0,0.0,0.0,0.0,0.0,,0.0,0.0,0.0,0.0,0.0,,923.0,Natural River Sand,2.36,Straight Steel Fiber,156.0,13.0,0.2,2800.0,203.0,,,,,,,177.0,PCE_SP,16.19,Standard Curing,20.0,95.0,,159.0
1839,432.0,OPC_42.5,42.5,216.0,216.0,,0.0,0.0,0.0,0.0,0.0,216.0,0.0,,0.0,0.0,0.0,0.0,0.0,,923.0,Natural River Sand,2.36,Straight Steel Fiber,156.0,13.0,0.2,2800.0,203.0,,,,,,,177.0,PCE_SP,16.19,Standard Curing,20.0,95.0,,157.0
1840,829.0,OPC_42.5,42.5,216.0,0.0,,0.0,0.0,0.0,0.0,0.0,0.0,0.0,,34.5,0.0,0.0,0.0,0.0,,923.0,Natural River Sand,2.36,Straight Steel Fiber,156.0,13.0,0.2,2800.0,203.0,,,,,,,177.0,PCE_SP,16.19,Standard Curing,20.0,95.0,,158.5
1841,852.0,OPC_42.5,42.5,216.0,0.0,,0.0,0.0,0.0,0.0,0.0,0.0,0.0,,0.0,0.0,0.0,10.8,0.0,,923.0,Natural River Sand,2.36,Straight Steel Fiber,156.0,13.0,0.2,2800.0,203.0,,,,,,,177.0,PCE_SP,16.19,Standard Curing,20.0,95.0,,158.0
1842,863.0,OPC_42.5,42.5,216.0,0.0,,0.0,0.0,0.0,0.0,0.0,0.0,0.0,,0.0,0.0,0.0,0.0,0.0,,923.0,Natural River Sand,2.36,,,,,,,,,,,,,177.0,PCE_SP,16.19,Standard Curing,20.0,95.0,,105.0
1843,647.0,OPC_42.5,42.5,216.0,0.0,,0.0,0.0,0.0,0.0,0.0,216.0,0.0,,0.0,0.0,0.0,0.0,0.0,,923.0,Natural River Sand,2.36,,,,,,,,,,,,,177.0,PCE_SP,16.19,Standard Curing,20.0,95.0,,110.0
1844,647.0,OPC_42.5,42.5,216.0,216.0,,0.0,0.0,0.0,0.0,0.0,0.0,0.0,,0.0,0.0,0.0,0.0,0.0,,923.0,Natural River Sand,2.36,,,,,,,,,,,,,177.0,PCE_SP,16.19,Standard Curing,20.0,95.0,,111.0
1845,432.0,OPC_42.5,42.5,216.0,216.0,,0.0,0.0,0.0,0.0,0.0,216.0,0.0,,0.0,0.0,0.0,0.0,0.0,,923.0,Natural River Sand,2.36,,,,,,,,,,,,,177.0,PCE_SP,16.19,Standard Curing,20.0,95.0,,105.0
1846,829.0,OPC_42.5,42.5,216.0,0.0,,0.0,0.0,0.0,0.0,0.0,0.0,0.0,,34.5,0.0,0.0,0.0,0.0,,923.0,Natural River Sand,2.36,,,,,,,,,,,,,177.0,PCE_SP,16.19,Standard Curing,20.0,95.0,,119.0
1847,852.0,OPC_42.5,42.5,216.0,0.0,,0.0,0.0,0.0,0.0,0.0,0.0,0.0,,0.0,0.0,0.0,10.8,0.0,,923.0,Natural River Sand,2.36,,,,,,,,,,,,,177.0,PCE_SP,16.19,Standard Curing,20.0,95.0,,118.0
1848,517.5,OPC_52.5,52.5,104.8,517.5,class F,170.3,0.0,0.0,0.0,0.0,0.0,0.0,,0.0,0.0,0.0,0.0,0.0,,410.0,Silica Sand,0.6,Pe Fiber,19.4,12.0,0.026,3000.0,100.0,,,,,,,250.0,Unspecified,18.2,Standard Curing,23.0,60.0,,101.1
1849,465.7,OPC_52.5,52.5,104.8,517.5,class F,170.3,0.0,51.7,0.0,0.0,0.0,0.0,,0.0,0.0,0.0,0.0,0.0,,410.0,Silica Sand,0.6,Pe Fiber,19.4,12.0,0.026,3000.0,100.0,,,,,,,250.0,Unspecified,18.2,Standard Curing,23.0,60.0,,88.2
1850,414.0,OPC_52.5,52.5,104.8,517.5,class F,170.3,0.0,103.5,0.0,0.0,0.0,0.0,,0.0,0.0,0.0,0.0,0.0,,410.0,Silica Sand,0.6,Pe Fiber,19.4,12.0,0.026,3000.0,100.0,,,,,,,250.0,Unspecified,18.2,Standard Curing,23.0,60.0,,87.4
1851,787.5,OPC_52.5,52.5,177.6,0.0,,0.0,352.0,0.0,0.0,0.0,0.0,0.0,,0.0,0.0,0.0,0.0,0.0,,800.0,Silica Sand,0.6,Straight Steel Fiber,74.0,10.0,0.15,,,,,,,,,190.0,PCE_SP,30.0,Standard Curing,20.0,95.0,,172.0
1852,882.0,OPC_52.5,52.5,199.8,0.0,,0.0,352.0,0.0,0.0,0.0,0.0,0.0,,0.0,0.0,0.0,0.0,0.0,,725.0,Silica Sand,0.6,,,,,,,,,,,,,200.0,PCE_SP,30.0,Standard Curing,20.0,95.0,,149.0
1853,882.0,OPC_52.5,52.5,155.4,0.0,,0.0,528.0,0.0,0.0,0.0,0.0,0.0,,0.0,0.0,0.0,0.0,0.0,,700.0,Silica Sand,0.6,,,,,,,,,,,,,200.0,PCE_SP,30.0,Standard Curing,20.0,95.0,,154.0
1854,819.0,OPC_52.5,52.5,199.8,0.0,,0.0,484.0,0.0,0.0,0.0,0.0,0.0,,0.0,0.0,0.0,0.0,0.0,,650.0,Silica Sand,0.6,,,,,,,,,,,,,210.0,PCE_SP,40.0,Standard Curing,20.0,95.0,,135.0
1855,787.5,OPC_52.5,52.5,177.6,0.0,,0.0,352.0,0.0,0.0,0.0,0.0,0.0,,0.0,0.0,0.0,0.0,0.0,,800.0,Silica Sand,0.6,Straight Steel Fiber,74.0,10.0,0.15,,,,,,,,,190.0,PCE_SP,30.0,Standard Curing,20.0,95.0,,142.0
1856,787.5,OPC_52.5,52.5,177.6,0.0,,0.0,308.0,0.0,0.0,0.0,0.0,0.0,,0.0,0.0,0.0,0.0,0.0,,875.0,Silica Sand,0.6,,,,,,,,,,,,,190.0,PCE_SP,30.0,Standard Curing,20.0,95.0,,141.0
1857,787.5,OPC_52.5,52.5,133.2,0.0,,0.0,396.0,0.0,0.0,0.0,0.0,0.0,,0.0,0.0,0.0,0.0,0.0,,875.0,Silica Sand,0.6,,,,,,,,,,,,,190.0,PCE_SP,30.0,Standard Curing,20.0,95.0,,149.0
1858,724.5,OPC_52.5,52.5,177.6,0.0,,0.0,396.0,0.0,0.0,0.0,0.0,0.0,,0.0,0.0,0.0,0.0,0.0,,875.0,Silica Sand,0.6,Straight Steel Fiber,74.0,10.0,0.15,,,,,,,,,180.0,PCE_SP,30.0,Standard Curing,20.0,95.0,,179.0
1859,756.0,OPC_52.5,52.5,111.0,0.0,,0.0,484.0,0.0,0.0,0.0,0.0,0.0,,0.0,0.0,0.0,0.0,0.0,,850.0,Silica Sand,0.6,,,,,,,,,,,,,200.0,PCE_SP,30.0,Standard Curing,20.0,95.0,,90.0
1860,756.0,OPC_52.5,52.5,177.6,0.0,,0.0,396.0,0.0,0.0,0.0,0.0,0.0,,0.0,0.0,0.0,0.0,0.0,,825.0,Silica Sand,0.6,,,,,,,,,,,,,180.0,PCE_SP,30.0,Standard Curing,20.0,95.0,,151.0
1861,1071.0,OPC_52.5,52.5,133.2,0.0,,0.0,0.0,0.0,0.0,0.0,0.0,0.0,,0.0,0.0,0.0,0.0,0.0,,850.0,Silica Sand,0.6,,,,,,,,,,,,,200.0,PCE_SP,30.0,Standard Curing,20.0,95.0,,125.0
1862,1008.0,OPC_52.5,52.5,177.6,0.0,,0.0,0.0,0.0,0.0,0.0,0.0,0.0,,0.0,0.0,0.0,0.0,0.0,,825.0,Silica Sand,0.6,,,,,,,,,,,,,200.0,PCE_SP,30.0,Standard Curing,20.0,95.0,,116.0
1863,945.0,OPC_52.5,52.5,133.2,0.0,,0.0,176.0,0.0,0.0,0.0,0.0,0.0,,0.0,0.0,0.0,0.0,0.0,,850.0,Silica Sand,0.6,,,,,,,,,,,,,200.0,PCE_SP,30.0,Standard Curing,20.0,95.0,,108.0
1864,693.0,OPC_52.5,52.5,133.2,0.0,,0.0,396.0,0.0,0.0,0.0,0.0,0.0,,0.0,0.0,0.0,0.0,0.0,,975.0,Silica Sand,0.6,,,,,,,,,,,,,180.0,PCE_SP,30.0,Standard Curing,20.0,95.0,,128.0
1865,819.0,OPC_52.5,52.5,177.6,0.0,,0.0,264.0,0.0,0.0,0.0,0.0,0.0,,0.0,0.0,0.0,0.0,0.0,,850.0,Silica Sand,0.6,,,,,,,,,,,,,200.0,PCE_SP,30.0,Standard Curing,20.0,95.0,,125.0
1866,630.0,OPC_52.5,52.5,155.4,0.0,,0.0,308.0,0.0,0.0,0.0,0.0,0.0,,0.0,0.0,0.0,0.0,0.0,,1100.0,Silica Sand,0.6,,,,,,,,,,,,,180.0,PCE_SP,30.0,Standard Curing,20.0,95.0,,114.0
1867,850.5,OPC_52.5,52.5,155.4,0.0,,0.0,352.0,0.0,0.0,0.0,0.0,0.0,,0.0,0.0,0.0,0.0,0.0,,750.0,Silica Sand,0.6,Straight Steel Fiber,148.0,10.0,0.15,,,,,,,,,200.0,PCE_SP,40.0,Standard Curing,20.0,95.0,,182.0
1868,693.0,OPC_52.5,52.5,222.0,0.0,,0.0,352.0,0.0,0.0,0.0,0.0,0.0,,0.0,0.0,0.0,0.0,0.0,,900.0,Silica Sand,0.6,,,,,,,,,,,,,180.0,PCE_SP,30.0,Standard Curing,20.0,95.0,,142.0
1869,693.0,OPC_52.5,52.5,222.0,0.0,,0.0,352.0,0.0,0.0,0.0,0.0,0.0,,0.0,0.0,0.0,0.0,0.0,,900.0,Silica Sand,0.6,,,,,,,,,,,,,180.0,PCE_SP,30.0,Standard Curing,20.0,95.0,,150.0
1870,693.0,OPC_52.5,52.5,177.6,0.0,,0.0,440.0,0.0,0.0,0.0,0.0,0.0,,0.0,0.0,0.0,0.0,0.0,,925.0,Silica Sand,0.6,,,,,,,,,,,,,170.0,PCE_SP,30.0,Standard Curing,20.0,95.0,,155.0
1871,850.5,OPC_52.5,52.5,177.6,0.0,,0.0,264.0,0.0,0.0,0.0,0.0,0.0,,0.0,0.0,0.0,0.0,0.0,,800.0,Silica Sand,0.6,,,,,,,,,,,,,200.0,PCE_SP,30.0,Standard Curing,20.0,95.0,,132.0
1872,913.5,OPC_52.5,52.5,177.6,0.0,,0.0,264.0,0.0,0.0,0.0,0.0,0.0,,0.0,0.0,0.0,0.0,0.0,,775.0,Silica Sand,0.6,,,,,,,,,,,,,200.0,PCE_SP,30.0,Standard Curing,20.0,95.0,,143.0
1873,787.5,OPC_52.5,52.5,177.6,0.0,,0.0,396.0,0.0,0.0,0.0,0.0,0.0,,0.0,0.0,0.0,0.0,0.0,,775.0,Silica Sand,0.6,Straight Steel Fiber,74.0,10.0,0.15,,,,,,,,,200.0,PCE_SP,30.0,Standard Curing,20.0,95.0,,151.0
1874,882.0,OPC_52.5,52.5,177.6,0.0,,0.0,176.0,0.0,0.0,0.0,0.0,0.0,,0.0,0.0,0.0,0.0,0.0,,850.0,Silica Sand,0.6,,,,,,,,,,,,,200.0,PCE_SP,30.0,Standard Curing,20.0,95.0,,111.0
1875,787.5,OPC_52.5,52.5,177.6,0.0,,0.0,396.0,0.0,0.0,0.0,0.0,0.0,,0.0,0.0,0.0,0.0,0.0,,750.0,Silica Sand,0.6,Straight Steel Fiber,148.0,10.0,0.15,,,,,,,,,210.0,PCE_SP,30.0,Standard Curing,20.0,95.0,,166.0
1876,819.0,OPC_52.5,52.5,177.6,0.0,,0.0,264.0,0.0,0.0,0.0,0.0,0.0,,0.0,0.0,0.0,0.0,0.0,,850.0,Silica Sand,0.6,,,,,,,,,,,,,200.0,PCE_SP,30.0,Standard Curing,20.0,95.0,,132.0
1877,756.0,OPC_52.5,52.5,199.8,0.0,,0.0,308.0,0.0,0.0,0.0,0.0,0.0,,0.0,0.0,0.0,0.0,0.0,,850.0,Silica Sand,0.6,,,,,,,,,,,,,200.0,PCE_SP,30.0,Standard Curing,20.0,95.0,,105.0
1878,756.0,OPC_52.5,52.5,222.0,0.0,,0.0,264.0,0.0,0.0,0.0,0.0,0.0,,0.0,0.0,0.0,0.0,0.0,,850.0,Silica Sand,0.6,,,,,,,,,,,,,200.0,PCE_SP,30.0,Standard Curing,20.0,95.0,,106.0
1879,756.0,OPC_52.5,52.5,266.4,0.0,,0.0,176.0,0.0,0.0,0.0,0.0,0.0,,0.0,0.0,0.0,0.0,0.0,,850.0,Silica Sand,0.6,,,,,,,,,,,,,200.0,PCE_SP,30.0,Standard Curing,20.0,95.0,,123.0
1880,661.5,OPC_52.5,52.5,177.6,0.0,,0.0,440.0,0.0,0.0,0.0,0.0,0.0,,0.0,0.0,0.0,0.0,0.0,,975.0,Silica Sand,0.6,,,,,,,,,,,,,160.0,PCE_SP,30.0,Standard Curing,20.0,95.0,,135.0
1881,756.0,OPC_52.5,52.5,155.4,0.0,,0.0,396.0,0.0,0.0,0.0,0.0,0.0,,0.0,0.0,0.0,0.0,0.0,,850.0,Silica Sand,0.6,,,,,,,,,,,,,200.0,PCE_SP,30.0,Standard Curing,20.0,95.0,,96.0
1882,787.5,OPC_52.5,52.5,177.6,0.0,,0.0,352.0,0.0,0.0,0.0,0.0,0.0,,0.0,0.0,0.0,0.0,0.0,,800.0,Silica Sand,0.6,Straight Steel Fiber,74.0,10.0,0.15,,,,,,,,,190.0,PCE_SP,30.0,Standard Curing,20.0,95.0,,134.0
1883,850.5,OPC_52.5,52.5,177.6,0.0,,0.0,440.0,0.0,0.0,0.0,0.0,0.0,,0.0,0.0,0.0,0.0,0.0,,775.0,Silica Sand,0.6,,,,,,,,,,,,,180.0,PCE_SP,30.0,Standard Curing,20.0,95.0,,153.0
1884,850.5,OPC_52.5,52.5,155.4,0.0,,0.0,440.0,0.0,0.0,0.0,0.0,0.0,,0.0,0.0,0.0,0.0,0.0,,775.0,Silica Sand,0.6,,,,,,,,,,,,,190.0,PCE_SP,30.0,Standard Curing,20.0,95.0,,145.0
1885,787.5,OPC_52.5,52.5,177.6,0.0,,0.0,396.0,0.0,0.0,0.0,0.0,0.0,,0.0,0.0,0.0,0.0,0.0,,825.0,Silica Sand,0.6,,,,,,,,,,,,,190.0,PCE_SP,30.0,Standard Curing,20.0,95.0,,140.0
1886,756.0,OPC_52.5,52.5,133.2,0.0,,0.0,440.0,0.0,0.0,0.0,0.0,0.0,,0.0,0.0,0.0,0.0,0.0,,850.0,Silica Sand,0.6,Straight Steel Fiber,148.0,10.0,0.15,,,,,,,,,190.0,PCE_SP,30.0,Standard Curing,20.0,95.0,,181.0
1887,850.5,OPC_52.5,52.5,155.4,0.0,,0.0,440.0,0.0,0.0,0.0,0.0,0.0,,0.0,0.0,0.0,0.0,0.0,,775.0,Silica Sand,0.6,,,,,,,,,,,,,190.0,PCE_SP,30.0,Standard Curing,20.0,95.0,,138.0
1888,724.5,OPC_52.5,52.5,177.6,0.0,,0.0,396.0,0.0,0.0,0.0,0.0,0.0,,0.0,0.0,0.0,0.0,0.0,,875.0,Silica Sand,0.6,Straight Steel Fiber,74.0,10.0,0.15,,,,,,,,,180.0,PCE_SP,30.0,Standard Curing,20.0,95.0,,146.0
1889,661.5,OPC_52.5,52.5,177.6,0.0,,0.0,440.0,0.0,0.0,0.0,0.0,0.0,,0.0,0.0,0.0,0.0,0.0,,975.0,Silica Sand,0.6,,,,,,,,,,,,,160.0,PCE_SP,30.0,Standard Curing,20.0,95.0,,141.0
1890,787.5,OPC_52.5,52.5,177.6,0.0,,0.0,396.0,0.0,0.0,0.0,0.0,0.0,,0.0,0.0,0.0,0.0,0.0,,775.0,Silica Sand,0.6,Straight Steel Fiber,74.0,10.0,0.15,,,,,,,,,200.0,PCE_SP,30.0,Standard Curing,20.0,95.0,,156.0
1891,693.0,OPC_52.5,52.5,133.2,0.0,,0.0,396.0,0.0,0.0,0.0,0.0,0.0,,0.0,0.0,0.0,0.0,0.0,,1025.0,Silica Sand,0.6,,,,,,,,,,,,,160.0,PCE_SP,30.0,Standard Curing,20.0,95.0,,157.0
1892,724.5,OPC_52.5,52.5,199.8,0.0,,0.0,352.0,0.0,0.0,0.0,0.0,0.0,,0.0,0.0,0.0,0.0,0.0,,875.0,Silica Sand,0.6,,,,,,,,,,,,,190.0,PCE_SP,30.0,Standard Curing,20.0,95.0,,135.0
1893,756.0,OPC_52.5,52.5,133.2,0.0,,0.0,396.0,0.0,0.0,0.0,0.0,0.0,,0.0,0.0,0.0,0.0,0.0,,875.0,Silica Sand,0.6,Straight Steel Fiber,148.0,10.0,0.15,,,,,,,,,180.0,PCE_SP,30.0,Standard Curing,20.0,95.0,,200.0
1894,724.5,OPC_52.5,52.5,177.6,0.0,,0.0,396.0,0.0,0.0,0.0,0.0,0.0,,0.0,0.0,0.0,0.0,0.0,,900.0,Silica Sand,0.6,,,,,,,,,,,,,180.0,PCE_SP,30.0,Standard Curing,20.0,95.0,,144.0
1895,787.5,OPC_52.5,52.5,177.6,0.0,,0.0,396.0,0.0,0.0,0.0,0.0,0.0,,0.0,0.0,0.0,0.0,0.0,,750.0,Silica Sand,0.6,Straight Steel Fiber,148.0,10.0,0.15,,,,,,,,,210.0,PCE_SP,30.0,Standard Curing,20.0,95.0,,166.0
1896,756.0,OPC_52.5,52.5,177.6,0.0,,0.0,396.0,0.0,0.0,0.0,0.0,0.0,,0.0,0.0,0.0,0.0,0.0,,825.0,Silica Sand,0.6,,,,,,,,,,,,,180.0,PCE_SP,30.0,Standard Curing,20.0,95.0,,143.0
1897,756.0,OPC_52.5,52.5,133.2,0.0,,0.0,440.0,0.0,0.0,0.0,0.0,0.0,,0.0,0.0,0.0,0.0,0.0,,850.0,Silica Sand,0.6,,,,,,,,,,,,,200.0,PCE_SP,30.0,Standard Curing,20.0,95.0,,93.0
1898,850.5,OPC_52.5,52.5,155.4,0.0,,0.0,352.0,0.0,0.0,0.0,0.0,0.0,,0.0,0.0,0.0,0.0,0.0,,750.0,Silica Sand,0.6,Straight Steel Fiber,148.0,10.0,0.15,,,,,,,,,200.0,PCE_SP,40.0,Standard Curing,20.0,95.0,,194.0
