Repository: Jocund96/Data-to-Design-ML

## Datasets

Located in `Datasets/`:

- **UCI Concrete Compressive Strength dataset** (`uci_concrete_data.csv`) — 1030 samples, 8 mix-component features (cement, slag, fly ash, water, superplasticizer, coarse/fine aggregate, age), target is compressive strength (MPa). Processed splits and engineered features are saved under `Datasets/processed/uci_concrete_dataset/`.
- **UHPC dataset** (`UHPC_dataset.csv`) — Ultra High Performance Concrete data pooled from many publications, ~2000 rows with a `paper_reference` column identifying the source publication and `cs_28d` (28-day compressive strength) as the target.

File: S2_Kernel/Datasets/processed/uhpc_dataset/initial_cleaned.csv (part 10 of 11)
,cement,cement_type,cement_grade,silica_fume,fly_ash,fly_ash_type,limestone_powder,quartz_powder,glass_powder,rice_husk_ash,metakaolin,ggbfs,slag,slag_type,nano_caco3,nano_al2o3,nano_tio2,nano_sio2,filler,filler_type,sand,sand_type,sand_max_size,fiber1_type,fiber1_amount,fiber1_length,fiber1_diameter,fiber1_tensile_strength,fiber1_youngs_modulus,fiber2_type,fiber2_amount,fiber2_length,fiber2_diameter,fiber2_tensile_strength,fiber2_youngs_modulus,water,sp_type,sp_amount,curing_method,curing_temp,curing_humidity,curing_pressure,cs_28d
1899,787.5,OPC_52.5,52.5,177.6,0.0,,0.0,264.0,0.0,0.0,0.0,0.0,0.0,,0.0,0.0,0.0,0.0,0.0,,900.0,Silica Sand,0.6,Straight Steel Fiber,148.0,10.0,0.15,,,,,,,,,180.0,PCE_SP,30.0,Standard Curing,20.0,95.0,,185.0
1900,787.5,OPC_52.5,52.5,177.6,0.0,,0.0,396.0,0.0,0.0,0.0,0.0,0.0,,0.0,0.0,0.0,0.0,0.0,,750.0,Silica Sand,0.6,Straight Steel Fiber,148.0,10.0,0.15,,,,,,,,,210.0,PCE_SP,30.0,Standard Curing,20.0,95.0,,174.0
1901,756.0,OPC_52.5,52.5,177.6,0.0,,0.0,396.0,0.0,0.0,0.0,0.0,0.0,,0.0,0.0,0.0,0.0,0.0,,800.0,Silica Sand,0.6,Straight Steel Fiber,74.0,10.0,0.15,,,,,,,,,190.0,PCE_SP,30.0,Standard Curing,20.0,95.0,,147.0
1902,756.0,OPC_52.5,52.5,244.2,0.0,,0.0,220.0,0.0,0.0,0.0,0.0,0.0,,0.0,0.0,0.0,0.0,0.0,,850.0,Silica Sand,0.6,,,,,,,,,,,,,200.0,PCE_SP,30.0,Standard Curing,20.0,95.0,,114.0
1903,756.0,OPC_52.5,52.5,155.4,0.0,,0.0,396.0,0.0,0.0,0.0,0.0,0.0,,0.0,0.0,0.0,0.0,0.0,,825.0,Silica Sand,0.6,Straight Steel Fiber,148.0,10.0,0.15,,,,,,,,,180.0,PCE_SP,30.0,Standard Curing,20.0,95.0,,196.0
1904,787.5,OPC_52.5,52.5,177.6,0.0,,0.0,352.0,0.0,0.0,0.0,0.0,0.0,,0.0,0.0,0.0,0.0,0.0,,800.0,Silica Sand,0.6,Straight Steel Fiber,74.0,10.0,0.15,,,,,,,,,190.0,PCE_SP,30.0,Heat Curing,90.0,,,201.0
1905,882.0,OPC_52.5,52.5,199.8,0.0,,0.0,352.0,0.0,0.0,0.0,0.0,0.0,,0.0,0.0,0.0,0.0,0.0,,725.0,Silica Sand,0.6,,,,,,,,,,,,,200.0,PCE_SP,30.0,Heat Curing,90.0,,,173.0
1906,882.0,OPC_52.5,52.5,155.4,0.0,,0.0,528.0,0.0,0.0,0.0,0.0,0.0,,0.0,0.0,0.0,0.0,0.0,,700.0,Silica Sand,0.6,,,,,,,,,,,,,200.0,PCE_SP,30.0,Heat Curing,90.0,,,178.0
1907,819.0,OPC_52.5,52.5,199.8,0.0,,0.0,484.0,0.0,0.0,0.0,0.0,0.0,,0.0,0.0,0.0,0.0,0.0,,650.0,Silica Sand,0.6,,,,,,,,,,,,,210.0,PCE_SP,40.0,Heat Curing,90.0,,,159.0
1908,787.5,OPC_52.5,52.5,177.6,0.0,,0.0,352.0,0.0,0.0,0.0,0.0,0.0,,0.0,0.0,0.0,0.0,0.0,,800.0,Silica Sand,0.6,Straight Steel Fiber,74.0,10.0,0.15,,,,,,,,,190.0,PCE_SP,30.0,Heat Curing,90.0,,,171.0
1909,787.5,OPC_52.5,52.5,177.6,0.0,,0.0,308.0,0.0,0.0,0.0,0.0,0.0,,0.0,0.0,0.0,0.0,0.0,,875.0,Silica Sand,0.6,,,,,,,,,,,,,190.0,PCE_SP,30.0,Heat Curing,90.0,,,165.0
1910,787.5,OPC_52.5,52.5,133.2,0.0,,0.0,396.0,0.0,0.0,0.0,0.0,0.0,,0.0,0.0,0.0,0.0,0.0,,875.0,Silica Sand,0.6,,,,,,,,,,,,,190.0,PCE_SP,30.0,Heat Curing,90.0,,,173.0
1911,724.5,OPC_52.5,52.5,177.6,0.0,,0.0,396.0,0.0,0.0,0.0,0.0,0.0,,0.0,0.0,0.0,0.0,0.0,,875.0,Silica Sand,0.6,Straight Steel Fiber,74.0,10.0,0.15,,,,,,,,,180.0,PCE_SP,30.0,Heat Curing,90.0,,,208.0
1912,756.0,OPC_52.5,52.5,111.0,0.0,,0.0,484.0,0.0,0.0,0.0,0.0,0.0,,0.0,0.0,0.0,0.0,0.0,,850.0,Silica Sand,0.6,,,,,,,,,,,,,200.0,PCE_SP,30.0,Heat Curing,90.0,,,104.0
1913,756.0,OPC_52.5,52.5,177.6,0.0,,0.0,396.0,0.0,0.0,0.0,0.0,0.0,,0.0,0.0,0.0,0.0,0.0,,825.0,Silica Sand,0.6,,,,,,,,,,,,,180.0,PCE_SP,30.0,Heat Curing,90.0,,,175.0
1914,1071.0,OPC_52.5,52.5,133.2,0.0,,0.0,0.0,0.0,0.0,0.0,0.0,0.0,,0.0,0.0,0.0,0.0,0.0,,850.0,Silica Sand,0.6,,,,,,,,,,,,,200.0,PCE_SP,30.0,Heat Curing,90.0,,,149.0
1915,1008.0,OPC_52.5,52.5,177.6,0.0,,0.0,0.0,0.0,0.0,0.0,0.0,0.0,,0.0,0.0,0.0,0.0,0.0,,825.0,Silica Sand,0.6,,,,,,,,,,,,,200.0,PCE_SP,30.0,Heat Curing,90.0,,,140.0
1916,945.0,OPC_52.5,52.5,133.2,0.0,,0.0,176.0,0.0,0.0,0.0,0.0,0.0,,0.0,0.0,0.0,0.0,0.0,,850.0,Silica Sand,0.6,,,,,,,,,,,,,200.0,PCE_SP,30.0,Heat Curing,90.0,,,132.0
1917,693.0,OPC_52.5,52.5,133.2,0.0,,0.0,396.0,0.0,0.0,0.0,0.0,0.0,,0.0,0.0,0.0,0.0,0.0,,975.0,Silica Sand,0.6,,,,,,,,,,,,,180.0,PCE_SP,30.0,Heat Curing,90.0,,,152.0
1918,819.0,OPC_52.5,52.5,177.6,0.0,,0.0,264.0,0.0,0.0,0.0,0.0,0.0,,0.0,0.0,0.0,0.0,0.0,,850.0,Silica Sand,0.6,,,,,,,,,,,,,200.0,PCE_SP,30.0,Heat Curing,90.0,,,149.0
1919,630.0,OPC_52.5,52.5,155.4,0.0,,0.0,308.0,0.0,0.0,0.0,0.0,0.0,,0.0,0.0,0.0,0.0,0.0,,1100.0,Silica Sand,0.6,,,,,,,,,,,,,180.0,PCE_SP,30.0,Heat Curing,90.0,,,138.0
1920,850.5,OPC_52.5,52.5,155.4,0.0,,0.0,352.0,0.0,0.0,0.0,0.0,0.0,,0.0,0.0,0.0,0.0,0.0,,750.0,Silica Sand,0.6,Straight Steel Fiber,148.0,10.0,0.15,,,,,,,,,200.0,PCE_SP,40.0,Heat Curing,90.0,,,211.0
1921,693.0,OPC_52.5,52.5,222.0,0.0,,0.0,352.0,0.0,0.0,0.0,0.0,0.0,,0.0,0.0,0.0,0.0,0.0,,900.0,Silica Sand,0.6,,,,,,,,,,,,,180.0,PCE_SP,30.0,Heat Curing,90.0,,,166.0
1922,693.0,OPC_52.5,52.5,222.0,0.0,,0.0,352.0,0.0,0.0,0.0,0.0,0.0,,0.0,0.0,0.0,0.0,0.0,,900.0,Silica Sand,0.6,,,,,,,,,,,,,180.0,PCE_SP,30.0,Heat Curing,90.0,,,174.0
1923,693.0,OPC_52.5,52.5,177.6,0.0,,0.0,440.0,0.0,0.0,0.0,0.0,0.0,,0.0,0.0,0.0,0.0,0.0,,925.0,Silica Sand,0.6,,,,,,,,,,,,,170.0,PCE_SP,30.0,Heat Curing,90.0,,,179.0
1924,850.5,OPC_52.5,52.5,177.6,0.0,,0.0,264.0,0.0,0.0,0.0,0.0,0.0,,0.0,0.0,0.0,0.0,0.0,,800.0,Silica Sand,0.6,,,,,,,,,,,,,200.0,PCE_SP,30.0,Heat Curing,90.0,,,156.0
1925,913.5,OPC_52.5,52.5,177.6,0.0,,0.0,264.0,0.0,0.0,0.0,0.0,0.0,,0.0,0.0,0.0,0.0,0.0,,775.0,Silica Sand,0.6,,,,,,,,,,,,,200.0,PCE_SP,30.0,Heat Curing,90.0,,,167.0
1926,787.5,OPC_52.5,52.5,177.6,0.0,,0.0,396.0,0.0,0.0,0.0,0.0,0.0,,0.0,0.0,0.0,0.0,0.0,,775.0,Silica Sand,0.6,Straight Steel Fiber,74.0,10.0,0.15,,,,,,,,,200.0,PCE_SP,30.0,Heat Curing,90.0,,,180.0
1927,882.0,OPC_52.5,52.5,177.6,0.0,,0.0,176.0,0.0,0.0,0.0,0.0,0.0,,0.0,0.0,0.0,0.0,0.0,,850.0,Silica Sand,0.6,,,,,,,,,,,,,200.0,PCE_SP,30.0,Heat Curing,90.0,,,135.0
1928,787.5,OPC_52.5,52.5,177.6,0.0,,0.0,396.0,0.0,0.0,0.0,0.0,0.0,,0.0,0.0,0.0,0.0,0.0,,750.0,Silica Sand,0.6,Straight Steel Fiber,148.0,10.0,0.15,,,,,,,,,210.0,PCE_SP,30.0,Heat Curing,90.0,,,195.0
1929,819.0,OPC_52.5,52.5,177.6,0.0,,0.0,264.0,0.0,0.0,0.0,0.0,0.0,,0.0,0.0,0.0,0.0,0.0,,850.0,Silica Sand,0.6,,,,,,,,,,,,,200.0,PCE_SP,30.0,Heat Curing,90.0,,,156.0
1930,756.0,OPC_52.5,52.5,199.8,0.0,,0.0,308.0,0.0,0.0,0.0,0.0,0.0,,0.0,0.0,0.0,0.0,0.0,,850.0,Silica Sand,0.6,,,,,,,,,,,,,200.0,PCE_SP,30.0,Heat Curing,90.0,,,129.0
1931,756.0,OPC_52.5,52.5,222.0,0.0,,0.0,264.0,0.0,0.0,0.0,0.0,0.0,,0.0,0.0,0.0,0.0,0.0,,850.0,Silica Sand,0.6,,,,,,,,,,,,,200.0,PCE_SP,30.0,Heat Curing,90.0,,,130.0
1932,756.0,OPC_52.5,52.5,266.4,0.0,,0.0,176.0,0.0,0.0,0.0,0.0,0.0,,0.0,0.0,0.0,0.0,0.0,,850.0,Silica Sand,0.6,,,,,,,,,,,,,200.0,PCE_SP,30.0,Heat Curing,90.0,,,147.0
1933,661.5,OPC_52.5,52.5,177.6,0.0,,0.0,440.0,0.0,0.0,0.0,0.0,0.0,,0.0,0.0,0.0,0.0,0.0,,975.0,Silica Sand,0.6,,,,,,,,,,,,,160.0,PCE_SP,30.0,Heat Curing,90.0,,,159.0
1934,756.0,OPC_52.5,52.5,155.4,0.0,,0.0,396.0,0.0,0.0,0.0,0.0,0.0,,0.0,0.0,0.0,0.0,0.0,,850.0,Silica Sand,0.6,,,,,,,,,,,,,200.0,PCE_SP,30.0,Heat Curing,90.0,,,120.0
1935,787.5,OPC_52.5,52.5,177.6,0.0,,0.0,352.0,0.0,0.0,0.0,0.0,0.0,,0.0,0.0,0.0,0.0,0.0,,800.0,Silica Sand,0.6,Straight Steel Fiber,74.0,10.0,0.15,,,,,,,,,190.0,PCE_SP,30.0,Heat Curing,90.0,,,163.0
1936,850.5,OPC_52.5,52.5,177.6,0.0,,0.0,440.0,0.0,0.0,0.0,0.0,0.0,,0.0,0.0,0.0,0.0,0.0,,775.0,Silica Sand,0.6,,,,,,,,,,,,,180.0,PCE_SP,30.0,Heat Curing,90.0,,,177.0
1937,850.5,OPC_52.5,52.5,155.4,0.0,,0.0,440.0,0.0,0.0,0.0,0.0,0.0,,0.0,0.0,0.0,0.0,0.0,,775.0,Silica Sand,0.6,,,,,,,,,,,,,190.0,PCE_SP,30.0,Heat Curing,90.0,,,169.0
1938,787.5,OPC_52.5,52.5,177.6,0.0,,0.0,396.0,0.0,0.0,0.0,0.0,0.0,,0.0,0.0,0.0,0.0,0.0,,825.0,Silica Sand,0.6,,,,,,,,,,,,,190.0,PCE_SP,30.0,Heat Curing,90.0,,,164.0
1939,756.0,OPC_52.5,52.5,133.2,0.0,,0.0,440.0,0.0,0.0,0.0,0.0,0.0,,0.0,0.0,0.0,0.0,0.0,,850.0,Silica Sand,0.6,Straight Steel Fiber,148.0,10.0,0.15,,,,,,,,,190.0,PCE_SP,30.0,Heat Curing,90.0,,,210.0
1940,850.5,OPC_52.5,52.5,155.4,0.0,,0.0,440.0,0.0,0.0,0.0,0.0,0.0,,0.0,0.0,0.0,0.0,0.0,,775.0,Silica Sand,0.6,,,,,,,,,,,,,190.0,PCE_SP,30.0,Heat Curing,90.0,,,162.0
1941,724.5,OPC_52.5,52.5,177.6,0.0,,0.0,396.0,0.0,0.0,0.0,0.0,0.0,,0.0,0.0,0.0,0.0,0.0,,875.0,Silica Sand,0.6,Straight Steel Fiber,74.0,10.0,0.15,,,,,,,,,180.0,PCE_SP,30.0,Heat Curing,90.0,,,175.0
1942,661.5,OPC_52.5,52.5,177.6,0.0,,0.0,440.0,0.0,0.0,0.0,0.0,0.0,,0.0,0.0,0.0,0.0,0.0,,975.0,Silica Sand,0.6,,,,,,,,,,,,,160.0,PCE_SP,30.0,Heat Curing,90.0,,,165.0
1943,787.5,OPC_52.5,52.5,177.6,0.0,,0.0,396.0,0.0,0.0,0.0,0.0,0.0,,0.0,0.0,0.0,0.0,0.0,,775.0,Silica Sand,0.6,Straight Steel Fiber,74.0,10.0,0.15,,,,,,,,,200.0,PCE_SP,30.0,Heat Curing,90.0,,,185.0
1944,693.0,OPC_52.5,52.5,133.2,0.0,,0.0,396.0,0.0,0.0,0.0,0.0,0.0,,0.0,0.0,0.0,0.0,0.0,,1025.0,Silica Sand,0.6,,,,,,,,,,,,,160.0,PCE_SP,30.0,Heat Curing,90.0,,,181.0
1945,724.5,OPC_52.5,52.5,199.8,0.0,,0.0,352.0,0.0,0.0,0.0,0.0,0.0,,0.0,0.0,0.0,0.0,0.0,,875.0,Silica Sand,0.6,,,,,,,,,,,,,190.0,PCE_SP,30.0,Heat Curing,90.0,,,159.0
1946,756.0,OPC_52.5,52.5,133.2,0.0,,0.0,396.0,0.0,0.0,0.0,0.0,0.0,,0.0,0.0,0.0,0.0,0.0,,875.0,Silica Sand,0.6,Straight Steel Fiber,148.0,10.0,0.15,,,,,,,,,180.0,PCE_SP,30.0,Heat Curing,90.0,,,229.0
1947,724.5,OPC_52.5,52.5,177.6,0.0,,0.0,396.0,0.0,0.0,0.0,0.0,0.0,,0.0,0.0,0.0,0.0,0.0,,900.0,Silica Sand,0.6,,,,,,,,,,,,,180.0,PCE_SP,30.0,Heat Curing,90.0,,,168.0
1948,787.5,OPC_52.5,52.5,177.6,0.0,,0.0,396.0,0.0,0.0,0.0,0.0,0.0,,0.0,0.0,0.0,0.0,0.0,,750.0,Silica Sand,0.6,Straight Steel Fiber,148.0,10.0,0.15,,,,,,,,,210.0,PCE_SP,30.0,Heat Curing,90.0,,,195.0
1949,756.0,OPC_52.5,52.5,177.6,0.0,,0.0,396.0,0.0,0.0,0.0,0.0,0.0,,0.0,0.0,0.0,0.0,0.0,,825.0,Silica Sand,0.6,,,,,,,,,,,,,180.0,PCE_SP,30.0,Heat Curing,90.0,,,167.0
1950,756.0,OPC_52.5,52.5,133.2,0.0,,0.0,440.0,0.0,0.0,0.0,0.0,0.0,,0.0,0.0,0.0,0.0,0.0,,850.0,Silica Sand,0.6,,,,,,,,,,,,,200.0,PCE_SP,30.0,Heat Curing,90.0,,,117.0
1951,850.5,OPC_52.5,52.5,155.4,0.0,,0.0,352.0,0.0,0.0,0.0,0.0,0.0,,0.0,0.0,0.0,0.0,0.0,,750.0,Silica Sand,0.6,Straight Steel Fiber,148.0,10.0,0.15,,,,,,,,,200.0,PCE_SP,40.0,Heat Curing,90.0,,,223.0
1952,787.5,OPC_52.5,52.5,177.6,0.0,,0.0,264.0,0.0,0.0,0.0,0.0,0.0,,0.0,0.0,0.0,0.0,0.0,,900.0,Silica Sand,0.6,Straight Steel Fiber,148.0,10.0,0.15,,,,,,,,,180.0,PCE_SP,30.0,Heat Curing,90.0,,,214.0
1953,787.5,OPC_52.5,52.5,177.6,0.0,,0.0,396.0,0.0,0.0,0.0,0.0,0.0,,0.0,0.0,0.0,0.0,0.0,,750.0,Silica Sand,0.6,Straight Steel Fiber,148.0,10.0,0.15,,,,,,,,,210.0,PCE_SP,30.0,Heat Curing,90.0,,,203.0
1954,756.0,OPC_52.5,52.5,177.6,0.0,,0.0,396.0,0.0,0.0,0.0,0.0,0.0,,0.0,0.0,0.0,0.0,0.0,,800.0,Silica Sand,0.6,Straight Steel Fiber,74.0,10.0,0.15,,,,,,,,,190.0,PCE_SP,30.0,Heat Curing,90.0,,,176.0
1955,756.0,OPC_52.5,52.5,244.2,0.0,,0.0,220.0,0.0,0.0,0.0,0.0,0.0,,0.0,0.0,0.0,0.0,0.0,,850.0,Silica Sand,0.6,,,,,,,,,,,,,200.0,PCE_SP,30.0,Heat Curing,90.0,,,138.0
1956,756.0,OPC_52.5,52.5,155.4,0.0,,0.0,396.0,0.0,0.0,0.0,0.0,0.0,,0.0,0.0,0.0,0.0,0.0,,825.0,Silica Sand,0.6,Straight Steel Fiber,148.0,10.0,0.15,,,,,,,,,180.0,PCE_SP,30.0,Heat Curing,90.0,,,225.0
1957,782.0,OPC_52.5,52.5,201.0,0.0,,0.0,138.0,0.0,0.0,0.0,0.0,0.0,,0.0,0.0,0.0,0.0,0.0,,903.0,Silica Sand,0.6,Straight Steel Fiber,150.0,10.0,0.15,,,,,,,,,184.0,PCE_SP,32.0,Standard Curing,20.0,95.0,,156.0
1958,776.0,OPC_52.5,52.5,159.0,0.0,,0.0,167.0,0.0,0.0,0.0,0.0,0.0,,0.0,0.0,0.0,0.0,0.0,,936.0,Silica Sand,0.6,Straight Steel Fiber,150.0,10.0,0.15,,,,,,,,,186.0,PCE_SP,31.0,Standard Curing,20.0,95.0,,150.0
1959,800.0,OPC_52.5,52.5,165.0,0.0,,0.0,178.0,0.0,0.0,0.0,0.0,0.0,,0.0,0.0,0.0,0.0,0.0,,886.0,Silica Sand,0.6,Straight Steel Fiber,150.0,10.0,0.15,,,,,,,,,190.0,PCE_SP,32.0,Standard Curing,20.0,95.0,,151.0
1960,782.0,OPC_52.5,52.5,201.0,0.0,,0.0,138.0,0.0,0.0,0.0,0.0,0.0,,0.0,0.0,0.0,0.0,0.0,,903.0,Silica Sand,0.6,Straight Steel Fiber,150.0,10.0,0.15,,,,,,,,,184.0,PCE_SP,32.0,Heat Curing,90.0,,,210.0
1961,776.0,OPC_52.5,52.5,159.0,0.0,,0.0,167.0,0.0,0.0,0.0,0.0,0.0,,0.0,0.0,0.0,0.0,0.0,,936.0,Silica Sand,0.6,Straight Steel Fiber,150.0,10.0,0.15,,,,,,,,,186.0,PCE_SP,31.0,Heat Curing,90.0,,,205.0
1962,800.0,OPC_52.5,52.5,165.0,0.0,,0.0,178.0,0.0,0.0,0.0,0.0,0.0,,0.0,0.0,0.0,0.0,0.0,,886.0,Silica Sand,0.6,Straight Steel Fiber,150.0,10.0,0.15,,,,,,,,,190.0,PCE_SP,32.0,Heat Curing,90.0,,,193.0
1963,777.42,white_cement,,194.5,188.57,,0.0,0.0,0.0,0.0,0.0,0.0,0.0,,0.0,0.0,0.0,0.0,0.0,,1165.84,Locally Available Sand,1.2,,,,,,,,,,,,,178.80729,,28.464,Standard Curing,20.0,,,185.341
1964,751.92,white_cement,,187.98,182.64,,0.0,0.0,0.0,0.0,0.0,0.0,0.0,,0.0,0.0,0.0,0.0,0.0,,1128.48,Locally Available Sand,1.2,,,,,,,,,,,,,180.46176,,27.278,Standard Curing,20.0,,,166.049
1965,744.81,white_cement,,186.2,180.87,,0.0,0.0,0.0,0.0,0.0,0.0,0.0,,0.0,0.0,0.0,0.0,0.0,,1117.21,Locally Available Sand,1.2,,,,,,,,,,,,,171.30584,,26.685,Standard Curing,20.0,,,161.915
1966,740.06,white_cement,,185.02,179.68,,0.0,0.0,0.0,0.0,0.0,0.0,0.0,,0.0,0.0,0.0,0.0,0.0,,1109.5,Locally Available Sand,1.2,,,,,,,,,,,,,170.21472,,26.685,Standard Curing,20.0,,,199.81
1967,777.42,white_cement,,194.5,188.57,,0.0,0.0,0.0,0.0,0.0,0.0,0.0,,0.0,0.0,0.0,0.0,0.0,,1165.84,Locally Available Sand,1.2,,,,,,,,,,,,,178.80729,,27.871,Standard Curing,20.0,,,181.207
1968,757.85,white_cement,,189.76,183.83,,0.0,0.0,0.0,0.0,0.0,0.0,0.0,,0.0,0.0,0.0,0.0,0.0,,1136.78,Locally Available Sand,1.2,,,,,,,,,,,,,166.72788,,27.278,Standard Curing,20.0,,,155.025
1969,744.81,white_cement,,186.2,180.87,,0.0,0.0,0.0,0.0,0.0,0.0,0.0,,0.0,0.0,0.0,0.0,0.0,,1117.21,Locally Available Sand,1.2,,,,,,,,,,,,,171.30584,,26.685,Standard Curing,20.0,,,159.159
1970,800.0,OPC_52.5,52.5,150.0,0.0,,0.0,0.0,0.0,0.0,0.0,750.0,0.0,,0.0,0.0,0.0,0.0,0.0,,500.0,Silica Sand,0.18,Pe Fiber,19.4,18.0,0.024,2400.0,100.0,,,,,,,230.0,PCE_SP,25.0,Standard Curing,,,,143.0
1971,700.0,OPC_52.5,52.5,150.0,0.0,,90.0,0.0,0.0,0.0,0.0,750.0,0.0,,0.0,0.0,0.0,0.0,0.0,,500.0,Silica Sand,0.18,Pe Fiber,19.4,18.0,0.024,2400.0,100.0,,,,,,,230.0,PCE_SP,20.0,Standard Curing,,,,141.0
1972,600.0,OPC_52.5,52.5,150.0,0.0,,180.0,0.0,0.0,0.0,0.0,750.0,0.0,,0.0,0.0,0.0,0.0,0.0,,500.0,Silica Sand,0.18,Pe Fiber,19.4,18.0,0.024,2400.0,100.0,,,,,,,230.0,PCE_SP,16.0,Standard Curing,,,,138.0
1973,400.0,OPC_52.5,52.5,150.0,0.0,,360.0,0.0,0.0,0.0,0.0,750.0,0.0,,0.0,0.0,0.0,0.0,0.0,,500.0,Silica Sand,0.18,Pe Fiber,19.4,18.0,0.024,2400.0,100.0,,,,,,,230.0,PCE_SP,12.0,Standard Curing,,,,131.0
1974,900.0,OPC_I,,69.0,103.0,class C,0.0,0.0,0.0,0.0,0.0,0.0,0.0,,0.0,0.0,0.0,0.0,0.0,,1095.0,Locally Available Sand,4.75,Straight Steel Fiber,120.0,13.0,0.2,,,,,,,,,160.0,PCE_SP,44.5,Standard Curing,,,,147.0
1975,810.0,OPC_I,,69.0,103.0,class C,90.0,0.0,0.0,0.0,0.0,0.0,0.0,,0.0,0.0,0.0,0.0,0.0,,973.0,Locally Available Sand,4.75,Straight Steel Fiber,120.0,13.0,0.2,,,,,,,,,160.0,PCE_SP,44.5,Standard Curing,,,,145.0
1976,765.0,OPC_I,,69.0,103.0,class C,135.0,0.0,0.0,0.0,0.0,0.0,0.0,,0.0,0.0,0.0,0.0,0.0,,920.0,Locally Available Sand,4.75,Straight Steel Fiber,120.0,13.0,0.2,,,,,,,,,160.0,PCE_SP,44.5,Standard Curing,,,,143.0
1977,720.0,OPC_I,,69.0,103.0,class C,180.0,0.0,0.0,0.0,0.0,0.0,0.0,,0.0,0.0,0.0,0.0,0.0,,864.0,Locally Available Sand,4.75,Straight Steel Fiber,120.0,13.0,0.2,,,,,,,,,160.0,PCE_SP,44.5,Standard Curing,,,,139.0
1978,675.0,OPC_I,,69.0,103.0,class C,0.0,0.0,0.0,0.0,0.0,225.0,0.0,,0.0,0.0,0.0,0.0,0.0,,1080.0,Locally Available Sand,4.75,Straight Steel Fiber,120.0,13.0,0.2,,,,,,,,,160.0,PCE_SP,44.5,Standard Curing,,,,144.0
1979,608.0,OPC_I,,69.0,103.0,class C,68.0,0.0,0.0,0.0,0.0,225.0,0.0,,0.0,0.0,0.0,0.0,0.0,,985.0,Locally Available Sand,4.75,Straight Steel Fiber,120.0,13.0,0.2,,,,,,,,,160.0,PCE_SP,44.5,Standard Curing,,,,143.0
1980,574.0,OPC_I,,69.0,103.0,class C,101.0,0.0,0.0,0.0,0.0,225.0,0.0,,0.0,0.0,0.0,0.0,0.0,,944.0,Locally Available Sand,4.75,Straight Steel Fiber,120.0,13.0,0.2,,,,,,,,,160.0,PCE_SP,44.5,Standard Curing,,,,139.0
1981,540.0,OPC_I,,69.0,103.0,class C,135.0,0.0,0.0,0.0,0.0,225.0,0.0,,0.0,0.0,0.0,0.0,0.0,,903.0,Locally Available Sand,4.75,Straight Steel Fiber,120.0,13.0,0.2,,,,,,,,,160.0,PCE_SP,44.5,Standard Curing,,,,138.0
1982,900.0,OPC_I,,69.0,103.0,class C,0.0,0.0,0.0,0.0,0.0,0.0,0.0,,0.0,0.0,0.0,0.0,0.0,,1095.0,Locally Available Sand,4.75,Straight Steel Fiber,120.0,13.0,0.2,,,,,,,,,160.0,PCE_SP,44.5,Hot Water Curing,90.0,,,171.0
1983,810.0,OPC_I,,69.0,103.0,class C,90.0,0.0,0.0,0.0,0.0,0.0,0.0,,0.0,0.0,0.0,0.0,0.0,,973.0,Locally Available Sand,4.75,Straight Steel Fiber,120.0,13.0,0.2,,,,,,,,,160.0,PCE_SP,44.5,Hot Water Curing,90.0,,,168.0
1984,765.0,OPC_I,,69.0,103.0,class C,135.0,0.0,0.0,0.0,0.0,0.0,0.0,,0.0,0.0,0.0,0.0,0.0,,920.0,Locally Available Sand,4.75,Straight Steel Fiber,120.0,13.0,0.2,,,,,,,,,160.0,PCE_SP,44.5,Hot Water Curing,90.0,,,161.0
1985,720.0,OPC_I,,69.0,103.0,class C,180.0,0.0,0.0,0.0,0.0,0.0,0.0,,0.0,0.0,0.0,0.0,0.0,,864.0,Locally Available Sand,4.75,Straight Steel Fiber,120.0,13.0,0.2,,,,,,,,,160.0,PCE_SP,44.5,Hot Water Curing,90.0,,,154.0
1986,675.0,OPC_I,,69.0,103.0,class C,0.0,0.0,0.0,0.0,0.0,225.0,0.0,,0.0,0.0,0.0,0.0,0.0,,1080.0,Locally Available Sand,4.75,Straight Steel Fiber,120.0,13.0,0.2,,,,,,,,,160.0,PCE_SP,44.5,Hot Water Curing,90.0,,,166.0
1987,608.0,OPC_I,,69.0,103.0,class C,68.0,0.0,0.0,0.0,0.0,225.0,0.0,,0.0,0.0,0.0,0.0,0.0,,985.0,Locally Available Sand,4.75,Straight Steel Fiber,120.0,13.0,0.2,,,,,,,,,160.0,PCE_SP,44.5,Hot Water Curing,90.0,,,162.0
1988,574.0,OPC_I,,69.0,103.0,class C,101.0,0.0,0.0,0.0,0.0,225.0,0.0,,0.0,0.0,0.0,0.0,0.0,,944.0,Locally Available Sand,4.75,Straight Steel Fiber,120.0,13.0,0.2,,,,,,,,,160.0,PCE_SP,44.5,Hot Water Curing,90.0,,,157.0
1989,540.0,OPC_I,,69.0,103.0,class C,135.0,0.0,0.0,0.0,0.0,225.0,0.0,,0.0,0.0,0.0,0.0,0.0,,903.0,Locally Available Sand,4.75,Straight Steel Fiber,120.0,13.0,0.2,,,,,,,,,160.0,PCE_SP,44.5,Hot Water Curing,90.0,,,149.0
1990,898.91,OPC_52.5,52.5,90.99,451.2,class F,0.0,0.0,0.0,0.0,0.0,0.0,0.0,,0.0,0.0,0.0,0.0,0.0,,451.0,Silica Sand,0.15,Pe Fiber,20.0,18.0,0.026,3000.0,120.0,,,,,,,275.0,Unspecified,20.0,Air Curing,25.0,55.0,,101.0
1991,719.13,OPC_52.5,52.5,90.99,451.2,class F,179.78,0.0,0.0,0.0,0.0,0.0,0.0,,0.0,0.0,0.0,0.0,0.0,,451.0,Silica Sand,0.15,Pe Fiber,20.0,18.0,0.026,3000.0,120.0,,,,,,,275.0,Unspecified,20.0,Air Curing,25.0,55.0,,88.0
1992,539.35,OPC_52.5,52.5,90.99,451.2,class F,359.56,0.0,0.0,0.0,0.0,0.0,0.0,,0.0,0.0,0.0,0.0,0.0,,451.0,Silica Sand,0.15,Pe Fiber,20.0,18.0,0.026,3000.0,120.0,,,,,,,275.0,Unspecified,20.0,Air Curing,25.0,55.0,,84.0
1993,539.35,OPC_52.5,52.5,90.99,451.2,class F,359.56,0.0,0.0,0.0,0.0,0.0,0.0,,0.0,0.0,0.0,0.0,0.0,,451.0,Silica Sand,0.15,Pe Fiber,20.0,18.0,0.026,3000.0,120.0,,,,,,,275.0,Unspecified,20.0,Air Curing,25.0,55.0,,91.0
1994,718.0,OPC_52.5,52.5,128.0,574.0,class F,0.0,0.0,0.0,0.0,0.0,0.0,0.0,,0.0,0.0,0.0,0.0,0.0,,429.0,Silica Sand,0.15,Pe Fiber,20.0,18.0,0.026,3000.0,120.0,,,,,,,290.0,PCE_SP,25.0,Air Curing,25.0,55.0,,83.0
1995,610.0,OPC_52.5,52.5,128.0,574.0,class F,0.0,0.0,0.0,68.0,0.0,0.0,0.0,,0.0,0.0,0.0,0.0,0.0,,429.0,Silica Sand,0.15,Pe Fiber,20.0,18.0,0.026,3000.0,120.0,,,,,,,290.0,PCE_SP,30.0,Air Curing,25.0,55.0,,94.67
1996,538.0,OPC_52.5,52.5,128.0,574.0,class F,0.0,0.0,0.0,114.0,0.0,0.0,0.0,,0.0,0.0,0.0,0.0,0.0,,429.0,Silica Sand,0.15,Pe Fiber,20.0,18.0,0.026,3000.0,120.0,,,,,,,290.0,PCE_SP,30.0,Air Curing,25.0,55.0,,111.3
1997,430.0,OPC_52.5,52.5,128.0,574.0,class F,0.0,0.0,0.0,182.0,0.0,0.0,0.0,,0.0,0.0,0.0,0.0,0.0,,429.0,Silica Sand,0.15,Pe Fiber,20.0,18.0,0.026,3000.0,120.0,,,,,,,290.0,PCE_SP,30.0,Air Curing,25.0,55.0,,90.42
1998,700.0,OPC_52.5,52.5,150.0,0.0,,100.0,0.0,0.0,0.0,0.0,750.0,0.0,,0.0,0.0,0.0,0.0,0.0,,500.0,Silica Sand,0.3,Pe Fiber,20.0,18.0,0.02,2800.0,120.0,,,,,,,230.0,PCE_SP,25.0,Standard Curing,,,,115.0
1999,700.0,OPC_52.5,52.5,150.0,0.0,,100.0,0.0,0.0,0.0,0.0,750.0,0.0,,0.0,0.0,0.0,0.0,0.0,,500.0,Silica Sand,0.3,Pe Fiber,20.0,18.0,0.024,2400.0,100.0,,,,,,,230.0,PCE_SP,25.0,Standard Curing,,,,115.0
2000,700.0,OPC_52.5,52.5,150.0,0.0,,100.0,0.0,0.0,0.0,0.0,750.0,0.0,,0.0,0.0,0.0,0.0,0.0,,500.0,Silica Sand,0.3,Pe Fiber,20.0,12.0,0.024,2400.0,100.0,,,,,,,230.0,PCE_SP,25.0,Standard Curing,,,,115.0
2001,700.0,OPC_52.5,52.5,150.0,0.0,,100.0,0.0,0.0,0.0,0.0,750.0,0.0,,0.0,0.0,0.0,0.0,0.0,,500.0,Silica Sand,0.3,Pe Fiber,10.0,18.0,0.02,2800.0,120.0,,,,,,,230.0,PCE_SP,25.0,Standard Curing,,,,115.0
2002,700.0,OPC_52.5,52.5,150.0,0.0,,100.0,0.0,0.0,0.0,0.0,750.0,0.0,,0.0,0.0,0.0,0.0,0.0,,500.0,Silica Sand,0.3,Pe Fiber,10.0,18.0,0.024,2400.0,100.0,,,,,,,230.0,PCE_SP,25.0,Standard Curing,,,,115.0
2003,687.0,OPC_52.5,52.5,144.0,0.0,,96.0,0.0,0.0,0.0,0.0,736.0,0.0,,0.0,0.0,0.0,0.0,0.0,,485.0,Silica Sand,0.3,Pe Fiber,20.0,18.0,0.02,2800.0,120.0,,,,,,,267.0,PCE_SP,20.0,Standard Curing,,,,94.0
2004,687.0,OPC_52.5,52.5,144.0,0.0,,96.0,0.0,0.0,0.0,0.0,736.0,0.0,,0.0,0.0,0.0,0.0,0.0,,485.0,Silica Sand,0.3,Pe Fiber,20.0,18.0,0.024,2400.0,100.0,,,,,,,267.0,PCE_SP,20.0,Standard Curing,,,,94.0
2005,687.0,OPC_52.5,52.5,144.0,0.0,,96.0,0.0,0.0,0.0,0.0,736.0,0.0,,0.0,0.0,0.0,0.0,0.0,,485.0,Silica Sand,0.3,Pe Fiber,20.0,12.0,0.024,2400.0,100.0,,,,,,,267.0,PCE_SP,20.0,Standard Curing,,,,94.0
2006,687.0,OPC_52.5,52.5,144.0,0.0,,96.0,0.0,0.0,0.0,0.0,736.0,0.0,,0.0,0.0,0.0,0.0,0.0,,485.0,Silica Sand,0.3,Pe Fiber,10.0,18.0,0.02,2800.0,120.0,,,,,,,267.0,PCE_SP,20.0,Standard Curing,,,,94.0
2007,687.0,OPC_52.5,52.5,144.0,0.0,,96.0,0.0,0.0,0.0,0.0,736.0,0.0,,0.0,0.0,0.0,0.0,0.0,,485.0,Silica Sand,0.3,Pe Fiber,10.0,18.0,0.024,2400.0,100.0,,,,,,,267.0,PCE_SP,20.0,Standard Curing,,,,94.0
2008,687.0,OPC_52.5,52.5,144.0,0.0,,96.0,0.0,0.0,0.0,0.0,736.0,0.0,,0.0,0.0,0.0,0.0,0.0,,485.0,Silica Sand,0.3,Pe Fiber,10.0,12.0,0.024,2400.0,100.0,,,,,,,267.0,PCE_SP,20.0,Standard Curing,,,,94.0
2009,700.0,OPC_52.5,52.5,150.0,0.0,,100.0,0.0,0.0,0.0,0.0,750.0,0.0,,0.0,0.0,0.0,0.0,0.0,,500.0,Silica Sand,0.3,Pe Fiber,20.0,18.0,0.024,2400.0,100.0,,,,,,,230.0,PCE_SP,25.0,Standard Curing,,,,115.0
2010,687.0,OPC_52.5,52.5,144.0,0.0,,96.0,0.0,0.0,0.0,0.0,736.0,0.0,,0.0,0.0,0.0,0.0,0.0,,485.0,Silica Sand,0.3,Pe Fiber,20.0,18.0,0.024,2400.0,100.0,,,,,,,267.0,PCE_SP,20.0,Standard Curing,,,,94.0
2011,1126.0,OPC_52.5,52.5,282.0,0.0,,0.0,141.0,0.0,0.0,0.0,141.0,0.0,,0.0,0.0,0.0,0.0,0.0,,422.0,Silica Sand,0.5,Straight Steel Fiber,78.0,13.0,0.2,2000.0,210.0,PE Fiber,19.4,12.0,0.02,3000.0,100.0,245.0,PCE_SP,23.0,Standard Curing,22.0,,,210.6
2012,1126.0,OPC_52.5,52.5,282.0,0.0,,0.0,141.0,0.0,0.0,0.0,141.0,0.0,,0.0,0.0,0.0,0.0,0.0,,422.0,Silica Sand,0.5,Straight Steel Fiber,117.0,13.0,0.2,2000.0,210.0,PE Fiber,14.55,12.0,0.02,3000.0,100.0,245.0,PCE_SP,23.0,Standard Curing,22.0,,,213.2
2013,788.5,OPC_I,,197.1,0.0,,0.0,0.0,0.0,0.0,0.0,0.0,0.0,,0.0,0.0,0.0,0.0,236.6,Silica Flour,867.4,Silica Sand,0.3,Straight Steel Fiber,158.0,13.0,0.2,2788.0,200.0,,,,,,,160.3,PCE_SP,52.6,Steam Curing,90.0,,,197.0
2014,788.5,OPC_I,,197.1,0.0,,0.0,0.0,0.0,0.0,0.0,0.0,0.0,,0.0,0.0,0.0,0.0,236.6,Silica Flour,867.4,Silica Sand,0.3,Straight Steel Fiber,158.0,19.5,0.2,2428.0,200.0,,,,,,,160.3,PCE_SP,52.6,Steam Curing,90.0,,,188.8
2015,788.5,OPC_I,,197.1,0.0,,0.0,0.0,0.0,0.0,0.0,0.0,0.0,,0.0,0.0,0.0,0.0,236.6,Silica Flour,867.4,Silica Sand,0.3,Twisted Steel Fiber,158.0,30.0,0.3,2428.0,200.0,,,,,,,160.3,PCE_SP,52.6,Steam Curing,90.0,,,206.25
2016,788.5,OPC_I,,197.1,0.0,,0.0,0.0,0.0,0.0,0.0,0.0,0.0,,0.0,0.0,0.0,0.0,236.6,Silica Flour,867.4,Silica Sand,0.3,Straight Steel Fiber,118.5,13.0,0.2,2788.0,200.0,PE Fiber,4.85,12.0,0.03,3030.0,88.0,160.3,PCE_SP,52.6,Steam Curing,90.0,,,191.07
2017,788.5,OPC_I,,197.1,0.0,,0.0,0.0,0.0,0.0,0.0,0.0,0.0,,0.0,0.0,0.0,0.0,236.6,Silica Flour,867.4,Silica Sand,0.3,Straight Steel Fiber,118.5,13.0,0.2,2788.0,200.0,PE Fiber,4.85,18.0,0.03,3030.0,88.0,160.3,PCE_SP,52.6,Steam Curing,90.0,,,162.94
2018,788.5,OPC_I,,197.1,0.0,,0.0,0.0,0.0,0.0,0.0,0.0,0.0,,0.0,0.0,0.0,0.0,236.6,Silica Flour,867.4,Silica Sand,0.3,Straight Steel Fiber,118.5,13.0,0.2,2788.0,200.0,PE Fiber,4.85,27.0,0.03,3030.0,88.0,160.3,PCE_SP,52.6,Steam Curing,90.0,,,173.214285714285
2019,788.5,OPC_I,,197.1,0.0,,0.0,0.0,0.0,0.0,0.0,0.0,0.0,,0.0,0.0,0.0,0.0,236.6,Silica Flour,867.4,Silica Sand,0.3,Straight Steel Fiber,118.5,13.0,0.2,2788.0,200.0,PE Fiber,4.85,36.0,0.03,3030.0,88.0,160.3,PCE_SP,52.6,Steam Curing,90.0,,,169.642857142857
2020,788.5,OPC_I,,197.1,0.0,,0.0,0.0,0.0,0.0,0.0,0.0,0.0,,0.0,0.0,0.0,0.0,236.6,Silica Flour,867.4,Silica Sand,0.3,Straight Steel Fiber,79.0,13.0,0.2,2788.0,200.0,PE Fiber,9.7,12.0,0.03,3030.0,88.0,160.3,PCE_SP,52.6,Steam Curing,90.0,,,166.517857142857
2021,788.5,OPC_I,,197.1,0.0,,0.0,0.0,0.0,0.0,0.0,0.0,0.0,,0.0,0.0,0.0,0.0,236.6,Silica Flour,867.4,Silica Sand,0.3,Straight Steel Fiber,79.0,13.0,0.2,2788.0,200.0,PE Fiber,9.7,18.0,0.03,3030.0,88.0,160.3,PCE_SP,52.6,Steam Curing,90.0,,,157.142857142857
2022,788.5,OPC_I,,197.1,0.0,,0.0,0.0,0.0,0.0,0.0,0.0,0.0,,0.0,0.0,0.0,0.0,236.6,Silica Flour,867.4,Silica Sand,0.3,Straight Steel Fiber,79.0,13.0,0.2,2788.0,200.0,PE Fiber,9.7,27.0,0.03,3030.0,88.0,160.3,PCE_SP,52.6,Steam Curing,90.0,,,150.892857142857
2023,788.5,OPC_I,,197.1,0.0,,0.0,0.0,0.0,0.0,0.0,0.0,0.0,,0.0,0.0,0.0,0.0,236.6,Silica Flour,867.4,Silica Sand,0.3,Straight Steel Fiber,79.0,13.0,0.2,2788.0,200.0,PE Fiber,9.7,36.0,0.03,3030.0,88.0,160.3,PCE_SP,52.6,Steam Curing,90.0,,,162.946428571428
2024,788.5,OPC_I,,197.1,0.0,,0.0,0.0,0.0,0.0,0.0,0.0,0.0,,0.0,0.0,0.0,0.0,236.6,Silica Flour,867.4,Silica Sand,0.3,Straight Steel Fiber,39.5,13.0,0.2,2788.0,200.0,PE Fiber,14.55,12.0,0.03,3030.0,88.0,160.3,PCE_SP,52.6,Steam Curing,90.0,,,132.142857142857
2025,788.5,OPC_I,,197.1,0.0,,0.0,0.0,0.0,0.0,0.0,0.0,0.0,,0.0,0.0,0.0,0.0,236.6,Silica Flour,867.4,Silica Sand,0.3,Straight Steel Fiber,39.5,13.0,0.2,2788.0,200.0,PE Fiber,14.55,18.0,0.03,3030.0,88.0,160.3,PCE_SP,52.6,Steam Curing,90.0,,,130.357142857142
2026,788.5,OPC_I,,197.1,0.0,,0.0,0.0,0.0,0.0,0.0,0.0,0.0,,0.0,0.0,0.0,0.0,236.6,Silica Flour,867.4,Silica Sand,0.3,Straight Steel Fiber,39.5,13.0,0.2,2788.0,200.0,PE Fiber,14.55,27.0,0.03,3030.0,88.0,160.3,PCE_SP,52.6,Steam Curing,90.0,,,130.357142857142
2027,788.5,OPC_I,,197.1,0.0,,0.0,0.0,0.0,0.0,0.0,0.0,0.0,,0.0,0.0,0.0,0.0,236.6,Silica Flour,867.4,Silica Sand,0.3,Straight Steel Fiber,39.5,13.0,0.2,2788.0,200.0,PE Fiber,14.55,36.0,0.03,3030.0,88.0,160.3,PCE_SP,52.6,Steam Curing,90.0,,,149.553571428571
2028,788.5,OPC_I,,197.1,0.0,,0.0,0.0,0.0,0.0,0.0,0.0,0.0,,0.0,0.0,0.0,0.0,236.6,Silica Flour,867.4,Silica Sand,0.3,PE Fiber,19.4,12.0,0.03,3030.0,88.0,,,,,,,160.3,PCE_SP,52.6,Steam Curing,90.0,,,136.607142857142
2029,788.5,OPC_I,,197.1,0.0,,0.0,0.0,0.0,0.0,0.0,0.0,0.0,,0.0,0.0,0.0,0.0,236.6,Silica Flour,867.4,Silica Sand,0.3,PE Fiber,19.4,18.0,0.03,3030.0,88.0,,,,,,,160.3,PCE_SP,52.6,Steam Curing,90.0,,,132.589285714285
2030,788.5,OPC_I,,197.1,0.0,,0.0,0.0,0.0,0.0,0.0,0.0,0.0,,0.0,0.0,0.0,0.0,236.6,Silica Flour,867.4,Silica Sand,0.3,PE Fiber,19.4,27.0,0.03,3030.0,88.0,,,,,,,160.3,PCE_SP,52.6,Steam Curing,90.0,,,146.428571428571
2031,788.5,OPC_I,,197.1,0.0,,0.0,0.0,0.0,0.0,0.0,0.0,0.0,,0.0,0.0,0.0,0.0,236.6,Silica Flour,867.4,Silica Sand,0.3,PE Fiber,19.4,36.0,0.03,3030.0,88.0,,,,,,,160.3,PCE_SP,52.6,Steam Curing,90.0,,,147.767857142857
2032,788.5,OPC_I,,197.1,0.0,,0.0,0.0,0.0,0.0,0.0,0.0,0.0,,0.0,0.0,0.0,0.0,236.6,Silica Flour,867.4,Silica Sand,0.3,Straight Steel Fiber,118.5,19.5,0.2,2428.0,200.0,PE Fiber,4.85,12.0,0.03,3030.0,88.0,160.3,PCE_SP,52.6,Steam Curing,90.0,,,165.95744680851
2033,788.5,OPC_I,,197.1,0.0,,0.0,0.0,0.0,0.0,0.0,0.0,0.0,,0.0,0.0,0.0,0.0,236.6,Silica Flour,867.4,Silica Sand,0.3,Straight Steel Fiber,118.5,19.5,0.2,2428.0,200.0,PE Fiber,4.85,18.0,0.03,3030.0,88.0,160.3,PCE_SP,52.6,Steam Curing,90.0,,,165.531914893617
2034,788.5,OPC_I,,197.1,0.0,,0.0,0.0,0.0,0.0,0.0,0.0,0.0,,0.0,0.0,0.0,0.0,236.6,Silica Flour,867.4,Silica Sand,0.3,Straight Steel Fiber,118.5,19.5,0.2,2428.0,200.0,PE Fiber,4.85,27.0,0.03,3030.0,88.0,160.3,PCE_SP,52.6,Steam Curing,90.0,,,174.468085106383
2035,788.5,OPC_I,,197.1,0.0,,0.0,0.0,0.0,0.0,0.0,0.0,0.0,,0.0,0.0,0.0,0.0,236.6,Silica Flour,867.4,Silica Sand,0.3,Straight Steel Fiber,118.5,19.5,0.2,2428.0,200.0,PE Fiber,4.85,36.0,0.03,3030.0,88.0,160.3,PCE_SP,52.6,Steam Curing,90.0,,,172.765957446808
2036,788.5,OPC_I,,197.1,0.0,,0.0,0.0,0.0,0.0,0.0,0.0,0.0,,0.0,0.0,0.0,0.0,236.6,Silica Flour,867.4,Silica Sand,0.3,Straight Steel Fiber,79.0,19.5,0.2,2428.0,200.0,PE Fiber,9.7,12.0,0.03,3030.0,88.0,160.3,PCE_SP,52.6,Steam Curing,90.0,,,165.95744680851
2037,788.5,OPC_I,,197.1,0.0,,0.0,0.0,0.0,0.0,0.0,0.0,0.0,,0.0,0.0,0.0,0.0,236.6,Silica Flour,867.4,Silica Sand,0.3,Straight Steel Fiber,79.0,19.5,0.2,2428.0,200.0,PE Fiber,9.7,18.0,0.03,3030.0,88.0,160.3,PCE_SP,52.6,Steam Curing,90.0,,,150.63829787234
2038,788.5,OPC_I,,197.1,0.0,,0.0,0.0,0.0,0.0,0.0,0.0,0.0,,0.0,0.0,0.0,0.0,236.6,Silica Flour,867.4,Silica Sand,0.3,Straight Steel Fiber,79.0,19.5,0.2,2428.0,200.0,PE Fiber,9.7,27.0,0.03,3030.0,88.0,160.3,PCE_SP,52.6,Steam Curing,90.0,,,160.851063829787
2039,788.5,OPC_I,,197.1,0.0,,0.0,0.0,0.0,0.0,0.0,0.0,0.0,,0.0,0.0,0.0,0.0,236.6,Silica Flour,867.4,Silica Sand,0.3,Straight Steel Fiber,79.0,19.5,0.2,2428.0,200.0,PE Fiber,9.7,36.0,0.03,3030.0,88.0,160.3,PCE_SP,52.6,Steam Curing,90.0,,,166.808510638297
2040,788.5,OPC_I,,197.1,0.0,,0.0,0.0,0.0,0.0,0.0,0.0,0.0,,0.0,0.0,0.0,0.0,236.6,Silica Flour,867.4,Silica Sand,0.3,Straight Steel Fiber,39.5,19.5,0.2,2428.0,200.0,PE Fiber,14.55,12.0,0.03,3030.0,88.0,160.3,PCE_SP,52.6,Steam Curing,90.0,,,117.021276595744
2041,788.5,OPC_I,,197.1,0.0,,0.0,0.0,0.0,0.0,0.0,0.0,0.0,,0.0,0.0,0.0,0.0,236.6,Silica Flour,867.4,Silica Sand,0.3,Straight Steel Fiber,39.5,19.5,0.2,2428.0,200.0,PE Fiber,14.55,18.0,0.03,3030.0,88.0,160.3,PCE_SP,52.6,Steam Curing,90.0,,,140.0
2042,788.5,OPC_I,,197.1,0.0,,0.0,0.0,0.0,0.0,0.0,0.0,0.0,,0.0,0.0,0.0,0.0,236.6,Silica Flour,867.4,Silica Sand,0.3,Straight Steel Fiber,39.5,19.5,0.2,2428.0,200.0,PE Fiber,14.55,27.0,0.03,3030.0,88.0,160.3,PCE_SP,52.6,Steam Curing,90.0,,,97.0212765957446
2043,788.5,OPC_I,,197.1,0.0,,0.0,0.0,0.0,0.0,0.0,0.0,0.0,,0.0,0.0,0.0,0.0,236.6,Silica Flour,867.4,Silica Sand,0.3,Straight Steel Fiber,39.5,19.5,0.2,2428.0,200.0,PE Fiber,14.55,36.0,0.03,3030.0,88.0,160.3,PCE_SP,52.6,Steam Curing,90.0,,,139.15
2044,788.5,OPC_I,,197.1,0.0,,0.0,0.0,0.0,0.0,0.0,0.0,0.0,,0.0,0.0,0.0,0.0,236.6,Silica Flour,867.4,Silica Sand,0.3,Twisted Steel Fiber,118.5,30.0,0.3,2428.0,200.0,PE Fiber,4.85,12.0,0.03,3030.0,88.0,160.3,PCE_SP,52.6,Steam Curing,90.0,,,180.081300813008
2045,788.5,OPC_I,,197.1,0.0,,0.0,0.0,0.0,0.0,0.0,0.0,0.0,,0.0,0.0,0.0,0.0,236.6,Silica Flour,867.4,Silica Sand,0.3,Twisted Steel Fiber,118.5,30.0,0.3,2428.0,200.0,PE Fiber,4.85,18.0,0.03,3030.0,88.0,160.3,PCE_SP,52.6,Steam Curing,90.0,,,204.471544715447
2046,788.5,OPC_I,,197.1,0.0,,0.0,0.0,0.0,0.0,0.0,0.0,0.0,,0.0,0.0,0.0,0.0,236.6,Silica Flour,867.4,Silica Sand,0.3,Twisted Steel Fiber,118.5,30.0,0.3,2428.0,200.0,PE Fiber,4.85,27.0,0.03,3030.0,88.0,160.3,PCE_SP,52.6,Steam Curing,90.0,,,193.495934959349
2047,788.5,OPC_I,,197.1,0.0,,0.0,0.0,0.0,0.0,0.0,0.0,0.0,,0.0,0.0,0.0,0.0,236.6,Silica Flour,867.4,Silica Sand,0.3,Twisted Steel Fiber,118.5,30.0,0.3,2428.0,200.0,PE Fiber,4.85,36.0,0.03,3030.0,88.0,160.3,PCE_SP,52.6,Steam Curing,90.0,,,185.365853658536
2048,788.5,OPC_I,,197.1,0.0,,0.0,0.0,0.0,0.0,0.0,0.0,0.0,,0.0,0.0,0.0,0.0,236.6,Silica Flour,867.4,Silica Sand,0.3,Twisted Steel Fiber,79.0,30.0,0.3,2428.0,200.0,PE Fiber,9.7,12.0,0.03,3030.0,88.0,160.3,PCE_SP,52.6,Steam Curing,90.0,,,180.081300813008
2049,788.5,OPC_I,,197.1,0.0,,0.0,0.0,0.0,0.0,0.0,0.0,0.0,,0.0,0.0,0.0,0.0,236.6,Silica Flour,867.4,Silica Sand,0.3,Twisted Steel Fiber,79.0,30.0,0.3,2428.0,200.0,PE Fiber,9.7,18.0,0.03,3030.0,88.0,160.3,PCE_SP,52.6,Steam Curing,90.0,,,173.983739837398
2050,788.5,OPC_I,,197.1,0.0,,0.0,0.0,0.0,0.0,0.0,0.0,0.0,,0.0,0.0,0.0,0.0,236.6,Silica Flour,867.4,Silica Sand,0.3,Twisted Steel Fiber,79.0,30.0,0.3,2428.0,200.0,PE Fiber,9.7,27.0,0.03,3030.0,88.0,160.3,PCE_SP,52.6,Steam Curing,90.0,,,180.081300813008
2051,788.5,OPC_I,,197.1,0.0,,0.0,0.0,0.0,0.0,0.0,0.0,0.0,,0.0,0.0,0.0,0.0,236.6,Silica Flour,867.4,Silica Sand,0.3,Twisted Steel Fiber,79.0,30.0,0.3,2428.0,200.0,PE Fiber,9.7,36.0,0.03,3030.0,88.0,160.3,PCE_SP,52.6,Steam Curing,90.0,,,182.113821138211
2052,788.5,OPC_I,,197.1,0.0,,0.0,0.0,0.0,0.0,0.0,0.0,0.0,,0.0,0.0,0.0,0.0,236.6,Silica Flour,867.4,Silica Sand,0.3,Twisted Steel Fiber,39.5,30.0,0.3,2428.0,200.0,PE Fiber,14.55,12.0,0.03,3030.0,88.0,160.3,PCE_SP,52.6,Steam Curing,90.0,,,105.691056910569
2053,788.5,OPC_I,,197.1,0.0,,0.0,0.0,0.0,0.0,0.0,0.0,0.0,,0.0,0.0,0.0,0.0,236.6,Silica Flour,867.4,Silica Sand,0.3,Twisted Steel Fiber,39.5,30.0,0.3,2428.0,200.0,PE Fiber,14.55,18.0,0.03,3030.0,88.0,160.3,PCE_SP,52.6,Steam Curing,90.0,,,124.390243902439
2054,788.5,OPC_I,,197.1,0.0,,0.0,0.0,0.0,0.0,0.0,0.0,0.0,,0.0,0.0,0.0,0.0,236.6,Silica Flour,867.4,Silica Sand,0.3,Twisted Steel Fiber,39.5,30.0,0.3,2428.0,200.0,PE Fiber,14.55,27.0,0.03,3030.0,88.0,160.3,PCE_SP,52.6,Steam Curing,90.0,,,119.918699186991
2055,788.5,OPC_I,,197.1,0.0,,0.0,0.0,0.0,0.0,0.0,0.0,0.0,,0.0,0.0,0.0,0.0,236.6,Silica Flour,867.4,Silica Sand,0.3,Twisted Steel Fiber,39.5,30.0,0.3,2428.0,200.0,PE Fiber,14.55,36.0,0.03,3030.0,88.0,160.3,PCE_SP,52.6,Steam Curing,90.0,,,137.80487804878
2056,718.0,OPC_52.5,52.5,128.0,574.4,class F,0.0,0.0,0.0,0.0,0.0,0.0,0.0,,0.0,0.0,0.0,0.0,0.0,,429.0,Silica Sand,0.15,Pe Fiber,20.0,18.0,0.026,3000.0,120.0,,,,,,,290.0,PCE_SP,25.0,Air Curing,26.0,55.0,,83.0
2057,718.0,OPC_52.5,52.5,128.0,430.8,class F,0.0,0.0,0.0,122.06,0.0,0.0,0.0,,0.0,0.0,0.0,0.0,0.0,,429.0,Silica Sand,0.15,Pe Fiber,20.0,18.0,0.026,3000.0,120.0,,,,,,,290.0,PCE_SP,25.0,Air Curing,26.0,55.0,,96.0
2058,718.0,OPC_52.5,52.5,128.0,287.2,class F,0.0,0.0,0.0,236.94,0.0,0.0,0.0,,0.0,0.0,0.0,0.0,0.0,,429.0,Silica Sand,0.15,Pe Fiber,20.0,18.0,0.026,3000.0,120.0,,,,,,,290.0,PCE_SP,25.0,Air Curing,26.0,55.0,,108.0
2059,718.0,OPC_52.5,52.5,128.0,0.0,class F,0.0,0.0,0.0,481.06,0.0,0.0,0.0,,0.0,0.0,0.0,0.0,0.0,,429.0,Silica Sand,0.15,Pe Fiber,20.0,18.0,0.026,3000.0,120.0,,,,,,,290.0,PCE_SP,31.0,Air Curing,26.0,55.0,,98.0
2060,580.0,OPC_I,,73.95,406.0,class C,0.0,0.0,0.0,0.0,0.0,0.0,0.0,,0.0,0.0,0.0,0.0,0.0,,464.0,Natural River Sand,1.2,,,,,,,,,,,,,152.83,Unspecified,21.69,Standard Curing,23.0,,,87.68
2061,580.0,OPC_I,,73.95,406.0,class C,0.0,0.0,0.0,0.0,0.0,0.0,0.0,,0.0,0.0,0.0,0.0,0.0,,464.0,Natural River Sand,1.2,PVA Fiber,6.5,18.0,0.2,1000.0,29.0,,,,,,,152.83,Unspecified,21.69,Standard Curing,23.0,,,91.93
2062,580.0,OPC_I,,73.95,406.0,class C,0.0,0.0,0.0,0.0,0.0,0.0,0.0,,0.0,0.0,0.0,0.0,0.0,,464.0,Natural River Sand,1.2,PVA Fiber,13.0,18.0,0.2,1000.0,29.0,,,,,,,152.83,Unspecified,21.69,Standard Curing,23.0,,,98.04
2063,580.0,OPC_I,,73.95,406.0,class C,0.0,0.0,0.0,0.0,0.0,0.0,0.0,,0.0,0.0,0.0,0.0,0.0,,464.0,Natural River Sand,1.2,PVA Fiber,19.5,18.0,0.2,1000.0,29.0,,,,,,,152.83,Unspecified,21.69,Standard Curing,23.0,,,102.82
2064,580.0,OPC_I,,73.95,406.0,class C,0.0,0.0,0.0,0.0,0.0,0.0,0.0,,0.0,0.0,0.0,0.0,0.0,,464.0,Natural River Sand,1.2,PVA Fiber,26.0,18.0,0.2,1000.0,29.0,,,,,,,152.83,Unspecified,21.69,Standard Curing,23.0,,,100.61
2065,580.0,OPC_I,,73.95,406.0,class C,0.0,24.65,0.0,0.0,0.0,0.0,0.0,,0.0,0.0,0.0,0.0,0.0,,464.0,Natural River Sand,1.2,,,,,,,,,,,,,152.83,Unspecified,21.69,Standard Curing,23.0,,,92.96
2066,580.0,OPC_I,,73.95,406.0,class C,0.0,24.65,0.0,0.0,0.0,0.0,0.0,,0.0,0.0,0.0,0.0,0.0,,464.0,Natural River Sand,1.2,PVA Fiber,6.5,18.0,0.2,1000.0,29.0,,,,,,,152.83,Unspecified,21.69,Standard Curing,23.0,,,99.82
2067,580.0,OPC_I,,73.95,406.0,class C,0.0,24.65,0.0,0.0,0.0,0.0,0.0,,0.0,0.0,0.0,0.0,0.0,,464.0,Natural River Sand,1.2,PVA Fiber,13.0,18.0,0.2,1000.0,29.0,,,,,,,152.83,Unspecified,21.69,Standard Curing,23.0,,,104.39
2068,580.0,OPC_I,,73.95,406.0,class C,0.0,24.65,0.0,0.0,0.0,0.0,0.0,,0.0,0.0,0.0,0.0,0.0,,464.0,Natural River Sand,1.2,PVA Fiber,19.5,18.0,0.2,1000.0,29.0,,,,,,,152.83,Unspecified,21.69,Standard Curing,23.0,,,110.48
2069,580.0,OPC_I,,73.95,406.0,class C,0.0,24.65,0.0,0.0,0.0,0.0,0.0,,0.0,0.0,0.0,0.0,0.0,,464.0,Natural River Sand,1.2,PVA Fiber,26.0,18.0,0.2,1000.0,29.0,,,,,,,152.83,Unspecified,21.69,Standard Curing,23.0,,,106.37
2070,580.0,OPC_I,,73.95,406.0,class C,0.0,0.0,0.0,0.0,0.0,0.0,0.0,,0.0,0.0,0.0,0.0,0.0,,464.0,Natural River Sand,1.2,,,,,,,,,,,,,152.83,Unspecified,21.69,Standard Curing,23.0,,,88.16
2071,580.0,OPC_I,,73.95,406.0,class C,0.0,0.0,0.0,0.0,0.0,0.0,0.0,,0.0,0.0,0.0,0.0,0.0,,464.0,Natural River Sand,1.2,Hooked Steel Fiber,39.3,20.0,0.2,2300.0,200.0,,,,,,,152.83,Unspecified,21.69,Standard Curing,23.0,,,109.68
2072,580.0,OPC_I,,73.95,406.0,class C,0.0,0.0,0.0,0.0,0.0,0.0,0.0,,0.0,0.0,0.0,0.0,0.0,,464.0,Natural River Sand,1.2,Hooked Steel Fiber,78.6,20.0,0.2,2300.0,200.0,,,,,,,152.83,Unspecified,21.69,Standard Curing,23.0,,,117.84
2073,580.0,OPC_I,,73.95,406.0,class C,0.0,0.0,0.0,0.0,0.0,0.0,0.0,,0.0,0.0,0.0,0.0,0.0,,464.0,Natural River Sand,1.2,Hooked Steel Fiber,117.9,20.0,0.2,2300.0,200.0,,,,,,,152.83,Unspecified,21.69,Standard Curing,23.0,,,123.19
2074,580.0,OPC_I,,73.95,406.0,class C,0.0,0.0,0.0,0.0,0.0,0.0,0.0,,0.0,0.0,0.0,0.0,0.0,,464.0,Natural River Sand,1.2,Hooked Steel Fiber,157.2,20.0,0.2,2300.0,200.0,,,,,,,152.83,Unspecified,21.69,Standard Curing,23.0,,,125.36
2075,580.0,OPC_I,,73.95,406.0,class C,0.0,24.65,0.0,0.0,0.0,0.0,0.0,,0.0,0.0,0.0,0.0,0.0,,464.0,Natural River Sand,1.2,,,,,,,,,,,,,152.83,Unspecified,21.69,Standard Curing,23.0,,,94.17
2076,580.0,OPC_I,,73.95,406.0,class C,0.0,24.65,0.0,0.0,0.0,0.0,0.0,,0.0,0.0,0.0,0.0,0.0,,464.0,Natural River Sand,1.2,Hooked Steel Fiber,39.3,20.0,0.2,2300.0,200.0,,,,,,,152.83,Unspecified,21.69,Standard Curing,23.0,,,118.24
2077,580.0,OPC_I,,73.95,406.0,class C,0.0,24.65,0.0,0.0,0.0,0.0,0.0,,0.0,0.0,0.0,0.0,0.0,,464.0,Natural River Sand,1.2,Hooked Steel Fiber,78.6,20.0,0.2,2300.0,200.0,,,,,,,152.83,Unspecified,21.69,Standard Curing,23.0,,,127.26
2078,580.0,OPC_I,,73.95,406.0,class C,0.0,24.65,0.0,0.0,0.0,0.0,0.0,,0.0,0.0,0.0,0.0,0.0,,464.0,Natural River Sand,1.2,Hooked Steel Fiber,117.9,20.0,0.2,2300.0,200.0,,,,,,,152.83,Unspecified,21.69,Standard Curing,23.0,,,132.91
2079,580.0,OPC_I,,73.95,406.0,class C,0.0,24.65,0.0,0.0,0.0,0.0,0.0,,0.0,0.0,0.0,0.0,0.0,,464.0,Natural River Sand,1.2,Hooked Steel Fiber,157.2,20.0,0.2,2300.0,200.0,,,,,,,152.83,Unspecified,21.69,Standard Curing,23.0,,,137.85
2080,583.0,OPC_I,,0.0,700.0,class F,0.0,0.0,0.0,0.0,0.0,0.0,0.0,,0.0,0.0,0.0,0.0,0.0,,467.0,Locally Available Sand,0.05,,,,,,,,,,,,,187.0,PCE_SP,4.5,Standard Curing,20.0,,,103.0
2081,583.0,OPC_I,,0.0,700.0,class F,0.0,0.0,0.0,0.0,0.0,0.0,0.0,,0.0,0.0,0.0,0.0,0.0,,467.0,Locally Available Sand,0.05,PVA Fiber,13.0,12.0,0.039,,,,,,,,,187.0,PCE_SP,4.5,Standard Curing,20.0,,,104.0
2082,583.0,OPC_I,,0.0,700.0,class F,0.0,0.0,0.0,0.0,0.0,0.0,0.0,,0.0,0.0,0.0,0.0,0.0,,467.0,Locally Available Sand,0.05,PVA Fiber,19.55,12.0,0.039,,,,,,,,,187.0,PCE_SP,4.5,Standard Curing,20.0,,,107.0
2083,583.0,OPC_I,,0.0,700.0,class F,0.0,0.0,0.0,0.0,0.0,0.0,0.0,,0.0,0.0,0.0,0.0,0.0,,467.0,Locally Available Sand,0.05,PVA Fiber,26.0,12.0,0.039,,,,,,,,,187.0,PCE_SP,9.5,Standard Curing,20.0,,,97.0
2084,583.0,OPC_I,,0.0,700.0,class F,0.0,0.0,0.0,0.0,0.0,0.0,0.0,,0.0,0.0,0.0,0.0,0.0,,467.0,Locally Available Sand,0.05,PVA Fiber,32.55,12.0,0.039,,,,,,,,,187.0,PCE_SP,9.5,Standard Curing,20.0,,,93.0
2085,583.0,OPC_I,,0.0,700.0,class F,0.0,0.0,0.0,0.0,0.0,0.0,0.0,,0.0,0.0,0.0,0.0,0.0,,467.0,Locally Available Sand,0.05,PVA Fiber,38.0,12.0,0.039,,,,,,,,,187.0,PCE_SP,9.5,Standard Curing,20.0,,,95.0
2086,583.0,OPC_I,,0.0,700.0,class F,0.0,0.0,0.0,0.0,0.0,0.0,0.0,,0.0,0.0,0.0,0.0,0.0,,467.0,Locally Available Sand,0.05,PVA Fiber,45.55,12.0,0.039,,,,,,,,,187.0,PCE_SP,9.5,Standard Curing,20.0,,,94.0
2087,583.0,OPC_I,,0.0,700.0,class F,0.0,0.0,0.0,0.0,0.0,0.0,0.0,,0.0,0.0,0.0,0.0,0.0,,467.0,Locally Available Sand,0.05,PVA Fiber,51.0,12.0,0.039,,,,,,,,,187.0,PCE_SP,9.5,Standard Curing,20.0,,,92.0
2088,583.0,OPC_I,,0.0,700.0,class F,0.0,0.0,0.0,0.0,0.0,0.0,0.0,,0.0,0.0,0.0,0.0,0.0,,467.0,Locally Available Sand,0.05,PVA Fiber,58.55,12.0,0.039,,,,,,,,,187.0,PCE_SP,9.5,Standard Curing,20.0,,,91.0
2089,583.0,OPC_I,,0.0,700.0,class F,0.0,0.0,0.0,0.0,0.0,0.0,0.0,,0.0,0.0,0.0,0.0,0.0,,467.0,Locally Available Sand,0.05,PVA Fiber,64.0,12.0,0.039,,,,,,,,,187.0,PCE_SP,9.5,Standard Curing,20.0,,,88.0
2090,583.0,OPC_I,,0.0,700.0,class F,0.0,0.0,0.0,0.0,0.0,0.0,0.0,,0.0,0.0,0.0,25.66,0.0,,467.0,Natural River Sand,,PVA Fiber,6.5,12.0,0.04,,,,,,,,,187.0,PCE_SP,18.452106,Standard Curing,23.0,80.0,,80.0
2091,583.0,OPC_I,,0.0,700.0,class F,0.0,0.0,0.0,0.0,0.0,0.0,0.0,,0.0,0.0,0.0,38.49,0.0,,467.0,Natural River Sand,,PVA Fiber,6.5,12.0,0.04,,,,,,,,,187.0,PCE_SP,22.46533,Standard Curing,23.0,80.0,,84.0
