Repository: Jocund96/Data-to-Design-ML

## Datasets

Located in `Datasets/`:

- **UCI Concrete Compressive Strength dataset** (`uci_concrete_data.csv`) — 1030 samples, 8 mix-component features (cement, slag, fly ash, water, superplasticizer, coarse/fine aggregate, age), target is compressive strength (MPa). Processed splits and engineered features are saved under `Datasets/processed/uci_concrete_dataset/`.
- **UHPC dataset** (`UHPC_dataset.csv`) — Ultra High Performance Concrete data pooled from many publications, ~2000 rows with a `paper_reference` column identifying the source publication and `cs_28d` (28-day compressive strength) as the target.

File: S2_Kernel/Datasets/processed/uhpc_dataset/semantic_recoding_features_50.csv (part 10 of 13)
cement,cement_type,cement_grade,silica_fume,fly_ash,fly_ash_type,limestone_powder,quartz_powder,glass_powder,rice_husk_ash,metakaolin,ggbfs,slag,slag_type,nano_caco3,nano_al2o3,nano_tio2,nano_sio2,filler,filler_type,sand,sand_type,sand_max_size,fiber1_type,fiber1_amount,fiber1_length,fiber1_diameter,fiber2_type,fiber2_amount,water,sp_type,sp_amount,curing_method,curing_temp,cs_28d
593.0,OPC_III,,0.0,0.0,not_applicable,0.0,0.0,0.0,0.0,0.0,546.0,0.0,not_applicable,0.0,0.0,0.0,0.0,0.0,not_applicable,993.0,Missouri River Sand + Masonry Sand,4.75,Straight Steel Fiber,156.0,13.0,0.2,not_applicable,0.0,182.0,PCE_SP,12.5,Heat Curing,90.0,170.0
663.0,OPC_III,,42.0,367.0,class C,0.0,0.0,0.0,0.0,0.0,0.0,0.0,not_applicable,0.0,0.0,0.0,0.0,0.0,not_applicable,1011.0,Missouri River Sand + Masonry Sand,4.75,Straight Steel Fiber,156.0,13.0,0.2,not_applicable,0.0,171.0,PCE_SP,12.0,Heat Curing,90.0,168.0
486.0,OPC_III,,0.0,556.0,class C,0.0,0.0,0.0,0.0,0.0,0.0,0.0,not_applicable,0.0,0.0,0.0,0.0,0.0,not_applicable,1019.0,Missouri River Sand + Masonry Sand,4.75,Straight Steel Fiber,156.0,13.0,0.2,not_applicable,0.0,188.0,PCE_SP,5.5,Heat Curing,90.0,136.0
660.0,OPC_III,,60.0,480.0,class C,0.0,0.0,0.0,0.0,0.0,0.0,0.0,not_applicable,0.0,0.0,0.0,0.0,0.0,not_applicable,1200.0,Missouri River Sand + Masonry Sand + Lightweight,4.75,Straight Steel Fiber,156.0,13.0,0.2,not_applicable,0.0,276.0,unknown_type,5.28,Standard Curing,23.0,126.0
660.0,OPC_III,,60.0,480.0,class C,0.0,0.0,0.0,0.0,0.0,0.0,0.0,not_applicable,0.0,0.0,0.0,0.0,0.0,not_applicable,1200.0,Missouri River Sand + Masonry Sand + Lightweight,4.75,Straight Steel Fiber,156.0,13.0,0.2,not_applicable,0.0,276.0,VMA,6.0,Standard Curing,23.0,122.0
660.0,OPC_III,,60.0,480.0,class C,0.0,0.0,0.0,0.0,0.0,0.0,0.0,not_applicable,0.0,0.0,0.0,0.0,0.0,not_applicable,1200.0,Missouri River Sand + Masonry Sand + Lightweight,4.75,Straight Steel Fiber,156.0,13.0,0.2,not_applicable,0.0,276.0,VMA,12.0,Standard Curing,23.0,120.0
660.0,OPC_III,,60.0,480.0,class C,0.0,0.0,0.0,0.0,0.0,0.0,0.0,not_applicable,0.0,0.0,0.0,0.0,0.0,not_applicable,1200.0,Missouri River Sand + Masonry Sand + Lightweight,4.75,Straight Steel Fiber,156.0,13.0,0.2,not_applicable,0.0,276.0,VMA,18.0,Standard Curing,23.0,109.0
660.0,OPC_III,,60.0,480.0,class C,0.0,0.0,0.0,0.0,0.0,0.0,0.0,not_applicable,0.0,0.0,0.0,0.0,0.0,not_applicable,1200.0,Missouri River Sand + Masonry Sand + Lightweight,4.75,Straight Steel Fiber,156.0,13.0,0.2,not_applicable,0.0,276.0,VMA,24.0,Standard Curing,23.0,96.0
788.5,OPC_I,,197.1,0.0,not_applicable,0.0,0.0,0.0,0.0,0.0,0.0,0.0,not_applicable,0.0,0.0,0.0,0.0,236.6,Silica Flour,867.4,Silica Sand,0.5,Straight Steel Fiber,156.0,13.0,0.2,not_applicable,0.0,160.3,PCE_SP,15.77,Standard Curing,,201.8
788.5,OPC_I,,197.1,0.0,not_applicable,0.0,0.0,0.0,0.0,0.0,0.0,0.0,not_applicable,0.0,0.0,0.0,0.0,236.6,Silica Flour,867.4,Silica Sand,0.5,Straight Steel Fiber,156.0,16.5,0.2,not_applicable,0.0,160.3,PCE_SP,15.77,Standard Curing,,204.5
788.5,OPC_I,,197.1,0.0,not_applicable,0.0,0.0,0.0,0.0,0.0,0.0,0.0,not_applicable,0.0,0.0,0.0,0.0,236.6,Silica Flour,867.4,Silica Sand,0.5,Straight Steel Fiber,156.0,19.5,0.2,not_applicable,0.0,160.3,PCE_SP,15.77,Standard Curing,,197.3
788.5,OPC_I,,197.13,0.0,not_applicable,0.0,0.0,0.0,0.0,0.0,0.0,0.0,not_applicable,0.0,0.0,0.0,0.0,236.55,Silica Flour,867.35,Silica Sand,0.5,Straight Steel Fiber,156.0,13.0,0.2,not_applicable,0.0,197.125,PCE_SP,15.77,Steam Curing,90.0,202.0
788.5,OPC_I,,197.13,0.0,not_applicable,0.0,0.0,0.0,0.0,0.0,0.0,0.0,not_applicable,0.0,0.0,0.0,0.0,236.55,Silica Flour,867.35,Silica Sand,0.5,Straight Steel Fiber,156.0,16.5,0.2,not_applicable,0.0,197.125,PCE_SP,15.77,Steam Curing,90.0,204.5
788.5,OPC_I,,197.13,0.0,not_applicable,0.0,0.0,0.0,0.0,0.0,0.0,0.0,not_applicable,0.0,0.0,0.0,0.0,236.55,Silica Flour,867.35,Silica Sand,0.5,Straight Steel Fiber,156.0,19.5,0.2,not_applicable,0.0,197.125,PCE_SP,15.77,Steam Curing,90.0,197.3
700.0,OPC_I,,100.0,0.0,not_applicable,0.0,0.0,0.0,0.0,0.0,200.0,0.0,not_applicable,0.0,0.0,0.0,0.0,0.0,not_applicable,1000.0,Washed Sand,,not_applicable,0.0,,,not_applicable,0.0,230.0,Unspecified,25.0,Autoclave Curing,200.0,112.0
754.0,OPC_52.5,52.5,90.0,306.0,class F,0.0,0.0,0.0,0.0,0.0,0.0,0.0,not_applicable,0.0,0.0,0.0,0.0,0.0,not_applicable,951.0,Locally Available Sand,1.25,Straight Steel Fiber,156.0,13.0,0.2,not_applicable,0.0,198.0,PCE_HRWRA,33.0,Standard Curing,20.0,151.0
754.0,OPC_52.5,52.5,72.0,306.0,class F,0.0,0.0,0.0,0.0,18.0,0.0,0.0,not_applicable,0.0,0.0,0.0,0.0,0.0,not_applicable,951.0,Locally Available Sand,1.25,Straight Steel Fiber,156.0,13.0,0.2,not_applicable,0.0,198.0,PCE_HRWRA,33.0,Standard Curing,20.0,154.0
754.0,OPC_52.5,52.5,54.0,306.0,class F,0.0,0.0,0.0,0.0,36.0,0.0,0.0,not_applicable,0.0,0.0,0.0,0.0,0.0,not_applicable,951.0,Locally Available Sand,1.25,Straight Steel Fiber,156.0,13.0,0.2,not_applicable,0.0,198.0,PCE_HRWRA,33.0,Standard Curing,20.0,160.0
754.0,OPC_52.5,52.5,36.0,306.0,class F,0.0,0.0,0.0,0.0,54.0,0.0,0.0,not_applicable,0.0,0.0,0.0,0.0,0.0,not_applicable,951.0,Locally Available Sand,1.25,Straight Steel Fiber,156.0,13.0,0.2,not_applicable,0.0,198.0,PCE_HRWRA,33.0,Standard Curing,20.0,157.0
754.0,OPC_52.5,52.5,18.0,306.0,class F,0.0,0.0,0.0,0.0,72.0,0.0,0.0,not_applicable,0.0,0.0,0.0,0.0,0.0,not_applicable,951.0,Locally Available Sand,1.25,Straight Steel Fiber,156.0,13.0,0.2,not_applicable,0.0,198.0,PCE_HRWRA,33.0,Standard Curing,20.0,155.0
754.0,OPC_52.5,52.5,0.0,306.0,class F,0.0,0.0,0.0,0.0,90.0,0.0,0.0,not_applicable,0.0,0.0,0.0,0.0,0.0,not_applicable,951.0,Locally Available Sand,1.25,Straight Steel Fiber,156.0,13.0,0.2,not_applicable,0.0,198.0,PCE_HRWRA,33.0,Standard Curing,20.0,155.0
1150.0,OPC_52.5,52.5,0.0,0.0,not_applicable,0.0,0.0,0.0,0.0,0.0,0.0,0.0,not_applicable,0.0,0.0,0.0,0.0,0.0,not_applicable,1150.0,Quartz Sand,2.36,not_applicable,0.0,,,not_applicable,0.0,207.0,PCE_SP,17.25,Water Curing,25.0,90.0
1092.5,OPC_52.5,52.5,57.5,0.0,not_applicable,0.0,0.0,0.0,0.0,0.0,0.0,0.0,not_applicable,0.0,0.0,0.0,0.0,0.0,not_applicable,1150.0,Quartz Sand,2.36,not_applicable,0.0,,,not_applicable,0.0,207.0,PCE_SP,17.25,Water Curing,25.0,95.0
1035.0,OPC_52.5,52.5,115.0,0.0,not_applicable,0.0,0.0,0.0,0.0,0.0,0.0,0.0,not_applicable,0.0,0.0,0.0,0.0,0.0,not_applicable,1150.0,Quartz Sand,2.36,not_applicable,0.0,,,not_applicable,0.0,207.0,PCE_SP,17.25,Water Curing,25.0,97.0
977.5,OPC_52.5,52.5,172.5,0.0,not_applicable,0.0,0.0,0.0,0.0,0.0,0.0,0.0,not_applicable,0.0,0.0,0.0,0.0,0.0,not_applicable,1150.0,Quartz Sand,2.36,not_applicable,0.0,,,not_applicable,0.0,207.0,PCE_SP,17.25,Water Curing,25.0,98.0
920.0,OPC_52.5,52.5,230.0,0.0,not_applicable,0.0,0.0,0.0,0.0,0.0,0.0,0.0,not_applicable,0.0,0.0,0.0,0.0,0.0,not_applicable,1150.0,Quartz Sand,2.36,not_applicable,0.0,,,not_applicable,0.0,207.0,PCE_SP,17.25,Water Curing,25.0,99.5
862.5,OPC_52.5,52.5,287.5,0.0,not_applicable,0.0,0.0,0.0,0.0,0.0,0.0,0.0,not_applicable,0.0,0.0,0.0,0.0,0.0,not_applicable,1150.0,Quartz Sand,2.36,not_applicable,0.0,,,not_applicable,0.0,207.0,PCE_SP,17.25,Water Curing,25.0,95.0
1150.0,OPC_52.5,52.5,0.0,0.0,not_applicable,0.0,0.0,0.0,0.0,0.0,0.0,0.0,not_applicable,0.0,0.0,0.0,0.0,0.0,not_applicable,1150.0,Quartz Sand,2.36,Straight Steel Fiber,156.0,13.0,0.2,not_applicable,0.0,207.0,PCE_SP,17.25,Water Curing,25.0,122.0
1092.5,OPC_52.5,52.5,57.5,0.0,not_applicable,0.0,0.0,0.0,0.0,0.0,0.0,0.0,not_applicable,0.0,0.0,0.0,0.0,0.0,not_applicable,1150.0,Quartz Sand,2.36,Straight Steel Fiber,156.0,13.0,0.2,not_applicable,0.0,207.0,PCE_SP,17.25,Water Curing,25.0,131.0
1035.0,OPC_52.5,52.5,115.0,0.0,not_applicable,0.0,0.0,0.0,0.0,0.0,0.0,0.0,not_applicable,0.0,0.0,0.0,0.0,0.0,not_applicable,1150.0,Quartz Sand,2.36,Straight Steel Fiber,156.0,13.0,0.2,not_applicable,0.0,207.0,PCE_SP,17.25,Water Curing,25.0,128.0
977.5,OPC_52.5,52.5,172.5,0.0,not_applicable,0.0,0.0,0.0,0.0,0.0,0.0,0.0,not_applicable,0.0,0.0,0.0,0.0,0.0,not_applicable,1150.0,Quartz Sand,2.36,Straight Steel Fiber,156.0,13.0,0.2,not_applicable,0.0,207.0,PCE_SP,17.25,Water Curing,25.0,136.0
920.0,OPC_52.5,52.5,230.0,0.0,not_applicable,0.0,0.0,0.0,0.0,0.0,0.0,0.0,not_applicable,0.0,0.0,0.0,0.0,0.0,not_applicable,1150.0,Quartz Sand,2.36,Straight Steel Fiber,156.0,13.0,0.2,not_applicable,0.0,207.0,PCE_SP,17.25,Water Curing,25.0,138.0
862.5,OPC_52.5,52.5,287.5,0.0,not_applicable,0.0,0.0,0.0,0.0,0.0,0.0,0.0,not_applicable,0.0,0.0,0.0,0.0,0.0,not_applicable,1150.0,Quartz Sand,2.36,Straight Steel Fiber,156.0,13.0,0.2,not_applicable,0.0,207.0,PCE_SP,17.25,Water Curing,25.0,131.0
800.0,OPC_52.5,52.5,150.0,0.0,not_applicable,0.0,0.0,0.0,0.0,0.0,750.0,0.0,not_applicable,0.0,0.0,0.0,0.0,0.0,not_applicable,500.0,Silica Sand,0.18,PE Fiber,20.0,18.0,0.02,not_applicable,0.0,230.0,HRWRA,25.0,Standard Curing,,121.5
800.0,OPC_52.5,52.5,150.0,0.0,not_applicable,0.0,0.0,0.0,0.0,0.0,750.0,0.0,not_applicable,0.0,0.0,0.0,0.0,0.0,not_applicable,500.0,Silica Sand,0.18,PE Fiber,20.0,18.0,0.02,not_applicable,0.0,230.0,HRWRA,25.0,Standard Curing,,112.69
1856.7,OPC_42.5,42.5,69.1,0.0,not_applicable,0.0,0.0,0.0,0.0,0.0,0.0,0.0,not_applicable,0.0,0.0,0.0,0.0,0.0,not_applicable,0.0,not_applicable,,not_applicable,0.0,,,not_applicable,0.0,318.9,Unspecified,57.8,Standard Curing,20.0,92.3
1758.9,OPC_42.5,42.5,138.3,0.0,not_applicable,0.0,0.0,0.0,0.0,0.0,0.0,0.0,not_applicable,0.0,0.0,0.0,0.0,0.0,not_applicable,0.0,not_applicable,,not_applicable,0.0,,,not_applicable,0.0,319.7,Unspecified,56.9,Standard Curing,20.0,108.7
1661.2,OPC_42.5,42.5,207.4,0.0,not_applicable,0.0,0.0,0.0,0.0,0.0,0.0,0.0,not_applicable,0.0,0.0,0.0,0.0,0.0,not_applicable,0.0,not_applicable,,not_applicable,0.0,,,not_applicable,0.0,320.6,Unspecified,56.1,Standard Curing,20.0,122.6
1563.5,OPC_42.5,42.5,276.5,0.0,not_applicable,0.0,0.0,0.0,0.0,0.0,0.0,0.0,not_applicable,0.0,0.0,0.0,0.0,0.0,not_applicable,0.0,not_applicable,,not_applicable,0.0,,,not_applicable,0.0,321.4,Unspecified,55.2,Standard Curing,20.0,130.7
1465.8,OPC_42.5,42.5,345.6,0.0,not_applicable,0.0,0.0,0.0,0.0,0.0,0.0,0.0,not_applicable,0.0,0.0,0.0,0.0,0.0,not_applicable,0.0,not_applicable,,not_applicable,0.0,,,not_applicable,0.0,322.2,Unspecified,54.3,Standard Curing,20.0,129.7
1856.7,OPC_42.5,42.5,0.0,0.0,not_applicable,0.0,0.0,0.0,0.0,80.9,0.0,0.0,not_applicable,0.0,0.0,0.0,0.0,0.0,not_applicable,0.0,not_applicable,,not_applicable,0.0,,,not_applicable,0.0,318.6,Unspecified,58.1,Standard Curing,20.0,82.6
1758.9,OPC_42.5,42.5,69.1,0.0,not_applicable,0.0,0.0,0.0,0.0,80.9,0.0,0.0,not_applicable,0.0,0.0,0.0,0.0,0.0,not_applicable,0.0,not_applicable,,not_applicable,0.0,,,not_applicable,0.0,319.4,Unspecified,57.3,Standard Curing,20.0,101.2
1661.2,OPC_42.5,42.5,138.3,0.0,not_applicable,0.0,0.0,0.0,0.0,80.9,0.0,0.0,not_applicable,0.0,0.0,0.0,0.0,0.0,not_applicable,0.0,not_applicable,,not_applicable,0.0,,,not_applicable,0.0,320.2,Unspecified,56.4,Standard Curing,20.0,116.8
1563.5,OPC_42.5,42.5,207.4,0.0,not_applicable,0.0,0.0,0.0,0.0,80.9,0.0,0.0,not_applicable,0.0,0.0,0.0,0.0,0.0,not_applicable,0.0,not_applicable,,not_applicable,0.0,,,not_applicable,0.0,321.1,Unspecified,55.6,Standard Curing,20.0,125.4
1465.8,OPC_42.5,42.5,276.5,0.0,not_applicable,0.0,0.0,0.0,0.0,80.9,0.0,0.0,not_applicable,0.0,0.0,0.0,0.0,0.0,not_applicable,0.0,not_applicable,,not_applicable,0.0,,,not_applicable,0.0,321.9,Unspecified,54.7,Standard Curing,20.0,126.7
1758.9,OPC_42.5,42.5,0.0,0.0,not_applicable,0.0,0.0,0.0,0.0,161.9,0.0,0.0,not_applicable,0.0,0.0,0.0,0.0,0.0,not_applicable,0.0,not_applicable,,not_applicable,0.0,,,not_applicable,0.0,319.1,Unspecified,57.6,Standard Curing,20.0,93.5
1661.2,OPC_42.5,42.5,69.1,0.0,not_applicable,0.0,0.0,0.0,0.0,161.9,0.0,0.0,not_applicable,0.0,0.0,0.0,0.0,0.0,not_applicable,0.0,not_applicable,,not_applicable,0.0,,,not_applicable,0.0,319.9,Unspecified,56.8,Standard Curing,20.0,106.4
1563.5,OPC_42.5,42.5,138.3,0.0,not_applicable,0.0,0.0,0.0,0.0,161.9,0.0,0.0,not_applicable,0.0,0.0,0.0,0.0,0.0,not_applicable,0.0,not_applicable,,not_applicable,0.0,,,not_applicable,0.0,320.7,Unspecified,55.9,Standard Curing,20.0,123.8
1465.8,OPC_42.5,42.5,207.4,0.0,not_applicable,0.0,0.0,0.0,0.0,161.9,0.0,0.0,not_applicable,0.0,0.0,0.0,0.0,0.0,not_applicable,0.0,not_applicable,,not_applicable,0.0,,,not_applicable,0.0,321.6,Unspecified,55.1,Standard Curing,20.0,127.9
1661.2,OPC_42.5,42.5,0.0,0.0,not_applicable,0.0,0.0,0.0,0.0,242.8,0.0,0.0,not_applicable,0.0,0.0,0.0,0.0,0.0,not_applicable,0.0,not_applicable,,not_applicable,0.0,,,not_applicable,0.0,319.5,Unspecified,57.1,Standard Curing,20.0,101.2
1563.5,OPC_42.5,42.5,69.1,0.0,not_applicable,0.0,0.0,0.0,0.0,242.8,0.0,0.0,not_applicable,0.0,0.0,0.0,0.0,0.0,not_applicable,0.0,not_applicable,,not_applicable,0.0,,,not_applicable,0.0,320.4,Unspecified,56.3,Standard Curing,20.0,109.2
1465.8,OPC_42.5,42.5,138.3,0.0,not_applicable,0.0,0.0,0.0,0.0,242.8,0.0,0.0,not_applicable,0.0,0.0,0.0,0.0,0.0,not_applicable,0.0,not_applicable,,not_applicable,0.0,,,not_applicable,0.0,321.2,Unspecified,55.4,Standard Curing,20.0,126.3
1563.5,OPC_42.5,42.5,0.0,0.0,not_applicable,0.0,0.0,0.0,0.0,323.8,0.0,0.0,not_applicable,0.0,0.0,0.0,0.0,0.0,not_applicable,0.0,not_applicable,,not_applicable,0.0,,,not_applicable,0.0,320.0,Unspecified,56.6,Standard Curing,20.0,104.7
1465.8,OPC_42.5,42.5,69.1,0.0,not_applicable,0.0,0.0,0.0,0.0,323.8,0.0,0.0,not_applicable,0.0,0.0,0.0,0.0,0.0,not_applicable,0.0,not_applicable,,not_applicable,0.0,,,not_applicable,0.0,320.9,Unspecified,55.8,Standard Curing,20.0,111.2
1465.8,OPC_42.5,42.5,0.0,0.0,not_applicable,0.0,0.0,0.0,0.0,404.7,0.0,0.0,not_applicable,0.0,0.0,0.0,0.0,0.0,not_applicable,0.0,not_applicable,,not_applicable,0.0,,,not_applicable,0.0,320.5,Unspecified,56.1,Standard Curing,20.0,105.8
890.0,OPC_I,,223.0,0.0,not_applicable,0.0,0.0,0.0,0.0,0.0,0.0,0.0,not_applicable,0.0,0.0,0.0,0.0,0.0,not_applicable,592.0,Locally Available Sand,0.6,not_applicable,0.0,,,not_applicable,0.0,334.0,PCE_SP,50.0,Standard Curing,,88.3
890.0,OPC_I,,223.0,0.0,not_applicable,0.0,0.0,0.0,0.0,0.0,0.0,0.0,not_applicable,0.0,0.0,0.0,0.0,0.0,not_applicable,592.0,Locally Available Sand,0.6,not_applicable,0.0,,,not_applicable,0.0,334.0,PCE_SP,50.0,Water Curing,,99.3
890.0,OPC_I,,223.0,0.0,not_applicable,0.0,0.0,0.0,0.0,0.0,0.0,0.0,not_applicable,0.0,0.0,0.0,0.0,0.0,not_applicable,592.0,Locally Available Sand,0.6,not_applicable,0.0,,,not_applicable,0.0,334.0,PCE_SP,50.0,Hot Water Curing,90.0,113.0
890.0,OPC_I,,223.0,0.0,not_applicable,0.0,0.0,0.0,0.0,0.0,0.0,0.0,not_applicable,0.0,0.0,0.0,0.0,0.0,not_applicable,592.0,Locally Available Sand,0.6,not_applicable,0.0,,,not_applicable,0.0,334.0,PCE_SP,50.0,Heat Curing,90.0,127.0
890.0,OPC_I,,223.0,0.0,not_applicable,0.0,0.0,0.0,0.0,0.0,0.0,0.0,not_applicable,0.0,0.0,0.0,0.0,0.0,not_applicable,549.0,Locally Available Sand,0.6,Straight Steel Fiber,119.0,13.0,0.2,not_applicable,0.0,334.0,PCE_SP,50.0,Standard Curing,,113.9
890.0,OPC_I,,223.0,0.0,not_applicable,0.0,0.0,0.0,0.0,0.0,0.0,0.0,not_applicable,0.0,0.0,0.0,0.0,0.0,not_applicable,549.0,Locally Available Sand,0.6,Straight Steel Fiber,119.0,13.0,0.2,not_applicable,0.0,334.0,PCE_SP,50.0,Water Curing,,94.3
890.0,OPC_I,,223.0,0.0,not_applicable,0.0,0.0,0.0,0.0,0.0,0.0,0.0,not_applicable,0.0,0.0,0.0,0.0,0.0,not_applicable,549.0,Locally Available Sand,0.6,Straight Steel Fiber,119.0,13.0,0.2,not_applicable,0.0,334.0,PCE_SP,50.0,Hot Water Curing,90.0,138.0
890.0,OPC_I,,223.0,0.0,not_applicable,0.0,0.0,0.0,0.0,0.0,0.0,0.0,not_applicable,0.0,0.0,0.0,0.0,0.0,not_applicable,549.0,Locally Available Sand,0.6,Straight Steel Fiber,119.0,13.0,0.2,not_applicable,0.0,334.0,PCE_SP,50.0,Heat Curing,90.0,123.9
890.0,OPC_I,,178.0,0.0,not_applicable,0.0,0.0,0.0,0.0,0.0,0.0,0.0,not_applicable,0.0,0.0,0.0,0.0,0.0,not_applicable,982.0,Locally Available Sand,0.6,not_applicable,0.0,,,not_applicable,0.0,214.0,PCE_SP,50.0,Standard Curing,,103.7
890.0,OPC_I,,178.0,0.0,not_applicable,0.0,0.0,0.0,0.0,0.0,0.0,0.0,not_applicable,0.0,0.0,0.0,0.0,0.0,not_applicable,982.0,Locally Available Sand,0.6,not_applicable,0.0,,,not_applicable,0.0,214.0,PCE_SP,50.0,Water Curing,,128.2
890.0,OPC_I,,178.0,0.0,not_applicable,0.0,0.0,0.0,0.0,0.0,0.0,0.0,not_applicable,0.0,0.0,0.0,0.0,0.0,not_applicable,982.0,Locally Available Sand,0.6,not_applicable,0.0,,,not_applicable,0.0,214.0,PCE_SP,50.0,Hot Water Curing,90.0,138.6
890.0,OPC_I,,178.0,0.0,not_applicable,0.0,0.0,0.0,0.0,0.0,0.0,0.0,not_applicable,0.0,0.0,0.0,0.0,0.0,not_applicable,982.0,Locally Available Sand,0.6,not_applicable,0.0,,,not_applicable,0.0,214.0,PCE_SP,50.0,Heat Curing,90.0,126.5
890.0,OPC_I,,178.0,0.0,not_applicable,0.0,0.0,0.0,0.0,0.0,0.0,0.0,not_applicable,0.0,0.0,0.0,0.0,0.0,not_applicable,939.0,Locally Available Sand,0.6,Straight Steel Fiber,119.0,13.0,0.2,not_applicable,0.0,214.0,PCE_SP,50.0,Standard Curing,,128.9
890.0,OPC_I,,178.0,0.0,not_applicable,0.0,0.0,0.0,0.0,0.0,0.0,0.0,not_applicable,0.0,0.0,0.0,0.0,0.0,not_applicable,939.0,Locally Available Sand,0.6,Straight Steel Fiber,119.0,13.0,0.2,not_applicable,0.0,214.0,PCE_SP,50.0,Water Curing,,131.7
890.0,OPC_I,,178.0,0.0,not_applicable,0.0,0.0,0.0,0.0,0.0,0.0,0.0,not_applicable,0.0,0.0,0.0,0.0,0.0,not_applicable,939.0,Locally Available Sand,0.6,Straight Steel Fiber,119.0,13.0,0.2,not_applicable,0.0,214.0,PCE_SP,50.0,Hot Water Curing,90.0,138.0
890.0,OPC_I,,178.0,0.0,not_applicable,0.0,0.0,0.0,0.0,0.0,0.0,0.0,not_applicable,0.0,0.0,0.0,0.0,0.0,not_applicable,939.0,Locally Available Sand,0.6,Straight Steel Fiber,119.0,13.0,0.2,not_applicable,0.0,214.0,PCE_SP,50.0,Heat Curing,90.0,136.9
890.0,OPC_I,,169.0,0.0,not_applicable,0.0,0.0,0.0,0.0,0.0,0.0,0.0,not_applicable,0.0,0.0,0.0,0.0,0.0,not_applicable,1059.0,Locally Available Sand,0.6,not_applicable,0.0,,,not_applicable,0.0,180.0,PCE_SP,59.0,Standard Curing,,92.7
890.0,OPC_I,,169.0,0.0,not_applicable,0.0,0.0,0.0,0.0,0.0,0.0,0.0,not_applicable,0.0,0.0,0.0,0.0,0.0,not_applicable,1059.0,Locally Available Sand,0.6,not_applicable,0.0,,,not_applicable,0.0,180.0,PCE_SP,59.0,Water Curing,,131.4
890.0,OPC_I,,169.0,0.0,not_applicable,0.0,0.0,0.0,0.0,0.0,0.0,0.0,not_applicable,0.0,0.0,0.0,0.0,0.0,not_applicable,1059.0,Locally Available Sand,0.6,not_applicable,0.0,,,not_applicable,0.0,180.0,PCE_SP,59.0,Hot Water Curing,90.0,130.6
890.0,OPC_I,,169.0,0.0,not_applicable,0.0,0.0,0.0,0.0,0.0,0.0,0.0,not_applicable,0.0,0.0,0.0,0.0,0.0,not_applicable,1059.0,Locally Available Sand,0.6,not_applicable,0.0,,,not_applicable,0.0,180.0,PCE_SP,59.0,Heat Curing,90.0,134.0
890.0,OPC_I,,169.0,0.0,not_applicable,0.0,0.0,0.0,0.0,0.0,0.0,0.0,not_applicable,0.0,0.0,0.0,0.0,0.0,not_applicable,1016.0,Locally Available Sand,0.6,Straight Steel Fiber,119.0,13.0,0.2,not_applicable,0.0,180.0,PCE_SP,59.0,Standard Curing,,136.9
890.0,OPC_I,,169.0,0.0,not_applicable,0.0,0.0,0.0,0.0,0.0,0.0,0.0,not_applicable,0.0,0.0,0.0,0.0,0.0,not_applicable,1016.0,Locally Available Sand,0.6,Straight Steel Fiber,119.0,13.0,0.2,not_applicable,0.0,180.0,PCE_SP,59.0,Water Curing,,118.3
890.0,OPC_I,,169.0,0.0,not_applicable,0.0,0.0,0.0,0.0,0.0,0.0,0.0,not_applicable,0.0,0.0,0.0,0.0,0.0,not_applicable,1016.0,Locally Available Sand,0.6,Straight Steel Fiber,119.0,13.0,0.2,not_applicable,0.0,180.0,PCE_SP,59.0,Hot Water Curing,90.0,138.1
890.0,OPC_I,,169.0,0.0,not_applicable,0.0,0.0,0.0,0.0,0.0,0.0,0.0,not_applicable,0.0,0.0,0.0,0.0,0.0,not_applicable,1016.0,Locally Available Sand,0.6,Straight Steel Fiber,119.0,13.0,0.2,not_applicable,0.0,180.0,PCE_SP,59.0,Heat Curing,90.0,147.2
890.0,OPC_I,,223.0,0.0,not_applicable,0.0,0.0,0.0,0.0,0.0,0.0,0.0,not_applicable,0.0,0.0,0.0,0.0,0.0,not_applicable,592.0,Locally Available Sand,0.6,not_applicable,0.0,,,not_applicable,0.0,334.0,PCE_SP,50.0,Hot Water Curing,90.0,103.8
890.0,OPC_I,,223.0,0.0,not_applicable,0.0,0.0,0.0,0.0,0.0,0.0,0.0,not_applicable,0.0,0.0,0.0,0.0,0.0,not_applicable,592.0,Locally Available Sand,0.6,not_applicable,0.0,,,not_applicable,0.0,334.0,PCE_SP,50.0,Heat Curing,90.0,96.8
890.0,OPC_I,,223.0,0.0,not_applicable,0.0,0.0,0.0,0.0,0.0,0.0,0.0,not_applicable,0.0,0.0,0.0,0.0,0.0,not_applicable,549.0,Locally Available Sand,0.6,Straight Steel Fiber,119.0,13.0,0.2,not_applicable,0.0,334.0,PCE_SP,50.0,Standard Curing,,83.4
890.0,OPC_I,,223.0,0.0,not_applicable,0.0,0.0,0.0,0.0,0.0,0.0,0.0,not_applicable,0.0,0.0,0.0,0.0,0.0,not_applicable,549.0,Locally Available Sand,0.6,Straight Steel Fiber,119.0,13.0,0.2,not_applicable,0.0,334.0,PCE_SP,50.0,Heat Curing,90.0,88.1
890.0,OPC_I,,178.0,0.0,not_applicable,0.0,0.0,0.0,0.0,0.0,0.0,0.0,not_applicable,0.0,0.0,0.0,0.0,0.0,not_applicable,982.0,Locally Available Sand,0.6,not_applicable,0.0,,,not_applicable,0.0,214.0,PCE_SP,50.0,Water Curing,,90.8
890.0,OPC_I,,178.0,0.0,not_applicable,0.0,0.0,0.0,0.0,0.0,0.0,0.0,not_applicable,0.0,0.0,0.0,0.0,0.0,not_applicable,982.0,Locally Available Sand,0.6,not_applicable,0.0,,,not_applicable,0.0,214.0,PCE_SP,50.0,Hot Water Curing,90.0,129.4
890.0,OPC_I,,178.0,0.0,not_applicable,0.0,0.0,0.0,0.0,0.0,0.0,0.0,not_applicable,0.0,0.0,0.0,0.0,0.0,not_applicable,982.0,Locally Available Sand,0.6,not_applicable,0.0,,,not_applicable,0.0,214.0,PCE_SP,50.0,Heat Curing,90.0,103.8
890.0,OPC_I,,178.0,0.0,not_applicable,0.0,0.0,0.0,0.0,0.0,0.0,0.0,not_applicable,0.0,0.0,0.0,0.0,0.0,not_applicable,939.0,Locally Available Sand,0.6,Straight Steel Fiber,119.0,13.0,0.2,not_applicable,0.0,214.0,PCE_SP,50.0,Standard Curing,,105.9
890.0,OPC_I,,178.0,0.0,not_applicable,0.0,0.0,0.0,0.0,0.0,0.0,0.0,not_applicable,0.0,0.0,0.0,0.0,0.0,not_applicable,939.0,Locally Available Sand,0.6,Straight Steel Fiber,119.0,13.0,0.2,not_applicable,0.0,214.0,PCE_SP,50.0,Water Curing,,98.1
890.0,OPC_I,,178.0,0.0,not_applicable,0.0,0.0,0.0,0.0,0.0,0.0,0.0,not_applicable,0.0,0.0,0.0,0.0,0.0,not_applicable,939.0,Locally Available Sand,0.6,Straight Steel Fiber,119.0,13.0,0.2,not_applicable,0.0,214.0,PCE_SP,50.0,Hot Water Curing,90.0,115.9
890.0,OPC_I,,178.0,0.0,not_applicable,0.0,0.0,0.0,0.0,0.0,0.0,0.0,not_applicable,0.0,0.0,0.0,0.0,0.0,not_applicable,939.0,Locally Available Sand,0.6,Straight Steel Fiber,119.0,13.0,0.2,not_applicable,0.0,214.0,PCE_SP,50.0,Heat Curing,90.0,115.7
890.0,OPC_I,,169.0,0.0,not_applicable,0.0,0.0,0.0,0.0,0.0,0.0,0.0,not_applicable,0.0,0.0,0.0,0.0,0.0,not_applicable,1059.0,Locally Available Sand,0.6,not_applicable,0.0,,,not_applicable,0.0,180.0,PCE_SP,59.0,Standard Curing,,95.0
890.0,OPC_I,,169.0,0.0,not_applicable,0.0,0.0,0.0,0.0,0.0,0.0,0.0,not_applicable,0.0,0.0,0.0,0.0,0.0,not_applicable,1059.0,Locally Available Sand,0.6,not_applicable,0.0,,,not_applicable,0.0,180.0,PCE_SP,59.0,Water Curing,,89.5
890.0,OPC_I,,169.0,0.0,not_applicable,0.0,0.0,0.0,0.0,0.0,0.0,0.0,not_applicable,0.0,0.0,0.0,0.0,0.0,not_applicable,1059.0,Locally Available Sand,0.6,not_applicable,0.0,,,not_applicable,0.0,180.0,PCE_SP,59.0,Hot Water Curing,90.0,127.8
890.0,OPC_I,,169.0,0.0,not_applicable,0.0,0.0,0.0,0.0,0.0,0.0,0.0,not_applicable,0.0,0.0,0.0,0.0,0.0,not_applicable,1059.0,Locally Available Sand,0.6,not_applicable,0.0,,,not_applicable,0.0,180.0,PCE_SP,59.0,Heat Curing,90.0,100.5
890.0,OPC_I,,169.0,0.0,not_applicable,0.0,0.0,0.0,0.0,0.0,0.0,0.0,not_applicable,0.0,0.0,0.0,0.0,0.0,not_applicable,1016.0,Locally Available Sand,0.6,Straight Steel Fiber,119.0,13.0,0.2,not_applicable,0.0,180.0,PCE_SP,59.0,Standard Curing,,103.2
890.0,OPC_I,,169.0,0.0,not_applicable,0.0,0.0,0.0,0.0,0.0,0.0,0.0,not_applicable,0.0,0.0,0.0,0.0,0.0,not_applicable,1016.0,Locally Available Sand,0.6,Straight Steel Fiber,119.0,13.0,0.2,not_applicable,0.0,180.0,PCE_SP,59.0,Water Curing,,88.6
890.0,OPC_I,,169.0,0.0,not_applicable,0.0,0.0,0.0,0.0,0.0,0.0,0.0,not_applicable,0.0,0.0,0.0,0.0,0.0,not_applicable,1016.0,Locally Available Sand,0.6,Straight Steel Fiber,119.0,13.0,0.2,not_applicable,0.0,180.0,PCE_SP,59.0,Hot Water Curing,90.0,131.9
890.0,OPC_I,,169.0,0.0,not_applicable,0.0,0.0,0.0,0.0,0.0,0.0,0.0,not_applicable,0.0,0.0,0.0,0.0,0.0,not_applicable,1016.0,Locally Available Sand,0.6,Straight Steel Fiber,119.0,13.0,0.2,not_applicable,0.0,180.0,PCE_SP,59.0,Heat Curing,90.0,137.7
833.33,Unknown,,208.33,0.0,not_applicable,0.0,0.0,208.33,0.0,0.0,0.0,0.0,not_applicable,0.0,0.0,0.0,0.0,0.0,not_applicable,1150.0,Locally Available Sand,0.8,not_applicable,0.0,,,not_applicable,0.0,183.333333333333,unknown_type,4.5,Standard Curing,20.0,194.0
956.18,Unknown,,239.04,0.0,not_applicable,0.0,0.0,239.04,0.0,0.0,0.0,0.0,not_applicable,0.0,0.0,0.0,0.0,0.0,not_applicable,965.74,Locally Available Sand,0.8,not_applicable,0.0,,,not_applicable,0.0,186.454183266932,unknown_type,10.3266932270916,Standard Curing,20.0,207.0
948.62,Unknown,,237.15,0.0,not_applicable,0.0,0.0,237.15,0.0,0.0,0.0,0.0,not_applicable,0.0,0.0,0.0,0.0,0.0,not_applicable,977.08,Locally Available Sand,0.8,not_applicable,0.0,,,not_applicable,0.0,180.237154150198,unknown_type,10.2450592885375,Standard Curing,20.0,230.0
941.18,Unknown,,235.29,0.0,not_applicable,0.0,0.0,235.29,0.0,0.0,0.0,0.0,not_applicable,0.0,0.0,0.0,0.0,0.0,not_applicable,988.24,Locally Available Sand,0.8,not_applicable,0.0,,,not_applicable,0.0,169.411764705882,unknown_type,10.7294117647059,Standard Curing,20.0,232.0
851.06,Unknown,,212.77,0.0,not_applicable,0.0,0.0,212.77,0.0,0.0,0.0,0.0,not_applicable,0.0,0.0,0.0,0.0,0.0,not_applicable,1123.4,Locally Available Sand,0.8,Straight Steel Fiber,195.0,13.0,0.2,not_applicable,0.0,180.425531914894,unknown_type,4.59574468085106,Standard Curing,20.0,213.0
991.74,Unknown,,247.93,0.0,not_applicable,0.0,0.0,247.93,0.0,0.0,0.0,0.0,not_applicable,0.0,0.0,0.0,0.0,0.0,not_applicable,912.4,Locally Available Sand,0.8,Straight Steel Fiber,156.0,13.0,0.2,not_applicable,0.0,198.347107438017,unknown_type,10.7107438016529,Standard Curing,20.0,219.0
975.61,Unknown,,243.9,0.0,not_applicable,0.0,0.0,243.9,0.0,0.0,0.0,0.0,not_applicable,0.0,0.0,0.0,0.0,0.0,not_applicable,936.59,Locally Available Sand,0.8,Straight Steel Fiber,234.0,13.0,0.2,not_applicable,0.0,190.243902439024,unknown_type,10.5365853658537,Standard Curing,20.0,261.0
991.74,Unknown,,247.93,0.0,not_applicable,0.0,0.0,247.93,0.0,0.0,0.0,0.0,not_applicable,0.0,0.0,0.0,0.0,0.0,not_applicable,912.4,Locally Available Sand,0.8,Straight Steel Fiber,273.0,13.0,0.2,not_applicable,0.0,198.347107438017,unknown_type,10.7107438016529,Standard Curing,20.0,291.0
1061.95,Unknown,,265.49,0.0,not_applicable,0.0,0.0,265.49,0.0,0.0,0.0,0.0,not_applicable,0.0,0.0,0.0,0.0,0.0,not_applicable,807.08,Locally Available Sand,0.8,Twisted Steel Fiber,390.0,8.0,0.3,not_applicable,0.0,219.823008849558,unknown_type,11.4690265486726,Standard Curing,20.0,270.0
1212.4,OPC_I,,60.6,242.5,class F,0.0,0.0,0.0,0.0,0.0,0.0,0.0,not_applicable,0.0,0.0,0.0,0.0,0.0,not_applicable,545.3,Natural River Sand,0.15,PE Fiber,14.5,12.0,0.015,not_applicable,0.0,257.5,PCE_SP,22.73,Standard Curing,,118.0
1206.2,OPC_I,,60.3,241.2,class F,0.0,0.0,0.0,0.0,0.0,0.0,0.0,not_applicable,0.0,0.0,0.0,0.0,0.0,not_applicable,542.8,Natural River Sand,0.15,PE Fiber,19.4,12.0,0.015,not_applicable,0.0,256.3,PCE_SP,22.62,Standard Curing,,128.0
1213.7,OPC_I,,0.0,303.4,class F,0.0,0.0,0.0,0.0,0.0,0.0,0.0,not_applicable,0.0,0.0,0.0,0.0,0.0,not_applicable,545.3,Natural River Sand,0.15,PE Fiber,14.5,12.0,0.015,not_applicable,0.0,257.5,PCE_SP,22.76,Standard Curing,,135.0
1207.6,OPC_I,,0.0,301.9,class F,0.0,0.0,0.0,0.0,0.0,0.0,0.0,not_applicable,0.0,0.0,0.0,0.0,0.0,not_applicable,542.5,Natural River Sand,0.15,PE Fiber,19.4,12.0,0.015,not_applicable,0.0,256.2,PCE_SP,22.64,Standard Curing,,130.0
712.0,OPC_42.5,42.5,219.0,0.0,not_applicable,0.0,0.0,0.0,0.0,0.0,164.0,0.0,not_applicable,0.0,0.0,0.0,0.0,0.0,not_applicable,1094.9,Natural River Sand,2.36,Straight Steel Fiber,78.5,13.0,0.2,Hooked Steel Fiber,78.5,153.0,PCE_SP,5.5,Steam Curing,80.0,157.0
699.0,OPC_42.5,42.5,215.0,0.0,not_applicable,0.0,0.0,0.0,0.0,0.0,161.0,0.0,not_applicable,0.0,0.0,0.0,0.0,0.0,not_applicable,1074.8,Natural River Sand,2.36,Straight Steel Fiber,78.5,13.0,0.2,Hooked Steel Fiber,78.5,193.0,PCE_SP,5.4,Steam Curing,80.0,145.0
705.0,OPC_42.5,42.5,217.0,0.0,not_applicable,0.0,0.0,0.0,0.0,0.0,163.0,0.0,not_applicable,0.0,0.0,0.0,0.0,0.0,not_applicable,1084.7,Natural River Sand,2.36,Straight Steel Fiber,78.5,13.0,0.2,Hooked Steel Fiber,78.5,174.0,PCE_SP,5.4,Steam Curing,80.0,170.0
705.0,OPC_42.5,42.5,217.0,0.0,not_applicable,0.0,0.0,0.0,0.0,0.0,163.0,0.0,not_applicable,0.0,0.0,0.0,0.0,0.0,not_applicable,1084.7,Natural River Sand,2.36,Hooked Steel Fiber,157.0,26.0,0.3,not_applicable,0.0,174.0,PCE_SP,5.4,Steam Curing,80.0,172.0
705.0,OPC_42.5,42.5,217.0,0.0,not_applicable,0.0,0.0,0.0,0.0,0.0,163.0,0.0,not_applicable,0.0,0.0,0.0,0.0,0.0,not_applicable,1084.7,Natural River Sand,2.36,Straight Steel Fiber,157.0,13.0,0.2,not_applicable,0.0,174.0,PCE_SP,5.4,Steam Curing,80.0,163.0
865.0,OPC_42.5,42.5,266.0,0.0,not_applicable,0.0,0.0,0.0,0.0,0.0,200.0,0.0,not_applicable,0.0,0.0,0.0,0.0,0.0,not_applicable,798.8,Natural River Sand,2.36,Straight Steel Fiber,157.0,13.0,0.2,not_applicable,0.0,213.0,PCE_SP,6.7,Steam Curing,80.0,160.0
1044.0,OPC_I,,261.0,0.0,not_applicable,0.0,0.0,0.0,0.0,0.0,0.0,0.0,not_applicable,0.0,0.0,0.0,0.0,0.0,not_applicable,1212.0,Arkansas Quarry Sand,2.36,not_applicable,0.0,,,not_applicable,0.0,261.0,PCE_SP,126.5,Steam Curing,90.0,81.2
1044.0,OPC_I,,261.0,0.0,not_applicable,0.0,0.0,0.0,0.0,0.0,0.0,0.0,not_applicable,0.0,0.0,0.0,0.0,0.0,not_applicable,1212.0,Arkansas Quarry Sand,2.36,not_applicable,0.0,,,not_applicable,0.0,261.0,PCE_SP,151.7,Steam Curing,90.0,80.0
1044.0,OPC_I,,261.0,0.0,not_applicable,0.0,0.0,0.0,0.0,0.0,0.0,0.0,not_applicable,0.0,0.0,0.0,0.0,0.0,not_applicable,1212.0,Natural River Sand,2.36,not_applicable,0.0,,,not_applicable,0.0,261.0,PCE_SP,151.7,Steam Curing,90.0,130.8
1044.0,OPC_I,,261.0,0.0,not_applicable,0.0,0.0,0.0,0.0,0.0,0.0,0.0,not_applicable,0.0,0.0,0.0,0.0,0.0,not_applicable,1212.0,Natural River Sand,2.36,not_applicable,0.0,,,not_applicable,0.0,261.0,PCE_SP,113.7,Steam Curing,90.0,158.0
1044.0,OPC_I,,261.0,0.0,not_applicable,0.0,0.0,0.0,0.0,0.0,0.0,0.0,not_applicable,0.0,0.0,0.0,0.0,0.0,not_applicable,1212.0,Arkansas River Sand,2.36,not_applicable,0.0,,,not_applicable,0.0,261.0,PCE_SP,113.7,Steam Curing,90.0,109.7
1044.0,OPC_I,,261.0,0.0,not_applicable,0.0,0.0,0.0,0.0,0.0,0.0,0.0,not_applicable,0.0,0.0,0.0,0.0,0.0,not_applicable,1212.0,Locally Available Sand,2.36,not_applicable,0.0,,,not_applicable,0.0,261.0,PCE_SP,113.7,Steam Curing,90.0,113.6
1044.0,OPC_I,,261.0,0.0,not_applicable,0.0,0.0,0.0,0.0,0.0,0.0,0.0,not_applicable,0.0,0.0,0.0,0.0,0.0,not_applicable,1212.0,Locally Available Sand,2.36,not_applicable,0.0,,,not_applicable,0.0,261.0,PCE_SP,126.4,Steam Curing,90.0,103.1
1044.0,OPC_I,,261.0,0.0,not_applicable,0.0,0.0,0.0,0.0,0.0,0.0,0.0,not_applicable,0.0,0.0,0.0,0.0,0.0,not_applicable,1212.0,Natural River Sand,2.36,not_applicable,0.0,,,not_applicable,0.0,261.0,PCE_SP,76.0,Steam Curing,90.0,143.2
1044.0,OPC_I,,261.0,0.0,not_applicable,0.0,0.0,0.0,0.0,0.0,0.0,0.0,not_applicable,0.0,0.0,0.0,0.0,0.0,not_applicable,1212.0,Natural River Sand,2.36,not_applicable,0.0,,,not_applicable,0.0,261.0,PCE_SP,50.4,Steam Curing,90.0,138.2
1044.0,OPC_I,,261.0,0.0,not_applicable,0.0,0.0,0.0,0.0,0.0,0.0,0.0,not_applicable,0.0,0.0,0.0,0.0,0.0,not_applicable,1212.0,Natural River Sand,2.36,not_applicable,0.0,,,not_applicable,0.0,261.0,PCE_SP,44.2,Steam Curing,90.0,143.3
1044.0,OPC_I,,261.0,0.0,not_applicable,0.0,0.0,0.0,0.0,0.0,0.0,0.0,not_applicable,0.0,0.0,0.0,0.0,0.0,not_applicable,1212.0,Natural River Sand,2.36,not_applicable,0.0,,,not_applicable,0.0,261.0,PCE_SP,34.1,Steam Curing,90.0,141.4
1044.0,OPC_I,,261.0,0.0,not_applicable,0.0,0.0,0.0,0.0,0.0,0.0,0.0,not_applicable,0.0,0.0,0.0,0.0,0.0,not_applicable,1212.0,Natural River Sand,2.36,Straight Steel Fiber,156.0,12.7,0.2,not_applicable,0.0,261.0,PCE_SP,44.2,Steam Curing,90.0,144.8
1044.0,OPC_I,,261.0,0.0,not_applicable,0.0,0.0,0.0,0.0,0.0,0.0,0.0,not_applicable,0.0,0.0,0.0,0.0,0.0,not_applicable,1212.0,Natural River Sand,2.36,Straight Steel Fiber,312.0,12.7,0.2,not_applicable,0.0,261.0,PCE_SP,44.2,Steam Curing,90.0,147.7
1044.0,OPC_I,,261.0,0.0,not_applicable,0.0,0.0,0.0,0.0,0.0,0.0,0.0,not_applicable,0.0,0.0,0.0,0.0,0.0,not_applicable,1212.0,Natural River Sand,2.36,Straight Steel Fiber,468.0,12.7,0.2,not_applicable,0.0,261.0,PCE_SP,44.2,Steam Curing,90.0,162.2
1044.0,OPC_I,,261.0,0.0,not_applicable,0.0,0.0,0.0,0.0,0.0,0.0,0.0,not_applicable,0.0,0.0,0.0,0.0,0.0,not_applicable,1212.0,Natural River Sand,2.36,not_applicable,0.0,,,not_applicable,0.0,234.9,PCE_SP,76.0,Steam Curing,90.0,128.8
1044.0,OPC_I,,261.0,0.0,not_applicable,0.0,0.0,0.0,0.0,0.0,0.0,0.0,not_applicable,0.0,0.0,0.0,0.0,0.0,not_applicable,1212.0,Natural River Sand,2.36,not_applicable,0.0,,,not_applicable,0.0,208.8,PCE_SP,88.5,Steam Curing,90.0,141.8
1139.2,OPC_I,,284.8,0.0,not_applicable,0.0,0.0,0.0,0.0,0.0,0.0,0.0,not_applicable,0.0,0.0,0.0,0.0,0.0,not_applicable,925.0,Natural River Sand,2.36,not_applicable,0.0,,,not_applicable,0.0,227.84,PCE_SP,124.0,Steam Curing,90.0,128.6
1139.2,OPC_I,,284.8,0.0,not_applicable,0.0,0.0,0.0,0.0,0.0,0.0,0.0,not_applicable,0.0,0.0,0.0,0.0,0.0,not_applicable,925.0,Natural River Sand,2.36,not_applicable,0.0,,,not_applicable,0.0,284.8,PCE_SP,48.2,Steam Curing,90.0,141.4
1234.4,OPC_I,,308.6,0.0,not_applicable,0.0,0.0,0.0,0.0,0.0,0.0,0.0,not_applicable,0.0,0.0,0.0,0.0,0.0,not_applicable,639.0,Natural River Sand,2.36,not_applicable,0.0,,,not_applicable,0.0,246.88,PCE_SP,134.1,Steam Curing,90.0,132.2
1234.4,OPC_I,,308.6,0.0,not_applicable,0.0,0.0,0.0,0.0,0.0,0.0,0.0,not_applicable,0.0,0.0,0.0,0.0,0.0,not_applicable,639.0,Natural River Sand,2.36,not_applicable,0.0,,,not_applicable,0.0,308.6,PCE_SP,52.2,Steam Curing,90.0,141.8
1234.4,OPC_I,,308.6,0.0,not_applicable,0.0,0.0,0.0,0.0,0.0,0.0,0.0,not_applicable,0.0,0.0,0.0,0.0,0.0,not_applicable,639.0,Natural River Sand,2.36,Straight Steel Fiber,156.0,12.7,0.2,not_applicable,0.0,308.6,PCE_SP,52.2,Steam Curing,90.0,142.7
1234.4,OPC_I,,308.6,0.0,not_applicable,0.0,0.0,0.0,0.0,0.0,0.0,0.0,not_applicable,0.0,0.0,0.0,0.0,0.0,not_applicable,639.0,Natural River Sand,2.36,Straight Steel Fiber,312.0,12.7,0.2,not_applicable,0.0,308.6,PCE_SP,52.2,Steam Curing,90.0,150.1
1234.4,OPC_I,,308.6,0.0,not_applicable,0.0,0.0,0.0,0.0,0.0,0.0,0.0,not_applicable,0.0,0.0,0.0,0.0,0.0,not_applicable,639.0,Natural River Sand,2.36,Straight Steel Fiber,468.0,12.7,0.2,not_applicable,0.0,308.6,PCE_SP,52.2,Steam Curing,90.0,152.6
1234.4,OPC_I,,308.6,0.0,not_applicable,0.0,0.0,0.0,0.0,0.0,0.0,0.0,not_applicable,0.0,0.0,0.0,0.0,0.0,not_applicable,639.0,Natural River Sand,2.36,not_applicable,0.0,,,not_applicable,0.0,308.6,PCE_SP,89.7,Steam Curing,90.0,131.0
1234.4,OPC_I,,308.6,0.0,not_applicable,0.0,0.0,0.0,0.0,0.0,0.0,0.0,not_applicable,0.0,0.0,0.0,0.0,0.0,not_applicable,639.0,Natural River Sand,2.36,Straight Steel Fiber,156.0,12.7,0.2,not_applicable,0.0,308.6,PCE_SP,89.7,Steam Curing,90.0,135.2
1234.4,OPC_I,,308.6,0.0,not_applicable,0.0,0.0,0.0,0.0,0.0,0.0,0.0,not_applicable,0.0,0.0,0.0,0.0,0.0,not_applicable,639.0,Natural River Sand,2.36,Straight Steel Fiber,312.0,12.7,0.2,not_applicable,0.0,308.6,PCE_SP,89.7,Steam Curing,90.0,134.5
1234.4,OPC_I,,308.6,0.0,not_applicable,0.0,0.0,0.0,0.0,0.0,0.0,0.0,not_applicable,0.0,0.0,0.0,0.0,0.0,not_applicable,639.0,Natural River Sand,2.36,Straight Steel Fiber,468.0,12.7,0.2,not_applicable,0.0,308.6,PCE_SP,89.7,Steam Curing,90.0,151.0
1044.0,OPC_I,,261.0,1152.0,class C,0.0,0.0,0.0,0.0,0.0,0.0,0.0,not_applicable,0.0,0.0,0.0,0.0,0.0,not_applicable,0.0,not_applicable,2.36,not_applicable,0.0,,,not_applicable,0.0,261.0,PCE_SP,48.1,Steam Curing,90.0,132.0
1139.2,OPC_I,,284.8,880.0,class C,0.0,0.0,0.0,0.0,0.0,0.0,0.0,not_applicable,0.0,0.0,0.0,0.0,0.0,not_applicable,0.0,not_applicable,2.36,not_applicable,0.0,,,not_applicable,0.0,284.8,PCE_SP,51.2,Steam Curing,90.0,139.6
1234.4,OPC_I,,308.6,607.0,class C,0.0,0.0,0.0,0.0,0.0,0.0,0.0,not_applicable,0.0,0.0,0.0,0.0,0.0,not_applicable,0.0,not_applicable,2.36,not_applicable,0.0,,,not_applicable,0.0,308.6,PCE_SP,49.4,Steam Curing,90.0,142.3
1234.4,OPC_I,,308.6,607.0,class C,0.0,0.0,0.0,0.0,0.0,0.0,0.0,not_applicable,0.0,0.0,0.0,0.0,0.0,not_applicable,0.0,not_applicable,2.36,Straight Steel Fiber,156.0,12.7,0.2,not_applicable,0.0,308.6,PCE_SP,49.4,Steam Curing,90.0,153.6
1234.4,OPC_I,,308.6,607.0,class C,0.0,0.0,0.0,0.0,0.0,0.0,0.0,not_applicable,0.0,0.0,0.0,0.0,0.0,not_applicable,0.0,not_applicable,2.36,Straight Steel Fiber,312.0,12.7,0.2,not_applicable,0.0,308.6,PCE_SP,49.4,Steam Curing,90.0,151.5
1234.4,OPC_I,,308.6,607.0,class C,0.0,0.0,0.0,0.0,0.0,0.0,0.0,not_applicable,0.0,0.0,0.0,0.0,0.0,not_applicable,0.0,not_applicable,2.36,Straight Steel Fiber,468.0,12.7,0.2,not_applicable,0.0,308.6,PCE_SP,49.4,Steam Curing,90.0,169.3
1044.0,OPC_I,,261.0,0.0,not_applicable,0.0,0.0,0.0,0.0,0.0,0.0,0.0,not_applicable,0.0,0.0,0.0,0.0,0.0,not_applicable,1212.0,Natural River Sand,2.36,not_applicable,0.0,,,not_applicable,0.0,261.0,PCE_SP,44.2,Steam Curing,90.0,136.1
1044.0,OPC_I,,261.0,0.0,not_applicable,0.0,0.0,0.0,0.0,0.0,0.0,0.0,not_applicable,0.0,0.0,0.0,0.0,0.0,not_applicable,1212.0,Natural River Sand,2.36,not_applicable,0.0,,,not_applicable,0.0,261.0,PCE_SP,50.4,Steam Curing,90.0,131.4
783.0,OPC_I,,261.0,261.0,class C,0.0,0.0,0.0,0.0,0.0,0.0,0.0,not_applicable,0.0,0.0,0.0,0.0,0.0,not_applicable,1212.0,Natural River Sand,2.36,not_applicable,0.0,,,not_applicable,0.0,261.0,PCE_SP,50.4,Steam Curing,90.0,107.0
1044.0,OPC_I,,261.0,0.0,not_applicable,0.0,0.0,0.0,0.0,0.0,0.0,0.0,not_applicable,0.0,0.0,0.0,0.0,0.0,not_applicable,1212.0,Natural River Sand,2.36,Straight Steel Fiber,156.0,12.7,0.2,not_applicable,0.0,261.0,PCE_SP,50.4,Steam Curing,90.0,132.0
1044.0,OPC_I,,261.0,0.0,not_applicable,0.0,0.0,0.0,0.0,0.0,0.0,0.0,not_applicable,0.0,0.0,0.0,0.0,0.0,not_applicable,1212.0,Natural River Sand,2.36,Straight Steel Fiber,312.0,12.7,0.2,not_applicable,0.0,261.0,PCE_SP,63.2,Steam Curing,90.0,126.9
1044.0,OPC_I,,261.0,0.0,not_applicable,0.0,0.0,0.0,0.0,0.0,0.0,0.0,not_applicable,0.0,0.0,0.0,0.0,0.0,not_applicable,1212.0,Natural River Sand,2.36,Straight Steel Fiber,468.0,12.7,0.2,not_applicable,0.0,261.0,PCE_SP,69.5,Steam Curing,90.0,128.9
1234.4,OPC_I,,308.6,607.0,class C,0.0,0.0,0.0,0.0,0.0,0.0,0.0,not_applicable,0.0,0.0,0.0,0.0,0.0,not_applicable,0.0,not_applicable,2.36,not_applicable,0.0,,,not_applicable,0.0,308.6,PCE_SP,59.5,Steam Curing,90.0,145.1
1234.4,OPC_I,,308.6,607.0,class C,0.0,0.0,0.0,0.0,0.0,0.0,0.0,not_applicable,0.0,0.0,0.0,0.0,0.0,not_applicable,0.0,not_applicable,2.36,Straight Steel Fiber,156.0,12.7,0.2,not_applicable,0.0,308.6,PCE_SP,59.5,Steam Curing,90.0,146.9
1234.4,OPC_I,,308.6,607.0,class C,0.0,0.0,0.0,0.0,0.0,0.0,0.0,not_applicable,0.0,0.0,0.0,0.0,0.0,not_applicable,0.0,not_applicable,2.36,Straight Steel Fiber,312.0,12.7,0.2,not_applicable,0.0,308.6,PCE_SP,59.5,Steam Curing,90.0,151.0
1234.4,OPC_I,,308.6,607.0,class C,0.0,0.0,0.0,0.0,0.0,0.0,0.0,not_applicable,0.0,0.0,0.0,0.0,0.0,not_applicable,0.0,not_applicable,2.36,Straight Steel Fiber,468.0,12.7,0.2,not_applicable,0.0,308.6,PCE_SP,59.5,Steam Curing,90.0,155.1
1099.04,OPC_I,,63.97,0.0,not_applicable,0.0,0.0,0.0,0.0,0.0,0.0,0.0,not_applicable,0.0,0.0,0.0,0.0,0.0,not_applicable,1640.0,Natural River Sand,2.36,not_applicable,0.0,,,not_applicable,0.0,232.6,PCE_SP,39.41,Steam Curing,90.0,143.0
1099.04,OPC_I,,63.97,0.0,not_applicable,0.0,0.0,0.0,0.0,0.0,0.0,0.0,not_applicable,0.0,0.0,0.0,0.0,0.0,not_applicable,1640.0,Natural River Sand,2.36,Straight Steel Fiber,156.0,12.7,0.2,not_applicable,0.0,232.6,PCE_SP,39.41,Steam Curing,90.0,144.3
750.14,OPC_I,,63.97,348.9,class C,0.0,0.0,0.0,0.0,0.0,0.0,0.0,not_applicable,0.0,0.0,0.0,0.0,0.0,not_applicable,1852.0,Natural River Sand,2.36,not_applicable,0.0,,,not_applicable,0.0,232.6,PCE_SP,39.41,Steam Curing,90.0,129.7
633.84,OPC_I,,63.97,465.2,class C,0.0,0.0,0.0,0.0,0.0,0.0,0.0,not_applicable,0.0,0.0,0.0,0.0,0.0,not_applicable,1923.0,Natural River Sand,2.36,not_applicable,0.0,,,not_applicable,0.0,232.6,PCE_SP,39.41,Steam Curing,90.0,130.2
517.54,OPC_I,,63.97,581.5,class C,0.0,0.0,0.0,0.0,0.0,0.0,0.0,not_applicable,0.0,0.0,0.0,0.0,0.0,not_applicable,1994.0,Natural River Sand,2.36,not_applicable,0.0,,,not_applicable,0.0,232.6,PCE_SP,39.41,Steam Curing,90.0,82.0
750.14,OPC_I,,63.97,348.9,class C,0.0,0.0,0.0,0.0,0.0,0.0,0.0,not_applicable,0.0,0.0,0.0,0.0,0.0,not_applicable,1852.0,Natural River Sand,2.36,Straight Steel Fiber,156.0,12.7,0.2,not_applicable,0.0,232.6,PCE_SP,39.41,Steam Curing,90.0,132.7
