Repository: Jocund96/Data-to-Design-ML

## Datasets

Located in `Datasets/`:

- **UCI Concrete Compressive Strength dataset** (`uci_concrete_data.csv`) — 1030 samples, 8 mix-component features (cement, slag, fly ash, water, superplasticizer, coarse/fine aggregate, age), target is compressive strength (MPa). Processed splits and engineered features are saved under `Datasets/processed/uci_concrete_dataset/`.
- **UHPC dataset** (`UHPC_dataset.csv`) — Ultra High Performance Concrete data pooled from many publications, ~2000 rows with a `paper_reference` column identifying the source publication and `cs_28d` (28-day compressive strength) as the target.

File: S2_Kernel/Datasets/processed/uhpc_dataset/initial_cleaned.csv (part 11 of 11)
,cement,cement_type,cement_grade,silica_fume,fly_ash,fly_ash_type,limestone_powder,quartz_powder,glass_powder,rice_husk_ash,metakaolin,ggbfs,slag,slag_type,nano_caco3,nano_al2o3,nano_tio2,nano_sio2,filler,filler_type,sand,sand_type,sand_max_size,fiber1_type,fiber1_amount,fiber1_length,fiber1_diameter,fiber1_tensile_strength,fiber1_youngs_modulus,fiber2_type,fiber2_amount,fiber2_length,fiber2_diameter,fiber2_tensile_strength,fiber2_youngs_modulus,water,sp_type,sp_amount,curing_method,curing_temp,curing_humidity,curing_pressure,cs_28d
2092,583.0,OPC_I,,0.0,700.0,class F,0.0,0.0,0.0,0.0,0.0,0.0,0.0,,0.0,0.0,0.0,25.66,0.0,,467.0,Natural River Sand,,PVA Fiber,13.0,12.0,0.04,,,,,,,,,187.0,PCE_SP,19.6299,Standard Curing,23.0,80.0,,87.0
2093,583.0,OPC_I,,0.0,700.0,class F,0.0,0.0,0.0,0.0,0.0,0.0,0.0,,0.0,0.0,0.0,38.49,0.0,,467.0,Natural River Sand,,PVA Fiber,13.0,12.0,0.04,,,,,,,,,187.0,PCE_SP,26.561949,Standard Curing,23.0,80.0,,91.5
2094,583.0,OPC_I,,0.0,700.0,class F,0.0,0.0,0.0,0.0,0.0,0.0,0.0,,0.0,0.0,0.0,51.32,0.0,,467.0,Natural River Sand,,PVA Fiber,13.0,12.0,0.04,,,,,,,,,187.0,PCE_SP,36.560368,Standard Curing,23.0,80.0,,88.0
2095,583.0,OPC_I,,0.0,700.0,class F,0.0,0.0,0.0,0.0,0.0,0.0,0.0,,0.0,0.0,0.0,0.0,0.0,,467.0,Natural River Sand,,PVA Fiber,19.5,12.0,0.04,,,,,,,,,187.0,PCE_SP,11.4187,Standard Curing,23.0,80.0,,86.0
2096,583.0,OPC_I,,0.0,700.0,class F,0.0,0.0,0.0,0.0,0.0,0.0,0.0,,0.0,0.0,0.0,12.83,0.0,,467.0,Natural River Sand,,PVA Fiber,19.5,12.0,0.04,,,,,,,,,187.0,PCE_SP,16.197875,Standard Curing,23.0,80.0,,89.5
2097,583.0,OPC_I,,0.0,700.0,class F,0.0,0.0,0.0,0.0,0.0,0.0,0.0,,0.0,0.0,0.0,25.66,0.0,,467.0,Natural River Sand,,PVA Fiber,19.5,12.0,0.04,,,,,,,,,187.0,PCE_SP,22.378086,Standard Curing,23.0,80.0,,91.0
2098,583.0,OPC_I,,0.0,700.0,class F,0.0,0.0,0.0,0.0,0.0,0.0,0.0,,0.0,0.0,0.0,38.49,0.0,,467.0,Natural River Sand,,PVA Fiber,19.5,12.0,0.04,,,,,,,,,187.0,PCE_SP,32.244356,Standard Curing,23.0,80.0,,94.0
2099,583.0,OPC_I,,0.0,700.0,class F,0.0,0.0,0.0,0.0,0.0,0.0,0.0,,0.0,0.0,0.0,51.32,0.0,,467.0,Natural River Sand,,PVA Fiber,19.5,12.0,0.04,,,,,,,,,187.0,PCE_SP,38.828712,Standard Curing,23.0,80.0,,85.2
2100,583.0,OPC_I,,0.0,700.0,class F,0.0,0.0,0.0,0.0,0.0,0.0,0.0,,0.0,0.0,0.0,0.0,0.0,,467.0,Natural River Sand,,PVA Fiber,26.0,12.0,0.04,,,,,,,,,187.0,PCE_SP,12.7017,Standard Curing,23.0,80.0,,97.0
2101,583.0,OPC_I,,0.0,700.0,class F,0.0,0.0,0.0,0.0,0.0,0.0,0.0,,0.0,0.0,0.0,12.83,0.0,,467.0,Natural River Sand,,PVA Fiber,26.0,12.0,0.04,,,,,,,,,187.0,PCE_SP,16.716207,Standard Curing,23.0,80.0,,101.0
2102,583.0,OPC_I,,0.0,700.0,class F,0.0,0.0,0.0,0.0,0.0,0.0,0.0,,0.0,0.0,0.0,25.66,0.0,,467.0,Natural River Sand,,PVA Fiber,26.0,12.0,0.04,,,,,,,,,187.0,PCE_SP,25.51887,Standard Curing,23.0,80.0,,103.5
2103,583.0,OPC_I,,0.0,700.0,class F,0.0,0.0,0.0,0.0,0.0,0.0,0.0,,0.0,0.0,0.0,38.49,0.0,,467.0,Natural River Sand,,PVA Fiber,26.0,12.0,0.04,,,,,,,,,187.0,PCE_SP,33.697995,Standard Curing,23.0,80.0,,95.0
2104,583.0,OPC_I,,0.0,700.0,class F,0.0,0.0,0.0,0.0,0.0,0.0,0.0,,0.0,0.0,0.0,51.32,0.0,,467.0,Natural River Sand,,PVA Fiber,26.0,12.0,0.04,,,,,,,,,187.0,PCE_SP,42.564808,Standard Curing,23.0,80.0,,93.0
2105,1400.0,OPC_52.5,52.5,250.0,0.0,,0.0,0.0,0.0,0.0,0.0,0.0,0.0,,0.0,0.0,0.0,0.0,0.0,,693.0,Silica Sand,0.16,PE Fiber,19.2,18.0,0.026,3000.0,100.0,,,,,,,304.0,PCE_SP,40.0,Standard Curing,25.0,90.0,,127.0
2106,1260.0,OPC_52.5,52.5,250.0,0.0,,0.0,0.0,0.0,140.0,0.0,0.0,0.0,,0.0,0.0,0.0,0.0,0.0,,693.0,Silica Sand,0.16,PE Fiber,19.2,18.0,0.026,3000.0,100.0,,,,,,,304.0,PCE_SP,40.0,Standard Curing,25.0,90.0,,128.0
2107,1120.0,OPC_52.5,52.5,250.0,0.0,,0.0,0.0,0.0,280.0,0.0,0.0,0.0,,0.0,0.0,0.0,0.0,0.0,,693.0,Silica Sand,0.16,PE Fiber,19.2,18.0,0.026,3000.0,100.0,,,,,,,304.0,PCE_SP,40.0,Standard Curing,25.0,90.0,,132.0
2108,980.0,OPC_52.5,52.5,250.0,0.0,,0.0,0.0,0.0,420.0,0.0,0.0,0.0,,0.0,0.0,0.0,0.0,0.0,,693.0,Silica Sand,0.16,PE Fiber,19.2,18.0,0.026,3000.0,100.0,,,,,,,304.0,PCE_SP,40.0,Standard Curing,25.0,90.0,,114.0
2109,700.0,OPC_52.5,52.5,230.0,0.0,,0.0,0.0,0.0,0.0,0.0,750.0,0.0,,0.0,0.0,0.0,0.0,0.0,,500.0,Silica Sand,0.3,PE Fiber,19.4,18.0,0.025,2900.0,116.0,,,,,,,230.0,PCE_SP,45.0,Standard Curing,23.0,95.0,,99.5
2110,700.0,OPC_52.5,52.5,230.0,0.0,,0.0,0.0,0.0,0.0,0.0,750.0,0.0,,0.0,0.0,0.0,0.0,0.0,,500.0,Silica Sand,0.3,PE Fiber,14.55,18.0,0.025,2900.0,116.0,Straight Steel Fiber,39.75,13.0,0.2,2750.0,200.0,230.0,PCE_SP,45.0,Standard Curing,23.0,95.0,,110.6
2111,700.0,OPC_52.5,52.5,230.0,0.0,,0.0,0.0,0.0,0.0,0.0,750.0,0.0,,0.0,0.0,0.0,0.0,0.0,,500.0,Silica Sand,0.3,PE Fiber,9.7,18.0,0.025,2900.0,116.0,Straight Steel Fiber,79.5,13.0,0.2,2750.0,200.0,230.0,PCE_SP,45.0,Standard Curing,23.0,95.0,,122.4
2112,700.0,OPC_52.5,52.5,230.0,0.0,,0.0,0.0,0.0,0.0,0.0,750.0,0.0,,0.0,0.0,0.0,0.0,0.0,,500.0,Silica Sand,0.3,PE Fiber,4.85,18.0,0.025,2900.0,116.0,Straight Steel Fiber,119.25,13.0,0.2,2750.0,200.0,230.0,PCE_SP,45.0,Standard Curing,23.0,95.0,,135.5
2113,700.0,OPC_52.5,52.5,230.0,0.0,,0.0,0.0,0.0,0.0,0.0,750.0,0.0,,0.0,0.0,0.0,0.0,0.0,,500.0,Silica Sand,0.3,Straight Steel Fiber,159.0,13.0,0.2,2750.0,200.0,,,,,,,230.0,PCE_SP,45.0,Standard Curing,23.0,95.0,,150.5
2114,862.8,OPC_42.5,42.5,215.7,0.0,,0.0,0.0,0.0,0.0,0.0,0.0,0.0,,0.0,0.0,0.0,0.0,0.0,,1078.5,Natural River Sand,1.12,Straight Steel Fiber,156.0,9.0,0.2,,,,,,,,,169.5,,32.4,Standard Curing,,,,112.0
2115,862.8,OPC_42.5,42.5,215.7,0.0,,0.0,0.0,0.0,0.0,0.0,0.0,0.0,,0.0,0.0,0.0,0.0,0.0,,1078.5,Natural River Sand,1.12,Straight Steel Fiber,156.0,12.0,0.2,,,,,,,,,169.5,,32.4,Standard Curing,,,,115.0
2116,862.8,OPC_42.5,42.5,215.7,0.0,,0.0,0.0,0.0,0.0,0.0,0.0,0.0,,0.0,0.0,0.0,0.0,0.0,,1078.5,Natural River Sand,1.12,Straight Steel Fiber,156.0,16.0,0.2,,,,,,,,,169.5,,32.4,Standard Curing,,,,135.0
2117,862.8,OPC_42.5,42.5,215.7,0.0,,0.0,0.0,0.0,0.0,0.0,0.0,0.0,,0.0,0.0,0.0,0.0,0.0,,1078.5,Natural River Sand,1.12,Straight Steel Fiber,156.0,19.0,0.2,,,,,,,,,169.5,,32.4,Standard Curing,,,,152.0
2118,862.8,OPC_42.5,42.5,215.7,0.0,,0.0,0.0,0.0,0.0,0.0,0.0,0.0,,0.0,0.0,0.0,0.0,0.0,,1078.5,Natural River Sand,1.12,Straight Steel Fiber,156.0,22.0,0.2,,,,,,,,,169.5,,32.4,Standard Curing,,,,148.0
2119,862.8,OPC_42.5,42.5,215.7,0.0,,0.0,0.0,0.0,0.0,0.0,0.0,0.0,,0.0,0.0,0.0,0.0,0.0,,1078.5,Natural River Sand,1.12,Straight Steel Fiber,156.0,9.0,0.16,,,,,,,,,169.5,,32.4,Standard Curing,,,,115.0
2120,862.8,OPC_42.5,42.5,215.7,0.0,,0.0,0.0,0.0,0.0,0.0,0.0,0.0,,0.0,0.0,0.0,0.0,0.0,,1078.5,Natural River Sand,1.12,Straight Steel Fiber,156.0,12.0,0.16,,,,,,,,,169.5,,32.4,Standard Curing,,,,125.0
2121,862.8,OPC_42.5,42.5,215.7,0.0,,0.0,0.0,0.0,0.0,0.0,0.0,0.0,,0.0,0.0,0.0,0.0,0.0,,1078.5,Natural River Sand,1.12,Straight Steel Fiber,156.0,16.0,0.16,,,,,,,,,169.5,,32.4,Standard Curing,,,,145.0
2122,862.8,OPC_42.5,42.5,215.7,0.0,,0.0,0.0,0.0,0.0,0.0,0.0,0.0,,0.0,0.0,0.0,0.0,0.0,,1078.5,Natural River Sand,1.12,Straight Steel Fiber,156.0,19.0,0.16,,,,,,,,,169.5,,32.4,Standard Curing,,,,155.0
2123,862.8,OPC_42.5,42.5,215.7,0.0,,0.0,0.0,0.0,0.0,0.0,0.0,0.0,,0.0,0.0,0.0,0.0,0.0,,1078.5,Natural River Sand,1.12,Straight Steel Fiber,156.0,22.0,0.16,,,,,,,,,169.5,,32.4,Standard Curing,,,,155.0
2124,1079.0,OPC_I,,0.0,0.0,,0.0,0.0,0.0,0.0,0.0,0.0,0.0,,0.0,0.0,0.0,0.0,0.0,,913.0,Natural River Sand + Masonary Sand,4.75,Straight Steel Fiber,156.0,13.0,0.2,1900.0,203.0,,,,,,,125.0,PCE_SP,17.3,Standard Curing,20.0,95.0,,83.0
2125,1025.0,OPC_I,,54.0,0.0,,0.0,0.0,0.0,0.0,0.0,0.0,0.0,,0.0,0.0,0.0,0.0,0.0,,913.0,Natural River Sand + Masonary Sand,4.75,Straight Steel Fiber,156.0,13.0,0.2,1900.0,203.0,,,,,,,159.0,PCE_SP,8.6,Standard Curing,20.0,95.0,,100.0
2126,971.0,OPC_I,,108.0,0.0,,0.0,0.0,0.0,0.0,0.0,0.0,0.0,,0.0,0.0,0.0,0.0,0.0,,913.0,Natural River Sand + Masonary Sand,4.75,Straight Steel Fiber,156.0,13.0,0.2,1900.0,203.0,,,,,,,159.0,PCE_SP,8.6,Standard Curing,20.0,95.0,,114.0
2127,917.0,OPC_I,,162.0,0.0,,0.0,0.0,0.0,0.0,0.0,0.0,0.0,,0.0,0.0,0.0,0.0,0.0,,913.0,Natural River Sand + Masonary Sand,4.75,Straight Steel Fiber,156.0,13.0,0.2,1900.0,203.0,,,,,,,159.0,PCE_SP,8.6,Standard Curing,20.0,95.0,,118.0
2128,863.0,OPC_I,,216.0,0.0,,0.0,0.0,0.0,0.0,0.0,0.0,0.0,,0.0,0.0,0.0,0.0,0.0,,913.0,Natural River Sand + Masonary Sand,4.75,Straight Steel Fiber,156.0,13.0,0.2,1900.0,203.0,,,,,,,151.0,PCE_SP,10.8,Standard Curing,20.0,95.0,,116.0
2129,809.0,OPC_I,,270.0,0.0,,0.0,0.0,0.0,0.0,0.0,0.0,0.0,,0.0,0.0,0.0,0.0,0.0,,913.0,Natural River Sand + Masonary Sand,4.75,Straight Steel Fiber,156.0,13.0,0.2,1900.0,203.0,,,,,,,142.0,PCE_SP,12.9,Standard Curing,20.0,95.0,,110.0
2130,897.2,OPC_52.5,52.5,269.16,0.0,,0.0,0.0,0.0,0.0,0.0,0.0,0.0,,0.0,0.0,0.0,0.0,0.0,,1049.72,Quartz Sand,1.7,,,,,,,,,,,,,161.496,Unspecified,22.43,Steam Curing,90.0,,,135.2
2131,897.2,OPC_52.5,52.5,269.16,0.0,,0.0,0.0,0.0,0.0,0.0,0.0,0.0,,0.0,0.0,0.0,0.0,0.0,,1049.72,Quartz Sand,1.7,Straight Steel Fiber,39.0,13.0,0.3,2850.0,210.0,,,,,,,161.496,Unspecified,22.43,Steam Curing,90.0,,,137.4
2132,897.2,OPC_52.5,52.5,269.16,0.0,,0.0,0.0,0.0,0.0,0.0,0.0,0.0,,0.0,0.0,0.0,0.0,0.0,,1049.72,Quartz Sand,1.7,Straight Steel Fiber,78.0,13.0,0.3,2850.0,210.0,,,,,,,161.496,Unspecified,22.43,Steam Curing,90.0,,,139.7
2133,897.2,OPC_52.5,52.5,269.16,0.0,,0.0,0.0,0.0,0.0,0.0,0.0,0.0,,0.0,0.0,0.0,0.0,0.0,,1049.72,Quartz Sand,1.7,Straight Steel Fiber,117.0,13.0,0.3,2850.0,210.0,,,,,,,161.496,Unspecified,22.43,Steam Curing,90.0,,,149.2
2134,897.2,OPC_52.5,52.5,269.16,0.0,,0.0,0.0,0.0,0.0,0.0,0.0,0.0,,0.0,0.0,0.0,0.0,0.0,,1049.72,Quartz Sand,1.7,Straight Steel Fiber,156.0,13.0,0.3,2850.0,210.0,,,,,,,161.496,Unspecified,22.43,Steam Curing,90.0,,,157.3
2135,897.2,OPC_52.5,52.5,269.16,0.0,,0.0,0.0,0.0,0.0,0.0,0.0,0.0,,0.0,0.0,0.0,0.0,0.0,,1049.72,Quartz Sand,1.7,Straight Steel Fiber,195.0,13.0,0.3,2850.0,210.0,,,,,,,161.496,Unspecified,22.43,Steam Curing,90.0,,,156.0
2136,897.2,OPC_52.5,52.5,269.16,0.0,,0.0,0.0,0.0,0.0,0.0,0.0,0.0,,0.0,0.0,0.0,0.0,0.0,,1049.72,Quartz Sand,1.7,Straight Steel Fiber,234.0,13.0,0.3,2850.0,210.0,,,,,,,161.496,Unspecified,22.43,Steam Curing,90.0,,,158.1
2137,897.2,OPC_52.5,52.5,269.16,0.0,,0.0,0.0,0.0,0.0,0.0,0.0,0.0,,0.0,0.0,0.0,0.0,0.0,,1049.72,Quartz Sand,1.7,Straight Steel Fiber,39.0,13.0,0.2,2850.0,210.0,,,,,,,161.496,Unspecified,22.43,Steam Curing,90.0,,,138.3
2138,897.2,OPC_52.5,52.5,269.16,0.0,,0.0,0.0,0.0,0.0,0.0,0.0,0.0,,0.0,0.0,0.0,0.0,0.0,,1049.72,Quartz Sand,1.7,Straight Steel Fiber,78.0,13.0,0.2,2850.0,210.0,,,,,,,161.496,Unspecified,22.43,Steam Curing,90.0,,,145.0
2139,897.2,OPC_52.5,52.5,269.16,0.0,,0.0,0.0,0.0,0.0,0.0,0.0,0.0,,0.0,0.0,0.0,0.0,0.0,,1049.72,Quartz Sand,1.7,Straight Steel Fiber,117.0,13.0,0.2,2850.0,210.0,,,,,,,161.496,Unspecified,22.43,Steam Curing,90.0,,,152.8
2140,897.2,OPC_52.5,52.5,269.16,0.0,,0.0,0.0,0.0,0.0,0.0,0.0,0.0,,0.0,0.0,0.0,0.0,0.0,,1049.72,Quartz Sand,1.7,Straight Steel Fiber,156.0,13.0,0.2,2850.0,210.0,,,,,,,161.496,Unspecified,22.43,Steam Curing,90.0,,,162.6
2141,897.2,OPC_52.5,52.5,269.16,0.0,,0.0,0.0,0.0,0.0,0.0,0.0,0.0,,0.0,0.0,0.0,0.0,0.0,,1049.72,Quartz Sand,1.7,Straight Steel Fiber,195.0,13.0,0.2,2850.0,210.0,,,,,,,161.496,Unspecified,22.43,Steam Curing,90.0,,,164.5
2142,897.2,OPC_52.5,52.5,269.16,0.0,,0.0,0.0,0.0,0.0,0.0,0.0,0.0,,0.0,0.0,0.0,0.0,0.0,,1049.72,Quartz Sand,1.7,Straight Steel Fiber,234.0,13.0,0.2,2850.0,210.0,,,,,,,161.496,Unspecified,22.43,Steam Curing,90.0,,,168.7
2143,897.2,OPC_52.5,52.5,269.16,0.0,,0.0,0.0,0.0,0.0,0.0,0.0,0.0,,0.0,0.0,0.0,0.0,0.0,,1049.72,Quartz Sand,1.7,Straight Steel Fiber,39.0,20.0,0.2,2850.0,210.0,,,,,,,161.496,Unspecified,22.43,Steam Curing,90.0,,,145.3
2144,897.2,OPC_52.5,52.5,269.16,0.0,,0.0,0.0,0.0,0.0,0.0,0.0,0.0,,0.0,0.0,0.0,0.0,0.0,,1049.72,Quartz Sand,1.7,Straight Steel Fiber,78.0,20.0,0.2,2850.0,210.0,,,,,,,161.496,Unspecified,22.43,Steam Curing,90.0,,,157.8
2145,897.2,OPC_52.5,52.5,269.16,0.0,,0.0,0.0,0.0,0.0,0.0,0.0,0.0,,0.0,0.0,0.0,0.0,0.0,,1049.72,Quartz Sand,1.7,Straight Steel Fiber,117.0,20.0,0.2,2850.0,210.0,,,,,,,161.496,Unspecified,22.43,Steam Curing,90.0,,,165.2
2146,897.2,OPC_52.5,52.5,269.16,0.0,,0.0,0.0,0.0,0.0,0.0,0.0,0.0,,0.0,0.0,0.0,0.0,0.0,,1049.72,Quartz Sand,1.7,Straight Steel Fiber,156.0,20.0,0.2,2850.0,210.0,,,,,,,161.496,Unspecified,22.43,Steam Curing,90.0,,,172.3
2147,897.2,OPC_52.5,52.5,269.16,0.0,,0.0,0.0,0.0,0.0,0.0,0.0,0.0,,0.0,0.0,0.0,0.0,0.0,,1049.72,Quartz Sand,1.7,Straight Steel Fiber,195.0,20.0,0.2,2850.0,210.0,,,,,,,161.496,Unspecified,22.43,Steam Curing,90.0,,,179.8
2148,897.2,OPC_52.5,52.5,269.16,0.0,,0.0,0.0,0.0,0.0,0.0,0.0,0.0,,0.0,0.0,0.0,0.0,0.0,,1049.72,Quartz Sand,1.7,Straight Steel Fiber,234.0,20.0,0.2,2850.0,210.0,,,,,,,161.496,Unspecified,22.43,Steam Curing,90.0,,,192.2
2149,620.0,OPC_52.5,52.5,114.0,165.0,class F,0.0,0.0,0.0,0.0,0.0,0.0,0.0,,0.0,0.0,0.0,0.0,0.0,,1335.0,Silica Sand,,,,,,,,,,,,,,140.0,PCE_SP,36.0,Standard Curing,20.0,,,130.0
2150,620.0,OPC_52.5,52.5,114.0,165.0,class F,0.0,0.0,0.0,0.0,0.0,0.0,0.0,,0.0,0.0,0.0,0.0,0.0,,1308.0,Silica Sand,,Straight Steel Fiber,79.0,,,,,,,,,,,140.0,PCE_SP,36.0,Standard Curing,20.0,,,146.0
2151,620.0,OPC_52.5,52.5,114.0,165.0,class F,0.0,0.0,0.0,0.0,0.0,0.0,0.0,,0.0,0.0,0.0,0.0,0.0,,1295.0,Silica Sand,,Straight Steel Fiber,118.0,,,,,,,,,,,140.0,PCE_SP,36.0,Standard Curing,20.0,,,158.0
2152,620.0,OPC_52.5,52.5,114.0,165.0,class F,0.0,0.0,0.0,0.0,0.0,0.0,0.0,,0.0,0.0,0.0,0.0,0.0,,1268.0,Silica Sand,,Straight Steel Fiber,196.0,,,,,,,,,,,140.0,PCE_SP,36.0,Standard Curing,20.0,,,169.0
2153,620.0,OPC_52.5,52.5,114.0,165.0,class F,0.0,0.0,0.0,0.0,0.0,0.0,0.0,,0.0,0.0,0.0,0.0,0.0,,1255.0,Silica Sand,,Straight Steel Fiber,236.0,,,,,,,,,,,140.0,PCE_SP,36.0,Standard Curing,20.0,,,175.0
2154,729.0,OPC_42.5,42.5,124.0,0.0,,0.0,397.0,0.0,0.0,0.0,0.0,0.0,,0.0,0.0,0.0,0.0,0.0,,833.0,Quartz Sand,0.5,Straight Steel Fiber,155.0,15.0,0.2,,,,,,,,,200.0,Unspecified,30.0,Standard Curing,30.0,,,166.1
2155,401.0,OPC_42.5,42.5,124.0,328.0,,0.0,397.0,0.0,0.0,0.0,0.0,0.0,,0.0,0.0,0.0,0.0,0.0,,833.0,Quartz Sand,0.5,Straight Steel Fiber,155.0,15.0,0.2,,,,,,,,,200.0,Unspecified,30.0,Standard Curing,30.0,,,124.7
2156,401.0,OPC_42.5,42.5,124.0,0.0,,0.0,397.0,0.0,0.0,0.0,328.0,0.0,,0.0,0.0,0.0,0.0,0.0,,833.0,Quartz Sand,0.5,Straight Steel Fiber,155.0,15.0,0.2,,,,,,,,,200.0,Unspecified,30.0,Standard Curing,30.0,,,139.4
2157,401.0,OPC_42.5,42.5,124.0,0.0,,0.0,397.0,0.0,0.0,0.0,328.0,0.0,,0.0,0.0,0.0,0.0,0.0,,833.0,Quartz Sand,0.5,Straight Steel Fiber,155.0,15.0,0.2,,,,,,,,,200.0,Unspecified,30.0,Standard Curing,30.0,,,163.5
2158,900.0,OPC_I,,220.0,0.0,,0.0,0.0,0.0,0.0,0.0,0.0,0.0,,0.0,0.0,0.0,0.0,0.0,,1005.0,Fine Dune Sand,1.18,Straight Steel Fiber,157.0,13.0,0.22,2500.0,,,,,,,,163.0,Unspecified,40.0,Standard Curing,25.0,60.0,,143.0
2159,900.0,OPC_I,,165.0,0.0,,0.0,0.0,0.0,0.0,0.0,0.0,0.0,,0.0,0.0,0.0,0.0,55.0,Natural Pozzolan,1021.0,Fine Dune Sand,1.18,Straight Steel Fiber,157.0,13.0,0.22,2500.0,,,,,,,,163.0,Unspecified,40.0,Standard Curing,25.0,60.0,,138.8
2160,900.0,OPC_I,,110.0,0.0,,0.0,0.0,0.0,0.0,0.0,0.0,0.0,,0.0,0.0,0.0,0.0,110.0,Natural Pozzolan,1036.0,Fine Dune Sand,1.18,Straight Steel Fiber,157.0,13.0,0.22,2500.0,,,,,,,,163.0,Unspecified,40.0,Standard Curing,25.0,60.0,,138.2
2161,810.0,OPC_I,,220.0,0.0,,0.0,0.0,0.0,0.0,0.0,0.0,0.0,,0.0,0.0,0.0,0.0,90.0,Natural Pozzolan,1002.0,Fine Dune Sand,1.18,Straight Steel Fiber,157.0,13.0,0.22,2500.0,,,,,,,,163.0,Unspecified,40.0,Standard Curing,25.0,60.0,,140.4
2162,720.0,OPC_I,,220.0,0.0,,0.0,0.0,0.0,0.0,0.0,0.0,0.0,,0.0,0.0,0.0,0.0,180.0,Natural Pozzolan,998.0,Fine Dune Sand,1.18,Straight Steel Fiber,157.0,13.0,0.22,2500.0,,,,,,,,163.0,Unspecified,40.0,Standard Curing,25.0,60.0,,132.2
2163,630.0,OPC_I,,220.0,0.0,,0.0,0.0,0.0,0.0,0.0,0.0,0.0,,0.0,0.0,0.0,0.0,270.0,Natural Pozzolan,994.0,Fine Dune Sand,1.18,Straight Steel Fiber,157.0,13.0,0.22,2500.0,,,,,,,,163.0,Unspecified,40.0,Standard Curing,25.0,60.0,,130.6
2164,794.0,OPC_I,,198.0,0.0,,0.0,278.0,0.0,0.0,0.0,0.0,0.0,,0.0,0.0,0.0,0.0,0.0,,873.0,Silica Sand,0.85,Straight Steel Fiber,162.0,13.0,0.2,2500.0,,,,,,,,191.0,PCE_HRWRA,10.0,Standard Curing,30.0,65.0,,179.0
2165,595.0,OPC_I,,198.0,0.0,,298.0,278.0,0.0,0.0,0.0,0.0,0.0,,0.0,0.0,0.0,0.0,0.0,,873.0,Silica Sand,0.85,Straight Steel Fiber,162.0,13.0,0.2,2500.0,,,,,,,,191.0,PCE_HRWRA,10.0,Standard Curing,30.0,65.0,,165.0
2166,595.0,OPC_I,,198.0,0.0,,298.0,278.0,0.0,0.0,0.0,0.0,0.0,,0.0,0.0,0.0,0.0,0.0,,873.0,Silica Sand,0.85,Straight Steel Fiber,162.0,13.0,0.2,2500.0,,,,,,,,191.0,PCE_HRWRA,10.0,Standard Curing,30.0,65.0,,168.0
2167,397.0,OPC_I,,198.0,0.0,,397.0,278.0,0.0,0.0,0.0,0.0,0.0,,0.0,0.0,0.0,0.0,0.0,,873.0,Silica Sand,0.85,Straight Steel Fiber,162.0,13.0,0.2,2500.0,,,,,,,,191.0,PCE_HRWRA,10.0,Standard Curing,30.0,65.0,,140.0
2168,397.0,OPC_I,,198.0,0.0,,397.0,278.0,0.0,0.0,0.0,0.0,0.0,,0.0,0.0,0.0,0.0,0.0,,873.0,Silica Sand,0.85,Straight Steel Fiber,162.0,13.0,0.2,2500.0,,,,,,,,191.0,PCE_HRWRA,10.0,Standard Curing,30.0,65.0,,140.0
2169,795.4,OPC_52.5,52.5,168.6,0.0,,0.0,198.4,0.0,0.0,0.0,0.0,0.0,,0.0,0.0,0.0,0.0,0.0,,971.0,Quartz Sand,0.5,,,,,,,,,,,,,188.0,Unspecified,24.1,Standard Curing,,,,189.1
2170,787.5,OPC_52.5,52.5,166.9,0.0,,0.0,196.4,0.0,0.0,0.0,0.0,0.0,,0.0,0.0,0.0,0.0,0.0,,961.3,Quartz Sand,0.5,Straight Steel Fiber,78.5,13.0,0.175,,,,,,,,,186.0,Unspecified,23.7,Standard Curing,,,,195.533333333333
2171,779.5,OPC_52.5,52.5,165.2,0.0,,0.0,194.4,0.0,0.0,0.0,0.0,0.0,,0.0,0.0,0.0,0.0,0.0,,951.6,Quartz Sand,0.5,Straight Steel Fiber,157.0,13.0,0.175,,,,,,,,,184.0,Unspecified,23.6,Standard Curing,,,,189.466666666667
2172,750.0,CEM_II,,144.0,200.0,class F,0.0,0.0,0.0,0.0,0.0,0.0,0.0,,0.0,0.0,0.0,0.0,0.0,,990.0,Natural River Sand,1.25,,,,,,,,,,,,,210.0,Unspecified,45.0,Standard Curing,20.0,95.0,,118.0
2173,750.0,CEM_II,,144.0,200.0,class F,0.0,0.0,0.0,0.0,0.0,0.0,0.0,,0.0,0.0,0.0,0.0,77.0,Manufactured Sand,913.0,Natural River Sand,1.25,,,,,,,,,,,,,210.0,Unspecified,45.0,Standard Curing,20.0,95.0,,118.0
2174,750.0,CEM_II,,144.0,200.0,class F,0.0,0.0,0.0,0.0,0.0,0.0,0.0,,0.0,0.0,0.0,0.0,22.0,Manufactured Sand,968.0,Natural River Sand,1.25,,,,,,,,,,,,,210.0,Unspecified,45.0,Standard Curing,20.0,95.0,,110.0
2175,750.0,CEM_II,,144.0,200.0,class F,0.0,0.0,0.0,0.0,0.0,0.0,0.0,,0.0,0.0,0.0,0.0,99.0,Manufactured Sand,891.0,Natural River Sand,1.25,,,,,,,,,,,,,210.0,Unspecified,45.0,Standard Curing,20.0,95.0,,120.0
2176,750.0,CEM_II,,144.0,200.0,class F,0.0,0.0,0.0,0.0,0.0,0.0,0.0,,0.0,0.0,0.0,0.0,176.0,Manufactured Sand,836.0,Natural River Sand,1.25,,,,,,,,,,,,,210.0,Unspecified,45.0,Standard Curing,20.0,95.0,,120.0
2177,750.0,CEM_II,,144.0,200.0,class F,0.0,0.0,0.0,0.0,0.0,0.0,0.0,,0.0,0.0,0.0,0.0,44.0,Manufactured Sand,946.0,Natural River Sand,1.25,,,,,,,,,,,,,210.0,Unspecified,45.0,Standard Curing,20.0,95.0,,121.0
2178,750.0,CEM_II,,144.0,200.0,class F,0.0,0.0,0.0,0.0,0.0,0.0,0.0,,0.0,0.0,0.0,0.0,220.0,Manufactured Sand,792.0,Natural River Sand,1.25,,,,,,,,,,,,,210.0,Unspecified,45.0,Standard Curing,20.0,95.0,,121.0
2179,750.0,CEM_II,,144.0,200.0,class F,0.0,0.0,0.0,0.0,0.0,0.0,0.0,,0.0,0.0,0.0,0.0,231.0,Manufactured Sand,759.0,Natural River Sand,1.25,,,,,,,,,,,,,210.0,Unspecified,45.0,Standard Curing,20.0,95.0,,125.0
2180,750.0,CEM_II,,144.0,200.0,class F,0.0,0.0,0.0,0.0,0.0,0.0,0.0,,0.0,0.0,0.0,0.0,66.0,Manufactured Sand,924.0,Natural River Sand,1.25,,,,,,,,,,,,,210.0,Unspecified,45.0,Standard Curing,20.0,95.0,,115.0
2181,750.0,CEM_II,,144.0,200.0,class F,0.0,0.0,0.0,0.0,0.0,0.0,0.0,,0.0,0.0,0.0,0.0,297.0,Manufactured Sand,693.0,Natural River Sand,1.25,,,,,,,,,,,,,210.0,Unspecified,45.0,Standard Curing,20.0,95.0,,120.0
2182,750.0,CEM_II,,144.0,200.0,class F,0.0,0.0,0.0,0.0,0.0,0.0,0.0,,0.0,0.0,0.0,0.0,308.0,Manufactured Sand,682.0,Natural River Sand,1.25,,,,,,,,,,,,,210.0,Unspecified,45.0,Standard Curing,20.0,95.0,,126.0
2183,750.0,CEM_II,,144.0,200.0,class F,0.0,0.0,0.0,0.0,0.0,0.0,0.0,,0.0,0.0,0.0,0.0,66.0,Manufactured Sand,902.0,Natural River Sand,1.25,,,,,,,,,,,,,210.0,Unspecified,45.0,Standard Curing,20.0,95.0,,112.0
2184,750.0,CEM_II,,144.0,200.0,class F,0.0,0.0,0.0,0.0,0.0,0.0,0.0,,0.0,0.0,0.0,0.0,396.0,Manufactured Sand,594.0,Natural River Sand,1.25,,,,,,,,,,,,,210.0,Unspecified,45.0,Standard Curing,20.0,95.0,,130.0
2185,750.0,CEM_II,,144.0,200.0,class F,0.0,0.0,0.0,0.0,0.0,0.0,0.0,,0.0,0.0,0.0,0.0,385.0,Manufactured Sand,605.0,Natural River Sand,1.25,,,,,,,,,,,,,210.0,Unspecified,45.0,Standard Curing,20.0,95.0,,129.0
2186,750.0,CEM_II,,144.0,200.0,class F,0.0,0.0,0.0,0.0,0.0,0.0,0.0,,0.0,0.0,0.0,0.0,110.0,Manufactured Sand,880.0,Natural River Sand,1.25,,,,,,,,,,,,,210.0,Unspecified,45.0,Standard Curing,20.0,95.0,,118.0
2187,750.0,CEM_II,,144.0,200.0,class F,0.0,0.0,0.0,0.0,0.0,0.0,0.0,,0.0,0.0,0.0,0.0,495.0,Manufactured Sand,495.0,Natural River Sand,1.25,,,,,,,,,,,,,210.0,Unspecified,45.0,Standard Curing,20.0,95.0,,125.0
