Repository: Jocund96/Data-to-Design-ML

## Datasets

Located in `Datasets/`:

- **UCI Concrete Compressive Strength dataset** (`uci_concrete_data.csv`) — 1030 samples, 8 mix-component features (cement, slag, fly ash, water, superplasticizer, coarse/fine aggregate, age), target is compressive strength (MPa). Processed splits and engineered features are saved under `Datasets/processed/uci_concrete_dataset/`.
- **UHPC dataset** (`UHPC_dataset.csv`) — Ultra High Performance Concrete data pooled from many publications, ~2000 rows with a `paper_reference` column identifying the source publication and `cs_28d` (28-day compressive strength) as the target.

File: S2_Kernel/Datasets/processed/uhpc_dataset/semantic_recoding_features_50.csv (part 11 of 13)
cement,cement_type,cement_grade,silica_fume,fly_ash,fly_ash_type,limestone_powder,quartz_powder,glass_powder,rice_husk_ash,metakaolin,ggbfs,slag,slag_type,nano_caco3,nano_al2o3,nano_tio2,nano_sio2,filler,filler_type,sand,sand_type,sand_max_size,fiber1_type,fiber1_amount,fiber1_length,fiber1_diameter,fiber2_type,fiber2_amount,water,sp_type,sp_amount,curing_method,curing_temp,cs_28d
633.84,OPC_I,,63.97,465.2,class C,0.0,0.0,0.0,0.0,0.0,0.0,0.0,not_applicable,0.0,0.0,0.0,0.0,0.0,not_applicable,1923.0,Natural River Sand,2.36,Straight Steel Fiber,156.0,12.7,0.2,not_applicable,0.0,232.6,PCE_SP,39.41,Steam Curing,90.0,133.4
517.54,OPC_I,,63.97,581.5,class C,0.0,0.0,0.0,0.0,0.0,0.0,0.0,not_applicable,0.0,0.0,0.0,0.0,0.0,not_applicable,1994.0,Natural River Sand,2.36,Straight Steel Fiber,156.0,12.7,0.2,not_applicable,0.0,232.6,PCE_SP,39.41,Steam Curing,90.0,86.3
300.0,OPC_52.5,52.5,100.0,0.0,not_applicable,500.0,0.0,0.0,0.0,0.0,0.0,0.0,not_applicable,0.0,0.0,0.0,0.0,0.0,not_applicable,1060.0,Natural River Sand,1.25,not_applicable,0.0,,,not_applicable,0.0,165.0,PCE_HRWRA,38.0,Standard Curing,20.0,89.4
400.0,OPC_52.5,52.5,100.0,0.0,not_applicable,400.0,0.0,0.0,0.0,0.0,0.0,0.0,not_applicable,0.0,0.0,0.0,0.0,0.0,not_applicable,1060.0,Natural River Sand,1.25,not_applicable,0.0,,,not_applicable,0.0,141.0,PCE_HRWRA,38.0,Standard Curing,20.0,127.45
500.0,OPC_52.5,52.5,100.0,0.0,not_applicable,300.0,0.0,0.0,0.0,0.0,0.0,0.0,not_applicable,0.0,0.0,0.0,0.0,0.0,not_applicable,1060.0,Natural River Sand,1.25,not_applicable,0.0,,,not_applicable,0.0,140.0,PCE_HRWRA,38.0,Standard Curing,20.0,124.85
600.0,OPC_52.5,52.5,100.0,0.0,not_applicable,200.0,0.0,0.0,0.0,0.0,0.0,0.0,not_applicable,0.0,0.0,0.0,0.0,0.0,not_applicable,1060.0,Natural River Sand,1.25,not_applicable,0.0,,,not_applicable,0.0,140.0,PCE_HRWRA,38.0,Standard Curing,20.0,114.55
700.0,OPC_52.5,52.5,100.0,0.0,not_applicable,100.0,0.0,0.0,0.0,0.0,0.0,0.0,not_applicable,0.0,0.0,0.0,0.0,0.0,not_applicable,1060.0,Natural River Sand,1.25,not_applicable,0.0,,,not_applicable,0.0,135.0,PCE_HRWRA,38.0,Standard Curing,20.0,120.2
800.0,OPC_52.5,52.5,100.0,0.0,not_applicable,0.0,0.0,0.0,0.0,0.0,0.0,0.0,not_applicable,0.0,0.0,0.0,0.0,0.0,not_applicable,1060.0,Natural River Sand,1.25,not_applicable,0.0,,,not_applicable,0.0,140.0,PCE_HRWRA,38.0,Standard Curing,20.0,115.45
923.08,OPC_52.5,52.5,184.62,92.31,class F,0.0,0.0,0.0,0.0,0.0,0.0,0.0,not_applicable,0.0,0.0,0.0,0.0,184.62,Silica Flour,1015.38,Silica Sand,2.0,not_applicable,0.0,,,not_applicable,0.0,177.23,PCE_SP,16.62,Standard Curing,20.0,125.6
923.08,OPC_52.5,52.5,184.62,92.31,class F,0.0,0.0,0.0,0.0,0.0,0.0,0.0,not_applicable,0.0,0.0,0.0,4.62,184.62,Silica Flour,1015.38,Silica Sand,2.0,not_applicable,0.0,,,not_applicable,0.0,177.23,PCE_SP,16.62,Standard Curing,20.0,128.7
923.08,OPC_52.5,52.5,184.62,92.31,class F,0.0,0.0,0.0,0.0,0.0,0.0,0.0,not_applicable,0.0,0.0,0.0,9.23,184.62,Silica Flour,1015.38,Silica Sand,2.0,not_applicable,0.0,,,not_applicable,0.0,177.23,PCE_SP,16.62,Standard Curing,20.0,130.3
923.08,OPC_52.5,52.5,184.62,92.31,class F,0.0,0.0,0.0,0.0,0.0,0.0,0.0,not_applicable,0.0,0.0,0.0,13.85,184.62,Silica Flour,1015.38,Silica Sand,2.0,not_applicable,0.0,,,not_applicable,0.0,177.23,PCE_SP,16.62,Standard Curing,20.0,129.4
923.08,OPC_52.5,52.5,184.62,92.31,class F,0.0,0.0,0.0,0.0,0.0,0.0,0.0,not_applicable,0.0,0.0,0.0,18.46,184.62,Silica Flour,1015.38,Silica Sand,2.0,not_applicable,0.0,,,not_applicable,0.0,177.23,PCE_SP,16.62,Standard Curing,20.0,130.6
923.08,OPC_52.5,52.5,184.62,92.31,class F,0.0,0.0,0.0,0.0,0.0,0.0,0.0,not_applicable,0.0,0.0,0.0,0.0,184.62,Silica Flour,1015.38,Silica Sand,2.0,not_applicable,0.0,,,not_applicable,0.0,188.31,PCE_SP,16.62,Standard Curing,20.0,121.4
923.08,OPC_52.5,52.5,184.62,92.31,class F,0.0,0.0,0.0,0.0,0.0,0.0,0.0,not_applicable,0.0,0.0,0.0,4.62,184.62,Silica Flour,1015.38,Silica Sand,2.0,not_applicable,0.0,,,not_applicable,0.0,188.31,PCE_SP,16.62,Standard Curing,20.0,124.6
923.08,OPC_52.5,52.5,184.62,92.31,class F,0.0,0.0,0.0,0.0,0.0,0.0,0.0,not_applicable,0.0,0.0,0.0,9.23,184.62,Silica Flour,1015.38,Silica Sand,2.0,not_applicable,0.0,,,not_applicable,0.0,188.31,PCE_SP,16.62,Standard Curing,20.0,126.5
923.08,OPC_52.5,52.5,184.62,92.31,class F,0.0,0.0,0.0,0.0,0.0,0.0,0.0,not_applicable,0.0,0.0,0.0,13.85,184.62,Silica Flour,1015.38,Silica Sand,2.0,not_applicable,0.0,,,not_applicable,0.0,188.31,PCE_SP,16.62,Standard Curing,20.0,126.0
923.08,OPC_52.5,52.5,184.62,92.31,class F,0.0,0.0,0.0,0.0,0.0,0.0,0.0,not_applicable,0.0,0.0,0.0,18.46,184.62,Silica Flour,1015.38,Silica Sand,2.0,not_applicable,0.0,,,not_applicable,0.0,188.31,PCE_SP,16.62,Standard Curing,20.0,125.7
923.08,OPC_52.5,52.5,184.62,92.31,class F,0.0,0.0,0.0,0.0,0.0,0.0,0.0,not_applicable,0.0,0.0,0.0,0.0,184.62,Silica Flour,1015.38,Silica Sand,2.0,not_applicable,0.0,,,not_applicable,0.0,177.23,PCE_SP,16.62,Standard Curing,20.0,125.6
923.08,OPC_52.5,52.5,184.62,92.31,class F,0.0,0.0,0.0,0.0,0.0,0.0,0.0,not_applicable,9.23,0.0,0.0,0.0,184.62,Silica Flour,1015.38,Silica Sand,2.0,not_applicable,0.0,,,not_applicable,0.0,177.23,PCE_SP,16.62,Standard Curing,20.0,130.3
923.08,OPC_52.5,52.5,184.62,92.31,class F,0.0,0.0,0.0,0.0,0.0,0.0,0.0,not_applicable,18.46,0.0,0.0,0.0,184.62,Silica Flour,1015.38,Silica Sand,2.0,not_applicable,0.0,,,not_applicable,0.0,177.23,PCE_SP,16.62,Standard Curing,20.0,134.7
923.08,OPC_52.5,52.5,184.62,92.31,class F,0.0,0.0,0.0,0.0,0.0,0.0,0.0,not_applicable,27.69,0.0,0.0,0.0,184.62,Silica Flour,1015.38,Silica Sand,2.0,not_applicable,0.0,,,not_applicable,0.0,177.23,PCE_SP,16.62,Standard Curing,20.0,138.2
923.08,OPC_52.5,52.5,184.62,92.31,class F,0.0,0.0,0.0,0.0,0.0,0.0,0.0,not_applicable,36.92,0.0,0.0,0.0,184.62,Silica Flour,1015.38,Silica Sand,2.0,not_applicable,0.0,,,not_applicable,0.0,177.23,PCE_SP,16.62,Standard Curing,20.0,136.4
923.08,OPC_52.5,52.5,184.62,92.31,class F,0.0,0.0,0.0,0.0,0.0,0.0,0.0,not_applicable,0.0,0.0,0.0,0.0,184.62,Silica Flour,1015.38,Silica Sand,2.0,not_applicable,0.0,,,not_applicable,0.0,188.31,PCE_SP,16.62,Standard Curing,20.0,120.8
923.08,OPC_52.5,52.5,184.62,92.31,class F,0.0,0.0,0.0,0.0,0.0,0.0,0.0,not_applicable,9.23,0.0,0.0,0.0,184.62,Silica Flour,1015.38,Silica Sand,2.0,not_applicable,0.0,,,not_applicable,0.0,188.31,PCE_SP,16.62,Standard Curing,20.0,122.4
923.08,OPC_52.5,52.5,184.62,92.31,class F,0.0,0.0,0.0,0.0,0.0,0.0,0.0,not_applicable,18.46,0.0,0.0,0.0,184.62,Silica Flour,1015.38,Silica Sand,2.0,not_applicable,0.0,,,not_applicable,0.0,188.31,PCE_SP,16.62,Standard Curing,20.0,130.5
923.08,OPC_52.5,52.5,184.62,92.31,class F,0.0,0.0,0.0,0.0,0.0,0.0,0.0,not_applicable,27.69,0.0,0.0,0.0,184.62,Silica Flour,1015.38,Silica Sand,2.0,not_applicable,0.0,,,not_applicable,0.0,188.31,PCE_SP,16.62,Standard Curing,20.0,133.1
923.08,OPC_52.5,52.5,184.62,92.31,class F,0.0,0.0,0.0,0.0,0.0,0.0,0.0,not_applicable,36.92,0.0,0.0,0.0,184.62,Silica Flour,1015.38,Silica Sand,2.0,not_applicable,0.0,,,not_applicable,0.0,188.31,PCE_SP,16.62,Standard Curing,20.0,130.3
923.08,OPC_52.5,52.5,184.62,92.31,class F,0.0,0.0,0.0,0.0,0.0,0.0,0.0,not_applicable,0.0,0.0,0.0,0.0,184.62,Silica Flour,1015.38,Silica Sand,2.0,not_applicable,0.0,,,not_applicable,0.0,177.23,PCE_SP,16.62,Heat Curing,90.0,140.3
923.08,OPC_52.5,52.5,184.62,92.31,class F,0.0,0.0,0.0,0.0,0.0,0.0,0.0,not_applicable,0.0,0.0,0.0,4.62,184.62,Silica Flour,1015.38,Silica Sand,2.0,not_applicable,0.0,,,not_applicable,0.0,177.23,PCE_SP,16.62,Heat Curing,90.0,146.6
923.08,OPC_52.5,52.5,184.62,92.31,class F,0.0,0.0,0.0,0.0,0.0,0.0,0.0,not_applicable,0.0,0.0,0.0,9.23,184.62,Silica Flour,1015.38,Silica Sand,2.0,not_applicable,0.0,,,not_applicable,0.0,177.23,PCE_SP,16.62,Heat Curing,90.0,144.7
923.08,OPC_52.5,52.5,184.62,92.31,class F,0.0,0.0,0.0,0.0,0.0,0.0,0.0,not_applicable,0.0,0.0,0.0,13.85,184.62,Silica Flour,1015.38,Silica Sand,2.0,not_applicable,0.0,,,not_applicable,0.0,177.23,PCE_SP,16.62,Heat Curing,90.0,145.1
923.08,OPC_52.5,52.5,184.62,92.31,class F,0.0,0.0,0.0,0.0,0.0,0.0,0.0,not_applicable,0.0,0.0,0.0,18.46,184.62,Silica Flour,1015.38,Silica Sand,2.0,not_applicable,0.0,,,not_applicable,0.0,177.23,PCE_SP,16.62,Heat Curing,90.0,142.2
923.08,OPC_52.5,52.5,184.62,92.31,class F,0.0,0.0,0.0,0.0,0.0,0.0,0.0,not_applicable,0.0,0.0,0.0,0.0,184.62,Silica Flour,1015.38,Silica Sand,2.0,not_applicable,0.0,,,not_applicable,0.0,188.31,PCE_SP,16.62,Heat Curing,90.0,134.3
923.08,OPC_52.5,52.5,184.62,92.31,class F,0.0,0.0,0.0,0.0,0.0,0.0,0.0,not_applicable,0.0,0.0,0.0,4.62,184.62,Silica Flour,1015.38,Silica Sand,2.0,not_applicable,0.0,,,not_applicable,0.0,188.31,PCE_SP,16.62,Heat Curing,90.0,141.5
923.08,OPC_52.5,52.5,184.62,92.31,class F,0.0,0.0,0.0,0.0,0.0,0.0,0.0,not_applicable,0.0,0.0,0.0,9.23,184.62,Silica Flour,1015.38,Silica Sand,2.0,not_applicable,0.0,,,not_applicable,0.0,188.31,PCE_SP,16.62,Heat Curing,90.0,142.7
923.08,OPC_52.5,52.5,184.62,92.31,class F,0.0,0.0,0.0,0.0,0.0,0.0,0.0,not_applicable,0.0,0.0,0.0,13.85,184.62,Silica Flour,1015.38,Silica Sand,2.0,not_applicable,0.0,,,not_applicable,0.0,188.31,PCE_SP,16.62,Heat Curing,90.0,140.6
923.08,OPC_52.5,52.5,184.62,92.31,class F,0.0,0.0,0.0,0.0,0.0,0.0,0.0,not_applicable,0.0,0.0,0.0,18.46,184.62,Silica Flour,1015.38,Silica Sand,2.0,not_applicable,0.0,,,not_applicable,0.0,188.31,PCE_SP,16.62,Heat Curing,90.0,133.4
923.08,OPC_52.5,52.5,184.62,92.31,class F,0.0,0.0,0.0,0.0,0.0,0.0,0.0,not_applicable,0.0,0.0,0.0,0.0,184.62,Silica Flour,1015.38,Silica Sand,2.0,not_applicable,0.0,,,not_applicable,0.0,177.23,PCE_SP,16.62,Heat Curing,90.0,140.3
923.08,OPC_52.5,52.5,184.62,92.31,class F,0.0,0.0,0.0,0.0,0.0,0.0,0.0,not_applicable,9.23,0.0,0.0,0.0,184.62,Silica Flour,1015.38,Silica Sand,2.0,not_applicable,0.0,,,not_applicable,0.0,177.23,PCE_SP,16.62,Heat Curing,90.0,153.8
923.08,OPC_52.5,52.5,184.62,92.31,class F,0.0,0.0,0.0,0.0,0.0,0.0,0.0,not_applicable,18.46,0.0,0.0,0.0,184.62,Silica Flour,1015.38,Silica Sand,2.0,not_applicable,0.0,,,not_applicable,0.0,177.23,PCE_SP,16.62,Heat Curing,90.0,156.6
923.08,OPC_52.5,52.5,184.62,92.31,class F,0.0,0.0,0.0,0.0,0.0,0.0,0.0,not_applicable,27.69,0.0,0.0,0.0,184.62,Silica Flour,1015.38,Silica Sand,2.0,not_applicable,0.0,,,not_applicable,0.0,177.23,PCE_SP,16.62,Heat Curing,90.0,163.7
923.08,OPC_52.5,52.5,184.62,92.31,class F,0.0,0.0,0.0,0.0,0.0,0.0,0.0,not_applicable,36.92,0.0,0.0,0.0,184.62,Silica Flour,1015.38,Silica Sand,2.0,not_applicable,0.0,,,not_applicable,0.0,177.23,PCE_SP,16.62,Heat Curing,90.0,161.2
923.08,OPC_52.5,52.5,184.62,92.31,class F,0.0,0.0,0.0,0.0,0.0,0.0,0.0,not_applicable,0.0,0.0,0.0,0.0,184.62,Silica Flour,1015.38,Silica Sand,2.0,not_applicable,0.0,,,not_applicable,0.0,188.31,PCE_SP,16.62,Heat Curing,90.0,133.9
923.08,OPC_52.5,52.5,184.62,92.31,class F,0.0,0.0,0.0,0.0,0.0,0.0,0.0,not_applicable,9.23,0.0,0.0,0.0,184.62,Silica Flour,1015.38,Silica Sand,2.0,not_applicable,0.0,,,not_applicable,0.0,188.31,PCE_SP,16.62,Heat Curing,90.0,141.7
923.08,OPC_52.5,52.5,184.62,92.31,class F,0.0,0.0,0.0,0.0,0.0,0.0,0.0,not_applicable,18.46,0.0,0.0,0.0,184.62,Silica Flour,1015.38,Silica Sand,2.0,not_applicable,0.0,,,not_applicable,0.0,188.31,PCE_SP,16.62,Heat Curing,90.0,144.2
923.08,OPC_52.5,52.5,184.62,92.31,class F,0.0,0.0,0.0,0.0,0.0,0.0,0.0,not_applicable,27.69,0.0,0.0,0.0,184.62,Silica Flour,1015.38,Silica Sand,2.0,not_applicable,0.0,,,not_applicable,0.0,188.31,PCE_SP,16.62,Heat Curing,90.0,150.8
923.08,OPC_52.5,52.5,184.62,92.31,class F,0.0,0.0,0.0,0.0,0.0,0.0,0.0,not_applicable,36.92,0.0,0.0,0.0,184.62,Silica Flour,1015.38,Silica Sand,2.0,not_applicable,0.0,,,not_applicable,0.0,188.31,PCE_SP,16.62,Heat Curing,90.0,149.2
923.08,OPC_52.5,52.5,184.62,92.31,class F,0.0,0.0,0.0,0.0,0.0,0.0,0.0,not_applicable,9.23,0.0,0.0,4.62,184.62,Silica Flour,1015.38,Silica Sand,2.0,not_applicable,0.0,,,not_applicable,0.0,177.23,PCE_SP,16.62,Standard Curing,20.0,131.0
923.08,OPC_52.5,52.5,184.62,92.31,class F,0.0,0.0,0.0,0.0,0.0,0.0,0.0,not_applicable,18.46,0.0,0.0,4.62,184.62,Silica Flour,1015.38,Silica Sand,2.0,not_applicable,0.0,,,not_applicable,0.0,177.23,PCE_SP,16.62,Standard Curing,20.0,132.9
923.08,OPC_52.5,52.5,184.62,92.31,class F,0.0,0.0,0.0,0.0,0.0,0.0,0.0,not_applicable,27.69,0.0,0.0,4.62,184.62,Silica Flour,1015.38,Silica Sand,2.0,not_applicable,0.0,,,not_applicable,0.0,177.23,PCE_SP,16.62,Standard Curing,20.0,135.6
923.08,OPC_52.5,52.5,184.62,92.31,class F,0.0,0.0,0.0,0.0,0.0,0.0,0.0,not_applicable,9.23,0.0,0.0,9.23,184.62,Silica Flour,1015.38,Silica Sand,2.0,not_applicable,0.0,,,not_applicable,0.0,177.23,PCE_SP,16.62,Standard Curing,20.0,131.0
923.08,OPC_52.5,52.5,184.62,92.31,class F,0.0,0.0,0.0,0.0,0.0,0.0,0.0,not_applicable,18.46,0.0,0.0,9.23,184.62,Silica Flour,1015.38,Silica Sand,2.0,not_applicable,0.0,,,not_applicable,0.0,177.23,PCE_SP,16.62,Standard Curing,20.0,134.7
923.08,OPC_52.5,52.5,184.62,92.31,class F,0.0,0.0,0.0,0.0,0.0,0.0,0.0,not_applicable,27.69,0.0,0.0,9.23,184.62,Silica Flour,1015.38,Silica Sand,2.0,not_applicable,0.0,,,not_applicable,0.0,177.23,PCE_SP,16.62,Standard Curing,20.0,140.2
923.08,OPC_52.5,52.5,184.62,92.31,class F,0.0,0.0,0.0,0.0,0.0,0.0,0.0,not_applicable,9.23,0.0,0.0,13.85,184.62,Silica Flour,1015.38,Silica Sand,2.0,not_applicable,0.0,,,not_applicable,0.0,177.23,PCE_SP,16.62,Standard Curing,20.0,129.2
923.08,OPC_52.5,52.5,184.62,92.31,class F,0.0,0.0,0.0,0.0,0.0,0.0,0.0,not_applicable,18.46,0.0,0.0,13.85,184.62,Silica Flour,1015.38,Silica Sand,2.0,not_applicable,0.0,,,not_applicable,0.0,177.23,PCE_SP,16.62,Standard Curing,20.0,132.9
923.08,OPC_52.5,52.5,184.62,92.31,class F,0.0,0.0,0.0,0.0,0.0,0.0,0.0,not_applicable,27.69,0.0,0.0,13.85,184.62,Silica Flour,1015.38,Silica Sand,2.0,not_applicable,0.0,,,not_applicable,0.0,177.23,PCE_SP,16.62,Standard Curing,20.0,134.7
923.08,OPC_52.5,52.5,184.62,92.31,class F,0.0,0.0,0.0,0.0,0.0,0.0,0.0,not_applicable,0.0,0.0,0.0,0.0,184.62,Silica Flour,1015.38,Silica Sand,2.0,not_applicable,0.0,,,not_applicable,0.0,177.23,PCE_SP,16.62,Standard Curing,20.0,138.2
923.08,OPC_52.5,52.5,184.62,92.31,class F,0.0,0.0,0.0,0.0,0.0,0.0,0.0,not_applicable,0.0,0.0,0.0,0.0,184.62,Silica Flour,1015.38,Silica Sand,2.0,not_applicable,0.0,,,not_applicable,0.0,199.38,PCE_SP,16.62,Standard Curing,20.0,127.4
923.08,OPC_52.5,52.5,184.62,92.31,class F,0.0,0.0,0.0,0.0,0.0,0.0,0.0,not_applicable,0.0,0.0,0.0,0.0,184.62,Silica Flour,1015.38,Silica Sand,2.0,not_applicable,0.0,,,not_applicable,0.0,221.54,PCE_SP,16.62,Standard Curing,20.0,122.5
923.08,OPC_52.5,52.5,184.62,92.31,class F,0.0,0.0,0.0,0.0,0.0,0.0,0.0,not_applicable,0.0,0.0,0.0,0.0,184.62,Silica Flour,1015.38,Silica Sand,2.0,not_applicable,0.0,,,not_applicable,0.0,243.69,PCE_SP,16.62,Standard Curing,20.0,115.3
923.08,OPC_52.5,52.5,184.62,92.31,class F,0.0,0.0,0.0,0.0,0.0,0.0,0.0,not_applicable,0.0,0.0,0.0,9.23,184.62,Silica Flour,1015.38,Silica Sand,2.0,not_applicable,0.0,,,not_applicable,0.0,177.23,PCE_SP,16.62,Standard Curing,20.0,125.6
923.08,OPC_52.5,52.5,184.62,92.31,class F,0.0,0.0,0.0,0.0,0.0,0.0,0.0,not_applicable,0.0,0.0,0.0,9.23,184.62,Silica Flour,1015.38,Silica Sand,2.0,not_applicable,0.0,,,not_applicable,0.0,199.38,PCE_SP,16.62,Standard Curing,20.0,116.7
923.08,OPC_52.5,52.5,184.62,92.31,class F,0.0,0.0,0.0,0.0,0.0,0.0,0.0,not_applicable,0.0,0.0,0.0,9.23,184.62,Silica Flour,1015.38,Silica Sand,2.0,not_applicable,0.0,,,not_applicable,0.0,221.54,PCE_SP,16.62,Standard Curing,20.0,113.4
923.08,OPC_52.5,52.5,184.62,92.31,class F,0.0,0.0,0.0,0.0,0.0,0.0,0.0,not_applicable,0.0,0.0,0.0,9.23,184.62,Silica Flour,1015.38,Silica Sand,2.0,not_applicable,0.0,,,not_applicable,0.0,243.69,PCE_SP,16.62,Standard Curing,20.0,109.5
923.08,OPC_52.5,52.5,184.62,92.31,class F,0.0,0.0,0.0,0.0,0.0,0.0,0.0,not_applicable,27.69,0.0,0.0,0.0,184.62,Silica Flour,1015.38,Silica Sand,2.0,not_applicable,0.0,,,not_applicable,0.0,177.23,PCE_SP,16.62,Standard Curing,20.0,130.3
923.08,OPC_52.5,52.5,184.62,92.31,class F,0.0,0.0,0.0,0.0,0.0,0.0,0.0,not_applicable,27.69,0.0,0.0,0.0,184.62,Silica Flour,1015.38,Silica Sand,2.0,not_applicable,0.0,,,not_applicable,0.0,199.38,PCE_SP,16.62,Standard Curing,20.0,120.7
923.08,OPC_52.5,52.5,184.62,92.31,class F,0.0,0.0,0.0,0.0,0.0,0.0,0.0,not_applicable,27.69,0.0,0.0,0.0,184.62,Silica Flour,1015.38,Silica Sand,2.0,not_applicable,0.0,,,not_applicable,0.0,221.54,PCE_SP,16.62,Standard Curing,20.0,116.6
923.08,OPC_52.5,52.5,184.62,92.31,class F,0.0,0.0,0.0,0.0,0.0,0.0,0.0,not_applicable,27.69,0.0,0.0,0.0,184.62,Silica Flour,1015.38,Silica Sand,2.0,not_applicable,0.0,,,not_applicable,0.0,243.69,PCE_SP,16.62,Standard Curing,20.0,111.2
923.08,OPC_52.5,52.5,184.62,92.31,class F,0.0,0.0,0.0,0.0,0.0,0.0,0.0,not_applicable,0.0,0.0,0.0,0.0,184.62,Silica Flour,1015.38,Silica Sand,2.0,not_applicable,0.0,,,not_applicable,0.0,177.23,PCE_SP,16.62,Heat Curing,90.0,163.3
923.08,OPC_52.5,52.5,184.62,92.31,class F,0.0,0.0,0.0,0.0,0.0,0.0,0.0,not_applicable,0.0,0.0,0.0,0.0,184.62,Silica Flour,1015.38,Silica Sand,2.0,not_applicable,0.0,,,not_applicable,0.0,199.38,PCE_SP,16.62,Heat Curing,90.0,140.9
923.08,OPC_52.5,52.5,184.62,92.31,class F,0.0,0.0,0.0,0.0,0.0,0.0,0.0,not_applicable,0.0,0.0,0.0,0.0,184.62,Silica Flour,1015.38,Silica Sand,2.0,not_applicable,0.0,,,not_applicable,0.0,221.54,PCE_SP,16.62,Heat Curing,90.0,131.8
923.08,OPC_52.5,52.5,184.62,92.31,class F,0.0,0.0,0.0,0.0,0.0,0.0,0.0,not_applicable,0.0,0.0,0.0,0.0,184.62,Silica Flour,1015.38,Silica Sand,2.0,not_applicable,0.0,,,not_applicable,0.0,243.69,PCE_SP,16.62,Heat Curing,90.0,112.2
923.08,OPC_52.5,52.5,184.62,92.31,class F,0.0,0.0,0.0,0.0,0.0,0.0,0.0,not_applicable,0.0,0.0,0.0,9.23,184.62,Silica Flour,1015.38,Silica Sand,2.0,not_applicable,0.0,,,not_applicable,0.0,177.23,PCE_SP,16.62,Heat Curing,90.0,140.3
923.08,OPC_52.5,52.5,184.62,92.31,class F,0.0,0.0,0.0,0.0,0.0,0.0,0.0,not_applicable,0.0,0.0,0.0,9.23,184.62,Silica Flour,1015.38,Silica Sand,2.0,not_applicable,0.0,,,not_applicable,0.0,199.38,PCE_SP,16.62,Heat Curing,90.0,125.2
923.08,OPC_52.5,52.5,184.62,92.31,class F,0.0,0.0,0.0,0.0,0.0,0.0,0.0,not_applicable,0.0,0.0,0.0,9.23,184.62,Silica Flour,1015.38,Silica Sand,2.0,not_applicable,0.0,,,not_applicable,0.0,221.54,PCE_SP,16.62,Heat Curing,90.0,117.5
923.08,OPC_52.5,52.5,184.62,92.31,class F,0.0,0.0,0.0,0.0,0.0,0.0,0.0,not_applicable,0.0,0.0,0.0,9.23,184.62,Silica Flour,1015.38,Silica Sand,2.0,not_applicable,0.0,,,not_applicable,0.0,243.69,PCE_SP,16.62,Heat Curing,90.0,105.4
923.08,OPC_52.5,52.5,184.62,92.31,class F,0.0,0.0,0.0,0.0,0.0,0.0,0.0,not_applicable,27.69,0.0,0.0,0.0,184.62,Silica Flour,1015.38,Silica Sand,2.0,not_applicable,0.0,,,not_applicable,0.0,177.23,PCE_SP,16.62,Heat Curing,90.0,146.7
923.08,OPC_52.5,52.5,184.62,92.31,class F,0.0,0.0,0.0,0.0,0.0,0.0,0.0,not_applicable,27.69,0.0,0.0,0.0,184.62,Silica Flour,1015.38,Silica Sand,2.0,not_applicable,0.0,,,not_applicable,0.0,199.38,PCE_SP,16.62,Heat Curing,90.0,130.3
923.08,OPC_52.5,52.5,184.62,92.31,class F,0.0,0.0,0.0,0.0,0.0,0.0,0.0,not_applicable,27.69,0.0,0.0,0.0,184.62,Silica Flour,1015.38,Silica Sand,2.0,not_applicable,0.0,,,not_applicable,0.0,221.54,PCE_SP,16.62,Heat Curing,90.0,124.4
923.08,OPC_52.5,52.5,184.62,92.31,class F,0.0,0.0,0.0,0.0,0.0,0.0,0.0,not_applicable,27.69,0.0,0.0,0.0,184.62,Silica Flour,1015.38,Silica Sand,2.0,not_applicable,0.0,,,not_applicable,0.0,243.69,PCE_SP,16.62,Heat Curing,90.0,107.5
863.0,OPC_42.5,42.5,216.0,0.0,not_applicable,0.0,0.0,0.0,0.0,0.0,0.0,0.0,not_applicable,0.0,0.0,0.0,0.0,0.0,not_applicable,923.0,Natural River Sand,2.36,Straight Steel Fiber,156.0,13.0,0.2,not_applicable,0.0,177.0,PCE_SP,16.19,Standard Curing,20.0,138.0
647.0,OPC_42.5,42.5,216.0,0.0,not_applicable,0.0,0.0,0.0,0.0,0.0,216.0,0.0,not_applicable,0.0,0.0,0.0,0.0,0.0,not_applicable,923.0,Natural River Sand,2.36,Straight Steel Fiber,156.0,13.0,0.2,not_applicable,0.0,177.0,PCE_SP,16.19,Standard Curing,20.0,160.0
647.0,OPC_42.5,42.5,216.0,216.0,unknown_type,0.0,0.0,0.0,0.0,0.0,0.0,0.0,not_applicable,0.0,0.0,0.0,0.0,0.0,not_applicable,923.0,Natural River Sand,2.36,Straight Steel Fiber,156.0,13.0,0.2,not_applicable,0.0,177.0,PCE_SP,16.19,Standard Curing,20.0,159.0
432.0,OPC_42.5,42.5,216.0,216.0,unknown_type,0.0,0.0,0.0,0.0,0.0,216.0,0.0,not_applicable,0.0,0.0,0.0,0.0,0.0,not_applicable,923.0,Natural River Sand,2.36,Straight Steel Fiber,156.0,13.0,0.2,not_applicable,0.0,177.0,PCE_SP,16.19,Standard Curing,20.0,157.0
829.0,OPC_42.5,42.5,216.0,0.0,not_applicable,0.0,0.0,0.0,0.0,0.0,0.0,0.0,not_applicable,34.5,0.0,0.0,0.0,0.0,not_applicable,923.0,Natural River Sand,2.36,Straight Steel Fiber,156.0,13.0,0.2,not_applicable,0.0,177.0,PCE_SP,16.19,Standard Curing,20.0,158.5
852.0,OPC_42.5,42.5,216.0,0.0,not_applicable,0.0,0.0,0.0,0.0,0.0,0.0,0.0,not_applicable,0.0,0.0,0.0,10.8,0.0,not_applicable,923.0,Natural River Sand,2.36,Straight Steel Fiber,156.0,13.0,0.2,not_applicable,0.0,177.0,PCE_SP,16.19,Standard Curing,20.0,158.0
863.0,OPC_42.5,42.5,216.0,0.0,not_applicable,0.0,0.0,0.0,0.0,0.0,0.0,0.0,not_applicable,0.0,0.0,0.0,0.0,0.0,not_applicable,923.0,Natural River Sand,2.36,not_applicable,0.0,,,not_applicable,0.0,177.0,PCE_SP,16.19,Standard Curing,20.0,105.0
647.0,OPC_42.5,42.5,216.0,0.0,not_applicable,0.0,0.0,0.0,0.0,0.0,216.0,0.0,not_applicable,0.0,0.0,0.0,0.0,0.0,not_applicable,923.0,Natural River Sand,2.36,not_applicable,0.0,,,not_applicable,0.0,177.0,PCE_SP,16.19,Standard Curing,20.0,110.0
647.0,OPC_42.5,42.5,216.0,216.0,unknown_type,0.0,0.0,0.0,0.0,0.0,0.0,0.0,not_applicable,0.0,0.0,0.0,0.0,0.0,not_applicable,923.0,Natural River Sand,2.36,not_applicable,0.0,,,not_applicable,0.0,177.0,PCE_SP,16.19,Standard Curing,20.0,111.0
432.0,OPC_42.5,42.5,216.0,216.0,unknown_type,0.0,0.0,0.0,0.0,0.0,216.0,0.0,not_applicable,0.0,0.0,0.0,0.0,0.0,not_applicable,923.0,Natural River Sand,2.36,not_applicable,0.0,,,not_applicable,0.0,177.0,PCE_SP,16.19,Standard Curing,20.0,105.0
829.0,OPC_42.5,42.5,216.0,0.0,not_applicable,0.0,0.0,0.0,0.0,0.0,0.0,0.0,not_applicable,34.5,0.0,0.0,0.0,0.0,not_applicable,923.0,Natural River Sand,2.36,not_applicable,0.0,,,not_applicable,0.0,177.0,PCE_SP,16.19,Standard Curing,20.0,119.0
852.0,OPC_42.5,42.5,216.0,0.0,not_applicable,0.0,0.0,0.0,0.0,0.0,0.0,0.0,not_applicable,0.0,0.0,0.0,10.8,0.0,not_applicable,923.0,Natural River Sand,2.36,not_applicable,0.0,,,not_applicable,0.0,177.0,PCE_SP,16.19,Standard Curing,20.0,118.0
517.5,OPC_52.5,52.5,104.8,517.5,class F,170.3,0.0,0.0,0.0,0.0,0.0,0.0,not_applicable,0.0,0.0,0.0,0.0,0.0,not_applicable,410.0,Silica Sand,0.6,Pe Fiber,19.4,12.0,0.026,not_applicable,0.0,250.0,Unspecified,18.2,Standard Curing,23.0,101.1
465.7,OPC_52.5,52.5,104.8,517.5,class F,170.3,0.0,51.7,0.0,0.0,0.0,0.0,not_applicable,0.0,0.0,0.0,0.0,0.0,not_applicable,410.0,Silica Sand,0.6,Pe Fiber,19.4,12.0,0.026,not_applicable,0.0,250.0,Unspecified,18.2,Standard Curing,23.0,88.2
414.0,OPC_52.5,52.5,104.8,517.5,class F,170.3,0.0,103.5,0.0,0.0,0.0,0.0,not_applicable,0.0,0.0,0.0,0.0,0.0,not_applicable,410.0,Silica Sand,0.6,Pe Fiber,19.4,12.0,0.026,not_applicable,0.0,250.0,Unspecified,18.2,Standard Curing,23.0,87.4
787.5,OPC_52.5,52.5,177.6,0.0,not_applicable,0.0,352.0,0.0,0.0,0.0,0.0,0.0,not_applicable,0.0,0.0,0.0,0.0,0.0,not_applicable,800.0,Silica Sand,0.6,Straight Steel Fiber,74.0,10.0,0.15,not_applicable,0.0,190.0,PCE_SP,30.0,Standard Curing,20.0,172.0
882.0,OPC_52.5,52.5,199.8,0.0,not_applicable,0.0,352.0,0.0,0.0,0.0,0.0,0.0,not_applicable,0.0,0.0,0.0,0.0,0.0,not_applicable,725.0,Silica Sand,0.6,not_applicable,0.0,,,not_applicable,0.0,200.0,PCE_SP,30.0,Standard Curing,20.0,149.0
882.0,OPC_52.5,52.5,155.4,0.0,not_applicable,0.0,528.0,0.0,0.0,0.0,0.0,0.0,not_applicable,0.0,0.0,0.0,0.0,0.0,not_applicable,700.0,Silica Sand,0.6,not_applicable,0.0,,,not_applicable,0.0,200.0,PCE_SP,30.0,Standard Curing,20.0,154.0
819.0,OPC_52.5,52.5,199.8,0.0,not_applicable,0.0,484.0,0.0,0.0,0.0,0.0,0.0,not_applicable,0.0,0.0,0.0,0.0,0.0,not_applicable,650.0,Silica Sand,0.6,not_applicable,0.0,,,not_applicable,0.0,210.0,PCE_SP,40.0,Standard Curing,20.0,135.0
787.5,OPC_52.5,52.5,177.6,0.0,not_applicable,0.0,352.0,0.0,0.0,0.0,0.0,0.0,not_applicable,0.0,0.0,0.0,0.0,0.0,not_applicable,800.0,Silica Sand,0.6,Straight Steel Fiber,74.0,10.0,0.15,not_applicable,0.0,190.0,PCE_SP,30.0,Standard Curing,20.0,142.0
787.5,OPC_52.5,52.5,177.6,0.0,not_applicable,0.0,308.0,0.0,0.0,0.0,0.0,0.0,not_applicable,0.0,0.0,0.0,0.0,0.0,not_applicable,875.0,Silica Sand,0.6,not_applicable,0.0,,,not_applicable,0.0,190.0,PCE_SP,30.0,Standard Curing,20.0,141.0
787.5,OPC_52.5,52.5,133.2,0.0,not_applicable,0.0,396.0,0.0,0.0,0.0,0.0,0.0,not_applicable,0.0,0.0,0.0,0.0,0.0,not_applicable,875.0,Silica Sand,0.6,not_applicable,0.0,,,not_applicable,0.0,190.0,PCE_SP,30.0,Standard Curing,20.0,149.0
724.5,OPC_52.5,52.5,177.6,0.0,not_applicable,0.0,396.0,0.0,0.0,0.0,0.0,0.0,not_applicable,0.0,0.0,0.0,0.0,0.0,not_applicable,875.0,Silica Sand,0.6,Straight Steel Fiber,74.0,10.0,0.15,not_applicable,0.0,180.0,PCE_SP,30.0,Standard Curing,20.0,179.0
756.0,OPC_52.5,52.5,111.0,0.0,not_applicable,0.0,484.0,0.0,0.0,0.0,0.0,0.0,not_applicable,0.0,0.0,0.0,0.0,0.0,not_applicable,850.0,Silica Sand,0.6,not_applicable,0.0,,,not_applicable,0.0,200.0,PCE_SP,30.0,Standard Curing,20.0,90.0
756.0,OPC_52.5,52.5,177.6,0.0,not_applicable,0.0,396.0,0.0,0.0,0.0,0.0,0.0,not_applicable,0.0,0.0,0.0,0.0,0.0,not_applicable,825.0,Silica Sand,0.6,not_applicable,0.0,,,not_applicable,0.0,180.0,PCE_SP,30.0,Standard Curing,20.0,151.0
1071.0,OPC_52.5,52.5,133.2,0.0,not_applicable,0.0,0.0,0.0,0.0,0.0,0.0,0.0,not_applicable,0.0,0.0,0.0,0.0,0.0,not_applicable,850.0,Silica Sand,0.6,not_applicable,0.0,,,not_applicable,0.0,200.0,PCE_SP,30.0,Standard Curing,20.0,125.0
1008.0,OPC_52.5,52.5,177.6,0.0,not_applicable,0.0,0.0,0.0,0.0,0.0,0.0,0.0,not_applicable,0.0,0.0,0.0,0.0,0.0,not_applicable,825.0,Silica Sand,0.6,not_applicable,0.0,,,not_applicable,0.0,200.0,PCE_SP,30.0,Standard Curing,20.0,116.0
945.0,OPC_52.5,52.5,133.2,0.0,not_applicable,0.0,176.0,0.0,0.0,0.0,0.0,0.0,not_applicable,0.0,0.0,0.0,0.0,0.0,not_applicable,850.0,Silica Sand,0.6,not_applicable,0.0,,,not_applicable,0.0,200.0,PCE_SP,30.0,Standard Curing,20.0,108.0
693.0,OPC_52.5,52.5,133.2,0.0,not_applicable,0.0,396.0,0.0,0.0,0.0,0.0,0.0,not_applicable,0.0,0.0,0.0,0.0,0.0,not_applicable,975.0,Silica Sand,0.6,not_applicable,0.0,,,not_applicable,0.0,180.0,PCE_SP,30.0,Standard Curing,20.0,128.0
819.0,OPC_52.5,52.5,177.6,0.0,not_applicable,0.0,264.0,0.0,0.0,0.0,0.0,0.0,not_applicable,0.0,0.0,0.0,0.0,0.0,not_applicable,850.0,Silica Sand,0.6,not_applicable,0.0,,,not_applicable,0.0,200.0,PCE_SP,30.0,Standard Curing,20.0,125.0
630.0,OPC_52.5,52.5,155.4,0.0,not_applicable,0.0,308.0,0.0,0.0,0.0,0.0,0.0,not_applicable,0.0,0.0,0.0,0.0,0.0,not_applicable,1100.0,Silica Sand,0.6,not_applicable,0.0,,,not_applicable,0.0,180.0,PCE_SP,30.0,Standard Curing,20.0,114.0
850.5,OPC_52.5,52.5,155.4,0.0,not_applicable,0.0,352.0,0.0,0.0,0.0,0.0,0.0,not_applicable,0.0,0.0,0.0,0.0,0.0,not_applicable,750.0,Silica Sand,0.6,Straight Steel Fiber,148.0,10.0,0.15,not_applicable,0.0,200.0,PCE_SP,40.0,Standard Curing,20.0,182.0
693.0,OPC_52.5,52.5,222.0,0.0,not_applicable,0.0,352.0,0.0,0.0,0.0,0.0,0.0,not_applicable,0.0,0.0,0.0,0.0,0.0,not_applicable,900.0,Silica Sand,0.6,not_applicable,0.0,,,not_applicable,0.0,180.0,PCE_SP,30.0,Standard Curing,20.0,142.0
693.0,OPC_52.5,52.5,222.0,0.0,not_applicable,0.0,352.0,0.0,0.0,0.0,0.0,0.0,not_applicable,0.0,0.0,0.0,0.0,0.0,not_applicable,900.0,Silica Sand,0.6,not_applicable,0.0,,,not_applicable,0.0,180.0,PCE_SP,30.0,Standard Curing,20.0,150.0
693.0,OPC_52.5,52.5,177.6,0.0,not_applicable,0.0,440.0,0.0,0.0,0.0,0.0,0.0,not_applicable,0.0,0.0,0.0,0.0,0.0,not_applicable,925.0,Silica Sand,0.6,not_applicable,0.0,,,not_applicable,0.0,170.0,PCE_SP,30.0,Standard Curing,20.0,155.0
850.5,OPC_52.5,52.5,177.6,0.0,not_applicable,0.0,264.0,0.0,0.0,0.0,0.0,0.0,not_applicable,0.0,0.0,0.0,0.0,0.0,not_applicable,800.0,Silica Sand,0.6,not_applicable,0.0,,,not_applicable,0.0,200.0,PCE_SP,30.0,Standard Curing,20.0,132.0
913.5,OPC_52.5,52.5,177.6,0.0,not_applicable,0.0,264.0,0.0,0.0,0.0,0.0,0.0,not_applicable,0.0,0.0,0.0,0.0,0.0,not_applicable,775.0,Silica Sand,0.6,not_applicable,0.0,,,not_applicable,0.0,200.0,PCE_SP,30.0,Standard Curing,20.0,143.0
787.5,OPC_52.5,52.5,177.6,0.0,not_applicable,0.0,396.0,0.0,0.0,0.0,0.0,0.0,not_applicable,0.0,0.0,0.0,0.0,0.0,not_applicable,775.0,Silica Sand,0.6,Straight Steel Fiber,74.0,10.0,0.15,not_applicable,0.0,200.0,PCE_SP,30.0,Standard Curing,20.0,151.0
882.0,OPC_52.5,52.5,177.6,0.0,not_applicable,0.0,176.0,0.0,0.0,0.0,0.0,0.0,not_applicable,0.0,0.0,0.0,0.0,0.0,not_applicable,850.0,Silica Sand,0.6,not_applicable,0.0,,,not_applicable,0.0,200.0,PCE_SP,30.0,Standard Curing,20.0,111.0
787.5,OPC_52.5,52.5,177.6,0.0,not_applicable,0.0,396.0,0.0,0.0,0.0,0.0,0.0,not_applicable,0.0,0.0,0.0,0.0,0.0,not_applicable,750.0,Silica Sand,0.6,Straight Steel Fiber,148.0,10.0,0.15,not_applicable,0.0,210.0,PCE_SP,30.0,Standard Curing,20.0,166.0
819.0,OPC_52.5,52.5,177.6,0.0,not_applicable,0.0,264.0,0.0,0.0,0.0,0.0,0.0,not_applicable,0.0,0.0,0.0,0.0,0.0,not_applicable,850.0,Silica Sand,0.6,not_applicable,0.0,,,not_applicable,0.0,200.0,PCE_SP,30.0,Standard Curing,20.0,132.0
756.0,OPC_52.5,52.5,199.8,0.0,not_applicable,0.0,308.0,0.0,0.0,0.0,0.0,0.0,not_applicable,0.0,0.0,0.0,0.0,0.0,not_applicable,850.0,Silica Sand,0.6,not_applicable,0.0,,,not_applicable,0.0,200.0,PCE_SP,30.0,Standard Curing,20.0,105.0
756.0,OPC_52.5,52.5,222.0,0.0,not_applicable,0.0,264.0,0.0,0.0,0.0,0.0,0.0,not_applicable,0.0,0.0,0.0,0.0,0.0,not_applicable,850.0,Silica Sand,0.6,not_applicable,0.0,,,not_applicable,0.0,200.0,PCE_SP,30.0,Standard Curing,20.0,106.0
756.0,OPC_52.5,52.5,266.4,0.0,not_applicable,0.0,176.0,0.0,0.0,0.0,0.0,0.0,not_applicable,0.0,0.0,0.0,0.0,0.0,not_applicable,850.0,Silica Sand,0.6,not_applicable,0.0,,,not_applicable,0.0,200.0,PCE_SP,30.0,Standard Curing,20.0,123.0
661.5,OPC_52.5,52.5,177.6,0.0,not_applicable,0.0,440.0,0.0,0.0,0.0,0.0,0.0,not_applicable,0.0,0.0,0.0,0.0,0.0,not_applicable,975.0,Silica Sand,0.6,not_applicable,0.0,,,not_applicable,0.0,160.0,PCE_SP,30.0,Standard Curing,20.0,135.0
756.0,OPC_52.5,52.5,155.4,0.0,not_applicable,0.0,396.0,0.0,0.0,0.0,0.0,0.0,not_applicable,0.0,0.0,0.0,0.0,0.0,not_applicable,850.0,Silica Sand,0.6,not_applicable,0.0,,,not_applicable,0.0,200.0,PCE_SP,30.0,Standard Curing,20.0,96.0
787.5,OPC_52.5,52.5,177.6,0.0,not_applicable,0.0,352.0,0.0,0.0,0.0,0.0,0.0,not_applicable,0.0,0.0,0.0,0.0,0.0,not_applicable,800.0,Silica Sand,0.6,Straight Steel Fiber,74.0,10.0,0.15,not_applicable,0.0,190.0,PCE_SP,30.0,Standard Curing,20.0,134.0
850.5,OPC_52.5,52.5,177.6,0.0,not_applicable,0.0,440.0,0.0,0.0,0.0,0.0,0.0,not_applicable,0.0,0.0,0.0,0.0,0.0,not_applicable,775.0,Silica Sand,0.6,not_applicable,0.0,,,not_applicable,0.0,180.0,PCE_SP,30.0,Standard Curing,20.0,153.0
850.5,OPC_52.5,52.5,155.4,0.0,not_applicable,0.0,440.0,0.0,0.0,0.0,0.0,0.0,not_applicable,0.0,0.0,0.0,0.0,0.0,not_applicable,775.0,Silica Sand,0.6,not_applicable,0.0,,,not_applicable,0.0,190.0,PCE_SP,30.0,Standard Curing,20.0,145.0
787.5,OPC_52.5,52.5,177.6,0.0,not_applicable,0.0,396.0,0.0,0.0,0.0,0.0,0.0,not_applicable,0.0,0.0,0.0,0.0,0.0,not_applicable,825.0,Silica Sand,0.6,not_applicable,0.0,,,not_applicable,0.0,190.0,PCE_SP,30.0,Standard Curing,20.0,140.0
756.0,OPC_52.5,52.5,133.2,0.0,not_applicable,0.0,440.0,0.0,0.0,0.0,0.0,0.0,not_applicable,0.0,0.0,0.0,0.0,0.0,not_applicable,850.0,Silica Sand,0.6,Straight Steel Fiber,148.0,10.0,0.15,not_applicable,0.0,190.0,PCE_SP,30.0,Standard Curing,20.0,181.0
850.5,OPC_52.5,52.5,155.4,0.0,not_applicable,0.0,440.0,0.0,0.0,0.0,0.0,0.0,not_applicable,0.0,0.0,0.0,0.0,0.0,not_applicable,775.0,Silica Sand,0.6,not_applicable,0.0,,,not_applicable,0.0,190.0,PCE_SP,30.0,Standard Curing,20.0,138.0
724.5,OPC_52.5,52.5,177.6,0.0,not_applicable,0.0,396.0,0.0,0.0,0.0,0.0,0.0,not_applicable,0.0,0.0,0.0,0.0,0.0,not_applicable,875.0,Silica Sand,0.6,Straight Steel Fiber,74.0,10.0,0.15,not_applicable,0.0,180.0,PCE_SP,30.0,Standard Curing,20.0,146.0
661.5,OPC_52.5,52.5,177.6,0.0,not_applicable,0.0,440.0,0.0,0.0,0.0,0.0,0.0,not_applicable,0.0,0.0,0.0,0.0,0.0,not_applicable,975.0,Silica Sand,0.6,not_applicable,0.0,,,not_applicable,0.0,160.0,PCE_SP,30.0,Standard Curing,20.0,141.0
787.5,OPC_52.5,52.5,177.6,0.0,not_applicable,0.0,396.0,0.0,0.0,0.0,0.0,0.0,not_applicable,0.0,0.0,0.0,0.0,0.0,not_applicable,775.0,Silica Sand,0.6,Straight Steel Fiber,74.0,10.0,0.15,not_applicable,0.0,200.0,PCE_SP,30.0,Standard Curing,20.0,156.0
693.0,OPC_52.5,52.5,133.2,0.0,not_applicable,0.0,396.0,0.0,0.0,0.0,0.0,0.0,not_applicable,0.0,0.0,0.0,0.0,0.0,not_applicable,1025.0,Silica Sand,0.6,not_applicable,0.0,,,not_applicable,0.0,160.0,PCE_SP,30.0,Standard Curing,20.0,157.0
724.5,OPC_52.5,52.5,199.8,0.0,not_applicable,0.0,352.0,0.0,0.0,0.0,0.0,0.0,not_applicable,0.0,0.0,0.0,0.0,0.0,not_applicable,875.0,Silica Sand,0.6,not_applicable,0.0,,,not_applicable,0.0,190.0,PCE_SP,30.0,Standard Curing,20.0,135.0
756.0,OPC_52.5,52.5,133.2,0.0,not_applicable,0.0,396.0,0.0,0.0,0.0,0.0,0.0,not_applicable,0.0,0.0,0.0,0.0,0.0,not_applicable,875.0,Silica Sand,0.6,Straight Steel Fiber,148.0,10.0,0.15,not_applicable,0.0,180.0,PCE_SP,30.0,Standard Curing,20.0,200.0
724.5,OPC_52.5,52.5,177.6,0.0,not_applicable,0.0,396.0,0.0,0.0,0.0,0.0,0.0,not_applicable,0.0,0.0,0.0,0.0,0.0,not_applicable,900.0,Silica Sand,0.6,not_applicable,0.0,,,not_applicable,0.0,180.0,PCE_SP,30.0,Standard Curing,20.0,144.0
787.5,OPC_52.5,52.5,177.6,0.0,not_applicable,0.0,396.0,0.0,0.0,0.0,0.0,0.0,not_applicable,0.0,0.0,0.0,0.0,0.0,not_applicable,750.0,Silica Sand,0.6,Straight Steel Fiber,148.0,10.0,0.15,not_applicable,0.0,210.0,PCE_SP,30.0,Standard Curing,20.0,166.0
756.0,OPC_52.5,52.5,177.6,0.0,not_applicable,0.0,396.0,0.0,0.0,0.0,0.0,0.0,not_applicable,0.0,0.0,0.0,0.0,0.0,not_applicable,825.0,Silica Sand,0.6,not_applicable,0.0,,,not_applicable,0.0,180.0,PCE_SP,30.0,Standard Curing,20.0,143.0
756.0,OPC_52.5,52.5,133.2,0.0,not_applicable,0.0,440.0,0.0,0.0,0.0,0.0,0.0,not_applicable,0.0,0.0,0.0,0.0,0.0,not_applicable,850.0,Silica Sand,0.6,not_applicable,0.0,,,not_applicable,0.0,200.0,PCE_SP,30.0,Standard Curing,20.0,93.0
850.5,OPC_52.5,52.5,155.4,0.0,not_applicable,0.0,352.0,0.0,0.0,0.0,0.0,0.0,not_applicable,0.0,0.0,0.0,0.0,0.0,not_applicable,750.0,Silica Sand,0.6,Straight Steel Fiber,148.0,10.0,0.15,not_applicable,0.0,200.0,PCE_SP,40.0,Standard Curing,20.0,194.0
787.5,OPC_52.5,52.5,177.6,0.0,not_applicable,0.0,264.0,0.0,0.0,0.0,0.0,0.0,not_applicable,0.0,0.0,0.0,0.0,0.0,not_applicable,900.0,Silica Sand,0.6,Straight Steel Fiber,148.0,10.0,0.15,not_applicable,0.0,180.0,PCE_SP,30.0,Standard Curing,20.0,185.0
787.5,OPC_52.5,52.5,177.6,0.0,not_applicable,0.0,396.0,0.0,0.0,0.0,0.0,0.0,not_applicable,0.0,0.0,0.0,0.0,0.0,not_applicable,750.0,Silica Sand,0.6,Straight Steel Fiber,148.0,10.0,0.15,not_applicable,0.0,210.0,PCE_SP,30.0,Standard Curing,20.0,174.0
756.0,OPC_52.5,52.5,177.6,0.0,not_applicable,0.0,396.0,0.0,0.0,0.0,0.0,0.0,not_applicable,0.0,0.0,0.0,0.0,0.0,not_applicable,800.0,Silica Sand,0.6,Straight Steel Fiber,74.0,10.0,0.15,not_applicable,0.0,190.0,PCE_SP,30.0,Standard Curing,20.0,147.0
756.0,OPC_52.5,52.5,244.2,0.0,not_applicable,0.0,220.0,0.0,0.0,0.0,0.0,0.0,not_applicable,0.0,0.0,0.0,0.0,0.0,not_applicable,850.0,Silica Sand,0.6,not_applicable,0.0,,,not_applicable,0.0,200.0,PCE_SP,30.0,Standard Curing,20.0,114.0
756.0,OPC_52.5,52.5,155.4,0.0,not_applicable,0.0,396.0,0.0,0.0,0.0,0.0,0.0,not_applicable,0.0,0.0,0.0,0.0,0.0,not_applicable,825.0,Silica Sand,0.6,Straight Steel Fiber,148.0,10.0,0.15,not_applicable,0.0,180.0,PCE_SP,30.0,Standard Curing,20.0,196.0
787.5,OPC_52.5,52.5,177.6,0.0,not_applicable,0.0,352.0,0.0,0.0,0.0,0.0,0.0,not_applicable,0.0,0.0,0.0,0.0,0.0,not_applicable,800.0,Silica Sand,0.6,Straight Steel Fiber,74.0,10.0,0.15,not_applicable,0.0,190.0,PCE_SP,30.0,Heat Curing,90.0,201.0
882.0,OPC_52.5,52.5,199.8,0.0,not_applicable,0.0,352.0,0.0,0.0,0.0,0.0,0.0,not_applicable,0.0,0.0,0.0,0.0,0.0,not_applicable,725.0,Silica Sand,0.6,not_applicable,0.0,,,not_applicable,0.0,200.0,PCE_SP,30.0,Heat Curing,90.0,173.0
882.0,OPC_52.5,52.5,155.4,0.0,not_applicable,0.0,528.0,0.0,0.0,0.0,0.0,0.0,not_applicable,0.0,0.0,0.0,0.0,0.0,not_applicable,700.0,Silica Sand,0.6,not_applicable,0.0,,,not_applicable,0.0,200.0,PCE_SP,30.0,Heat Curing,90.0,178.0
819.0,OPC_52.5,52.5,199.8,0.0,not_applicable,0.0,484.0,0.0,0.0,0.0,0.0,0.0,not_applicable,0.0,0.0,0.0,0.0,0.0,not_applicable,650.0,Silica Sand,0.6,not_applicable,0.0,,,not_applicable,0.0,210.0,PCE_SP,40.0,Heat Curing,90.0,159.0
787.5,OPC_52.5,52.5,177.6,0.0,not_applicable,0.0,352.0,0.0,0.0,0.0,0.0,0.0,not_applicable,0.0,0.0,0.0,0.0,0.0,not_applicable,800.0,Silica Sand,0.6,Straight Steel Fiber,74.0,10.0,0.15,not_applicable,0.0,190.0,PCE_SP,30.0,Heat Curing,90.0,171.0
787.5,OPC_52.5,52.5,177.6,0.0,not_applicable,0.0,308.0,0.0,0.0,0.0,0.0,0.0,not_applicable,0.0,0.0,0.0,0.0,0.0,not_applicable,875.0,Silica Sand,0.6,not_applicable,0.0,,,not_applicable,0.0,190.0,PCE_SP,30.0,Heat Curing,90.0,165.0
787.5,OPC_52.5,52.5,133.2,0.0,not_applicable,0.0,396.0,0.0,0.0,0.0,0.0,0.0,not_applicable,0.0,0.0,0.0,0.0,0.0,not_applicable,875.0,Silica Sand,0.6,not_applicable,0.0,,,not_applicable,0.0,190.0,PCE_SP,30.0,Heat Curing,90.0,173.0
724.5,OPC_52.5,52.5,177.6,0.0,not_applicable,0.0,396.0,0.0,0.0,0.0,0.0,0.0,not_applicable,0.0,0.0,0.0,0.0,0.0,not_applicable,875.0,Silica Sand,0.6,Straight Steel Fiber,74.0,10.0,0.15,not_applicable,0.0,180.0,PCE_SP,30.0,Heat Curing,90.0,208.0
756.0,OPC_52.5,52.5,111.0,0.0,not_applicable,0.0,484.0,0.0,0.0,0.0,0.0,0.0,not_applicable,0.0,0.0,0.0,0.0,0.0,not_applicable,850.0,Silica Sand,0.6,not_applicable,0.0,,,not_applicable,0.0,200.0,PCE_SP,30.0,Heat Curing,90.0,104.0
756.0,OPC_52.5,52.5,177.6,0.0,not_applicable,0.0,396.0,0.0,0.0,0.0,0.0,0.0,not_applicable,0.0,0.0,0.0,0.0,0.0,not_applicable,825.0,Silica Sand,0.6,not_applicable,0.0,,,not_applicable,0.0,180.0,PCE_SP,30.0,Heat Curing,90.0,175.0
1071.0,OPC_52.5,52.5,133.2,0.0,not_applicable,0.0,0.0,0.0,0.0,0.0,0.0,0.0,not_applicable,0.0,0.0,0.0,0.0,0.0,not_applicable,850.0,Silica Sand,0.6,not_applicable,0.0,,,not_applicable,0.0,200.0,PCE_SP,30.0,Heat Curing,90.0,149.0
1008.0,OPC_52.5,52.5,177.6,0.0,not_applicable,0.0,0.0,0.0,0.0,0.0,0.0,0.0,not_applicable,0.0,0.0,0.0,0.0,0.0,not_applicable,825.0,Silica Sand,0.6,not_applicable,0.0,,,not_applicable,0.0,200.0,PCE_SP,30.0,Heat Curing,90.0,140.0
945.0,OPC_52.5,52.5,133.2,0.0,not_applicable,0.0,176.0,0.0,0.0,0.0,0.0,0.0,not_applicable,0.0,0.0,0.0,0.0,0.0,not_applicable,850.0,Silica Sand,0.6,not_applicable,0.0,,,not_applicable,0.0,200.0,PCE_SP,30.0,Heat Curing,90.0,132.0
693.0,OPC_52.5,52.5,133.2,0.0,not_applicable,0.0,396.0,0.0,0.0,0.0,0.0,0.0,not_applicable,0.0,0.0,0.0,0.0,0.0,not_applicable,975.0,Silica Sand,0.6,not_applicable,0.0,,,not_applicable,0.0,180.0,PCE_SP,30.0,Heat Curing,90.0,152.0
819.0,OPC_52.5,52.5,177.6,0.0,not_applicable,0.0,264.0,0.0,0.0,0.0,0.0,0.0,not_applicable,0.0,0.0,0.0,0.0,0.0,not_applicable,850.0,Silica Sand,0.6,not_applicable,0.0,,,not_applicable,0.0,200.0,PCE_SP,30.0,Heat Curing,90.0,149.0
630.0,OPC_52.5,52.5,155.4,0.0,not_applicable,0.0,308.0,0.0,0.0,0.0,0.0,0.0,not_applicable,0.0,0.0,0.0,0.0,0.0,not_applicable,1100.0,Silica Sand,0.6,not_applicable,0.0,,,not_applicable,0.0,180.0,PCE_SP,30.0,Heat Curing,90.0,138.0
850.5,OPC_52.5,52.5,155.4,0.0,not_applicable,0.0,352.0,0.0,0.0,0.0,0.0,0.0,not_applicable,0.0,0.0,0.0,0.0,0.0,not_applicable,750.0,Silica Sand,0.6,Straight Steel Fiber,148.0,10.0,0.15,not_applicable,0.0,200.0,PCE_SP,40.0,Heat Curing,90.0,211.0
693.0,OPC_52.5,52.5,222.0,0.0,not_applicable,0.0,352.0,0.0,0.0,0.0,0.0,0.0,not_applicable,0.0,0.0,0.0,0.0,0.0,not_applicable,900.0,Silica Sand,0.6,not_applicable,0.0,,,not_applicable,0.0,180.0,PCE_SP,30.0,Heat Curing,90.0,166.0
693.0,OPC_52.5,52.5,222.0,0.0,not_applicable,0.0,352.0,0.0,0.0,0.0,0.0,0.0,not_applicable,0.0,0.0,0.0,0.0,0.0,not_applicable,900.0,Silica Sand,0.6,not_applicable,0.0,,,not_applicable,0.0,180.0,PCE_SP,30.0,Heat Curing,90.0,174.0
693.0,OPC_52.5,52.5,177.6,0.0,not_applicable,0.0,440.0,0.0,0.0,0.0,0.0,0.0,not_applicable,0.0,0.0,0.0,0.0,0.0,not_applicable,925.0,Silica Sand,0.6,not_applicable,0.0,,,not_applicable,0.0,170.0,PCE_SP,30.0,Heat Curing,90.0,179.0
850.5,OPC_52.5,52.5,177.6,0.0,not_applicable,0.0,264.0,0.0,0.0,0.0,0.0,0.0,not_applicable,0.0,0.0,0.0,0.0,0.0,not_applicable,800.0,Silica Sand,0.6,not_applicable,0.0,,,not_applicable,0.0,200.0,PCE_SP,30.0,Heat Curing,90.0,156.0
