Repository: Jocund96/Data-to-Design-ML

## Datasets

Located in `Datasets/`:

- **UCI Concrete Compressive Strength dataset** (`uci_concrete_data.csv`) — 1030 samples, 8 mix-component features (cement, slag, fly ash, water, superplasticizer, coarse/fine aggregate, age), target is compressive strength (MPa). Processed splits and engineered features are saved under `Datasets/processed/uci_concrete_dataset/`.
- **UHPC dataset** (`UHPC_dataset.csv`) — Ultra High Performance Concrete data pooled from many publications, ~2000 rows with a `paper_reference` column identifying the source publication and `cs_28d` (28-day compressive strength) as the target.

File: S2_Kernel/Datasets/processed/uhpc_dataset/semantic_recoding_features_50.csv (part 12 of 13)
cement,cement_type,cement_grade,silica_fume,fly_ash,fly_ash_type,limestone_powder,quartz_powder,glass_powder,rice_husk_ash,metakaolin,ggbfs,slag,slag_type,nano_caco3,nano_al2o3,nano_tio2,nano_sio2,filler,filler_type,sand,sand_type,sand_max_size,fiber1_type,fiber1_amount,fiber1_length,fiber1_diameter,fiber2_type,fiber2_amount,water,sp_type,sp_amount,curing_method,curing_temp,cs_28d
913.5,OPC_52.5,52.5,177.6,0.0,not_applicable,0.0,264.0,0.0,0.0,0.0,0.0,0.0,not_applicable,0.0,0.0,0.0,0.0,0.0,not_applicable,775.0,Silica Sand,0.6,not_applicable,0.0,,,not_applicable,0.0,200.0,PCE_SP,30.0,Heat Curing,90.0,167.0
787.5,OPC_52.5,52.5,177.6,0.0,not_applicable,0.0,396.0,0.0,0.0,0.0,0.0,0.0,not_applicable,0.0,0.0,0.0,0.0,0.0,not_applicable,775.0,Silica Sand,0.6,Straight Steel Fiber,74.0,10.0,0.15,not_applicable,0.0,200.0,PCE_SP,30.0,Heat Curing,90.0,180.0
882.0,OPC_52.5,52.5,177.6,0.0,not_applicable,0.0,176.0,0.0,0.0,0.0,0.0,0.0,not_applicable,0.0,0.0,0.0,0.0,0.0,not_applicable,850.0,Silica Sand,0.6,not_applicable,0.0,,,not_applicable,0.0,200.0,PCE_SP,30.0,Heat Curing,90.0,135.0
787.5,OPC_52.5,52.5,177.6,0.0,not_applicable,0.0,396.0,0.0,0.0,0.0,0.0,0.0,not_applicable,0.0,0.0,0.0,0.0,0.0,not_applicable,750.0,Silica Sand,0.6,Straight Steel Fiber,148.0,10.0,0.15,not_applicable,0.0,210.0,PCE_SP,30.0,Heat Curing,90.0,195.0
819.0,OPC_52.5,52.5,177.6,0.0,not_applicable,0.0,264.0,0.0,0.0,0.0,0.0,0.0,not_applicable,0.0,0.0,0.0,0.0,0.0,not_applicable,850.0,Silica Sand,0.6,not_applicable,0.0,,,not_applicable,0.0,200.0,PCE_SP,30.0,Heat Curing,90.0,156.0
756.0,OPC_52.5,52.5,199.8,0.0,not_applicable,0.0,308.0,0.0,0.0,0.0,0.0,0.0,not_applicable,0.0,0.0,0.0,0.0,0.0,not_applicable,850.0,Silica Sand,0.6,not_applicable,0.0,,,not_applicable,0.0,200.0,PCE_SP,30.0,Heat Curing,90.0,129.0
756.0,OPC_52.5,52.5,222.0,0.0,not_applicable,0.0,264.0,0.0,0.0,0.0,0.0,0.0,not_applicable,0.0,0.0,0.0,0.0,0.0,not_applicable,850.0,Silica Sand,0.6,not_applicable,0.0,,,not_applicable,0.0,200.0,PCE_SP,30.0,Heat Curing,90.0,130.0
756.0,OPC_52.5,52.5,266.4,0.0,not_applicable,0.0,176.0,0.0,0.0,0.0,0.0,0.0,not_applicable,0.0,0.0,0.0,0.0,0.0,not_applicable,850.0,Silica Sand,0.6,not_applicable,0.0,,,not_applicable,0.0,200.0,PCE_SP,30.0,Heat Curing,90.0,147.0
661.5,OPC_52.5,52.5,177.6,0.0,not_applicable,0.0,440.0,0.0,0.0,0.0,0.0,0.0,not_applicable,0.0,0.0,0.0,0.0,0.0,not_applicable,975.0,Silica Sand,0.6,not_applicable,0.0,,,not_applicable,0.0,160.0,PCE_SP,30.0,Heat Curing,90.0,159.0
756.0,OPC_52.5,52.5,155.4,0.0,not_applicable,0.0,396.0,0.0,0.0,0.0,0.0,0.0,not_applicable,0.0,0.0,0.0,0.0,0.0,not_applicable,850.0,Silica Sand,0.6,not_applicable,0.0,,,not_applicable,0.0,200.0,PCE_SP,30.0,Heat Curing,90.0,120.0
787.5,OPC_52.5,52.5,177.6,0.0,not_applicable,0.0,352.0,0.0,0.0,0.0,0.0,0.0,not_applicable,0.0,0.0,0.0,0.0,0.0,not_applicable,800.0,Silica Sand,0.6,Straight Steel Fiber,74.0,10.0,0.15,not_applicable,0.0,190.0,PCE_SP,30.0,Heat Curing,90.0,163.0
850.5,OPC_52.5,52.5,177.6,0.0,not_applicable,0.0,440.0,0.0,0.0,0.0,0.0,0.0,not_applicable,0.0,0.0,0.0,0.0,0.0,not_applicable,775.0,Silica Sand,0.6,not_applicable,0.0,,,not_applicable,0.0,180.0,PCE_SP,30.0,Heat Curing,90.0,177.0
850.5,OPC_52.5,52.5,155.4,0.0,not_applicable,0.0,440.0,0.0,0.0,0.0,0.0,0.0,not_applicable,0.0,0.0,0.0,0.0,0.0,not_applicable,775.0,Silica Sand,0.6,not_applicable,0.0,,,not_applicable,0.0,190.0,PCE_SP,30.0,Heat Curing,90.0,169.0
787.5,OPC_52.5,52.5,177.6,0.0,not_applicable,0.0,396.0,0.0,0.0,0.0,0.0,0.0,not_applicable,0.0,0.0,0.0,0.0,0.0,not_applicable,825.0,Silica Sand,0.6,not_applicable,0.0,,,not_applicable,0.0,190.0,PCE_SP,30.0,Heat Curing,90.0,164.0
756.0,OPC_52.5,52.5,133.2,0.0,not_applicable,0.0,440.0,0.0,0.0,0.0,0.0,0.0,not_applicable,0.0,0.0,0.0,0.0,0.0,not_applicable,850.0,Silica Sand,0.6,Straight Steel Fiber,148.0,10.0,0.15,not_applicable,0.0,190.0,PCE_SP,30.0,Heat Curing,90.0,210.0
850.5,OPC_52.5,52.5,155.4,0.0,not_applicable,0.0,440.0,0.0,0.0,0.0,0.0,0.0,not_applicable,0.0,0.0,0.0,0.0,0.0,not_applicable,775.0,Silica Sand,0.6,not_applicable,0.0,,,not_applicable,0.0,190.0,PCE_SP,30.0,Heat Curing,90.0,162.0
724.5,OPC_52.5,52.5,177.6,0.0,not_applicable,0.0,396.0,0.0,0.0,0.0,0.0,0.0,not_applicable,0.0,0.0,0.0,0.0,0.0,not_applicable,875.0,Silica Sand,0.6,Straight Steel Fiber,74.0,10.0,0.15,not_applicable,0.0,180.0,PCE_SP,30.0,Heat Curing,90.0,175.0
661.5,OPC_52.5,52.5,177.6,0.0,not_applicable,0.0,440.0,0.0,0.0,0.0,0.0,0.0,not_applicable,0.0,0.0,0.0,0.0,0.0,not_applicable,975.0,Silica Sand,0.6,not_applicable,0.0,,,not_applicable,0.0,160.0,PCE_SP,30.0,Heat Curing,90.0,165.0
787.5,OPC_52.5,52.5,177.6,0.0,not_applicable,0.0,396.0,0.0,0.0,0.0,0.0,0.0,not_applicable,0.0,0.0,0.0,0.0,0.0,not_applicable,775.0,Silica Sand,0.6,Straight Steel Fiber,74.0,10.0,0.15,not_applicable,0.0,200.0,PCE_SP,30.0,Heat Curing,90.0,185.0
693.0,OPC_52.5,52.5,133.2,0.0,not_applicable,0.0,396.0,0.0,0.0,0.0,0.0,0.0,not_applicable,0.0,0.0,0.0,0.0,0.0,not_applicable,1025.0,Silica Sand,0.6,not_applicable,0.0,,,not_applicable,0.0,160.0,PCE_SP,30.0,Heat Curing,90.0,181.0
724.5,OPC_52.5,52.5,199.8,0.0,not_applicable,0.0,352.0,0.0,0.0,0.0,0.0,0.0,not_applicable,0.0,0.0,0.0,0.0,0.0,not_applicable,875.0,Silica Sand,0.6,not_applicable,0.0,,,not_applicable,0.0,190.0,PCE_SP,30.0,Heat Curing,90.0,159.0
756.0,OPC_52.5,52.5,133.2,0.0,not_applicable,0.0,396.0,0.0,0.0,0.0,0.0,0.0,not_applicable,0.0,0.0,0.0,0.0,0.0,not_applicable,875.0,Silica Sand,0.6,Straight Steel Fiber,148.0,10.0,0.15,not_applicable,0.0,180.0,PCE_SP,30.0,Heat Curing,90.0,229.0
724.5,OPC_52.5,52.5,177.6,0.0,not_applicable,0.0,396.0,0.0,0.0,0.0,0.0,0.0,not_applicable,0.0,0.0,0.0,0.0,0.0,not_applicable,900.0,Silica Sand,0.6,not_applicable,0.0,,,not_applicable,0.0,180.0,PCE_SP,30.0,Heat Curing,90.0,168.0
787.5,OPC_52.5,52.5,177.6,0.0,not_applicable,0.0,396.0,0.0,0.0,0.0,0.0,0.0,not_applicable,0.0,0.0,0.0,0.0,0.0,not_applicable,750.0,Silica Sand,0.6,Straight Steel Fiber,148.0,10.0,0.15,not_applicable,0.0,210.0,PCE_SP,30.0,Heat Curing,90.0,195.0
756.0,OPC_52.5,52.5,177.6,0.0,not_applicable,0.0,396.0,0.0,0.0,0.0,0.0,0.0,not_applicable,0.0,0.0,0.0,0.0,0.0,not_applicable,825.0,Silica Sand,0.6,not_applicable,0.0,,,not_applicable,0.0,180.0,PCE_SP,30.0,Heat Curing,90.0,167.0
756.0,OPC_52.5,52.5,133.2,0.0,not_applicable,0.0,440.0,0.0,0.0,0.0,0.0,0.0,not_applicable,0.0,0.0,0.0,0.0,0.0,not_applicable,850.0,Silica Sand,0.6,not_applicable,0.0,,,not_applicable,0.0,200.0,PCE_SP,30.0,Heat Curing,90.0,117.0
850.5,OPC_52.5,52.5,155.4,0.0,not_applicable,0.0,352.0,0.0,0.0,0.0,0.0,0.0,not_applicable,0.0,0.0,0.0,0.0,0.0,not_applicable,750.0,Silica Sand,0.6,Straight Steel Fiber,148.0,10.0,0.15,not_applicable,0.0,200.0,PCE_SP,40.0,Heat Curing,90.0,223.0
787.5,OPC_52.5,52.5,177.6,0.0,not_applicable,0.0,264.0,0.0,0.0,0.0,0.0,0.0,not_applicable,0.0,0.0,0.0,0.0,0.0,not_applicable,900.0,Silica Sand,0.6,Straight Steel Fiber,148.0,10.0,0.15,not_applicable,0.0,180.0,PCE_SP,30.0,Heat Curing,90.0,214.0
787.5,OPC_52.5,52.5,177.6,0.0,not_applicable,0.0,396.0,0.0,0.0,0.0,0.0,0.0,not_applicable,0.0,0.0,0.0,0.0,0.0,not_applicable,750.0,Silica Sand,0.6,Straight Steel Fiber,148.0,10.0,0.15,not_applicable,0.0,210.0,PCE_SP,30.0,Heat Curing,90.0,203.0
756.0,OPC_52.5,52.5,177.6,0.0,not_applicable,0.0,396.0,0.0,0.0,0.0,0.0,0.0,not_applicable,0.0,0.0,0.0,0.0,0.0,not_applicable,800.0,Silica Sand,0.6,Straight Steel Fiber,74.0,10.0,0.15,not_applicable,0.0,190.0,PCE_SP,30.0,Heat Curing,90.0,176.0
756.0,OPC_52.5,52.5,244.2,0.0,not_applicable,0.0,220.0,0.0,0.0,0.0,0.0,0.0,not_applicable,0.0,0.0,0.0,0.0,0.0,not_applicable,850.0,Silica Sand,0.6,not_applicable,0.0,,,not_applicable,0.0,200.0,PCE_SP,30.0,Heat Curing,90.0,138.0
756.0,OPC_52.5,52.5,155.4,0.0,not_applicable,0.0,396.0,0.0,0.0,0.0,0.0,0.0,not_applicable,0.0,0.0,0.0,0.0,0.0,not_applicable,825.0,Silica Sand,0.6,Straight Steel Fiber,148.0,10.0,0.15,not_applicable,0.0,180.0,PCE_SP,30.0,Heat Curing,90.0,225.0
782.0,OPC_52.5,52.5,201.0,0.0,not_applicable,0.0,138.0,0.0,0.0,0.0,0.0,0.0,not_applicable,0.0,0.0,0.0,0.0,0.0,not_applicable,903.0,Silica Sand,0.6,Straight Steel Fiber,150.0,10.0,0.15,not_applicable,0.0,184.0,PCE_SP,32.0,Standard Curing,20.0,156.0
776.0,OPC_52.5,52.5,159.0,0.0,not_applicable,0.0,167.0,0.0,0.0,0.0,0.0,0.0,not_applicable,0.0,0.0,0.0,0.0,0.0,not_applicable,936.0,Silica Sand,0.6,Straight Steel Fiber,150.0,10.0,0.15,not_applicable,0.0,186.0,PCE_SP,31.0,Standard Curing,20.0,150.0
800.0,OPC_52.5,52.5,165.0,0.0,not_applicable,0.0,178.0,0.0,0.0,0.0,0.0,0.0,not_applicable,0.0,0.0,0.0,0.0,0.0,not_applicable,886.0,Silica Sand,0.6,Straight Steel Fiber,150.0,10.0,0.15,not_applicable,0.0,190.0,PCE_SP,32.0,Standard Curing,20.0,151.0
782.0,OPC_52.5,52.5,201.0,0.0,not_applicable,0.0,138.0,0.0,0.0,0.0,0.0,0.0,not_applicable,0.0,0.0,0.0,0.0,0.0,not_applicable,903.0,Silica Sand,0.6,Straight Steel Fiber,150.0,10.0,0.15,not_applicable,0.0,184.0,PCE_SP,32.0,Heat Curing,90.0,210.0
776.0,OPC_52.5,52.5,159.0,0.0,not_applicable,0.0,167.0,0.0,0.0,0.0,0.0,0.0,not_applicable,0.0,0.0,0.0,0.0,0.0,not_applicable,936.0,Silica Sand,0.6,Straight Steel Fiber,150.0,10.0,0.15,not_applicable,0.0,186.0,PCE_SP,31.0,Heat Curing,90.0,205.0
800.0,OPC_52.5,52.5,165.0,0.0,not_applicable,0.0,178.0,0.0,0.0,0.0,0.0,0.0,not_applicable,0.0,0.0,0.0,0.0,0.0,not_applicable,886.0,Silica Sand,0.6,Straight Steel Fiber,150.0,10.0,0.15,not_applicable,0.0,190.0,PCE_SP,32.0,Heat Curing,90.0,193.0
777.42,white_cement,,194.5,188.57,unknown_type,0.0,0.0,0.0,0.0,0.0,0.0,0.0,not_applicable,0.0,0.0,0.0,0.0,0.0,not_applicable,1165.84,Locally Available Sand,1.2,not_applicable,0.0,,,not_applicable,0.0,178.80729,unknown_type,28.464,Standard Curing,20.0,185.341
751.92,white_cement,,187.98,182.64,unknown_type,0.0,0.0,0.0,0.0,0.0,0.0,0.0,not_applicable,0.0,0.0,0.0,0.0,0.0,not_applicable,1128.48,Locally Available Sand,1.2,not_applicable,0.0,,,not_applicable,0.0,180.46176,unknown_type,27.278,Standard Curing,20.0,166.049
744.81,white_cement,,186.2,180.87,unknown_type,0.0,0.0,0.0,0.0,0.0,0.0,0.0,not_applicable,0.0,0.0,0.0,0.0,0.0,not_applicable,1117.21,Locally Available Sand,1.2,not_applicable,0.0,,,not_applicable,0.0,171.30584,unknown_type,26.685,Standard Curing,20.0,161.915
740.06,white_cement,,185.02,179.68,unknown_type,0.0,0.0,0.0,0.0,0.0,0.0,0.0,not_applicable,0.0,0.0,0.0,0.0,0.0,not_applicable,1109.5,Locally Available Sand,1.2,not_applicable,0.0,,,not_applicable,0.0,170.21472,unknown_type,26.685,Standard Curing,20.0,199.81
777.42,white_cement,,194.5,188.57,unknown_type,0.0,0.0,0.0,0.0,0.0,0.0,0.0,not_applicable,0.0,0.0,0.0,0.0,0.0,not_applicable,1165.84,Locally Available Sand,1.2,not_applicable,0.0,,,not_applicable,0.0,178.80729,unknown_type,27.871,Standard Curing,20.0,181.207
757.85,white_cement,,189.76,183.83,unknown_type,0.0,0.0,0.0,0.0,0.0,0.0,0.0,not_applicable,0.0,0.0,0.0,0.0,0.0,not_applicable,1136.78,Locally Available Sand,1.2,not_applicable,0.0,,,not_applicable,0.0,166.72788,unknown_type,27.278,Standard Curing,20.0,155.025
744.81,white_cement,,186.2,180.87,unknown_type,0.0,0.0,0.0,0.0,0.0,0.0,0.0,not_applicable,0.0,0.0,0.0,0.0,0.0,not_applicable,1117.21,Locally Available Sand,1.2,not_applicable,0.0,,,not_applicable,0.0,171.30584,unknown_type,26.685,Standard Curing,20.0,159.159
800.0,OPC_52.5,52.5,150.0,0.0,not_applicable,0.0,0.0,0.0,0.0,0.0,750.0,0.0,not_applicable,0.0,0.0,0.0,0.0,0.0,not_applicable,500.0,Silica Sand,0.18,Pe Fiber,19.4,18.0,0.024,not_applicable,0.0,230.0,PCE_SP,25.0,Standard Curing,,143.0
700.0,OPC_52.5,52.5,150.0,0.0,not_applicable,90.0,0.0,0.0,0.0,0.0,750.0,0.0,not_applicable,0.0,0.0,0.0,0.0,0.0,not_applicable,500.0,Silica Sand,0.18,Pe Fiber,19.4,18.0,0.024,not_applicable,0.0,230.0,PCE_SP,20.0,Standard Curing,,141.0
600.0,OPC_52.5,52.5,150.0,0.0,not_applicable,180.0,0.0,0.0,0.0,0.0,750.0,0.0,not_applicable,0.0,0.0,0.0,0.0,0.0,not_applicable,500.0,Silica Sand,0.18,Pe Fiber,19.4,18.0,0.024,not_applicable,0.0,230.0,PCE_SP,16.0,Standard Curing,,138.0
400.0,OPC_52.5,52.5,150.0,0.0,not_applicable,360.0,0.0,0.0,0.0,0.0,750.0,0.0,not_applicable,0.0,0.0,0.0,0.0,0.0,not_applicable,500.0,Silica Sand,0.18,Pe Fiber,19.4,18.0,0.024,not_applicable,0.0,230.0,PCE_SP,12.0,Standard Curing,,131.0
900.0,OPC_I,,69.0,103.0,class C,0.0,0.0,0.0,0.0,0.0,0.0,0.0,not_applicable,0.0,0.0,0.0,0.0,0.0,not_applicable,1095.0,Locally Available Sand,4.75,Straight Steel Fiber,120.0,13.0,0.2,not_applicable,0.0,160.0,PCE_SP,44.5,Standard Curing,,147.0
810.0,OPC_I,,69.0,103.0,class C,90.0,0.0,0.0,0.0,0.0,0.0,0.0,not_applicable,0.0,0.0,0.0,0.0,0.0,not_applicable,973.0,Locally Available Sand,4.75,Straight Steel Fiber,120.0,13.0,0.2,not_applicable,0.0,160.0,PCE_SP,44.5,Standard Curing,,145.0
765.0,OPC_I,,69.0,103.0,class C,135.0,0.0,0.0,0.0,0.0,0.0,0.0,not_applicable,0.0,0.0,0.0,0.0,0.0,not_applicable,920.0,Locally Available Sand,4.75,Straight Steel Fiber,120.0,13.0,0.2,not_applicable,0.0,160.0,PCE_SP,44.5,Standard Curing,,143.0
720.0,OPC_I,,69.0,103.0,class C,180.0,0.0,0.0,0.0,0.0,0.0,0.0,not_applicable,0.0,0.0,0.0,0.0,0.0,not_applicable,864.0,Locally Available Sand,4.75,Straight Steel Fiber,120.0,13.0,0.2,not_applicable,0.0,160.0,PCE_SP,44.5,Standard Curing,,139.0
675.0,OPC_I,,69.0,103.0,class C,0.0,0.0,0.0,0.0,0.0,225.0,0.0,not_applicable,0.0,0.0,0.0,0.0,0.0,not_applicable,1080.0,Locally Available Sand,4.75,Straight Steel Fiber,120.0,13.0,0.2,not_applicable,0.0,160.0,PCE_SP,44.5,Standard Curing,,144.0
608.0,OPC_I,,69.0,103.0,class C,68.0,0.0,0.0,0.0,0.0,225.0,0.0,not_applicable,0.0,0.0,0.0,0.0,0.0,not_applicable,985.0,Locally Available Sand,4.75,Straight Steel Fiber,120.0,13.0,0.2,not_applicable,0.0,160.0,PCE_SP,44.5,Standard Curing,,143.0
574.0,OPC_I,,69.0,103.0,class C,101.0,0.0,0.0,0.0,0.0,225.0,0.0,not_applicable,0.0,0.0,0.0,0.0,0.0,not_applicable,944.0,Locally Available Sand,4.75,Straight Steel Fiber,120.0,13.0,0.2,not_applicable,0.0,160.0,PCE_SP,44.5,Standard Curing,,139.0
540.0,OPC_I,,69.0,103.0,class C,135.0,0.0,0.0,0.0,0.0,225.0,0.0,not_applicable,0.0,0.0,0.0,0.0,0.0,not_applicable,903.0,Locally Available Sand,4.75,Straight Steel Fiber,120.0,13.0,0.2,not_applicable,0.0,160.0,PCE_SP,44.5,Standard Curing,,138.0
900.0,OPC_I,,69.0,103.0,class C,0.0,0.0,0.0,0.0,0.0,0.0,0.0,not_applicable,0.0,0.0,0.0,0.0,0.0,not_applicable,1095.0,Locally Available Sand,4.75,Straight Steel Fiber,120.0,13.0,0.2,not_applicable,0.0,160.0,PCE_SP,44.5,Hot Water Curing,90.0,171.0
810.0,OPC_I,,69.0,103.0,class C,90.0,0.0,0.0,0.0,0.0,0.0,0.0,not_applicable,0.0,0.0,0.0,0.0,0.0,not_applicable,973.0,Locally Available Sand,4.75,Straight Steel Fiber,120.0,13.0,0.2,not_applicable,0.0,160.0,PCE_SP,44.5,Hot Water Curing,90.0,168.0
765.0,OPC_I,,69.0,103.0,class C,135.0,0.0,0.0,0.0,0.0,0.0,0.0,not_applicable,0.0,0.0,0.0,0.0,0.0,not_applicable,920.0,Locally Available Sand,4.75,Straight Steel Fiber,120.0,13.0,0.2,not_applicable,0.0,160.0,PCE_SP,44.5,Hot Water Curing,90.0,161.0
720.0,OPC_I,,69.0,103.0,class C,180.0,0.0,0.0,0.0,0.0,0.0,0.0,not_applicable,0.0,0.0,0.0,0.0,0.0,not_applicable,864.0,Locally Available Sand,4.75,Straight Steel Fiber,120.0,13.0,0.2,not_applicable,0.0,160.0,PCE_SP,44.5,Hot Water Curing,90.0,154.0
675.0,OPC_I,,69.0,103.0,class C,0.0,0.0,0.0,0.0,0.0,225.0,0.0,not_applicable,0.0,0.0,0.0,0.0,0.0,not_applicable,1080.0,Locally Available Sand,4.75,Straight Steel Fiber,120.0,13.0,0.2,not_applicable,0.0,160.0,PCE_SP,44.5,Hot Water Curing,90.0,166.0
608.0,OPC_I,,69.0,103.0,class C,68.0,0.0,0.0,0.0,0.0,225.0,0.0,not_applicable,0.0,0.0,0.0,0.0,0.0,not_applicable,985.0,Locally Available Sand,4.75,Straight Steel Fiber,120.0,13.0,0.2,not_applicable,0.0,160.0,PCE_SP,44.5,Hot Water Curing,90.0,162.0
574.0,OPC_I,,69.0,103.0,class C,101.0,0.0,0.0,0.0,0.0,225.0,0.0,not_applicable,0.0,0.0,0.0,0.0,0.0,not_applicable,944.0,Locally Available Sand,4.75,Straight Steel Fiber,120.0,13.0,0.2,not_applicable,0.0,160.0,PCE_SP,44.5,Hot Water Curing,90.0,157.0
540.0,OPC_I,,69.0,103.0,class C,135.0,0.0,0.0,0.0,0.0,225.0,0.0,not_applicable,0.0,0.0,0.0,0.0,0.0,not_applicable,903.0,Locally Available Sand,4.75,Straight Steel Fiber,120.0,13.0,0.2,not_applicable,0.0,160.0,PCE_SP,44.5,Hot Water Curing,90.0,149.0
898.91,OPC_52.5,52.5,90.99,451.2,class F,0.0,0.0,0.0,0.0,0.0,0.0,0.0,not_applicable,0.0,0.0,0.0,0.0,0.0,not_applicable,451.0,Silica Sand,0.15,Pe Fiber,20.0,18.0,0.026,not_applicable,0.0,275.0,Unspecified,20.0,Air Curing,25.0,101.0
719.13,OPC_52.5,52.5,90.99,451.2,class F,179.78,0.0,0.0,0.0,0.0,0.0,0.0,not_applicable,0.0,0.0,0.0,0.0,0.0,not_applicable,451.0,Silica Sand,0.15,Pe Fiber,20.0,18.0,0.026,not_applicable,0.0,275.0,Unspecified,20.0,Air Curing,25.0,88.0
539.35,OPC_52.5,52.5,90.99,451.2,class F,359.56,0.0,0.0,0.0,0.0,0.0,0.0,not_applicable,0.0,0.0,0.0,0.0,0.0,not_applicable,451.0,Silica Sand,0.15,Pe Fiber,20.0,18.0,0.026,not_applicable,0.0,275.0,Unspecified,20.0,Air Curing,25.0,84.0
539.35,OPC_52.5,52.5,90.99,451.2,class F,359.56,0.0,0.0,0.0,0.0,0.0,0.0,not_applicable,0.0,0.0,0.0,0.0,0.0,not_applicable,451.0,Silica Sand,0.15,Pe Fiber,20.0,18.0,0.026,not_applicable,0.0,275.0,Unspecified,20.0,Air Curing,25.0,91.0
718.0,OPC_52.5,52.5,128.0,574.0,class F,0.0,0.0,0.0,0.0,0.0,0.0,0.0,not_applicable,0.0,0.0,0.0,0.0,0.0,not_applicable,429.0,Silica Sand,0.15,Pe Fiber,20.0,18.0,0.026,not_applicable,0.0,290.0,PCE_SP,25.0,Air Curing,25.0,83.0
610.0,OPC_52.5,52.5,128.0,574.0,class F,0.0,0.0,0.0,68.0,0.0,0.0,0.0,not_applicable,0.0,0.0,0.0,0.0,0.0,not_applicable,429.0,Silica Sand,0.15,Pe Fiber,20.0,18.0,0.026,not_applicable,0.0,290.0,PCE_SP,30.0,Air Curing,25.0,94.67
538.0,OPC_52.5,52.5,128.0,574.0,class F,0.0,0.0,0.0,114.0,0.0,0.0,0.0,not_applicable,0.0,0.0,0.0,0.0,0.0,not_applicable,429.0,Silica Sand,0.15,Pe Fiber,20.0,18.0,0.026,not_applicable,0.0,290.0,PCE_SP,30.0,Air Curing,25.0,111.3
430.0,OPC_52.5,52.5,128.0,574.0,class F,0.0,0.0,0.0,182.0,0.0,0.0,0.0,not_applicable,0.0,0.0,0.0,0.0,0.0,not_applicable,429.0,Silica Sand,0.15,Pe Fiber,20.0,18.0,0.026,not_applicable,0.0,290.0,PCE_SP,30.0,Air Curing,25.0,90.42
700.0,OPC_52.5,52.5,150.0,0.0,not_applicable,100.0,0.0,0.0,0.0,0.0,750.0,0.0,not_applicable,0.0,0.0,0.0,0.0,0.0,not_applicable,500.0,Silica Sand,0.3,Pe Fiber,20.0,18.0,0.02,not_applicable,0.0,230.0,PCE_SP,25.0,Standard Curing,,115.0
700.0,OPC_52.5,52.5,150.0,0.0,not_applicable,100.0,0.0,0.0,0.0,0.0,750.0,0.0,not_applicable,0.0,0.0,0.0,0.0,0.0,not_applicable,500.0,Silica Sand,0.3,Pe Fiber,20.0,18.0,0.024,not_applicable,0.0,230.0,PCE_SP,25.0,Standard Curing,,115.0
700.0,OPC_52.5,52.5,150.0,0.0,not_applicable,100.0,0.0,0.0,0.0,0.0,750.0,0.0,not_applicable,0.0,0.0,0.0,0.0,0.0,not_applicable,500.0,Silica Sand,0.3,Pe Fiber,20.0,12.0,0.024,not_applicable,0.0,230.0,PCE_SP,25.0,Standard Curing,,115.0
700.0,OPC_52.5,52.5,150.0,0.0,not_applicable,100.0,0.0,0.0,0.0,0.0,750.0,0.0,not_applicable,0.0,0.0,0.0,0.0,0.0,not_applicable,500.0,Silica Sand,0.3,Pe Fiber,10.0,18.0,0.02,not_applicable,0.0,230.0,PCE_SP,25.0,Standard Curing,,115.0
700.0,OPC_52.5,52.5,150.0,0.0,not_applicable,100.0,0.0,0.0,0.0,0.0,750.0,0.0,not_applicable,0.0,0.0,0.0,0.0,0.0,not_applicable,500.0,Silica Sand,0.3,Pe Fiber,10.0,18.0,0.024,not_applicable,0.0,230.0,PCE_SP,25.0,Standard Curing,,115.0
687.0,OPC_52.5,52.5,144.0,0.0,not_applicable,96.0,0.0,0.0,0.0,0.0,736.0,0.0,not_applicable,0.0,0.0,0.0,0.0,0.0,not_applicable,485.0,Silica Sand,0.3,Pe Fiber,20.0,18.0,0.02,not_applicable,0.0,267.0,PCE_SP,20.0,Standard Curing,,94.0
687.0,OPC_52.5,52.5,144.0,0.0,not_applicable,96.0,0.0,0.0,0.0,0.0,736.0,0.0,not_applicable,0.0,0.0,0.0,0.0,0.0,not_applicable,485.0,Silica Sand,0.3,Pe Fiber,20.0,18.0,0.024,not_applicable,0.0,267.0,PCE_SP,20.0,Standard Curing,,94.0
687.0,OPC_52.5,52.5,144.0,0.0,not_applicable,96.0,0.0,0.0,0.0,0.0,736.0,0.0,not_applicable,0.0,0.0,0.0,0.0,0.0,not_applicable,485.0,Silica Sand,0.3,Pe Fiber,20.0,12.0,0.024,not_applicable,0.0,267.0,PCE_SP,20.0,Standard Curing,,94.0
687.0,OPC_52.5,52.5,144.0,0.0,not_applicable,96.0,0.0,0.0,0.0,0.0,736.0,0.0,not_applicable,0.0,0.0,0.0,0.0,0.0,not_applicable,485.0,Silica Sand,0.3,Pe Fiber,10.0,18.0,0.02,not_applicable,0.0,267.0,PCE_SP,20.0,Standard Curing,,94.0
687.0,OPC_52.5,52.5,144.0,0.0,not_applicable,96.0,0.0,0.0,0.0,0.0,736.0,0.0,not_applicable,0.0,0.0,0.0,0.0,0.0,not_applicable,485.0,Silica Sand,0.3,Pe Fiber,10.0,18.0,0.024,not_applicable,0.0,267.0,PCE_SP,20.0,Standard Curing,,94.0
687.0,OPC_52.5,52.5,144.0,0.0,not_applicable,96.0,0.0,0.0,0.0,0.0,736.0,0.0,not_applicable,0.0,0.0,0.0,0.0,0.0,not_applicable,485.0,Silica Sand,0.3,Pe Fiber,10.0,12.0,0.024,not_applicable,0.0,267.0,PCE_SP,20.0,Standard Curing,,94.0
700.0,OPC_52.5,52.5,150.0,0.0,not_applicable,100.0,0.0,0.0,0.0,0.0,750.0,0.0,not_applicable,0.0,0.0,0.0,0.0,0.0,not_applicable,500.0,Silica Sand,0.3,Pe Fiber,20.0,18.0,0.024,not_applicable,0.0,230.0,PCE_SP,25.0,Standard Curing,,115.0
687.0,OPC_52.5,52.5,144.0,0.0,not_applicable,96.0,0.0,0.0,0.0,0.0,736.0,0.0,not_applicable,0.0,0.0,0.0,0.0,0.0,not_applicable,485.0,Silica Sand,0.3,Pe Fiber,20.0,18.0,0.024,not_applicable,0.0,267.0,PCE_SP,20.0,Standard Curing,,94.0
1126.0,OPC_52.5,52.5,282.0,0.0,not_applicable,0.0,141.0,0.0,0.0,0.0,141.0,0.0,not_applicable,0.0,0.0,0.0,0.0,0.0,not_applicable,422.0,Silica Sand,0.5,Straight Steel Fiber,78.0,13.0,0.2,PE Fiber,19.4,245.0,PCE_SP,23.0,Standard Curing,22.0,210.6
1126.0,OPC_52.5,52.5,282.0,0.0,not_applicable,0.0,141.0,0.0,0.0,0.0,141.0,0.0,not_applicable,0.0,0.0,0.0,0.0,0.0,not_applicable,422.0,Silica Sand,0.5,Straight Steel Fiber,117.0,13.0,0.2,PE Fiber,14.55,245.0,PCE_SP,23.0,Standard Curing,22.0,213.2
788.5,OPC_I,,197.1,0.0,not_applicable,0.0,0.0,0.0,0.0,0.0,0.0,0.0,not_applicable,0.0,0.0,0.0,0.0,236.6,Silica Flour,867.4,Silica Sand,0.3,Straight Steel Fiber,158.0,13.0,0.2,not_applicable,0.0,160.3,PCE_SP,52.6,Steam Curing,90.0,197.0
788.5,OPC_I,,197.1,0.0,not_applicable,0.0,0.0,0.0,0.0,0.0,0.0,0.0,not_applicable,0.0,0.0,0.0,0.0,236.6,Silica Flour,867.4,Silica Sand,0.3,Straight Steel Fiber,158.0,19.5,0.2,not_applicable,0.0,160.3,PCE_SP,52.6,Steam Curing,90.0,188.8
788.5,OPC_I,,197.1,0.0,not_applicable,0.0,0.0,0.0,0.0,0.0,0.0,0.0,not_applicable,0.0,0.0,0.0,0.0,236.6,Silica Flour,867.4,Silica Sand,0.3,Twisted Steel Fiber,158.0,30.0,0.3,not_applicable,0.0,160.3,PCE_SP,52.6,Steam Curing,90.0,206.25
788.5,OPC_I,,197.1,0.0,not_applicable,0.0,0.0,0.0,0.0,0.0,0.0,0.0,not_applicable,0.0,0.0,0.0,0.0,236.6,Silica Flour,867.4,Silica Sand,0.3,Straight Steel Fiber,118.5,13.0,0.2,PE Fiber,4.85,160.3,PCE_SP,52.6,Steam Curing,90.0,191.07
788.5,OPC_I,,197.1,0.0,not_applicable,0.0,0.0,0.0,0.0,0.0,0.0,0.0,not_applicable,0.0,0.0,0.0,0.0,236.6,Silica Flour,867.4,Silica Sand,0.3,Straight Steel Fiber,118.5,13.0,0.2,PE Fiber,4.85,160.3,PCE_SP,52.6,Steam Curing,90.0,162.94
788.5,OPC_I,,197.1,0.0,not_applicable,0.0,0.0,0.0,0.0,0.0,0.0,0.0,not_applicable,0.0,0.0,0.0,0.0,236.6,Silica Flour,867.4,Silica Sand,0.3,Straight Steel Fiber,118.5,13.0,0.2,PE Fiber,4.85,160.3,PCE_SP,52.6,Steam Curing,90.0,173.214285714285
788.5,OPC_I,,197.1,0.0,not_applicable,0.0,0.0,0.0,0.0,0.0,0.0,0.0,not_applicable,0.0,0.0,0.0,0.0,236.6,Silica Flour,867.4,Silica Sand,0.3,Straight Steel Fiber,118.5,13.0,0.2,PE Fiber,4.85,160.3,PCE_SP,52.6,Steam Curing,90.0,169.642857142857
788.5,OPC_I,,197.1,0.0,not_applicable,0.0,0.0,0.0,0.0,0.0,0.0,0.0,not_applicable,0.0,0.0,0.0,0.0,236.6,Silica Flour,867.4,Silica Sand,0.3,Straight Steel Fiber,79.0,13.0,0.2,PE Fiber,9.7,160.3,PCE_SP,52.6,Steam Curing,90.0,166.517857142857
788.5,OPC_I,,197.1,0.0,not_applicable,0.0,0.0,0.0,0.0,0.0,0.0,0.0,not_applicable,0.0,0.0,0.0,0.0,236.6,Silica Flour,867.4,Silica Sand,0.3,Straight Steel Fiber,79.0,13.0,0.2,PE Fiber,9.7,160.3,PCE_SP,52.6,Steam Curing,90.0,157.142857142857
788.5,OPC_I,,197.1,0.0,not_applicable,0.0,0.0,0.0,0.0,0.0,0.0,0.0,not_applicable,0.0,0.0,0.0,0.0,236.6,Silica Flour,867.4,Silica Sand,0.3,Straight Steel Fiber,79.0,13.0,0.2,PE Fiber,9.7,160.3,PCE_SP,52.6,Steam Curing,90.0,150.892857142857
788.5,OPC_I,,197.1,0.0,not_applicable,0.0,0.0,0.0,0.0,0.0,0.0,0.0,not_applicable,0.0,0.0,0.0,0.0,236.6,Silica Flour,867.4,Silica Sand,0.3,Straight Steel Fiber,79.0,13.0,0.2,PE Fiber,9.7,160.3,PCE_SP,52.6,Steam Curing,90.0,162.946428571428
788.5,OPC_I,,197.1,0.0,not_applicable,0.0,0.0,0.0,0.0,0.0,0.0,0.0,not_applicable,0.0,0.0,0.0,0.0,236.6,Silica Flour,867.4,Silica Sand,0.3,Straight Steel Fiber,39.5,13.0,0.2,PE Fiber,14.55,160.3,PCE_SP,52.6,Steam Curing,90.0,132.142857142857
788.5,OPC_I,,197.1,0.0,not_applicable,0.0,0.0,0.0,0.0,0.0,0.0,0.0,not_applicable,0.0,0.0,0.0,0.0,236.6,Silica Flour,867.4,Silica Sand,0.3,Straight Steel Fiber,39.5,13.0,0.2,PE Fiber,14.55,160.3,PCE_SP,52.6,Steam Curing,90.0,130.357142857142
788.5,OPC_I,,197.1,0.0,not_applicable,0.0,0.0,0.0,0.0,0.0,0.0,0.0,not_applicable,0.0,0.0,0.0,0.0,236.6,Silica Flour,867.4,Silica Sand,0.3,Straight Steel Fiber,39.5,13.0,0.2,PE Fiber,14.55,160.3,PCE_SP,52.6,Steam Curing,90.0,130.357142857142
788.5,OPC_I,,197.1,0.0,not_applicable,0.0,0.0,0.0,0.0,0.0,0.0,0.0,not_applicable,0.0,0.0,0.0,0.0,236.6,Silica Flour,867.4,Silica Sand,0.3,Straight Steel Fiber,39.5,13.0,0.2,PE Fiber,14.55,160.3,PCE_SP,52.6,Steam Curing,90.0,149.553571428571
788.5,OPC_I,,197.1,0.0,not_applicable,0.0,0.0,0.0,0.0,0.0,0.0,0.0,not_applicable,0.0,0.0,0.0,0.0,236.6,Silica Flour,867.4,Silica Sand,0.3,PE Fiber,19.4,12.0,0.03,not_applicable,0.0,160.3,PCE_SP,52.6,Steam Curing,90.0,136.607142857142
788.5,OPC_I,,197.1,0.0,not_applicable,0.0,0.0,0.0,0.0,0.0,0.0,0.0,not_applicable,0.0,0.0,0.0,0.0,236.6,Silica Flour,867.4,Silica Sand,0.3,PE Fiber,19.4,18.0,0.03,not_applicable,0.0,160.3,PCE_SP,52.6,Steam Curing,90.0,132.589285714285
788.5,OPC_I,,197.1,0.0,not_applicable,0.0,0.0,0.0,0.0,0.0,0.0,0.0,not_applicable,0.0,0.0,0.0,0.0,236.6,Silica Flour,867.4,Silica Sand,0.3,PE Fiber,19.4,27.0,0.03,not_applicable,0.0,160.3,PCE_SP,52.6,Steam Curing,90.0,146.428571428571
788.5,OPC_I,,197.1,0.0,not_applicable,0.0,0.0,0.0,0.0,0.0,0.0,0.0,not_applicable,0.0,0.0,0.0,0.0,236.6,Silica Flour,867.4,Silica Sand,0.3,PE Fiber,19.4,36.0,0.03,not_applicable,0.0,160.3,PCE_SP,52.6,Steam Curing,90.0,147.767857142857
788.5,OPC_I,,197.1,0.0,not_applicable,0.0,0.0,0.0,0.0,0.0,0.0,0.0,not_applicable,0.0,0.0,0.0,0.0,236.6,Silica Flour,867.4,Silica Sand,0.3,Straight Steel Fiber,118.5,19.5,0.2,PE Fiber,4.85,160.3,PCE_SP,52.6,Steam Curing,90.0,165.95744680851
788.5,OPC_I,,197.1,0.0,not_applicable,0.0,0.0,0.0,0.0,0.0,0.0,0.0,not_applicable,0.0,0.0,0.0,0.0,236.6,Silica Flour,867.4,Silica Sand,0.3,Straight Steel Fiber,118.5,19.5,0.2,PE Fiber,4.85,160.3,PCE_SP,52.6,Steam Curing,90.0,165.531914893617
788.5,OPC_I,,197.1,0.0,not_applicable,0.0,0.0,0.0,0.0,0.0,0.0,0.0,not_applicable,0.0,0.0,0.0,0.0,236.6,Silica Flour,867.4,Silica Sand,0.3,Straight Steel Fiber,118.5,19.5,0.2,PE Fiber,4.85,160.3,PCE_SP,52.6,Steam Curing,90.0,174.468085106383
788.5,OPC_I,,197.1,0.0,not_applicable,0.0,0.0,0.0,0.0,0.0,0.0,0.0,not_applicable,0.0,0.0,0.0,0.0,236.6,Silica Flour,867.4,Silica Sand,0.3,Straight Steel Fiber,118.5,19.5,0.2,PE Fiber,4.85,160.3,PCE_SP,52.6,Steam Curing,90.0,172.765957446808
788.5,OPC_I,,197.1,0.0,not_applicable,0.0,0.0,0.0,0.0,0.0,0.0,0.0,not_applicable,0.0,0.0,0.0,0.0,236.6,Silica Flour,867.4,Silica Sand,0.3,Straight Steel Fiber,79.0,19.5,0.2,PE Fiber,9.7,160.3,PCE_SP,52.6,Steam Curing,90.0,165.95744680851
788.5,OPC_I,,197.1,0.0,not_applicable,0.0,0.0,0.0,0.0,0.0,0.0,0.0,not_applicable,0.0,0.0,0.0,0.0,236.6,Silica Flour,867.4,Silica Sand,0.3,Straight Steel Fiber,79.0,19.5,0.2,PE Fiber,9.7,160.3,PCE_SP,52.6,Steam Curing,90.0,150.63829787234
788.5,OPC_I,,197.1,0.0,not_applicable,0.0,0.0,0.0,0.0,0.0,0.0,0.0,not_applicable,0.0,0.0,0.0,0.0,236.6,Silica Flour,867.4,Silica Sand,0.3,Straight Steel Fiber,79.0,19.5,0.2,PE Fiber,9.7,160.3,PCE_SP,52.6,Steam Curing,90.0,160.851063829787
788.5,OPC_I,,197.1,0.0,not_applicable,0.0,0.0,0.0,0.0,0.0,0.0,0.0,not_applicable,0.0,0.0,0.0,0.0,236.6,Silica Flour,867.4,Silica Sand,0.3,Straight Steel Fiber,79.0,19.5,0.2,PE Fiber,9.7,160.3,PCE_SP,52.6,Steam Curing,90.0,166.808510638297
788.5,OPC_I,,197.1,0.0,not_applicable,0.0,0.0,0.0,0.0,0.0,0.0,0.0,not_applicable,0.0,0.0,0.0,0.0,236.6,Silica Flour,867.4,Silica Sand,0.3,Straight Steel Fiber,39.5,19.5,0.2,PE Fiber,14.55,160.3,PCE_SP,52.6,Steam Curing,90.0,117.021276595744
788.5,OPC_I,,197.1,0.0,not_applicable,0.0,0.0,0.0,0.0,0.0,0.0,0.0,not_applicable,0.0,0.0,0.0,0.0,236.6,Silica Flour,867.4,Silica Sand,0.3,Straight Steel Fiber,39.5,19.5,0.2,PE Fiber,14.55,160.3,PCE_SP,52.6,Steam Curing,90.0,140.0
788.5,OPC_I,,197.1,0.0,not_applicable,0.0,0.0,0.0,0.0,0.0,0.0,0.0,not_applicable,0.0,0.0,0.0,0.0,236.6,Silica Flour,867.4,Silica Sand,0.3,Straight Steel Fiber,39.5,19.5,0.2,PE Fiber,14.55,160.3,PCE_SP,52.6,Steam Curing,90.0,97.0212765957446
788.5,OPC_I,,197.1,0.0,not_applicable,0.0,0.0,0.0,0.0,0.0,0.0,0.0,not_applicable,0.0,0.0,0.0,0.0,236.6,Silica Flour,867.4,Silica Sand,0.3,Straight Steel Fiber,39.5,19.5,0.2,PE Fiber,14.55,160.3,PCE_SP,52.6,Steam Curing,90.0,139.15
788.5,OPC_I,,197.1,0.0,not_applicable,0.0,0.0,0.0,0.0,0.0,0.0,0.0,not_applicable,0.0,0.0,0.0,0.0,236.6,Silica Flour,867.4,Silica Sand,0.3,Twisted Steel Fiber,118.5,30.0,0.3,PE Fiber,4.85,160.3,PCE_SP,52.6,Steam Curing,90.0,180.081300813008
788.5,OPC_I,,197.1,0.0,not_applicable,0.0,0.0,0.0,0.0,0.0,0.0,0.0,not_applicable,0.0,0.0,0.0,0.0,236.6,Silica Flour,867.4,Silica Sand,0.3,Twisted Steel Fiber,118.5,30.0,0.3,PE Fiber,4.85,160.3,PCE_SP,52.6,Steam Curing,90.0,204.471544715447
788.5,OPC_I,,197.1,0.0,not_applicable,0.0,0.0,0.0,0.0,0.0,0.0,0.0,not_applicable,0.0,0.0,0.0,0.0,236.6,Silica Flour,867.4,Silica Sand,0.3,Twisted Steel Fiber,118.5,30.0,0.3,PE Fiber,4.85,160.3,PCE_SP,52.6,Steam Curing,90.0,193.495934959349
788.5,OPC_I,,197.1,0.0,not_applicable,0.0,0.0,0.0,0.0,0.0,0.0,0.0,not_applicable,0.0,0.0,0.0,0.0,236.6,Silica Flour,867.4,Silica Sand,0.3,Twisted Steel Fiber,118.5,30.0,0.3,PE Fiber,4.85,160.3,PCE_SP,52.6,Steam Curing,90.0,185.365853658536
788.5,OPC_I,,197.1,0.0,not_applicable,0.0,0.0,0.0,0.0,0.0,0.0,0.0,not_applicable,0.0,0.0,0.0,0.0,236.6,Silica Flour,867.4,Silica Sand,0.3,Twisted Steel Fiber,79.0,30.0,0.3,PE Fiber,9.7,160.3,PCE_SP,52.6,Steam Curing,90.0,180.081300813008
788.5,OPC_I,,197.1,0.0,not_applicable,0.0,0.0,0.0,0.0,0.0,0.0,0.0,not_applicable,0.0,0.0,0.0,0.0,236.6,Silica Flour,867.4,Silica Sand,0.3,Twisted Steel Fiber,79.0,30.0,0.3,PE Fiber,9.7,160.3,PCE_SP,52.6,Steam Curing,90.0,173.983739837398
788.5,OPC_I,,197.1,0.0,not_applicable,0.0,0.0,0.0,0.0,0.0,0.0,0.0,not_applicable,0.0,0.0,0.0,0.0,236.6,Silica Flour,867.4,Silica Sand,0.3,Twisted Steel Fiber,79.0,30.0,0.3,PE Fiber,9.7,160.3,PCE_SP,52.6,Steam Curing,90.0,180.081300813008
788.5,OPC_I,,197.1,0.0,not_applicable,0.0,0.0,0.0,0.0,0.0,0.0,0.0,not_applicable,0.0,0.0,0.0,0.0,236.6,Silica Flour,867.4,Silica Sand,0.3,Twisted Steel Fiber,79.0,30.0,0.3,PE Fiber,9.7,160.3,PCE_SP,52.6,Steam Curing,90.0,182.113821138211
788.5,OPC_I,,197.1,0.0,not_applicable,0.0,0.0,0.0,0.0,0.0,0.0,0.0,not_applicable,0.0,0.0,0.0,0.0,236.6,Silica Flour,867.4,Silica Sand,0.3,Twisted Steel Fiber,39.5,30.0,0.3,PE Fiber,14.55,160.3,PCE_SP,52.6,Steam Curing,90.0,105.691056910569
788.5,OPC_I,,197.1,0.0,not_applicable,0.0,0.0,0.0,0.0,0.0,0.0,0.0,not_applicable,0.0,0.0,0.0,0.0,236.6,Silica Flour,867.4,Silica Sand,0.3,Twisted Steel Fiber,39.5,30.0,0.3,PE Fiber,14.55,160.3,PCE_SP,52.6,Steam Curing,90.0,124.390243902439
788.5,OPC_I,,197.1,0.0,not_applicable,0.0,0.0,0.0,0.0,0.0,0.0,0.0,not_applicable,0.0,0.0,0.0,0.0,236.6,Silica Flour,867.4,Silica Sand,0.3,Twisted Steel Fiber,39.5,30.0,0.3,PE Fiber,14.55,160.3,PCE_SP,52.6,Steam Curing,90.0,119.918699186991
788.5,OPC_I,,197.1,0.0,not_applicable,0.0,0.0,0.0,0.0,0.0,0.0,0.0,not_applicable,0.0,0.0,0.0,0.0,236.6,Silica Flour,867.4,Silica Sand,0.3,Twisted Steel Fiber,39.5,30.0,0.3,PE Fiber,14.55,160.3,PCE_SP,52.6,Steam Curing,90.0,137.80487804878
718.0,OPC_52.5,52.5,128.0,574.4,class F,0.0,0.0,0.0,0.0,0.0,0.0,0.0,not_applicable,0.0,0.0,0.0,0.0,0.0,not_applicable,429.0,Silica Sand,0.15,Pe Fiber,20.0,18.0,0.026,not_applicable,0.0,290.0,PCE_SP,25.0,Air Curing,26.0,83.0
718.0,OPC_52.5,52.5,128.0,430.8,class F,0.0,0.0,0.0,122.06,0.0,0.0,0.0,not_applicable,0.0,0.0,0.0,0.0,0.0,not_applicable,429.0,Silica Sand,0.15,Pe Fiber,20.0,18.0,0.026,not_applicable,0.0,290.0,PCE_SP,25.0,Air Curing,26.0,96.0
718.0,OPC_52.5,52.5,128.0,287.2,class F,0.0,0.0,0.0,236.94,0.0,0.0,0.0,not_applicable,0.0,0.0,0.0,0.0,0.0,not_applicable,429.0,Silica Sand,0.15,Pe Fiber,20.0,18.0,0.026,not_applicable,0.0,290.0,PCE_SP,25.0,Air Curing,26.0,108.0
718.0,OPC_52.5,52.5,128.0,0.0,class F,0.0,0.0,0.0,481.06,0.0,0.0,0.0,not_applicable,0.0,0.0,0.0,0.0,0.0,not_applicable,429.0,Silica Sand,0.15,Pe Fiber,20.0,18.0,0.026,not_applicable,0.0,290.0,PCE_SP,31.0,Air Curing,26.0,98.0
580.0,OPC_I,,73.95,406.0,class C,0.0,0.0,0.0,0.0,0.0,0.0,0.0,not_applicable,0.0,0.0,0.0,0.0,0.0,not_applicable,464.0,Natural River Sand,1.2,not_applicable,0.0,,,not_applicable,0.0,152.83,Unspecified,21.69,Standard Curing,23.0,87.68
580.0,OPC_I,,73.95,406.0,class C,0.0,0.0,0.0,0.0,0.0,0.0,0.0,not_applicable,0.0,0.0,0.0,0.0,0.0,not_applicable,464.0,Natural River Sand,1.2,PVA Fiber,6.5,18.0,0.2,not_applicable,0.0,152.83,Unspecified,21.69,Standard Curing,23.0,91.93
580.0,OPC_I,,73.95,406.0,class C,0.0,0.0,0.0,0.0,0.0,0.0,0.0,not_applicable,0.0,0.0,0.0,0.0,0.0,not_applicable,464.0,Natural River Sand,1.2,PVA Fiber,13.0,18.0,0.2,not_applicable,0.0,152.83,Unspecified,21.69,Standard Curing,23.0,98.04
580.0,OPC_I,,73.95,406.0,class C,0.0,0.0,0.0,0.0,0.0,0.0,0.0,not_applicable,0.0,0.0,0.0,0.0,0.0,not_applicable,464.0,Natural River Sand,1.2,PVA Fiber,19.5,18.0,0.2,not_applicable,0.0,152.83,Unspecified,21.69,Standard Curing,23.0,102.82
580.0,OPC_I,,73.95,406.0,class C,0.0,0.0,0.0,0.0,0.0,0.0,0.0,not_applicable,0.0,0.0,0.0,0.0,0.0,not_applicable,464.0,Natural River Sand,1.2,PVA Fiber,26.0,18.0,0.2,not_applicable,0.0,152.83,Unspecified,21.69,Standard Curing,23.0,100.61
580.0,OPC_I,,73.95,406.0,class C,0.0,24.65,0.0,0.0,0.0,0.0,0.0,not_applicable,0.0,0.0,0.0,0.0,0.0,not_applicable,464.0,Natural River Sand,1.2,not_applicable,0.0,,,not_applicable,0.0,152.83,Unspecified,21.69,Standard Curing,23.0,92.96
580.0,OPC_I,,73.95,406.0,class C,0.0,24.65,0.0,0.0,0.0,0.0,0.0,not_applicable,0.0,0.0,0.0,0.0,0.0,not_applicable,464.0,Natural River Sand,1.2,PVA Fiber,6.5,18.0,0.2,not_applicable,0.0,152.83,Unspecified,21.69,Standard Curing,23.0,99.82
580.0,OPC_I,,73.95,406.0,class C,0.0,24.65,0.0,0.0,0.0,0.0,0.0,not_applicable,0.0,0.0,0.0,0.0,0.0,not_applicable,464.0,Natural River Sand,1.2,PVA Fiber,13.0,18.0,0.2,not_applicable,0.0,152.83,Unspecified,21.69,Standard Curing,23.0,104.39
580.0,OPC_I,,73.95,406.0,class C,0.0,24.65,0.0,0.0,0.0,0.0,0.0,not_applicable,0.0,0.0,0.0,0.0,0.0,not_applicable,464.0,Natural River Sand,1.2,PVA Fiber,19.5,18.0,0.2,not_applicable,0.0,152.83,Unspecified,21.69,Standard Curing,23.0,110.48
580.0,OPC_I,,73.95,406.0,class C,0.0,24.65,0.0,0.0,0.0,0.0,0.0,not_applicable,0.0,0.0,0.0,0.0,0.0,not_applicable,464.0,Natural River Sand,1.2,PVA Fiber,26.0,18.0,0.2,not_applicable,0.0,152.83,Unspecified,21.69,Standard Curing,23.0,106.37
580.0,OPC_I,,73.95,406.0,class C,0.0,0.0,0.0,0.0,0.0,0.0,0.0,not_applicable,0.0,0.0,0.0,0.0,0.0,not_applicable,464.0,Natural River Sand,1.2,not_applicable,0.0,,,not_applicable,0.0,152.83,Unspecified,21.69,Standard Curing,23.0,88.16
580.0,OPC_I,,73.95,406.0,class C,0.0,0.0,0.0,0.0,0.0,0.0,0.0,not_applicable,0.0,0.0,0.0,0.0,0.0,not_applicable,464.0,Natural River Sand,1.2,Hooked Steel Fiber,39.3,20.0,0.2,not_applicable,0.0,152.83,Unspecified,21.69,Standard Curing,23.0,109.68
580.0,OPC_I,,73.95,406.0,class C,0.0,0.0,0.0,0.0,0.0,0.0,0.0,not_applicable,0.0,0.0,0.0,0.0,0.0,not_applicable,464.0,Natural River Sand,1.2,Hooked Steel Fiber,78.6,20.0,0.2,not_applicable,0.0,152.83,Unspecified,21.69,Standard Curing,23.0,117.84
580.0,OPC_I,,73.95,406.0,class C,0.0,0.0,0.0,0.0,0.0,0.0,0.0,not_applicable,0.0,0.0,0.0,0.0,0.0,not_applicable,464.0,Natural River Sand,1.2,Hooked Steel Fiber,117.9,20.0,0.2,not_applicable,0.0,152.83,Unspecified,21.69,Standard Curing,23.0,123.19
580.0,OPC_I,,73.95,406.0,class C,0.0,0.0,0.0,0.0,0.0,0.0,0.0,not_applicable,0.0,0.0,0.0,0.0,0.0,not_applicable,464.0,Natural River Sand,1.2,Hooked Steel Fiber,157.2,20.0,0.2,not_applicable,0.0,152.83,Unspecified,21.69,Standard Curing,23.0,125.36
580.0,OPC_I,,73.95,406.0,class C,0.0,24.65,0.0,0.0,0.0,0.0,0.0,not_applicable,0.0,0.0,0.0,0.0,0.0,not_applicable,464.0,Natural River Sand,1.2,not_applicable,0.0,,,not_applicable,0.0,152.83,Unspecified,21.69,Standard Curing,23.0,94.17
580.0,OPC_I,,73.95,406.0,class C,0.0,24.65,0.0,0.0,0.0,0.0,0.0,not_applicable,0.0,0.0,0.0,0.0,0.0,not_applicable,464.0,Natural River Sand,1.2,Hooked Steel Fiber,39.3,20.0,0.2,not_applicable,0.0,152.83,Unspecified,21.69,Standard Curing,23.0,118.24
580.0,OPC_I,,73.95,406.0,class C,0.0,24.65,0.0,0.0,0.0,0.0,0.0,not_applicable,0.0,0.0,0.0,0.0,0.0,not_applicable,464.0,Natural River Sand,1.2,Hooked Steel Fiber,78.6,20.0,0.2,not_applicable,0.0,152.83,Unspecified,21.69,Standard Curing,23.0,127.26
580.0,OPC_I,,73.95,406.0,class C,0.0,24.65,0.0,0.0,0.0,0.0,0.0,not_applicable,0.0,0.0,0.0,0.0,0.0,not_applicable,464.0,Natural River Sand,1.2,Hooked Steel Fiber,117.9,20.0,0.2,not_applicable,0.0,152.83,Unspecified,21.69,Standard Curing,23.0,132.91
580.0,OPC_I,,73.95,406.0,class C,0.0,24.65,0.0,0.0,0.0,0.0,0.0,not_applicable,0.0,0.0,0.0,0.0,0.0,not_applicable,464.0,Natural River Sand,1.2,Hooked Steel Fiber,157.2,20.0,0.2,not_applicable,0.0,152.83,Unspecified,21.69,Standard Curing,23.0,137.85
583.0,OPC_I,,0.0,700.0,class F,0.0,0.0,0.0,0.0,0.0,0.0,0.0,not_applicable,0.0,0.0,0.0,0.0,0.0,not_applicable,467.0,Locally Available Sand,0.05,not_applicable,0.0,,,not_applicable,0.0,187.0,PCE_SP,4.5,Standard Curing,20.0,103.0
583.0,OPC_I,,0.0,700.0,class F,0.0,0.0,0.0,0.0,0.0,0.0,0.0,not_applicable,0.0,0.0,0.0,0.0,0.0,not_applicable,467.0,Locally Available Sand,0.05,PVA Fiber,13.0,12.0,0.039,not_applicable,0.0,187.0,PCE_SP,4.5,Standard Curing,20.0,104.0
583.0,OPC_I,,0.0,700.0,class F,0.0,0.0,0.0,0.0,0.0,0.0,0.0,not_applicable,0.0,0.0,0.0,0.0,0.0,not_applicable,467.0,Locally Available Sand,0.05,PVA Fiber,19.55,12.0,0.039,not_applicable,0.0,187.0,PCE_SP,4.5,Standard Curing,20.0,107.0
583.0,OPC_I,,0.0,700.0,class F,0.0,0.0,0.0,0.0,0.0,0.0,0.0,not_applicable,0.0,0.0,0.0,0.0,0.0,not_applicable,467.0,Locally Available Sand,0.05,PVA Fiber,26.0,12.0,0.039,not_applicable,0.0,187.0,PCE_SP,9.5,Standard Curing,20.0,97.0
583.0,OPC_I,,0.0,700.0,class F,0.0,0.0,0.0,0.0,0.0,0.0,0.0,not_applicable,0.0,0.0,0.0,0.0,0.0,not_applicable,467.0,Locally Available Sand,0.05,PVA Fiber,32.55,12.0,0.039,not_applicable,0.0,187.0,PCE_SP,9.5,Standard Curing,20.0,93.0
583.0,OPC_I,,0.0,700.0,class F,0.0,0.0,0.0,0.0,0.0,0.0,0.0,not_applicable,0.0,0.0,0.0,0.0,0.0,not_applicable,467.0,Locally Available Sand,0.05,PVA Fiber,38.0,12.0,0.039,not_applicable,0.0,187.0,PCE_SP,9.5,Standard Curing,20.0,95.0
583.0,OPC_I,,0.0,700.0,class F,0.0,0.0,0.0,0.0,0.0,0.0,0.0,not_applicable,0.0,0.0,0.0,0.0,0.0,not_applicable,467.0,Locally Available Sand,0.05,PVA Fiber,45.55,12.0,0.039,not_applicable,0.0,187.0,PCE_SP,9.5,Standard Curing,20.0,94.0
583.0,OPC_I,,0.0,700.0,class F,0.0,0.0,0.0,0.0,0.0,0.0,0.0,not_applicable,0.0,0.0,0.0,0.0,0.0,not_applicable,467.0,Locally Available Sand,0.05,PVA Fiber,51.0,12.0,0.039,not_applicable,0.0,187.0,PCE_SP,9.5,Standard Curing,20.0,92.0
583.0,OPC_I,,0.0,700.0,class F,0.0,0.0,0.0,0.0,0.0,0.0,0.0,not_applicable,0.0,0.0,0.0,0.0,0.0,not_applicable,467.0,Locally Available Sand,0.05,PVA Fiber,58.55,12.0,0.039,not_applicable,0.0,187.0,PCE_SP,9.5,Standard Curing,20.0,91.0
583.0,OPC_I,,0.0,700.0,class F,0.0,0.0,0.0,0.0,0.0,0.0,0.0,not_applicable,0.0,0.0,0.0,0.0,0.0,not_applicable,467.0,Locally Available Sand,0.05,PVA Fiber,64.0,12.0,0.039,not_applicable,0.0,187.0,PCE_SP,9.5,Standard Curing,20.0,88.0
583.0,OPC_I,,0.0,700.0,class F,0.0,0.0,0.0,0.0,0.0,0.0,0.0,not_applicable,0.0,0.0,0.0,25.66,0.0,not_applicable,467.0,Natural River Sand,,PVA Fiber,6.5,12.0,0.04,not_applicable,0.0,187.0,PCE_SP,18.452106,Standard Curing,23.0,80.0
583.0,OPC_I,,0.0,700.0,class F,0.0,0.0,0.0,0.0,0.0,0.0,0.0,not_applicable,0.0,0.0,0.0,38.49,0.0,not_applicable,467.0,Natural River Sand,,PVA Fiber,6.5,12.0,0.04,not_applicable,0.0,187.0,PCE_SP,22.46533,Standard Curing,23.0,84.0
583.0,OPC_I,,0.0,700.0,class F,0.0,0.0,0.0,0.0,0.0,0.0,0.0,not_applicable,0.0,0.0,0.0,25.66,0.0,not_applicable,467.0,Natural River Sand,,PVA Fiber,13.0,12.0,0.04,not_applicable,0.0,187.0,PCE_SP,19.6299,Standard Curing,23.0,87.0
