Repository: Jocund96/Data-to-Design-ML

# Data to Design: Structural Materials (Da2DeSM)

Repository for the Da2DeSM project-based course at Bauhaus-Universität Weimar. This project applies machine learning to predict the mechanical properties of structural materials.

## Main Goals

*   Predict material behavior with limited data.
*   Analyze model uncertainty and out-of-distribution performance.
*   Turn machine learning outputs into engineering insights.

## Dataset & Tasks

We work with a concrete dataset collection to predict concrete compressive strength.

*   **EDA**: Exploratory analysis and feature inspection.
*   **Feature Engineering**: Encoding mix proportions and material descriptors.
*   **Interpretability**: Checking if models match physical reality.

## Models

### Classical Machine Learning
*   Linear models (OLS, Elastic Net, Bayesian Ridge, Polynomial Ridge) - assigned to Brijesh Dholakiya
*   Kernel and SVMs (KNN, SVR, NuSVR) - assigned to Shoaib Ahmad Joo
*   Ensemble models (Decision Tree, Random Forest, Extra Trees) - assigned to Anmol Bhardwaj
*   Boosting models (XGBoost, HistGradientBoosting, AdaBoost) - assigned to Jasurbek Odilov

## Repository Structure

Each track is an independent student workstream (not a progressive pipeline), organized by week within its own folder:
=======

## Classical Machine Learning Models

*   Linear models (OLS, Elastic Net, Bayesian Ridge, Polynomial Ridge) - assigned to Brijesh Dholakiya
*   Support Vector Machines (KNN, SVR, NuSVR) - assigned to Shoaib Ahmad Joo
*   Ensemble models (Decision tree, Random Forest, Extra Trees) - assigned to Anmol Bradhwaj
*   Boosting models (XGBoost, HistGradBoost, Adaboost) - assigned to Jasurbek Odilov

## Repository Structure


*   `S1_Linear/` — Linear models.
*   `S2_Kernel/` — Kernel and SVM-based models.
*   `S3_Tree/` — Tree-based ensemble models.
*   `S4_Boosting/` — Boosting models.
*   `requirements.txt` — Consolidated Python package dependencies for all tracks.


Each track folder holds its own datasets, notebooks (grouped by week), and helper/utility modules.

## Course Info
*   **Chair**: Data Science in Civil Engineering, Bauhaus-Universität Weimar.
*   **Instructors**: Marchellino Ghorayeb, Stefan Kollmannsberger.

File: S3_Tree/semantic_recoding_features_50.csv (part 1 of 14)
,cement,cement_type,cement_grade,silica_fume,fly_ash,fly_ash_type,limestone_powder,quartz_powder,glass_powder,rice_husk_ash,metakaolin,ggbfs,slag,slag_type,nano_caco3,nano_al2o3,nano_tio2,nano_sio2,filler,filler_type,sand,sand_type,sand_max_size,fiber1_type,fiber1_amount,fiber1_length,fiber1_diameter,fiber2_type,fiber2_amount,water,sp_type,sp_amount,curing_method,curing_temp,cs_28d,cement_type_clean
0,839.0,OPC_unknown,,104.0,52.0,class F,0.0,0.0,0.0,0.0,0.0,0.0,0.0,not_applicable,0.0,0.0,0.0,0.0,52.0,Pumicite,925.0,unknown_type,,Straight Steel Fiber,119.0,13.0,0.2,not_applicable,0.0,147.0,PCE_SP,59.33,Standard Curing,,132.0,OPC_I
1,839.0,OPC_unknown,,104.0,26.0,class F,0.0,0.0,0.0,0.0,0.0,0.0,0.0,not_applicable,0.0,0.0,0.0,0.0,78.0,Pumicite,931.0,unknown_type,,Straight Steel Fiber,119.0,13.0,0.2,not_applicable,0.0,147.0,PCE_SP,59.33,Standard Curing,,122.5,OPC_I
2,839.0,OPC_unknown,,104.0,0.0,not_applicable,0.0,0.0,0.0,0.0,0.0,0.0,0.0,not_applicable,0.0,0.0,0.0,0.0,104.0,Pumicite,931.0,unknown_type,,Straight Steel Fiber,119.0,13.0,0.2,not_applicable,0.0,147.0,PCE_SP,62.15,Standard Curing,,116.0,OPC_I
3,839.0,OPC_unknown,,104.0,52.0,class F,0.0,0.0,0.0,0.0,52.0,0.0,0.0,not_applicable,0.0,0.0,0.0,0.0,0.0,not_applicable,913.0,unknown_type,,Straight Steel Fiber,119.0,13.0,0.2,not_applicable,0.0,147.0,PCE_SP,64.98,Standard Curing,,134.0,OPC_I
4,839.0,OPC_unknown,,104.0,26.0,class F,0.0,0.0,0.0,0.0,78.0,0.0,0.0,not_applicable,0.0,0.0,0.0,0.0,0.0,not_applicable,921.0,unknown_type,,Straight Steel Fiber,119.0,13.0,0.2,not_applicable,0.0,147.0,PCE_SP,64.98,Standard Curing,,131.5,OPC_I
5,839.0,OPC_unknown,,104.0,0.0,not_applicable,0.0,0.0,0.0,0.0,104.0,0.0,0.0,not_applicable,0.0,0.0,0.0,0.0,0.0,not_applicable,922.0,unknown_type,,Straight Steel Fiber,119.0,13.0,0.2,not_applicable,0.0,147.0,PCE_SP,67.8,Standard Curing,,130.5,OPC_I
6,839.0,OPC_unknown,,104.0,83.0,class F,0.0,0.0,0.0,0.0,0.0,21.0,0.0,not_applicable,0.0,0.0,0.0,0.0,0.0,not_applicable,920.0,unknown_type,,Straight Steel Fiber,119.0,13.0,0.2,not_applicable,0.0,147.0,PCE_SP,59.33,Standard Curing,,134.5,OPC_I
7,839.0,OPC_unknown,,104.0,62.0,class F,0.0,0.0,0.0,0.0,0.0,42.0,0.0,not_applicable,0.0,0.0,0.0,0.0,0.0,not_applicable,921.0,unknown_type,,Straight Steel Fiber,119.0,13.0,0.2,not_applicable,0.0,147.0,PCE_SP,62.15,Standard Curing,,132.5,OPC_I
8,839.0,OPC_unknown,,104.0,0.0,not_applicable,0.0,0.0,0.0,0.0,52.0,0.0,0.0,not_applicable,0.0,0.0,0.0,0.0,52.0,Pumicite,926.0,unknown_type,,Straight Steel Fiber,119.0,13.0,0.2,not_applicable,0.0,147.0,PCE_SP,64.98,Standard Curing,,123.0,OPC_I
9,839.0,OPC_unknown,,104.0,0.0,not_applicable,0.0,0.0,0.0,0.0,62.0,21.0,0.0,not_applicable,0.0,0.0,0.0,0.0,21.0,Pumicite,923.0,unknown_type,,Straight Steel Fiber,119.0,13.0,0.2,not_applicable,0.0,147.0,PCE_SP,67.8,Standard Curing,,131.0,OPC_I
10,839.0,OPC_unknown,,94.0,0.0,not_applicable,0.0,0.0,0.0,0.0,94.0,21.0,0.0,not_applicable,0.0,0.0,0.0,0.0,0.0,not_applicable,926.0,unknown_type,,Straight Steel Fiber,119.0,13.0,0.2,not_applicable,0.0,147.0,PCE_SP,67.8,Standard Curing,,130.0,OPC_I
11,755.0,OPC_unknown,,94.0,0.0,not_applicable,0.0,0.0,0.0,0.0,94.0,105.0,0.0,not_applicable,0.0,0.0,0.0,0.0,0.0,not_applicable,928.0,unknown_type,,Straight Steel Fiber,119.0,13.0,0.2,not_applicable,0.0,147.0,PCE_SP,64.98,Standard Curing,,111.5,OPC_I
12,839.0,OPC_unknown,,78.0,0.0,not_applicable,0.0,0.0,0.0,0.0,104.0,0.0,0.0,not_applicable,0.0,0.0,0.0,0.0,26.0,Pumicite,940.0,unknown_type,,Straight Steel Fiber,119.0,13.0,0.2,not_applicable,0.0,147.0,PCE_SP,62.15,Standard Curing,,119.0,OPC_I
13,839.0,OPC_unknown,,78.0,0.0,not_applicable,0.0,0.0,0.0,0.0,130.0,0.0,0.0,not_applicable,0.0,0.0,0.0,0.0,0.0,not_applicable,934.0,unknown_type,,Straight Steel Fiber,119.0,13.0,0.2,not_applicable,0.0,147.0,PCE_SP,64.98,Standard Curing,,121.0,OPC_I
14,839.0,OPC_unknown,,52.0,0.0,not_applicable,0.0,0.0,0.0,0.0,156.0,0.0,0.0,not_applicable,0.0,0.0,0.0,0.0,0.0,not_applicable,946.0,unknown_type,,Straight Steel Fiber,119.0,13.0,0.2,not_applicable,0.0,147.0,PCE_SP,62.15,Standard Curing,,116.0,OPC_I
15,856.0,OPC_unknown,42.5,214.0,0.0,not_applicable,0.0,0.0,0.0,0.0,0.0,0.0,0.0,not_applicable,0.0,0.0,0.0,0.0,0.0,not_applicable,1178.0,Quartz Sand,0.8,Straight Steel Fiber,160.0,13.0,0.2,not_applicable,0.0,182.0,HRWRA,24.6,Standard Curing,20.0,157.0,OPC_42.5
16,589.0,OPC_unknown,42.5,214.0,161.0,class F,0.0,0.0,0.0,0.0,0.0,107.0,0.0,not_applicable,0.0,0.0,0.0,0.0,0.0,not_applicable,1178.0,Quartz Sand,0.8,Straight Steel Fiber,160.0,13.0,0.2,not_applicable,0.0,182.0,HRWRA,16.1,Standard Curing,20.0,164.0,OPC_42.5
17,375.0,OPC_unknown,42.5,214.0,161.0,class F,0.0,0.0,0.0,0.0,0.0,321.0,0.0,not_applicable,0.0,0.0,0.0,0.0,0.0,not_applicable,1178.0,Quartz Sand,0.8,Straight Steel Fiber,160.0,13.0,0.2,not_applicable,0.0,182.0,HRWRA,9.1,Standard Curing,20.0,144.0,OPC_42.5
18,1000.0,OPC_unknown,52.5,250.0,0.0,not_applicable,0.0,0.0,0.0,0.0,0.0,0.0,0.0,not_applicable,0.0,0.0,0.0,0.0,0.0,not_applicable,1250.0,Silica Sand,0.3,Straight Steel Fiber,156.0,12.0,0.2,not_applicable,0.0,225.0,PCE_SP,24.8,Standard Curing,20.0,162.0,OPC_52.5
19,900.0,OPC_unknown,52.5,250.0,0.0,not_applicable,0.0,0.0,0.0,0.0,0.0,0.0,0.0,not_applicable,0.0,0.0,0.0,0.0,100.0,Recycled Brick Powder,1250.0,Silica Sand,0.3,Straight Steel Fiber,156.0,12.0,0.2,not_applicable,0.0,225.0,PCE_SP,24.8,Standard Curing,20.0,167.0,OPC_52.5
20,800.0,OPC_unknown,52.5,250.0,0.0,not_applicable,0.0,0.0,0.0,0.0,0.0,0.0,0.0,not_applicable,0.0,0.0,0.0,0.0,200.0,Recycled Brick Powder,1250.0,Silica Sand,0.3,Straight Steel Fiber,156.0,12.0,0.2,not_applicable,0.0,225.0,PCE_SP,24.8,Standard Curing,20.0,157.0,OPC_52.5
21,700.0,OPC_unknown,52.5,250.0,0.0,not_applicable,0.0,0.0,0.0,0.0,0.0,0.0,0.0,not_applicable,0.0,0.0,0.0,0.0,300.0,Recycled Brick Powder,1250.0,Silica Sand,0.3,Straight Steel Fiber,156.0,12.0,0.2,not_applicable,0.0,225.0,PCE_SP,24.8,Standard Curing,20.0,156.0,OPC_52.5
22,500.0,OPC_unknown,52.5,250.0,0.0,not_applicable,0.0,0.0,0.0,0.0,0.0,0.0,0.0,not_applicable,0.0,0.0,0.0,0.0,500.0,Recycled Brick Powder,1250.0,Silica Sand,0.3,Straight Steel Fiber,156.0,12.0,0.2,not_applicable,0.0,225.0,PCE_SP,24.8,Standard Curing,20.0,152.0,OPC_52.5
23,300.0,OPC_unknown,52.5,250.0,0.0,not_applicable,0.0,0.0,0.0,0.0,0.0,0.0,0.0,not_applicable,0.0,0.0,0.0,0.0,700.0,Recycled Brick Powder,1250.0,Silica Sand,0.3,Straight Steel Fiber,156.0,12.0,0.2,not_applicable,0.0,225.0,PCE_SP,24.8,Standard Curing,20.0,132.0,OPC_52.5
24,1000.0,OPC_unknown,52.5,175.0,0.0,not_applicable,0.0,0.0,0.0,0.0,0.0,0.0,0.0,not_applicable,0.0,0.0,0.0,0.0,75.0,Recycled Brick Powder,1250.0,Silica Sand,0.3,Straight Steel Fiber,156.0,12.0,0.2,not_applicable,0.0,225.0,PCE_SP,24.8,Standard Curing,20.0,168.0,OPC_52.5
25,1000.0,OPC_unknown,52.5,125.0,0.0,not_applicable,0.0,0.0,0.0,0.0,0.0,0.0,0.0,not_applicable,0.0,0.0,0.0,0.0,125.0,Recycled Brick Powder,1250.0,Silica Sand,0.3,Straight Steel Fiber,156.0,12.0,0.2,not_applicable,0.0,225.0,PCE_SP,24.8,Standard Curing,20.0,152.0,OPC_52.5
26,1000.0,OPC_unknown,52.5,75.0,0.0,not_applicable,0.0,0.0,0.0,0.0,0.0,0.0,0.0,not_applicable,0.0,0.0,0.0,0.0,175.0,Recycled Brick Powder,1250.0,Silica Sand,0.3,Straight Steel Fiber,156.0,12.0,0.2,not_applicable,0.0,225.0,PCE_SP,24.8,Standard Curing,20.0,150.0,OPC_52.5
27,1000.0,OPC_unknown,52.5,0.0,0.0,not_applicable,0.0,0.0,0.0,0.0,0.0,0.0,0.0,not_applicable,0.0,0.0,0.0,0.0,250.0,Recycled Brick Powder,1250.0,Silica Sand,0.3,Straight Steel Fiber,156.0,12.0,0.2,not_applicable,0.0,225.0,PCE_SP,24.8,Standard Curing,20.0,147.0,OPC_52.5
28,700.0,OPC_unknown,52.5,175.0,0.0,not_applicable,0.0,0.0,0.0,0.0,0.0,0.0,0.0,not_applicable,0.0,0.0,0.0,0.0,375.0,Recycled Brick Powder,1250.0,Silica Sand,0.3,Straight Steel Fiber,156.0,12.0,0.2,not_applicable,0.0,225.0,PCE_SP,24.8,Standard Curing,20.0,166.0,OPC_52.5
29,700.0,OPC_unknown,52.5,125.0,0.0,not_applicable,0.0,0.0,0.0,0.0,0.0,0.0,0.0,not_applicable,0.0,0.0,0.0,0.0,425.0,Recycled Brick Powder,1250.0,Silica Sand,0.3,Straight Steel Fiber,156.0,12.0,0.2,not_applicable,0.0,225.0,PCE_SP,24.8,Standard Curing,20.0,150.0,OPC_52.5
30,700.0,OPC_unknown,52.5,75.0,0.0,not_applicable,0.0,0.0,0.0,0.0,0.0,0.0,0.0,not_applicable,0.0,0.0,0.0,0.0,475.0,Recycled Brick Powder,1250.0,Silica Sand,0.3,Straight Steel Fiber,156.0,12.0,0.2,not_applicable,0.0,225.0,PCE_SP,24.8,Standard Curing,20.0,147.0,OPC_52.5
31,700.0,OPC_unknown,52.5,0.0,0.0,not_applicable,0.0,0.0,0.0,0.0,0.0,0.0,0.0,not_applicable,0.0,0.0,0.0,0.0,550.0,Recycled Brick Powder,1250.0,Silica Sand,0.3,Straight Steel Fiber,156.0,12.0,0.2,not_applicable,0.0,225.0,PCE_SP,24.8,Standard Curing,20.0,137.0,OPC_52.5
32,300.0,OPC_unknown,52.5,175.0,0.0,not_applicable,0.0,0.0,0.0,0.0,0.0,0.0,0.0,not_applicable,0.0,0.0,0.0,0.0,775.0,Recycled Brick Powder,1250.0,Silica Sand,0.3,Straight Steel Fiber,156.0,12.0,0.2,not_applicable,0.0,225.0,PCE_SP,24.8,Standard Curing,20.0,130.0,OPC_52.5
33,300.0,OPC_unknown,52.5,125.0,0.0,not_applicable,0.0,0.0,0.0,0.0,0.0,0.0,0.0,not_applicable,0.0,0.0,0.0,0.0,825.0,Recycled Brick Powder,1250.0,Silica Sand,0.3,Straight Steel Fiber,156.0,12.0,0.2,not_applicable,0.0,225.0,PCE_SP,24.8,Standard Curing,20.0,120.5,OPC_52.5
34,300.0,OPC_unknown,52.5,75.0,0.0,not_applicable,0.0,0.0,0.0,0.0,0.0,0.0,0.0,not_applicable,0.0,0.0,0.0,0.0,875.0,Recycled Brick Powder,1250.0,Silica Sand,0.3,Straight Steel Fiber,156.0,12.0,0.2,not_applicable,0.0,225.0,PCE_SP,24.8,Standard Curing,20.0,108.0,OPC_52.5
35,300.0,OPC_unknown,52.5,0.0,0.0,not_applicable,0.0,0.0,0.0,0.0,0.0,0.0,0.0,not_applicable,0.0,0.0,0.0,0.0,950.0,Recycled Brick Powder,1250.0,Silica Sand,0.3,Straight Steel Fiber,156.0,12.0,0.2,not_applicable,0.0,225.0,PCE_SP,24.8,Standard Curing,20.0,103.0,OPC_52.5
36,807.0,HS_cement,,225.0,0.0,not_applicable,0.0,243.0,0.0,0.0,0.0,0.0,0.0,not_applicable,0.0,0.0,0.0,0.0,0.0,not_applicable,972.0,Quartz Sand,0.6,not_applicable,0.0,,,not_applicable,0.0,195.0,PCE_HRWRA,13.0,Standard Curing,20.0,169.0,HS_cement
37,724.0,HS_cement,,224.0,0.0,not_applicable,0.0,241.0,81.0,0.0,0.0,0.0,0.0,not_applicable,0.0,0.0,0.0,0.0,0.0,not_applicable,966.0,Quartz Sand,0.6,not_applicable,0.0,,,not_applicable,0.0,195.0,PCE_HRWRA,13.0,Standard Curing,20.0,168.0,HS_cement
38,639.0,HS_cement,,222.0,0.0,not_applicable,0.0,240.0,160.0,0.0,0.0,0.0,0.0,not_applicable,0.0,0.0,0.0,0.0,0.0,not_applicable,960.0,Quartz Sand,0.6,not_applicable,0.0,,,not_applicable,0.0,193.0,PCE_HRWRA,13.0,Standard Curing,20.0,173.0,HS_cement
39,556.0,HS_cement,,221.0,0.0,not_applicable,0.0,238.0,238.0,0.0,0.0,0.0,0.0,not_applicable,0.0,0.0,0.0,0.0,0.0,not_applicable,953.0,Quartz Sand,0.6,not_applicable,0.0,,,not_applicable,0.0,192.0,PCE_HRWRA,13.0,Standard Curing,20.0,165.0,HS_cement
40,473.0,HS_cement,,219.0,0.0,not_applicable,0.0,237.0,316.0,0.0,0.0,0.0,0.0,not_applicable,0.0,0.0,0.0,0.0,0.0,not_applicable,947.0,Quartz Sand,0.6,not_applicable,0.0,,,not_applicable,0.0,191.0,PCE_HRWRA,13.0,Standard Curing,20.0,157.0,HS_cement
41,392.0,HS_cement,,217.0,0.0,not_applicable,0.0,235.0,392.0,0.0,0.0,0.0,0.0,not_applicable,0.0,0.0,0.0,0.0,0.0,not_applicable,941.0,Quartz Sand,0.6,not_applicable,0.0,,,not_applicable,0.0,190.0,PCE_HRWRA,13.0,Standard Curing,20.0,150.0,HS_cement
42,807.0,HS_cement,,224.0,0.0,not_applicable,0.0,121.0,121.0,0.0,0.0,0.0,0.0,not_applicable,0.0,0.0,0.0,0.0,0.0,not_applicable,967.0,Quartz Sand,0.6,not_applicable,0.0,,,not_applicable,0.0,195.0,PCE_HRWRA,13.0,Standard Curing,20.0,172.0,HS_cement
43,807.0,HS_cement,,224.0,0.0,not_applicable,0.0,0.0,242.0,0.0,0.0,0.0,0.0,not_applicable,0.0,0.0,0.0,0.0,0.0,not_applicable,967.0,Quartz Sand,0.6,not_applicable,0.0,,,not_applicable,0.0,195.0,PCE_HRWRA,13.0,Standard Curing,20.0,168.0,HS_cement
44,636.0,HS_cement,,221.0,0.0,not_applicable,0.0,0.0,398.0,0.0,0.0,0.0,0.0,not_applicable,0.0,0.0,0.0,0.0,0.0,not_applicable,955.0,Quartz Sand,0.6,not_applicable,0.0,,,not_applicable,0.0,193.0,PCE_HRWRA,13.0,Standard Curing,20.0,168.0,HS_cement
45,623.0,HS_cement,,216.0,0.0,not_applicable,0.0,0.0,390.0,0.0,0.0,0.0,0.0,not_applicable,0.0,0.0,0.0,0.0,0.0,not_applicable,935.0,Quartz Sand,0.6,Straight Steel Fiber,158.0,13.0,0.2,not_applicable,0.0,188.0,PCE_HRWRA,13.0,Standard Curing,20.0,172.0,HS_cement
46,807.0,HS_cement,,225.0,0.0,not_applicable,0.0,243.0,0.0,0.0,0.0,0.0,0.0,not_applicable,0.0,0.0,0.0,0.0,0.0,not_applicable,972.0,Quartz Sand,0.6,not_applicable,0.0,,,not_applicable,0.0,195.0,PCE_HRWRA,13.0,Heat Curing,90.0,205.0,HS_cement
47,724.0,HS_cement,,224.0,0.0,not_applicable,0.0,241.0,81.0,0.0,0.0,0.0,0.0,not_applicable,0.0,0.0,0.0,0.0,0.0,not_applicable,966.0,Quartz Sand,0.6,not_applicable,0.0,,,not_applicable,0.0,195.0,PCE_HRWRA,13.0,Heat Curing,90.0,210.0,HS_cement
48,639.0,HS_cement,,222.0,0.0,not_applicable,0.0,240.0,160.0,0.0,0.0,0.0,0.0,not_applicable,0.0,0.0,0.0,0.0,0.0,not_applicable,960.0,Quartz Sand,0.6,not_applicable,0.0,,,not_applicable,0.0,193.0,PCE_HRWRA,13.0,Heat Curing,90.0,212.0,HS_cement
49,556.0,HS_cement,,221.0,0.0,not_applicable,0.0,238.0,238.0,0.0,0.0,0.0,0.0,not_applicable,0.0,0.0,0.0,0.0,0.0,not_applicable,953.0,Quartz Sand,0.6,not_applicable,0.0,,,not_applicable,0.0,192.0,PCE_HRWRA,13.0,Heat Curing,90.0,197.0,HS_cement
50,473.0,HS_cement,,219.0,0.0,not_applicable,0.0,237.0,316.0,0.0,0.0,0.0,0.0,not_applicable,0.0,0.0,0.0,0.0,0.0,not_applicable,947.0,Quartz Sand,0.6,not_applicable,0.0,,,not_applicable,0.0,191.0,PCE_HRWRA,13.0,Heat Curing,90.0,195.0,HS_cement
51,392.0,HS_cement,,217.0,0.0,not_applicable,0.0,235.0,392.0,0.0,0.0,0.0,0.0,not_applicable,0.0,0.0,0.0,0.0,0.0,not_applicable,941.0,Quartz Sand,0.6,not_applicable,0.0,,,not_applicable,0.0,190.0,PCE_HRWRA,13.0,Heat Curing,90.0,190.0,HS_cement
52,807.0,HS_cement,,224.0,0.0,not_applicable,0.0,121.0,121.0,0.0,0.0,0.0,0.0,not_applicable,0.0,0.0,0.0,0.0,0.0,not_applicable,967.0,Quartz Sand,0.6,not_applicable,0.0,,,not_applicable,0.0,195.0,PCE_HRWRA,13.0,Heat Curing,90.0,222.0,HS_cement
53,807.0,HS_cement,,224.0,0.0,not_applicable,0.0,0.0,242.0,0.0,0.0,0.0,0.0,not_applicable,0.0,0.0,0.0,0.0,0.0,not_applicable,967.0,Quartz Sand,0.6,not_applicable,0.0,,,not_applicable,0.0,195.0,PCE_HRWRA,13.0,Heat Curing,90.0,234.0,HS_cement
54,636.0,HS_cement,,221.0,0.0,not_applicable,0.0,0.0,398.0,0.0,0.0,0.0,0.0,not_applicable,0.0,0.0,0.0,0.0,0.0,not_applicable,955.0,Quartz Sand,0.6,not_applicable,0.0,,,not_applicable,0.0,193.0,PCE_HRWRA,13.0,Heat Curing,90.0,212.0,HS_cement
55,623.0,HS_cement,,216.0,0.0,not_applicable,0.0,0.0,390.0,0.0,0.0,0.0,0.0,not_applicable,0.0,0.0,0.0,0.0,0.0,not_applicable,935.0,Quartz Sand,0.6,Straight Steel Fiber,158.0,13.0,0.2,not_applicable,0.0,188.0,PCE_HRWRA,13.0,Heat Curing,90.0,220.0,HS_cement
56,900.0,OPC_unknown,,220.0,0.0,not_applicable,0.0,0.0,0.0,0.0,0.0,0.0,0.0,not_applicable,0.0,0.0,0.0,0.0,0.0,not_applicable,1005.0,Fine Dune Sand,0.6,Straight Steel Fiber,157.0,12.7,0.15,not_applicable,0.0,162.0,PCE_HRWRA,40.0,Standard Curing,22.0,161.0,OPC_I
57,900.0,OPC_unknown,,132.0,0.0,not_applicable,0.0,0.0,0.0,0.0,0.0,0.0,0.0,not_applicable,0.0,0.0,0.0,0.0,88.0,Natural Pozzolana,1030.0,Fine Dune Sand,0.6,Straight Steel Fiber,157.0,12.7,0.15,not_applicable,0.0,162.0,PCE_HRWRA,40.0,Standard Curing,22.0,147.0,OPC_I
58,900.0,OPC_unknown,,88.0,0.0,not_applicable,0.0,0.0,0.0,0.0,0.0,0.0,0.0,not_applicable,0.0,0.0,0.0,0.0,132.0,Natural Pozzolana,1042.0,Fine Dune Sand,0.6,Straight Steel Fiber,157.0,12.7,0.15,not_applicable,0.0,162.0,PCE_HRWRA,40.0,Standard Curing,22.0,154.0,OPC_I
59,900.0,OPC_unknown,,44.0,0.0,not_applicable,0.0,0.0,0.0,0.0,0.0,0.0,0.0,not_applicable,0.0,0.0,0.0,0.0,176.0,Natural Pozzolana,1055.0,Fine Dune Sand,0.6,Straight Steel Fiber,157.0,12.7,0.15,not_applicable,0.0,162.0,PCE_HRWRA,40.0,Standard Curing,22.0,136.0,OPC_I
60,900.0,OPC_unknown,,132.0,88.0,class F,0.0,0.0,0.0,0.0,0.0,0.0,0.0,not_applicable,0.0,0.0,0.0,0.0,0.0,not_applicable,1030.0,Fine Dune Sand,0.6,Straight Steel Fiber,157.0,12.7,0.15,not_applicable,0.0,162.0,PCE_HRWRA,40.0,Standard Curing,22.0,150.0,OPC_I
61,900.0,OPC_unknown,,88.0,132.0,class F,0.0,0.0,0.0,0.0,0.0,0.0,0.0,not_applicable,0.0,0.0,0.0,0.0,0.0,not_applicable,1042.0,Fine Dune Sand,0.6,Straight Steel Fiber,157.0,12.7,0.15,not_applicable,0.0,162.0,PCE_HRWRA,40.0,Standard Curing,22.0,158.0,OPC_I
62,900.0,OPC_unknown,,44.0,176.0,class F,0.0,0.0,0.0,0.0,0.0,0.0,0.0,not_applicable,0.0,0.0,0.0,0.0,0.0,not_applicable,1055.0,Fine Dune Sand,0.6,Straight Steel Fiber,157.0,12.7,0.15,not_applicable,0.0,162.0,PCE_HRWRA,40.0,Standard Curing,22.0,143.0,OPC_I
63,900.0,OPC_unknown,,209.0,0.0,not_applicable,11.0,0.0,0.0,0.0,0.0,0.0,0.0,not_applicable,0.0,0.0,0.0,0.0,0.0,not_applicable,1000.0,Fine Dune Sand,0.6,Straight Steel Fiber,157.0,12.7,0.15,not_applicable,0.0,162.0,PCE_HRWRA,40.0,Standard Curing,22.0,159.0,OPC_I
64,900.0,OPC_unknown,,198.0,0.0,not_applicable,22.0,0.0,0.0,0.0,0.0,0.0,0.0,not_applicable,0.0,0.0,0.0,0.0,0.0,not_applicable,990.0,Fine Dune Sand,0.6,Straight Steel Fiber,157.0,12.7,0.15,not_applicable,0.0,162.0,PCE_HRWRA,40.0,Standard Curing,22.0,146.0,OPC_I
65,900.0,OPC_unknown,,176.0,0.0,not_applicable,44.0,0.0,0.0,0.0,0.0,0.0,0.0,not_applicable,0.0,0.0,0.0,0.0,0.0,not_applicable,985.0,Fine Dune Sand,0.6,Straight Steel Fiber,157.0,12.7,0.15,not_applicable,0.0,162.0,PCE_HRWRA,40.0,Standard Curing,22.0,152.0,OPC_I
66,900.0,OPC_unknown,,209.0,0.0,not_applicable,0.0,0.0,0.0,0.0,0.0,0.0,0.0,not_applicable,0.0,0.0,0.0,0.0,11.0,Cement Kiln Dust,1008.0,Fine Dune Sand,0.6,Straight Steel Fiber,157.0,12.7,0.15,not_applicable,0.0,162.0,PCE_HRWRA,40.0,Standard Curing,22.0,144.0,OPC_I
67,900.0,OPC_unknown,,198.0,0.0,not_applicable,0.0,0.0,0.0,0.0,0.0,0.0,0.0,not_applicable,0.0,0.0,0.0,0.0,22.0,Cement Kiln Dust,1000.0,Fine Dune Sand,0.6,Straight Steel Fiber,157.0,12.7,0.15,not_applicable,0.0,162.0,PCE_HRWRA,40.0,Standard Curing,22.0,142.0,OPC_I
68,900.0,OPC_unknown,,176.0,0.0,not_applicable,0.0,0.0,0.0,0.0,0.0,0.0,0.0,not_applicable,0.0,0.0,0.0,0.0,44.0,Cement Kiln Dust,1015.0,Fine Dune Sand,0.6,Straight Steel Fiber,157.0,12.7,0.15,not_applicable,0.0,162.0,PCE_HRWRA,40.0,Standard Curing,22.0,152.0,OPC_I
69,900.0,OPC_unknown,,209.0,0.0,not_applicable,0.0,0.0,0.0,0.0,0.0,0.0,11.0,Steel Slag,0.0,0.0,0.0,0.0,0.0,not_applicable,1010.0,Fine Dune Sand,0.6,Straight Steel Fiber,157.0,12.7,0.15,not_applicable,0.0,162.0,PCE_HRWRA,40.0,Standard Curing,22.0,134.0,OPC_I
70,900.0,OPC_unknown,,198.0,0.0,not_applicable,0.0,0.0,0.0,0.0,0.0,0.0,22.0,Steel Slag,0.0,0.0,0.0,0.0,0.0,not_applicable,1000.0,Fine Dune Sand,0.6,Straight Steel Fiber,157.0,12.7,0.15,not_applicable,0.0,162.0,PCE_HRWRA,40.0,Standard Curing,22.0,140.0,OPC_I
71,900.0,OPC_unknown,,176.0,0.0,not_applicable,0.0,0.0,0.0,0.0,0.0,0.0,44.0,Steel Slag,0.0,0.0,0.0,0.0,0.0,not_applicable,1025.0,Fine Dune Sand,0.6,Straight Steel Fiber,157.0,12.7,0.15,not_applicable,0.0,162.0,PCE_HRWRA,40.0,Standard Curing,22.0,161.0,OPC_I
72,900.0,OPC_unknown,,220.0,0.0,not_applicable,47.0,0.0,0.0,0.0,0.0,0.0,0.0,not_applicable,0.0,0.0,0.0,0.0,0.0,not_applicable,931.0,Fine Dune Sand,0.6,Straight Steel Fiber,157.0,12.7,0.15,not_applicable,0.0,162.0,PCE_HRWRA,40.0,Standard Curing,22.0,125.0,OPC_I
73,900.0,OPC_unknown,,220.0,0.0,not_applicable,87.0,0.0,0.0,0.0,0.0,0.0,0.0,not_applicable,0.0,0.0,0.0,0.0,0.0,not_applicable,868.0,Fine Dune Sand,0.6,Straight Steel Fiber,157.0,12.7,0.15,not_applicable,0.0,162.0,PCE_HRWRA,40.0,Standard Curing,22.0,163.0,OPC_I
74,900.0,OPC_unknown,,220.0,0.0,not_applicable,153.0,0.0,0.0,0.0,0.0,0.0,0.0,not_applicable,0.0,0.0,0.0,0.0,0.0,not_applicable,764.0,Fine Dune Sand,0.6,Straight Steel Fiber,157.0,12.7,0.15,not_applicable,0.0,162.0,PCE_HRWRA,40.0,Standard Curing,22.0,132.0,OPC_I
75,900.0,OPC_unknown,,220.0,0.0,not_applicable,0.0,0.0,0.0,0.0,0.0,0.0,0.0,not_applicable,0.0,0.0,0.0,0.0,48.0,Cement Kiln Dust,962.0,Fine Dune Sand,0.6,Straight Steel Fiber,157.0,12.7,0.15,not_applicable,0.0,162.0,PCE_HRWRA,40.0,Standard Curing,22.0,153.0,OPC_I
76,900.0,OPC_unknown,,220.0,0.0,not_applicable,0.0,0.0,0.0,0.0,0.0,0.0,0.0,not_applicable,0.0,0.0,0.0,0.0,92.0,Cement Kiln Dust,922.0,Fine Dune Sand,0.6,Straight Steel Fiber,157.0,12.7,0.15,not_applicable,0.0,162.0,PCE_HRWRA,40.0,Standard Curing,22.0,135.0,OPC_I
77,900.0,OPC_unknown,,220.0,0.0,not_applicable,0.0,0.0,0.0,0.0,0.0,0.0,0.0,not_applicable,0.0,0.0,0.0,0.0,170.0,Cement Kiln Dust,851.0,Fine Dune Sand,0.6,Straight Steel Fiber,157.0,12.7,0.15,not_applicable,0.0,162.0,PCE_HRWRA,40.0,Standard Curing,22.0,100.0,OPC_I
78,900.0,OPC_unknown,,220.0,0.0,not_applicable,0.0,0.0,0.0,0.0,0.0,0.0,49.0,Steel Slag,0.0,0.0,0.0,0.0,0.0,not_applicable,972.0,Fine Dune Sand,0.6,Straight Steel Fiber,157.0,12.7,0.15,not_applicable,0.0,162.0,PCE_HRWRA,40.0,Standard Curing,22.0,161.0,OPC_I
79,900.0,OPC_unknown,,220.0,0.0,not_applicable,0.0,0.0,0.0,0.0,0.0,0.0,94.0,Steel Slag,0.0,0.0,0.0,0.0,0.0,not_applicable,942.0,Fine Dune Sand,0.6,Straight Steel Fiber,157.0,12.7,0.15,not_applicable,0.0,162.0,PCE_HRWRA,40.0,Standard Curing,22.0,153.0,OPC_I
80,900.0,OPC_unknown,,220.0,0.0,not_applicable,0.0,0.0,0.0,0.0,0.0,0.0,177.0,Steel Slag,0.0,0.0,0.0,0.0,0.0,not_applicable,886.0,Fine Dune Sand,0.6,Straight Steel Fiber,157.0,12.7,0.15,not_applicable,0.0,162.0,PCE_HRWRA,40.0,Standard Curing,22.0,160.0,OPC_I
81,828.0,OPC_52.5,52.5,207.0,0.0,not_applicable,0.0,0.0,0.0,0.0,0.0,0.0,0.0,not_applicable,0.0,0.0,0.0,0.0,0.0,not_applicable,911.0,Silica Sand,0.3,not_applicable,0.0,,,not_applicable,0.0,224.6,unknown_type,26.4,Standard Curing,20.0,98.0,OPC_52.5
82,818.0,OPC_52.5,52.5,204.0,0.0,not_applicable,0.0,0.0,0.0,0.0,0.0,0.0,0.0,not_applicable,0.0,0.0,0.0,0.0,0.0,not_applicable,899.0,Silica Sand,0.3,Straight Steel Fiber,164.0,13.0,0.16,not_applicable,0.0,221.8,unknown_type,26.0,Standard Curing,20.0,192.0,OPC_52.5
83,726.0,OPC_52.5,52.5,181.0,0.0,not_applicable,0.0,290.0,0.0,0.0,0.0,0.0,0.0,not_applicable,0.0,0.0,0.0,0.0,0.0,not_applicable,789.0,Silica Sand,0.3,not_applicable,0.0,,,not_applicable,0.0,196.9,unknown_type,23.1,Standard Curing,20.0,119.0,OPC_52.5
84,691.0,OPC_52.5,52.5,172.0,0.0,not_applicable,0.0,276.0,0.0,0.0,0.0,0.0,0.0,not_applicable,0.0,0.0,0.0,0.0,0.0,not_applicable,759.0,Silica Sand,0.3,Straight Steel Fiber,138.0,13.0,0.16,not_applicable,0.0,187.3,unknown_type,22.0,Standard Curing,20.0,155.0,OPC_52.5
85,828.0,OPC_52.5,52.5,0.0,0.0,not_applicable,0.0,0.0,0.0,0.0,207.0,0.0,0.0,not_applicable,0.0,0.0,0.0,0.0,0.0,not_applicable,911.0,Silica Sand,0.3,not_applicable,0.0,,,not_applicable,0.0,224.6,unknown_type,26.4,Standard Curing,20.0,109.0,OPC_52.5
86,824.0,OPC_52.5,52.5,0.0,0.0,not_applicable,0.0,0.0,0.0,0.0,204.0,0.0,0.0,not_applicable,0.0,0.0,0.0,0.0,0.0,not_applicable,899.0,Silica Sand,0.3,Straight Steel Fiber,164.0,13.0,0.16,not_applicable,0.0,221.8,unknown_type,26.0,Standard Curing,20.0,161.0,OPC_52.5
87,726.0,OPC_52.5,52.5,0.0,0.0,not_applicable,0.0,290.0,0.0,0.0,181.0,0.0,0.0,not_applicable,0.0,0.0,0.0,0.0,0.0,not_applicable,789.0,Silica Sand,0.3,not_applicable,0.0,,,not_applicable,0.0,196.9,unknown_type,23.1,Standard Curing,20.0,120.0,OPC_52.5
88,691.0,OPC_52.5,52.5,0.0,0.0,not_applicable,0.0,276.0,0.0,0.0,172.0,0.0,0.0,not_applicable,0.0,0.0,0.0,0.0,0.0,not_applicable,759.0,Silica Sand,0.3,Straight Steel Fiber,138.0,13.0,0.16,not_applicable,0.0,187.3,unknown_type,22.0,Standard Curing,20.0,146.0,OPC_52.5
89,828.0,OPC_52.5,52.5,207.0,0.0,not_applicable,0.0,0.0,0.0,0.0,0.0,0.0,0.0,not_applicable,0.0,0.0,0.0,0.0,0.0,not_applicable,911.0,Silica Sand,0.3,not_applicable,0.0,,,not_applicable,0.0,224.6,unknown_type,26.4,Steam Curing,90.0,133.0,OPC_52.5
90,818.0,OPC_52.5,52.5,204.0,0.0,not_applicable,0.0,0.0,0.0,0.0,0.0,0.0,0.0,not_applicable,0.0,0.0,0.0,0.0,0.0,not_applicable,899.0,Silica Sand,0.3,Straight Steel Fiber,164.0,13.0,0.16,not_applicable,0.0,221.8,unknown_type,26.0,Steam Curing,90.0,204.0,OPC_52.5
91,726.0,OPC_52.5,52.5,181.0,0.0,not_applicable,0.0,290.0,0.0,0.0,0.0,0.0,0.0,not_applicable,0.0,0.0,0.0,0.0,0.0,not_applicable,789.0,Silica Sand,0.3,not_applicable,0.0,,,not_applicable,0.0,196.9,unknown_type,23.1,Steam Curing,90.0,178.0,OPC_52.5
92,691.0,OPC_52.5,52.5,172.0,0.0,not_applicable,0.0,276.0,0.0,0.0,0.0,0.0,0.0,not_applicable,0.0,0.0,0.0,0.0,0.0,not_applicable,759.0,Silica Sand,0.3,Straight Steel Fiber,138.0,13.0,0.16,not_applicable,0.0,187.3,unknown_type,22.0,Steam Curing,90.0,216.0,OPC_52.5
93,828.0,OPC_52.5,52.5,0.0,0.0,not_applicable,0.0,0.0,0.0,0.0,207.0,0.0,0.0,not_applicable,0.0,0.0,0.0,0.0,0.0,not_applicable,911.0,Silica Sand,0.3,not_applicable,0.0,,,not_applicable,0.0,224.6,unknown_type,26.4,Steam Curing,90.0,126.0,OPC_52.5
94,824.0,OPC_52.5,52.5,0.0,0.0,not_applicable,0.0,0.0,0.0,0.0,204.0,0.0,0.0,not_applicable,0.0,0.0,0.0,0.0,0.0,not_applicable,899.0,Silica Sand,0.3,Straight Steel Fiber,164.0,13.0,0.16,not_applicable,0.0,221.8,unknown_type,26.0,Steam Curing,90.0,195.0,OPC_52.5
95,726.0,OPC_52.5,52.5,0.0,0.0,not_applicable,0.0,290.0,0.0,0.0,181.0,0.0,0.0,not_applicable,0.0,0.0,0.0,0.0,0.0,not_applicable,789.0,Silica Sand,0.3,not_applicable,0.0,,,not_applicable,0.0,196.9,unknown_type,23.1,Steam Curing,90.0,150.0,OPC_52.5
96,691.0,OPC_52.5,52.5,0.0,0.0,not_applicable,0.0,276.0,0.0,0.0,172.0,0.0,0.0,not_applicable,0.0,0.0,0.0,0.0,0.0,not_applicable,759.0,Silica Sand,0.3,Straight Steel Fiber,138.0,13.0,0.16,not_applicable,0.0,187.3,unknown_type,22.0,Steam Curing,90.0,205.0,OPC_52.5
97,828.0,OPC_52.5,52.5,207.0,0.0,not_applicable,0.0,0.0,0.0,0.0,0.0,0.0,0.0,not_applicable,0.0,0.0,0.0,0.0,0.0,not_applicable,911.0,Silica Sand,0.3,not_applicable,0.0,,,not_applicable,0.0,224.6,unknown_type,26.4,Steam Curing,150.0,141.0,OPC_52.5
98,818.0,OPC_52.5,52.5,204.0,0.0,not_applicable,0.0,0.0,0.0,0.0,0.0,0.0,0.0,not_applicable,0.0,0.0,0.0,0.0,0.0,not_applicable,899.0,Silica Sand,0.3,Straight Steel Fiber,164.0,13.0,0.16,not_applicable,0.0,221.8,unknown_type,26.0,Steam Curing,150.0,234.0,OPC_52.5
99,726.0,OPC_52.5,52.5,181.0,0.0,not_applicable,0.0,290.0,0.0,0.0,0.0,0.0,0.0,not_applicable,0.0,0.0,0.0,0.0,0.0,not_applicable,789.0,Silica Sand,0.3,not_applicable,0.0,,,not_applicable,0.0,196.9,unknown_type,23.1,Steam Curing,150.0,183.0,OPC_52.5
100,691.0,OPC_52.5,52.5,172.0,0.0,not_applicable,0.0,276.0,0.0,0.0,0.0,0.0,0.0,not_applicable,0.0,0.0,0.0,0.0,0.0,not_applicable,759.0,Silica Sand,0.3,Straight Steel Fiber,138.0,13.0,0.16,not_applicable,0.0,187.3,unknown_type,22.0,Steam Curing,150.0,243.0,OPC_52.5
101,828.0,OPC_52.5,52.5,0.0,0.0,not_applicable,0.0,0.0,0.0,0.0,207.0,0.0,0.0,not_applicable,0.0,0.0,0.0,0.0,0.0,not_applicable,911.0,Silica Sand,0.3,not_applicable,0.0,,,not_applicable,0.0,224.6,unknown_type,26.4,Steam Curing,150.0,140.0,OPC_52.5
102,824.0,OPC_52.5,52.5,0.0,0.0,not_applicable,0.0,0.0,0.0,0.0,204.0,0.0,0.0,not_applicable,0.0,0.0,0.0,0.0,0.0,not_applicable,899.0,Silica Sand,0.3,Straight Steel Fiber,164.0,13.0,0.16,not_applicable,0.0,221.8,unknown_type,26.0,Steam Curing,150.0,212.0,OPC_52.5
103,726.0,OPC_52.5,52.5,0.0,0.0,not_applicable,0.0,290.0,0.0,0.0,181.0,0.0,0.0,not_applicable,0.0,0.0,0.0,0.0,0.0,not_applicable,789.0,Silica Sand,0.3,not_applicable,0.0,,,not_applicable,0.0,196.9,unknown_type,23.1,Steam Curing,150.0,167.0,OPC_52.5
104,691.0,OPC_52.5,52.5,0.0,0.0,not_applicable,0.0,276.0,0.0,0.0,172.0,0.0,0.0,not_applicable,0.0,0.0,0.0,0.0,0.0,not_applicable,759.0,Silica Sand,0.3,Straight Steel Fiber,138.0,13.0,0.16,not_applicable,0.0,187.3,unknown_type,22.0,Steam Curing,150.0,230.0,OPC_52.5
105,833.0,OPC_unknown,,208.25,0.0,not_applicable,0.0,0.0,208.25,0.0,0.0,0.0,0.0,not_applicable,0.0,0.0,0.0,0.0,0.0,not_applicable,1149.54,Locally Available Sand,0.6,not_applicable,0.0,,,not_applicable,0.0,183.26,PCE_SP,4.4982,Standard Curing,20.0,192.0,OPC_I
106,833.0,OPC_unknown,,208.25,0.0,not_applicable,0.0,0.0,208.25,0.0,0.0,0.0,0.0,not_applicable,0.0,0.0,0.0,0.0,0.0,not_applicable,1074.57,Locally Available Sand,0.6,not_applicable,0.0,,,not_applicable,0.0,183.26,PCE_SP,4.4982,Standard Curing,20.0,201.0,OPC_I
107,833.0,OPC_unknown,,208.25,0.0,not_applicable,0.0,0.0,249.9,0.0,0.0,0.0,0.0,not_applicable,0.0,0.0,0.0,0.0,0.0,not_applicable,1399.44,Locally Available Sand,0.6,Straight Steel Fiber,195.0,13.0,0.2,not_applicable,0.0,183.26,PCE_SP,5.9976,Standard Curing,20.0,175.0,OPC_I
108,833.0,OPC_unknown,,208.25,0.0,not_applicable,0.0,0.0,249.9,0.0,0.0,0.0,0.0,not_applicable,0.0,0.0,0.0,0.0,0.0,not_applicable,1399.44,Locally Available Sand,0.6,not_applicable,0.0,,,not_applicable,0.0,183.26,PCE_SP,5.9976,Standard Curing,20.0,171.0,OPC_I
109,833.0,OPC_unknown,,208.25,0.0,not_applicable,0.0,0.0,208.25,0.0,0.0,0.0,0.0,not_applicable,0.0,0.0,0.0,0.0,0.0,not_applicable,1149.54,Locally Available Sand,0.6,not_applicable,0.0,,,not_applicable,0.0,166.6,PCE_SP,5.9976,Standard Curing,20.0,190.0,OPC_I
110,833.0,OPC_unknown,,208.25,0.0,not_applicable,0.0,0.0,208.25,0.0,0.0,0.0,0.0,not_applicable,0.0,0.0,0.0,0.0,0.0,not_applicable,1132.88,Locally Available Sand,0.6,not_applicable,0.0,,,not_applicable,0.0,149.94,PCE_SP,7.497,Standard Curing,20.0,163.0,OPC_I
111,735.0,OPC_52.5,52.5,99.0,0.0,not_applicable,0.0,412.0,0.0,0.0,0.0,0.0,0.0,not_applicable,0.0,0.0,0.0,0.0,0.0,not_applicable,962.0,Quartz Sand,0.3,not_applicable,0.0,,,not_applicable,0.0,186.0,PCE_HRWRA,30.65,Standard Curing,20.0,182.0,OPC_52.5
112,735.0,OPC_52.5,52.5,0.0,0.0,not_applicable,0.0,0.0,391.0,0.0,0.0,0.0,0.0,not_applicable,0.0,0.0,0.0,0.0,0.0,not_applicable,962.0,Quartz Sand,0.3,not_applicable,0.0,,,not_applicable,0.0,186.0,PCE_HRWRA,30.65,Standard Curing,20.0,221.0,OPC_52.5
113,735.0,OPC_52.5,52.5,0.0,0.0,not_applicable,0.0,0.0,489.0,0.0,0.0,0.0,0.0,not_applicable,0.0,0.0,0.0,0.0,0.0,not_applicable,962.0,Quartz Sand,0.3,not_applicable,0.0,,,not_applicable,0.0,186.0,PCE_HRWRA,30.65,Standard Curing,20.0,185.0,OPC_52.5
114,735.0,OPC_52.5,52.5,0.0,0.0,not_applicable,0.0,412.0,99.0,0.0,0.0,0.0,0.0,not_applicable,0.0,0.0,0.0,0.0,0.0,not_applicable,962.0,Quartz Sand,0.3,not_applicable,0.0,,,not_applicable,0.0,186.0,PCE_HRWRA,30.65,Standard Curing,20.0,153.0,OPC_52.5
115,669.0,OPC_52.5,52.5,134.0,0.0,not_applicable,0.0,282.0,0.0,0.0,0.0,0.0,0.0,not_applicable,0.0,0.0,0.0,0.0,0.0,not_applicable,924.0,Silica Sand,0.6,Straight Steel Fiber,90.0,13.0,0.2,not_applicable,0.0,187.0,PCE_SP,33.0,Standard Curing,20.0,156.0,OPC_52.5
116,673.0,OPC_52.5,52.5,132.0,0.0,not_applicable,0.0,281.0,0.0,0.0,0.0,0.0,0.0,not_applicable,0.0,0.0,0.0,0.0,0.0,not_applicable,920.0,Silica Sand,0.6,Straight Steel Fiber,98.0,13.0,0.2,not_applicable,0.0,190.0,PCE_SP,30.0,Standard Curing,20.0,156.0,OPC_52.5
117,675.0,OPC_52.5,52.5,210.0,0.0,not_applicable,0.0,167.0,0.0,0.0,0.0,0.0,0.0,not_applicable,0.0,0.0,0.0,0.0,0.0,not_applicable,984.0,Silica Sand,0.6,Straight Steel Fiber,30.0,13.0,0.2,not_applicable,0.0,183.0,PCE_SP,31.0,Standard Curing,20.0,160.0,OPC_52.5
118,726.0,OPC_52.5,52.5,193.0,0.0,not_applicable,0.0,211.0,0.0,0.0,0.0,0.0,0.0,not_applicable,0.0,0.0,0.0,0.0,0.0,not_applicable,868.0,Silica Sand,0.6,Straight Steel Fiber,113.0,13.0,0.2,not_applicable,0.0,191.0,PCE_SP,30.0,Standard Curing,20.0,187.0,OPC_52.5
119,935.0,OPC_unknown,,251.0,0.0,not_applicable,0.0,205.0,0.0,0.0,0.0,0.0,0.0,not_applicable,0.0,0.0,0.0,0.0,0.0,not_applicable,824.0,Quartz Sand,0.45,not_applicable,0.0,,,not_applicable,0.0,194.0,PCE_SP,14.7,Standard Curing,21.0,198.9,OPC_I
120,748.0,OPC_unknown,,251.0,187.0,class F,0.0,205.0,0.0,0.0,0.0,0.0,0.0,not_applicable,0.0,0.0,0.0,0.0,0.0,not_applicable,824.0,Quartz Sand,0.45,not_applicable,0.0,,,not_applicable,0.0,194.0,PCE_SP,14.7,Standard Curing,21.0,179.2,OPC_I
121,561.0,OPC_unknown,,251.0,374.0,class F,0.0,205.0,0.0,0.0,0.0,0.0,0.0,not_applicable,0.0,0.0,0.0,0.0,0.0,not_applicable,824.0,Quartz Sand,0.45,not_applicable,0.0,,,not_applicable,0.0,194.0,PCE_SP,14.7,Standard Curing,21.0,152.6,OPC_I
122,374.0,OPC_unknown,,251.0,561.0,class F,0.0,205.0,0.0,0.0,0.0,0.0,0.0,not_applicable,0.0,0.0,0.0,0.0,0.0,not_applicable,824.0,Quartz Sand,0.45,not_applicable,0.0,,,not_applicable,0.0,194.0,PCE_SP,14.7,Standard Curing,21.0,123.5,OPC_I
123,281.0,OPC_unknown,,251.0,655.0,class F,0.0,205.0,0.0,0.0,0.0,0.0,0.0,not_applicable,0.0,0.0,0.0,0.0,0.0,not_applicable,824.0,Quartz Sand,0.45,not_applicable,0.0,,,not_applicable,0.0,194.0,PCE_SP,14.7,Standard Curing,21.0,106.9,OPC_I
124,922.0,OPC_unknown,,248.0,0.0,not_applicable,0.0,202.0,0.0,0.0,0.0,0.0,0.0,not_applicable,0.0,0.0,0.0,0.0,0.0,not_applicable,812.0,Quartz Sand,0.45,not_applicable,0.0,,,not_applicable,0.0,226.0,PCE_SP,14.5,Standard Curing,21.0,172.1,OPC_I
125,369.0,OPC_unknown,,248.0,553.0,class F,0.0,202.0,0.0,0.0,0.0,0.0,0.0,not_applicable,0.0,0.0,0.0,0.0,0.0,not_applicable,812.0,Quartz Sand,0.45,not_applicable,0.0,,,not_applicable,0.0,226.0,PCE_SP,14.5,Standard Curing,21.0,99.1,OPC_I
126,977.0,OPC_52.5,52.5,183.0,0.0,not_applicable,0.0,61.0,0.0,0.0,0.0,0.0,0.0,not_applicable,0.0,0.0,0.0,0.0,0.0,not_applicable,1075.0,Quartz Sand,,not_applicable,0.0,,,not_applicable,0.0,145.63,Unspecified,25.31,Standard Curing,20.0,139.0,OPC_52.5
127,683.9,OPC_52.5,52.5,183.0,0.0,not_applicable,0.0,61.0,0.0,0.0,0.0,268.1,0.0,not_applicable,0.0,0.0,0.0,0.0,0.0,not_applicable,1075.0,Quartz Sand,,not_applicable,0.0,,,not_applicable,0.0,160.39,Unspecified,10.54,Standard Curing,20.0,142.0,OPC_52.5
128,488.5,OPC_52.5,52.5,183.0,0.0,not_applicable,0.0,61.0,0.0,0.0,0.0,446.9,0.0,not_applicable,0.0,0.0,0.0,0.0,0.0,not_applicable,1075.0,Quartz Sand,,not_applicable,0.0,,,not_applicable,0.0,148.44,Unspecified,22.49,Standard Curing,20.0,123.0,OPC_52.5
129,195.4,OPC_52.5,52.5,183.0,0.0,not_applicable,0.0,61.0,0.0,0.0,0.0,715.0,0.0,not_applicable,0.0,0.0,0.0,0.0,0.0,not_applicable,1075.0,Quartz Sand,,not_applicable,0.0,,,not_applicable,0.0,145.63,Unspecified,25.31,Standard Curing,20.0,107.0,OPC_52.5
130,960.0,CEM_II,42.5,240.0,0.0,not_applicable,0.0,0.0,0.0,0.0,0.0,0.0,0.0,not_applicable,0.0,0.0,0.0,0.0,0.0,not_applicable,960.0,Locally Available Sand,0.1,Straight Steel Fiber,192.0,13.0,0.18,not_applicable,0.0,227.0,Other_Polymer_SP,24.0,Standard Curing,20.0,145.0,CEM_II
131,960.0,CEM_II,42.5,240.0,0.0,not_applicable,0.0,0.0,0.0,0.0,0.0,0.0,0.0,not_applicable,0.0,0.0,0.0,0.0,0.0,not_applicable,960.0,Locally Available Sand,0.1,Straight Steel Fiber,192.0,13.0,0.18,not_applicable,0.0,227.0,Other_Polymer_SP,24.0,Standard Curing,20.0,155.0,CEM_II
132,960.0,CEM_II,42.5,240.0,0.0,not_applicable,0.0,0.0,0.0,0.0,0.0,0.0,0.0,not_applicable,0.0,0.0,0.0,0.0,0.0,not_applicable,960.0,Locally Available Sand,0.1,Straight Steel Fiber,192.0,13.0,0.18,not_applicable,0.0,248.0,Other_Polymer_SP,24.0,Standard Curing,20.0,143.0,CEM_II
133,960.0,CEM_II,42.5,240.0,0.0,not_applicable,0.0,0.0,0.0,0.0,0.0,0.0,0.0,not_applicable,0.0,0.0,0.0,0.0,0.0,not_applicable,960.0,Locally Available Sand,0.1,Straight Steel Fiber,192.0,13.0,0.18,not_applicable,0.0,248.0,Other_Polymer_SP,24.0,Standard Curing,20.0,140.0,CEM_II
134,1000.0,OPC_unknown,,150.0,0.0,not_applicable,0.0,0.0,0.0,0.0,0.0,0.0,0.0,not_applicable,0.0,0.0,0.0,0.0,0.0,not_applicable,976.81,Fine Dune Sand,0.6,Straight Steel Fiber,157.0,13.0,0.22,not_applicable,0.0,172.5,PCE_HRWRA,40.83,Standard Curing,22.0,132.0,OPC_I
135,1000.0,OPC_unknown,,200.0,0.0,not_applicable,0.0,0.0,0.0,0.0,0.0,0.0,0.0,not_applicable,0.0,0.0,0.0,0.0,0.0,not_applicable,897.51,Fine Dune Sand,0.6,Straight Steel Fiber,157.0,13.0,0.22,not_applicable,0.0,180.0,PCE_HRWRA,42.6,Standard Curing,22.0,135.6,OPC_I
136,1000.0,OPC_unknown,,250.0,0.0,not_applicable,0.0,0.0,0.0,0.0,0.0,0.0,0.0,not_applicable,0.0,0.0,0.0,0.0,0.0,not_applicable,818.21,Fine Dune Sand,0.6,Straight Steel Fiber,157.0,13.0,0.22,not_applicable,0.0,187.5,PCE_HRWRA,44.38,Standard Curing,22.0,136.9,OPC_I
137,1100.0,OPC_unknown,,165.0,0.0,not_applicable,0.0,0.0,0.0,0.0,0.0,0.0,0.0,not_applicable,0.0,0.0,0.0,0.0,0.0,not_applicable,826.55,Fine Dune Sand,0.6,Straight Steel Fiber,157.0,13.0,0.22,not_applicable,0.0,189.75,PCE_HRWRA,44.91,Standard Curing,22.0,132.0,OPC_I
138,1100.0,OPC_unknown,,220.0,0.0,not_applicable,0.0,0.0,0.0,0.0,0.0,0.0,0.0,not_applicable,0.0,0.0,0.0,0.0,0.0,not_applicable,739.32,Fine Dune Sand,0.6,Straight Steel Fiber,157.0,13.0,0.22,not_applicable,0.0,198.0,PCE_HRWRA,46.86,Standard Curing,22.0,136.3,OPC_I
139,1100.0,OPC_unknown,,275.0,0.0,not_applicable,0.0,0.0,0.0,0.0,0.0,0.0,0.0,not_applicable,0.0,0.0,0.0,0.0,0.0,not_applicable,652.09,Fine Dune Sand,0.6,Straight Steel Fiber,157.0,13.0,0.22,not_applicable,0.0,206.25,PCE_HRWRA,48.81,Standard Curing,22.0,138.9,OPC_I
140,1200.0,OPC_unknown,,180.0,0.0,not_applicable,0.0,0.0,0.0,0.0,0.0,0.0,0.0,not_applicable,0.0,0.0,0.0,0.0,0.0,not_applicable,676.29,Fine Dune Sand,0.6,Straight Steel Fiber,157.0,13.0,0.22,not_applicable,0.0,207.0,PCE_HRWRA,48.99,Standard Curing,22.0,132.8,OPC_I
141,1200.0,OPC_unknown,,240.0,0.0,not_applicable,0.0,0.0,0.0,0.0,0.0,0.0,0.0,not_applicable,0.0,0.0,0.0,0.0,0.0,not_applicable,581.13,Fine Dune Sand,0.6,Straight Steel Fiber,157.0,13.0,0.22,not_applicable,0.0,216.0,PCE_HRWRA,51.12,Standard Curing,22.0,135.0,OPC_I
142,1200.0,OPC_unknown,,300.0,0.0,not_applicable,0.0,0.0,0.0,0.0,0.0,0.0,0.0,not_applicable,0.0,0.0,0.0,0.0,0.0,not_applicable,485.97,Fine Dune Sand,0.6,Straight Steel Fiber,157.0,13.0,0.22,not_applicable,0.0,225.0,PCE_HRWRA,53.25,Standard Curing,22.0,137.0,OPC_I
143,1000.0,OPC_unknown,,150.0,0.0,not_applicable,0.0,0.0,0.0,0.0,0.0,0.0,0.0,not_applicable,0.0,0.0,0.0,0.0,0.0,not_applicable,945.25,Fine Dune Sand,0.6,Straight Steel Fiber,157.0,13.0,0.22,not_applicable,0.0,201.25,PCE_HRWRA,23.0,Standard Curing,22.0,129.4,OPC_I
144,1000.0,OPC_unknown,,200.0,0.0,not_applicable,0.0,0.0,0.0,0.0,0.0,0.0,0.0,not_applicable,0.0,0.0,0.0,0.0,0.0,not_applicable,864.58,Fine Dune Sand,0.6,Straight Steel Fiber,157.0,13.0,0.22,not_applicable,0.0,210.0,PCE_HRWRA,24.0,Standard Curing,22.0,133.3,OPC_I
145,1000.0,OPC_unknown,,250.0,0.0,not_applicable,0.0,0.0,0.0,0.0,0.0,0.0,0.0,not_applicable,0.0,0.0,0.0,0.0,0.0,not_applicable,783.91,Fine Dune Sand,0.6,Straight Steel Fiber,157.0,13.0,0.22,not_applicable,0.0,218.75,PCE_HRWRA,25.0,Standard Curing,22.0,135.0,OPC_I
146,1100.0,OPC_unknown,,165.0,0.0,not_applicable,0.0,0.0,0.0,0.0,0.0,0.0,0.0,not_applicable,0.0,0.0,0.0,0.0,0.0,not_applicable,806.45,Fine Dune Sand,0.6,Straight Steel Fiber,157.0,13.0,0.22,not_applicable,0.0,221.38,PCE_HRWRA,18.98,Standard Curing,22.0,128.4,OPC_I
147,1100.0,OPC_unknown,,220.0,0.0,not_applicable,0.0,0.0,0.0,0.0,0.0,0.0,0.0,not_applicable,0.0,0.0,0.0,0.0,0.0,not_applicable,718.35,Fine Dune Sand,0.6,Straight Steel Fiber,157.0,13.0,0.22,not_applicable,0.0,231.0,PCE_HRWRA,19.8,Standard Curing,22.0,130.0,OPC_I
148,1100.0,OPC_unknown,,275.0,0.0,not_applicable,0.0,0.0,0.0,0.0,0.0,0.0,0.0,not_applicable,0.0,0.0,0.0,0.0,0.0,not_applicable,630.25,Fine Dune Sand,0.6,Straight Steel Fiber,157.0,13.0,0.22,not_applicable,0.0,240.63,PCE_HRWRA,20.63,Standard Curing,22.0,133.0,OPC_I
149,1200.0,OPC_unknown,,180.0,0.0,not_applicable,0.0,0.0,0.0,0.0,0.0,0.0,0.0,not_applicable,0.0,0.0,0.0,0.0,0.0,not_applicable,654.37,Fine Dune Sand,0.6,Straight Steel Fiber,157.0,13.0,0.22,not_applicable,0.0,241.5,PCE_HRWRA,20.7,Standard Curing,22.0,130.0,OPC_I
150,1200.0,OPC_unknown,,240.0,0.0,not_applicable,0.0,0.0,0.0,0.0,0.0,0.0,0.0,not_applicable,0.0,0.0,0.0,0.0,0.0,not_applicable,558.26,Fine Dune Sand,0.6,Straight Steel Fiber,157.0,13.0,0.22,not_applicable,0.0,252.0,PCE_HRWRA,21.6,Standard Curing,22.0,134.0,OPC_I
151,1200.0,OPC_unknown,,300.0,0.0,not_applicable,0.0,0.0,0.0,0.0,0.0,0.0,0.0,not_applicable,0.0,0.0,0.0,0.0,0.0,not_applicable,462.15,Fine Dune Sand,0.6,Straight Steel Fiber,157.0,13.0,0.22,not_applicable,0.0,262.5,PCE_HRWRA,22.5,Standard Curing,22.0,136.0,OPC_I
152,1000.0,OPC_unknown,,150.0,0.0,not_applicable,0.0,0.0,0.0,0.0,0.0,0.0,0.0,not_applicable,0.0,0.0,0.0,0.0,0.0,not_applicable,885.8,Fine Dune Sand,0.6,Straight Steel Fiber,157.0,13.0,0.22,not_applicable,0.0,230.0,PCE_HRWRA,17.25,Standard Curing,22.0,121.5,OPC_I
153,1000.0,OPC_unknown,,200.0,0.0,not_applicable,0.0,0.0,0.0,0.0,0.0,0.0,0.0,not_applicable,0.0,0.0,0.0,0.0,0.0,not_applicable,802.55,Fine Dune Sand,0.6,Straight Steel Fiber,157.0,13.0,0.22,not_applicable,0.0,240.0,PCE_HRWRA,18.0,Standard Curing,22.0,126.2,OPC_I
