Repository: Jocund96/Data-to-Design-ML

# Data to Design: Structural Materials (Da2DeSM)

Repository for the Da2DeSM project-based course at Bauhaus-Universität Weimar. This project applies machine learning to predict the mechanical properties of structural materials.

## Main Goals

*   Predict material behavior with limited data.
*   Analyze model uncertainty and out-of-distribution performance.
*   Turn machine learning outputs into engineering insights.

## Dataset & Tasks

We work with a concrete dataset collection to predict concrete compressive strength.

*   **EDA**: Exploratory analysis and feature inspection.
*   **Feature Engineering**: Encoding mix proportions and material descriptors.

File: S3_Tree/semantic_recoding_features_50.csv (part 2 of 14)
,cement,cement_type,cement_grade,silica_fume,fly_ash,fly_ash_type,limestone_powder,quartz_powder,glass_powder,rice_husk_ash,metakaolin,ggbfs,slag,slag_type,nano_caco3,nano_al2o3,nano_tio2,nano_sio2,filler,filler_type,sand,sand_type,sand_max_size,fiber1_type,fiber1_amount,fiber1_length,fiber1_diameter,fiber2_type,fiber2_amount,water,sp_type,sp_amount,curing_method,curing_temp,cs_28d,cement_type_clean
154,1000.0,OPC_unknown,,250.0,0.0,not_applicable,0.0,0.0,0.0,0.0,0.0,0.0,0.0,not_applicable,0.0,0.0,0.0,0.0,0.0,not_applicable,719.29,Fine Dune Sand,0.6,Straight Steel Fiber,157.0,13.0,0.22,not_applicable,0.0,250.0,PCE_HRWRA,18.75,Standard Curing,22.0,128.0,OPC_I
155,1100.0,OPC_unknown,,165.0,0.0,not_applicable,0.0,0.0,0.0,0.0,0.0,0.0,0.0,not_applicable,0.0,0.0,0.0,0.0,0.0,not_applicable,741.06,Fine Dune Sand,0.6,Straight Steel Fiber,157.0,13.0,0.22,not_applicable,0.0,253.0,PCE_HRWRA,12.65,Standard Curing,22.0,123.3,OPC_I
156,1100.0,OPC_unknown,,220.0,0.0,not_applicable,0.0,0.0,0.0,0.0,0.0,0.0,0.0,not_applicable,0.0,0.0,0.0,0.0,0.0,not_applicable,650.11,Fine Dune Sand,0.6,Straight Steel Fiber,157.0,13.0,0.22,not_applicable,0.0,264.0,PCE_HRWRA,13.2,Standard Curing,22.0,125.7,OPC_I
157,1100.0,OPC_unknown,,275.0,0.0,not_applicable,0.0,0.0,0.0,0.0,0.0,0.0,0.0,not_applicable,0.0,0.0,0.0,0.0,0.0,not_applicable,559.17,Fine Dune Sand,0.6,Straight Steel Fiber,157.0,13.0,0.22,not_applicable,0.0,275.0,PCE_HRWRA,13.75,Standard Curing,22.0,128.3,OPC_I
158,1200.0,OPC_unknown,,180.0,0.0,not_applicable,0.0,0.0,0.0,0.0,0.0,0.0,0.0,not_applicable,0.0,0.0,0.0,0.0,0.0,not_applicable,583.03,Fine Dune Sand,0.6,Straight Steel Fiber,157.0,13.0,0.22,not_applicable,0.0,276.0,PCE_HRWRA,13.8,Standard Curing,22.0,128.0,OPC_I
159,1200.0,OPC_unknown,,240.0,0.0,not_applicable,0.0,0.0,0.0,0.0,0.0,0.0,0.0,not_applicable,0.0,0.0,0.0,0.0,0.0,not_applicable,483.81,Fine Dune Sand,0.6,Straight Steel Fiber,157.0,13.0,0.22,not_applicable,0.0,288.0,PCE_HRWRA,14.4,Standard Curing,22.0,132.2,OPC_I
160,1200.0,OPC_unknown,,300.0,0.0,not_applicable,0.0,0.0,0.0,0.0,0.0,0.0,0.0,not_applicable,0.0,0.0,0.0,0.0,0.0,not_applicable,384.6,Fine Dune Sand,0.6,Straight Steel Fiber,157.0,13.0,0.22,not_applicable,0.0,300.0,PCE_HRWRA,15.0,Standard Curing,22.0,135.0,OPC_I
161,900.0,OPC_unknown,,180.0,0.0,not_applicable,0.0,270.0,0.0,0.0,0.0,0.0,0.0,not_applicable,0.0,0.0,0.0,0.0,0.0,not_applicable,1080.0,Quartz Sand,,not_applicable,0.0,,,not_applicable,0.0,207.0,PCE_SP,31.5,Standard Curing,20.0,151.0,OPC_I
162,900.0,OPC_unknown,,180.0,0.0,not_applicable,0.0,270.0,0.0,0.0,0.0,0.0,0.0,not_applicable,0.0,0.0,0.0,0.0,0.0,not_applicable,1080.0,Quartz Sand,,Straight Steel Fiber,78.5,8.0,0.2,not_applicable,0.0,207.0,PCE_SP,31.5,Standard Curing,20.0,156.0,OPC_I
163,900.0,OPC_unknown,,180.0,0.0,not_applicable,0.0,270.0,0.0,0.0,0.0,0.0,0.0,not_applicable,0.0,0.0,0.0,0.0,0.0,not_applicable,1080.0,Quartz Sand,,Straight Steel Fiber,235.5,8.0,0.2,not_applicable,0.0,207.0,PCE_SP,31.5,Standard Curing,20.0,164.0,OPC_I
164,900.0,OPC_unknown,,180.0,0.0,not_applicable,0.0,270.0,0.0,0.0,0.0,0.0,0.0,not_applicable,0.0,0.0,0.0,0.0,0.0,not_applicable,1080.0,Quartz Sand,,Straight Steel Fiber,471.0,8.0,0.2,not_applicable,0.0,207.0,PCE_SP,31.5,Standard Curing,20.0,171.0,OPC_I
165,900.0,OPC_unknown,,180.0,0.0,not_applicable,0.0,270.0,0.0,0.0,0.0,0.0,0.0,not_applicable,0.0,0.0,0.0,0.0,0.0,not_applicable,1080.0,Quartz Sand,,Straight Steel Fiber,78.5,12.0,0.2,not_applicable,0.0,207.0,PCE_SP,31.5,Standard Curing,20.0,158.0,OPC_I
166,900.0,OPC_unknown,,180.0,0.0,not_applicable,0.0,270.0,0.0,0.0,0.0,0.0,0.0,not_applicable,0.0,0.0,0.0,0.0,0.0,not_applicable,1080.0,Quartz Sand,,Straight Steel Fiber,235.5,12.0,0.2,not_applicable,0.0,207.0,PCE_SP,31.5,Standard Curing,20.0,166.0,OPC_I
167,900.0,OPC_unknown,,180.0,0.0,not_applicable,0.0,270.0,0.0,0.0,0.0,0.0,0.0,not_applicable,0.0,0.0,0.0,0.0,0.0,not_applicable,1080.0,Quartz Sand,,Straight Steel Fiber,471.0,12.0,0.2,not_applicable,0.0,207.0,PCE_SP,31.5,Standard Curing,20.0,173.0,OPC_I
168,900.0,OPC_unknown,,180.0,0.0,not_applicable,0.0,270.0,0.0,0.0,0.0,0.0,0.0,not_applicable,0.0,0.0,0.0,0.0,0.0,not_applicable,1080.0,Quartz Sand,,Straight Steel Fiber,78.5,16.0,0.2,not_applicable,0.0,207.0,PCE_SP,31.5,Standard Curing,20.0,159.0,OPC_I
169,900.0,OPC_unknown,,180.0,0.0,not_applicable,0.0,270.0,0.0,0.0,0.0,0.0,0.0,not_applicable,0.0,0.0,0.0,0.0,0.0,not_applicable,1080.0,Quartz Sand,,Straight Steel Fiber,235.5,16.0,0.2,not_applicable,0.0,207.0,PCE_SP,31.5,Standard Curing,20.0,165.0,OPC_I
170,900.0,OPC_unknown,,180.0,0.0,not_applicable,0.0,270.0,0.0,0.0,0.0,0.0,0.0,not_applicable,0.0,0.0,0.0,0.0,0.0,not_applicable,1080.0,Quartz Sand,,Straight Steel Fiber,471.0,16.0,0.2,not_applicable,0.0,207.0,PCE_SP,31.5,Standard Curing,20.0,170.0,OPC_I
171,1092.0,OPC_unknown,,273.0,0.0,not_applicable,0.0,0.0,0.0,0.0,0.0,0.0,0.0,not_applicable,0.0,0.0,0.0,0.0,0.0,not_applicable,647.0,Arkansas River Sand,3.0,not_applicable,0.0,,,not_applicable,0.0,273.0,HRWRA,30.26,Heat Curing,90.0,136.4,OPC_I
172,1092.0,OPC_unknown,,273.0,0.0,not_applicable,0.0,0.0,0.0,0.0,0.0,0.0,0.0,not_applicable,0.0,0.0,0.0,0.0,0.0,not_applicable,647.0,Arkansas River Sand,3.0,Straight Steel Fiber,27.3,12.7,0.2,not_applicable,0.0,273.0,HRWRA,30.26,Heat Curing,90.0,137.9,OPC_I
173,1092.0,OPC_unknown,,273.0,0.0,not_applicable,0.0,0.0,0.0,0.0,0.0,0.0,0.0,not_applicable,0.0,0.0,0.0,0.0,0.0,not_applicable,647.0,Arkansas River Sand,3.0,Straight Steel Fiber,54.6,12.7,0.2,not_applicable,0.0,273.0,HRWRA,30.26,Heat Curing,90.0,140.8,OPC_I
174,1092.0,OPC_unknown,,273.0,0.0,not_applicable,0.0,0.0,0.0,0.0,0.0,0.0,0.0,not_applicable,0.0,0.0,0.0,0.0,0.0,not_applicable,647.0,Arkansas River Sand,3.0,Straight Steel Fiber,81.9,12.7,0.2,not_applicable,0.0,273.0,HRWRA,30.26,Heat Curing,90.0,155.3,OPC_I
175,1280.0,OPC_unknown,,320.0,0.0,not_applicable,0.0,0.0,0.0,0.0,0.0,0.0,0.0,not_applicable,0.0,0.0,0.0,0.0,0.0,not_applicable,310.0,Arkansas River Sand,3.0,not_applicable,0.0,,,not_applicable,0.0,320.0,HRWRA,38.22,Heat Curing,90.0,135.0,OPC_I
176,1280.0,OPC_unknown,,320.0,0.0,not_applicable,0.0,0.0,0.0,0.0,0.0,0.0,0.0,not_applicable,0.0,0.0,0.0,0.0,0.0,not_applicable,310.0,Arkansas River Sand,3.0,Straight Steel Fiber,32.0,12.7,0.2,not_applicable,0.0,320.0,HRWRA,38.22,Heat Curing,90.0,135.9,OPC_I
177,1280.0,OPC_unknown,,320.0,0.0,not_applicable,0.0,0.0,0.0,0.0,0.0,0.0,0.0,not_applicable,0.0,0.0,0.0,0.0,0.0,not_applicable,310.0,Arkansas River Sand,3.0,Straight Steel Fiber,64.0,12.7,0.2,not_applicable,0.0,320.0,HRWRA,38.22,Heat Curing,90.0,143.2,OPC_I
178,1280.0,OPC_unknown,,320.0,0.0,not_applicable,0.0,0.0,0.0,0.0,0.0,0.0,0.0,not_applicable,0.0,0.0,0.0,0.0,0.0,not_applicable,310.0,Arkansas River Sand,3.0,Straight Steel Fiber,96.0,12.7,0.2,not_applicable,0.0,320.0,HRWRA,38.22,Heat Curing,90.0,145.7,OPC_I
179,1280.0,OPC_unknown,,320.0,0.0,not_applicable,0.0,0.0,0.0,0.0,0.0,0.0,0.0,not_applicable,0.0,0.0,0.0,0.0,0.0,not_applicable,310.0,Arkansas River Sand,3.0,not_applicable,0.0,,,not_applicable,0.0,320.0,HRWRA,77.22,Heat Curing,90.0,124.1,OPC_I
180,1280.0,OPC_unknown,,320.0,0.0,not_applicable,0.0,0.0,0.0,0.0,0.0,0.0,0.0,not_applicable,0.0,0.0,0.0,0.0,0.0,not_applicable,310.0,Arkansas River Sand,3.0,Straight Steel Fiber,32.0,12.7,0.2,not_applicable,0.0,320.0,HRWRA,77.22,Heat Curing,90.0,128.3,OPC_I
181,1280.0,OPC_unknown,,320.0,0.0,not_applicable,0.0,0.0,0.0,0.0,0.0,0.0,0.0,not_applicable,0.0,0.0,0.0,0.0,0.0,not_applicable,310.0,Arkansas River Sand,3.0,Straight Steel Fiber,64.0,12.7,0.2,not_applicable,0.0,320.0,HRWRA,77.22,Heat Curing,90.0,127.6,OPC_I
182,1280.0,OPC_unknown,,320.0,0.0,not_applicable,0.0,0.0,0.0,0.0,0.0,0.0,0.0,not_applicable,0.0,0.0,0.0,0.0,0.0,not_applicable,310.0,Arkansas River Sand,3.0,Straight Steel Fiber,96.0,12.7,0.2,not_applicable,0.0,320.0,HRWRA,77.22,Heat Curing,90.0,144.1,OPC_I
183,1280.0,OPC_unknown,,320.0,292.0,class C,0.0,0.0,0.0,0.0,0.0,0.0,0.0,not_applicable,0.0,0.0,0.0,0.0,0.0,not_applicable,0.0,not_applicable,,not_applicable,0.0,,,not_applicable,0.0,320.0,HRWRA,35.37,Heat Curing,90.0,135.5,OPC_I
184,1280.0,OPC_unknown,,320.0,292.0,class C,0.0,0.0,0.0,0.0,0.0,0.0,0.0,not_applicable,0.0,0.0,0.0,0.0,0.0,not_applicable,0.0,not_applicable,,Straight Steel Fiber,32.0,12.7,0.2,not_applicable,0.0,320.0,HRWRA,35.37,Heat Curing,90.0,146.8,OPC_I
185,1280.0,OPC_unknown,,320.0,292.0,class C,0.0,0.0,0.0,0.0,0.0,0.0,0.0,not_applicable,0.0,0.0,0.0,0.0,0.0,not_applicable,0.0,not_applicable,,Straight Steel Fiber,64.0,12.7,0.2,not_applicable,0.0,320.0,HRWRA,35.37,Heat Curing,90.0,144.7,OPC_I
186,1280.0,OPC_unknown,,320.0,292.0,class C,0.0,0.0,0.0,0.0,0.0,0.0,0.0,not_applicable,0.0,0.0,0.0,0.0,0.0,not_applicable,0.0,not_applicable,,Straight Steel Fiber,96.0,12.7,0.2,not_applicable,0.0,320.0,HRWRA,35.37,Heat Curing,90.0,162.4,OPC_I
187,675.0,OPC_III,,43.0,422.0,class C,0.0,0.0,0.0,0.0,0.0,0.0,0.0,not_applicable,0.0,0.0,0.0,0.0,0.0,not_applicable,992.0,River Sand + Masonry Sand + Lightweight Sand,4.75,not_applicable,0.0,,,not_applicable,0.0,228.0,PCE_SP,9.12,Standard Curing,23.0,140.0,OPC_III
188,668.0,OPC_III,,42.5,418.0,class C,0.0,0.0,0.0,0.0,0.0,0.0,0.0,not_applicable,0.0,0.0,0.0,0.0,0.0,not_applicable,982.0,River Sand + Masonry Sand + Lightweight Sand,4.75,Straight Steel Fiber,78.0,13.0,0.2,not_applicable,0.0,225.7,PCE_SP,10.16,Standard Curing,23.0,143.0,OPC_III
189,663.0,OPC_III,,42.0,367.0,class C,0.0,0.0,0.0,0.0,0.0,0.0,0.0,not_applicable,0.0,0.0,0.0,0.0,0.0,not_applicable,955.0,River Sand + Masonry Sand + Lightweight Sand,4.75,Straight Steel Fiber,156.0,13.0,0.2,not_applicable,0.0,214.4,PCE_SP,10.72,Standard Curing,23.0,153.0,OPC_III
190,663.0,OPC_III,,42.0,367.0,class C,0.0,0.0,0.0,0.0,0.0,0.0,0.0,not_applicable,0.0,0.0,0.0,0.0,0.0,not_applicable,955.0,River Sand + Masonry Sand + Lightweight Sand,4.75,Straight Steel Fiber,117.0,8.0,0.032,PVA Fiber,6.5,214.4,PCE_SP,12.86,Standard Curing,23.0,160.0,OPC_III
191,663.0,OPC_III,,42.0,367.0,class C,0.0,0.0,0.0,0.0,0.0,0.0,0.0,not_applicable,0.0,0.0,0.0,0.0,0.0,not_applicable,955.0,River Sand + Masonry Sand + Lightweight Sand,4.75,Straight Steel Fiber,117.0,13.0,0.2,Hooked Steel Fiber,39.0,214.4,PCE_SP,10.72,Standard Curing,23.0,160.0,OPC_III
192,663.0,OPC_III,,42.0,367.0,class C,0.0,0.0,0.0,0.0,0.0,0.0,0.0,not_applicable,0.0,0.0,0.0,0.0,0.0,not_applicable,955.0,River Sand + Masonry Sand + Lightweight Sand,4.75,Straight Steel Fiber,78.0,13.0,0.2,Hooked Steel Fiber,78.0,214.4,PCE_SP,11.79,Standard Curing,23.0,160.0,OPC_III
193,663.0,OPC_III,,42.0,367.0,class C,0.0,0.0,0.0,0.0,0.0,0.0,0.0,not_applicable,0.0,0.0,0.0,0.0,0.0,not_applicable,955.0,River Sand + Masonry Sand + Lightweight Sand,4.75,Straight Steel Fiber,39.0,13.0,0.2,Hooked Steel Fiber,117.0,214.4,PCE_SP,17.15,Standard Curing,23.0,150.0,OPC_III
194,663.0,OPC_III,,42.0,367.0,class C,0.0,0.0,0.0,0.0,0.0,0.0,0.0,not_applicable,0.0,0.0,0.0,0.0,0.0,not_applicable,955.0,River Sand + Masonry Sand + Lightweight Sand,4.75,Hooked Steel Fiber,156.0,30.0,0.5,not_applicable,0.0,214.4,PCE_SP,23.58,Standard Curing,23.0,145.0,OPC_III
195,654.0,OPC_III,,41.7,409.0,class C,0.0,0.0,0.0,0.0,0.0,0.0,0.0,not_applicable,0.0,0.0,0.0,0.0,0.0,not_applicable,962.0,River Sand + Masonry Sand + Lightweight Sand,4.75,Straight Steel Fiber,234.0,13.0,0.2,not_applicable,0.0,220.94,PCE_SP,27.62,Standard Curing,23.0,158.0,OPC_III
196,648.0,OPC_III,,41.3,405.0,class C,0.0,0.0,0.0,0.0,0.0,0.0,0.0,not_applicable,0.0,0.0,0.0,0.0,0.0,not_applicable,952.0,River Sand + Masonry Sand + Lightweight Sand,4.75,Straight Steel Fiber,312.0,13.0,0.2,not_applicable,0.0,218.86,PCE_SP,32.83,Standard Curing,23.0,150.0,OPC_III
197,641.0,OPC_III,,40.8,401.0,class C,0.0,0.0,0.0,0.0,0.0,0.0,0.0,not_applicable,0.0,0.0,0.0,0.0,0.0,not_applicable,943.0,River Sand + Masonry Sand + Lightweight Sand,4.75,Straight Steel Fiber,390.0,13.0,0.2,not_applicable,0.0,216.56,PCE_SP,43.31,Standard Curing,23.0,146.0,OPC_III
198,809.0,OPC_42.5,42.5,270.0,0.0,not_applicable,0.0,0.0,0.0,0.0,0.0,0.0,0.0,not_applicable,0.0,0.0,0.0,0.0,0.0,not_applicable,1079.0,Natural River Sand,2.36,not_applicable,0.0,,,not_applicable,0.0,177.0,PCE_SP,21.6,Standard Curing,20.0,105.0,OPC_42.5
199,800.0,OPC_42.5,42.5,267.0,0.0,not_applicable,0.0,0.0,0.0,0.0,0.0,0.0,0.0,not_applicable,0.0,0.0,0.0,0.0,0.0,not_applicable,1067.0,Natural River Sand,2.36,Straight Steel Fiber,78.0,13.0,0.2,not_applicable,0.0,175.0,PCE_SP,21.3,Standard Curing,20.0,130.0,OPC_42.5
200,792.0,OPC_42.5,42.5,264.0,0.0,not_applicable,0.0,0.0,0.0,0.0,0.0,0.0,0.0,not_applicable,0.0,0.0,0.0,0.0,0.0,not_applicable,1056.0,Natural River Sand,2.36,Straight Steel Fiber,156.0,13.0,0.2,not_applicable,0.0,173.0,PCE_SP,21.1,Standard Curing,20.0,152.0,OPC_42.5
201,784.0,OPC_42.5,42.5,261.0,0.0,not_applicable,0.0,0.0,0.0,0.0,0.0,0.0,0.0,not_applicable,0.0,0.0,0.0,0.0,0.0,not_applicable,1045.0,Natural River Sand,2.36,Straight Steel Fiber,234.0,13.0,0.2,not_applicable,0.0,171.0,PCE_SP,20.9,Standard Curing,20.0,160.0,OPC_42.5
202,800.0,OPC_42.5,42.5,267.0,0.0,not_applicable,0.0,0.0,0.0,0.0,0.0,0.0,0.0,not_applicable,0.0,0.0,0.0,0.0,0.0,not_applicable,1067.0,Natural River Sand,2.36,Straight Steel Fiber,78.0,13.0,0.2,not_applicable,0.0,175.0,PCE_SP,21.3,Standard Curing,20.0,132.0,OPC_42.5
203,792.0,OPC_42.5,42.5,264.0,0.0,not_applicable,0.0,0.0,0.0,0.0,0.0,0.0,0.0,not_applicable,0.0,0.0,0.0,0.0,0.0,not_applicable,1056.0,Natural River Sand,2.36,Straight Steel Fiber,156.0,13.0,0.2,not_applicable,0.0,173.0,PCE_SP,21.1,Standard Curing,20.0,153.0,OPC_42.5
204,784.0,OPC_42.5,42.5,261.0,0.0,not_applicable,0.0,0.0,0.0,0.0,0.0,0.0,0.0,not_applicable,0.0,0.0,0.0,0.0,0.0,not_applicable,1045.0,Natural River Sand,2.36,Straight Steel Fiber,234.0,13.0,0.2,not_applicable,0.0,171.0,PCE_SP,20.9,Standard Curing,20.0,163.0,OPC_42.5
205,800.0,OPC_42.5,42.5,267.0,0.0,not_applicable,0.0,0.0,0.0,0.0,0.0,0.0,0.0,not_applicable,0.0,0.0,0.0,0.0,0.0,not_applicable,1067.0,Natural River Sand,2.36,Hooked Steel Fiber,78.0,13.0,0.2,not_applicable,0.0,175.0,PCE_SP,21.3,Standard Curing,20.0,142.0,OPC_42.5
206,792.0,OPC_42.5,42.5,264.0,0.0,not_applicable,0.0,0.0,0.0,0.0,0.0,0.0,0.0,not_applicable,0.0,0.0,0.0,0.0,0.0,not_applicable,1056.0,Natural River Sand,2.36,Hooked Steel Fiber,156.0,13.0,0.2,not_applicable,0.0,173.0,PCE_SP,21.1,Standard Curing,20.0,160.0,OPC_42.5
207,784.0,OPC_42.5,42.5,261.0,0.0,not_applicable,0.0,0.0,0.0,0.0,0.0,0.0,0.0,not_applicable,0.0,0.0,0.0,0.0,0.0,not_applicable,1045.0,Natural River Sand,2.36,Hooked Steel Fiber,234.0,13.0,0.2,not_applicable,0.0,171.0,PCE_SP,20.9,Standard Curing,20.0,167.0,OPC_42.5
208,863.0,OPC_unknown,42.5,216.0,0.0,not_applicable,0.0,0.0,0.0,0.0,0.0,0.0,0.0,not_applicable,0.0,0.0,0.0,0.0,0.0,not_applicable,1079.0,Natural River Sand,2.36,not_applicable,0.0,,,not_applicable,0.0,194.22,PCE_SP,46.4,Standard Curing,20.0,115.0,OPC_42.5
209,863.0,OPC_unknown,42.5,216.0,0.0,not_applicable,0.0,0.0,0.0,0.0,0.0,0.0,0.0,not_applicable,0.0,0.0,0.0,0.0,0.0,not_applicable,1001.0,Natural River Sand,2.36,Straight Steel Fiber,78.0,13.0,0.2,not_applicable,0.0,194.22,PCE_SP,70.14,Standard Curing,20.0,125.0,OPC_42.5
210,863.0,OPC_unknown,42.5,216.0,0.0,not_applicable,0.0,0.0,0.0,0.0,0.0,0.0,0.0,not_applicable,0.0,0.0,0.0,0.0,0.0,not_applicable,923.0,Natural River Sand,2.36,Straight Steel Fiber,156.0,13.0,0.2,not_applicable,0.0,194.22,PCE_SP,92.79,Standard Curing,20.0,140.0,OPC_42.5
211,863.0,OPC_unknown,42.5,216.0,0.0,not_applicable,0.0,0.0,0.0,0.0,0.0,0.0,0.0,not_applicable,0.0,0.0,0.0,0.0,0.0,not_applicable,845.0,Natural River Sand,2.36,Straight Steel Fiber,234.0,13.0,0.2,not_applicable,0.0,194.22,PCE_SP,104.66,Standard Curing,20.0,155.0,OPC_42.5
212,863.0,OPC_unknown,42.5,216.0,0.0,not_applicable,0.0,0.0,0.0,0.0,0.0,0.0,0.0,not_applicable,0.0,0.0,0.0,0.0,0.0,not_applicable,1079.0,Natural River Sand,2.36,not_applicable,0.0,,,not_applicable,0.0,194.22,PCE_SP,46.4,Standard Curing,20.0,115.0,OPC_42.5
213,863.0,OPC_unknown,42.5,216.0,0.0,not_applicable,0.0,0.0,0.0,0.0,0.0,0.0,0.0,not_applicable,0.0,0.0,0.0,0.0,0.0,not_applicable,1001.0,Natural River Sand,2.36,Straight Steel Fiber,78.0,13.0,0.2,not_applicable,0.0,194.22,PCE_SP,70.14,Standard Curing,20.0,130.0,OPC_42.5
214,863.0,OPC_unknown,42.5,216.0,0.0,not_applicable,0.0,0.0,0.0,0.0,0.0,0.0,0.0,not_applicable,0.0,0.0,0.0,0.0,0.0,not_applicable,923.0,Natural River Sand,2.36,Straight Steel Fiber,156.0,13.0,0.2,not_applicable,0.0,194.22,PCE_SP,92.79,Standard Curing,20.0,150.0,OPC_42.5
215,863.0,OPC_unknown,42.5,216.0,0.0,not_applicable,0.0,0.0,0.0,0.0,0.0,0.0,0.0,not_applicable,0.0,0.0,0.0,0.0,0.0,not_applicable,845.0,Natural River Sand,2.36,Straight Steel Fiber,234.0,13.0,0.2,not_applicable,0.0,194.22,PCE_SP,104.66,Standard Curing,20.0,160.0,OPC_42.5
216,863.0,OPC_unknown,42.5,216.0,0.0,not_applicable,0.0,0.0,0.0,0.0,0.0,0.0,0.0,not_applicable,0.0,0.0,0.0,0.0,0.0,not_applicable,1079.0,Natural River Sand,2.36,not_applicable,0.0,,,not_applicable,0.0,194.22,PCE_SP,46.4,Standard Curing,20.0,115.0,OPC_42.5
217,863.0,OPC_unknown,42.5,216.0,0.0,not_applicable,0.0,0.0,0.0,0.0,0.0,0.0,0.0,not_applicable,0.0,0.0,0.0,0.0,0.0,not_applicable,1001.0,Natural River Sand,2.36,Hooked Steel Fiber,78.0,13.0,0.2,not_applicable,0.0,194.22,PCE_SP,70.14,Standard Curing,20.0,138.0,OPC_42.5
218,863.0,OPC_unknown,42.5,216.0,0.0,not_applicable,0.0,0.0,0.0,0.0,0.0,0.0,0.0,not_applicable,0.0,0.0,0.0,0.0,0.0,not_applicable,923.0,Natural River Sand,2.36,Hooked Steel Fiber,156.0,13.0,0.2,not_applicable,0.0,194.22,PCE_SP,92.79,Standard Curing,20.0,155.0,OPC_42.5
219,863.0,OPC_unknown,42.5,216.0,0.0,not_applicable,0.0,0.0,0.0,0.0,0.0,0.0,0.0,not_applicable,0.0,0.0,0.0,0.0,0.0,not_applicable,845.0,Natural River Sand,2.36,Hooked Steel Fiber,234.0,13.0,0.2,not_applicable,0.0,194.22,PCE_SP,104.66,Standard Curing,20.0,162.0,OPC_42.5
220,960.0,OPC_52.5,52.5,240.0,0.0,not_applicable,0.0,0.0,0.0,0.0,0.0,0.0,0.0,not_applicable,0.0,0.0,0.0,0.0,0.0,not_applicable,793.7,Quartz Sand,2.5,not_applicable,0.0,,,not_applicable,0.0,234.0,PCE_SP,45.0,Standard Curing,22.0,137.0,OPC_52.5
221,960.0,OPC_52.5,52.5,240.0,0.0,not_applicable,0.0,0.0,0.0,0.0,0.0,0.0,0.0,not_applicable,0.0,0.0,0.0,0.0,0.0,not_applicable,787.1,Quartz Sand,2.5,Straight Steel Fiber,17.9,6.0,0.16,not_applicable,0.0,234.0,PCE_SP,45.0,Standard Curing,22.0,148.0,OPC_52.5
222,960.0,OPC_52.5,52.5,240.0,0.0,not_applicable,0.0,0.0,0.0,0.0,0.0,0.0,0.0,not_applicable,0.0,0.0,0.0,0.0,0.0,not_applicable,780.5,Quartz Sand,2.5,Straight Steel Fiber,35.9,6.0,0.16,not_applicable,0.0,234.0,PCE_SP,45.0,Standard Curing,22.0,150.0,OPC_52.5
223,960.0,OPC_52.5,52.5,240.0,0.0,not_applicable,0.0,0.0,0.0,0.0,0.0,0.0,0.0,not_applicable,0.0,0.0,0.0,0.0,0.0,not_applicable,773.8,Quartz Sand,2.5,Straight Steel Fiber,53.8,6.0,0.16,not_applicable,0.0,234.0,PCE_SP,45.0,Standard Curing,22.0,153.0,OPC_52.5
224,960.0,OPC_52.5,52.5,240.0,0.0,not_applicable,0.0,0.0,0.0,0.0,0.0,0.0,0.0,not_applicable,0.0,0.0,0.0,0.0,0.0,not_applicable,767.2,Quartz Sand,2.5,Straight Steel Fiber,71.7,6.0,0.16,not_applicable,0.0,234.0,PCE_SP,45.0,Standard Curing,22.0,156.0,OPC_52.5
225,960.0,OPC_52.5,52.5,240.0,0.0,not_applicable,0.0,0.0,0.0,0.0,0.0,0.0,0.0,not_applicable,0.0,0.0,0.0,0.0,0.0,not_applicable,754.0,Quartz Sand,2.5,Straight Steel Fiber,107.6,6.0,0.16,not_applicable,0.0,234.0,PCE_SP,45.0,Standard Curing,22.0,160.0,OPC_52.5
226,960.0,OPC_52.5,52.5,240.0,0.0,not_applicable,0.0,0.0,0.0,0.0,0.0,0.0,0.0,not_applicable,0.0,0.0,0.0,0.0,0.0,not_applicable,740.7,Quartz Sand,2.5,Straight Steel Fiber,143.4,6.0,0.16,not_applicable,0.0,234.0,PCE_SP,45.0,Standard Curing,22.0,163.0,OPC_52.5
227,960.0,OPC_52.5,52.5,240.0,0.0,not_applicable,0.0,0.0,0.0,0.0,0.0,0.0,0.0,not_applicable,0.0,0.0,0.0,0.0,0.0,not_applicable,786.4,Quartz Sand,2.5,Hooked Steel Fiber,19.6,30.0,0.55,not_applicable,0.0,234.0,PCE_SP,45.0,Standard Curing,22.0,145.0,OPC_52.5
228,960.0,OPC_52.5,52.5,240.0,0.0,not_applicable,0.0,0.0,0.0,0.0,0.0,0.0,0.0,not_applicable,0.0,0.0,0.0,0.0,0.0,not_applicable,779.2,Quartz Sand,2.5,Hooked Steel Fiber,39.3,30.0,0.55,not_applicable,0.0,234.0,PCE_SP,45.0,Standard Curing,22.0,148.0,OPC_52.5
229,960.0,OPC_52.5,52.5,240.0,0.0,not_applicable,0.0,0.0,0.0,0.0,0.0,0.0,0.0,not_applicable,0.0,0.0,0.0,0.0,0.0,not_applicable,771.9,Quartz Sand,2.5,Hooked Steel Fiber,58.9,30.0,0.55,not_applicable,0.0,234.0,PCE_SP,45.0,Standard Curing,22.0,152.0,OPC_52.5
230,960.0,OPC_52.5,52.5,240.0,0.0,not_applicable,0.0,0.0,0.0,0.0,0.0,0.0,0.0,not_applicable,0.0,0.0,0.0,0.0,0.0,not_applicable,764.7,Quartz Sand,2.5,Hooked Steel Fiber,78.5,30.0,0.55,not_applicable,0.0,234.0,PCE_SP,45.0,Standard Curing,22.0,155.0,OPC_52.5
231,960.0,OPC_52.5,52.5,240.0,0.0,not_applicable,0.0,0.0,0.0,0.0,0.0,0.0,0.0,not_applicable,0.0,0.0,0.0,0.0,0.0,not_applicable,720.7,Quartz Sand,2.5,Hooked Steel Fiber,117.8,30.0,0.55,not_applicable,0.0,234.0,PCE_SP,57.0,Standard Curing,22.0,157.0,OPC_52.5
232,960.0,OPC_52.5,52.5,240.0,0.0,not_applicable,0.0,0.0,0.0,0.0,0.0,0.0,0.0,not_applicable,0.0,0.0,0.0,0.0,0.0,not_applicable,706.2,Quartz Sand,2.5,Hooked Steel Fiber,157.0,30.0,0.55,not_applicable,0.0,234.0,PCE_SP,57.0,Standard Curing,22.0,160.0,OPC_52.5
233,960.0,OPC_52.5,52.5,240.0,0.0,not_applicable,0.0,0.0,0.0,0.0,0.0,0.0,0.0,not_applicable,0.0,0.0,0.0,0.0,0.0,not_applicable,791.3,Quartz Sand,2.5,Glass Fiber,6.5,13.0,0.018,not_applicable,0.0,234.0,PCE_SP,45.0,Standard Curing,22.0,140.0,OPC_52.5
234,960.0,OPC_52.5,52.5,240.0,0.0,not_applicable,0.0,0.0,0.0,0.0,0.0,0.0,0.0,not_applicable,0.0,0.0,0.0,0.0,0.0,not_applicable,788.9,Quartz Sand,2.5,Glass Fiber,13.0,13.0,0.018,not_applicable,0.0,234.0,PCE_SP,45.0,Standard Curing,22.0,144.0,OPC_52.5
235,960.0,OPC_52.5,52.5,240.0,0.0,not_applicable,0.0,0.0,0.0,0.0,0.0,0.0,0.0,not_applicable,0.0,0.0,0.0,0.0,0.0,not_applicable,793.9,Quartz Sand,2.5,Glass Fiber,19.5,13.0,0.018,not_applicable,0.0,234.0,PCE_SP,42.0,Standard Curing,22.0,149.0,OPC_52.5
236,960.0,OPC_52.5,52.5,240.0,0.0,not_applicable,0.0,0.0,0.0,0.0,0.0,0.0,0.0,not_applicable,0.0,0.0,0.0,0.0,0.0,not_applicable,798.8,Quartz Sand,2.5,Glass Fiber,26.0,13.0,0.018,not_applicable,0.0,234.0,PCE_SP,39.0,Standard Curing,22.0,150.0,OPC_52.5
237,960.0,OPC_52.5,52.5,240.0,0.0,not_applicable,0.0,0.0,0.0,0.0,0.0,0.0,0.0,not_applicable,0.0,0.0,0.0,0.0,0.0,not_applicable,698.3,Quartz Sand,2.5,Glass Fiber,39.0,13.0,0.018,not_applicable,0.0,234.0,PCE_SP,78.0,Standard Curing,22.0,154.0,OPC_52.5
238,960.0,OPC_52.5,52.5,240.0,0.0,not_applicable,0.0,0.0,0.0,0.0,0.0,0.0,0.0,not_applicable,0.0,0.0,0.0,0.0,0.0,not_applicable,649.3,Quartz Sand,2.5,Glass Fiber,52.0,13.0,0.018,not_applicable,0.0,234.0,PCE_SP,96.0,Standard Curing,22.0,150.0,OPC_52.5
239,625.1,OPC_unknown,,104.2,312.6,class F,0.0,0.0,0.0,0.0,0.0,0.0,0.0,not_applicable,0.0,0.0,0.0,0.0,0.0,not_applicable,1041.9,Natural River Sand,,Straight Steel Fiber,196.3,13.0,0.22,not_applicable,0.0,166.7,PCE_SP,16.8,Steam Curing,85.0,160.0,OPC_I
240,625.1,OPC_unknown,,104.2,312.6,class F,0.0,0.0,0.0,0.0,0.0,0.0,0.0,not_applicable,0.0,0.0,0.0,0.0,0.0,not_applicable,1041.9,Natural River Sand,,Straight Steel Fiber,157.0,13.0,0.22,Hooked Steel Fiber,39.3,166.7,PCE_SP,16.8,Steam Curing,85.0,170.0,OPC_I
241,625.1,OPC_unknown,,104.2,312.6,class F,0.0,0.0,0.0,0.0,0.0,0.0,0.0,not_applicable,0.0,0.0,0.0,0.0,0.0,not_applicable,1041.9,Natural River Sand,,Straight Steel Fiber,147.2,13.0,0.22,Hooked Steel Fiber,49.1,166.7,PCE_SP,16.8,Steam Curing,85.0,210.0,OPC_I
242,625.1,OPC_unknown,,104.2,312.6,class F,0.0,0.0,0.0,0.0,0.0,0.0,0.0,not_applicable,0.0,0.0,0.0,0.0,0.0,not_applicable,1041.9,Natural River Sand,,Straight Steel Fiber,137.4,13.0,0.22,Hooked Steel Fiber,65.4,166.7,PCE_SP,16.8,Steam Curing,85.0,225.0,OPC_I
243,625.1,OPC_unknown,,104.2,312.6,class F,0.0,0.0,0.0,0.0,0.0,0.0,0.0,not_applicable,0.0,0.0,0.0,0.0,0.0,not_applicable,1041.9,Natural River Sand,,Straight Steel Fiber,98.1,13.0,0.22,Hooked Steel Fiber,98.1,166.7,PCE_SP,16.8,Steam Curing,85.0,220.0,OPC_I
244,625.1,OPC_unknown,,104.2,312.6,class F,0.0,0.0,0.0,0.0,0.0,0.0,0.0,not_applicable,0.0,0.0,0.0,0.0,0.0,not_applicable,1041.9,Natural River Sand,,Hooked Steel Fiber,196.3,13.0,0.22,not_applicable,0.0,166.7,PCE_SP,16.8,Steam Curing,85.0,198.0,OPC_I
245,622.0,OPC_unknown,,104.0,311.0,class F,0.0,0.0,0.0,0.0,0.0,0.0,0.0,not_applicable,0.0,0.0,0.0,0.0,0.0,not_applicable,1036.0,Natural River Sand,,Straight Steel Fiber,130.9,13.0,0.22,Hooked Steel Fiber,65.4,176.1,PCE_SP,17.0,Steam Curing,85.0,196.0,OPC_I
246,617.0,OPC_unknown,,103.0,309.0,class F,0.0,0.0,0.0,0.0,0.0,0.0,0.0,not_applicable,0.0,0.0,0.0,0.0,0.0,not_applicable,1029.0,Natural River Sand,,Hooked Steel Fiber,196.3,13.0,0.22,Cellulose Fiber,0.7,174.9,PCE_SP,16.4,Steam Curing,85.0,197.0,OPC_I
247,616.0,OPC_unknown,,102.0,308.0,class F,0.0,0.0,0.0,0.0,0.0,0.0,0.0,not_applicable,0.0,0.0,0.0,0.0,0.0,not_applicable,1027.0,Natural River Sand,,Hooked Steel Fiber,196.3,13.0,0.22,Cellulose Fiber,0.9,174.6,PCE_SP,16.8,Steam Curing,85.0,198.0,OPC_I
248,615.0,OPC_unknown,,102.0,307.0,class F,0.0,0.0,0.0,0.0,0.0,0.0,0.0,not_applicable,0.0,0.0,0.0,0.0,0.0,not_applicable,1025.0,Natural River Sand,,Hooked Steel Fiber,196.3,13.0,0.22,Cellulose Fiber,1.1,174.2,PCE_SP,16.8,Steam Curing,85.0,197.0,OPC_I
249,640.0,OPC_42.5,42.5,214.0,0.0,not_applicable,0.0,0.0,0.0,0.0,0.0,0.0,0.0,not_applicable,0.0,0.0,0.0,0.0,0.0,not_applicable,1170.0,Quartz Sand,,Hooked Steel Fiber,145.0,8.0,0.2,not_applicable,0.0,135.0,PCE_HRWRA,35.0,Standard Curing,22.0,152.0,OPC_42.5
250,640.0,OPC_42.5,42.5,214.0,0.0,not_applicable,0.0,0.0,0.0,0.0,0.0,0.0,0.0,not_applicable,0.0,0.0,0.0,0.0,0.0,not_applicable,1170.0,Quartz Sand,,Hooked Steel Fiber,145.0,13.0,0.2,not_applicable,0.0,135.0,PCE_HRWRA,35.0,Standard Curing,22.0,158.0,OPC_42.5
251,640.0,OPC_42.5,42.5,214.0,0.0,not_applicable,0.0,0.0,0.0,0.0,0.0,0.0,0.0,not_applicable,0.0,0.0,0.0,0.0,0.0,not_applicable,1170.0,Quartz Sand,,Hooked Steel Fiber,145.0,16.0,0.2,not_applicable,0.0,135.0,PCE_HRWRA,35.0,Standard Curing,22.0,164.0,OPC_42.5
252,640.0,OPC_42.5,42.5,214.0,0.0,not_applicable,0.0,0.0,0.0,0.0,0.0,0.0,0.0,not_applicable,0.0,0.0,0.0,0.0,0.0,not_applicable,1170.0,Quartz Sand,,Hooked Steel Fiber,145.0,8.0,0.2,not_applicable,0.0,135.0,PCE_HRWRA,37.5,Standard Curing,22.0,154.0,OPC_42.5
253,640.0,OPC_42.5,42.5,214.0,0.0,not_applicable,0.0,0.0,0.0,0.0,0.0,0.0,0.0,not_applicable,0.0,0.0,0.0,0.0,0.0,not_applicable,1170.0,Quartz Sand,,Hooked Steel Fiber,145.0,13.0,0.2,not_applicable,0.0,135.0,PCE_HRWRA,37.5,Standard Curing,22.0,159.5,OPC_42.5
254,640.0,OPC_42.5,42.5,214.0,0.0,not_applicable,0.0,0.0,0.0,0.0,0.0,0.0,0.0,not_applicable,0.0,0.0,0.0,0.0,0.0,not_applicable,1170.0,Quartz Sand,,Hooked Steel Fiber,145.0,16.0,0.2,not_applicable,0.0,135.0,PCE_HRWRA,37.5,Standard Curing,22.0,165.0,OPC_42.5
255,640.0,OPC_42.5,42.5,214.0,0.0,not_applicable,0.0,0.0,0.0,0.0,0.0,0.0,0.0,not_applicable,0.0,0.0,0.0,0.0,0.0,not_applicable,1170.0,Quartz Sand,,Hooked Steel Fiber,145.0,8.0,0.2,not_applicable,0.0,135.0,PCE_HRWRA,40.0,Standard Curing,22.0,156.0,OPC_42.5
256,640.0,OPC_42.5,42.5,214.0,0.0,not_applicable,0.0,0.0,0.0,0.0,0.0,0.0,0.0,not_applicable,0.0,0.0,0.0,0.0,0.0,not_applicable,1170.0,Quartz Sand,,Hooked Steel Fiber,145.0,13.0,0.2,not_applicable,0.0,135.0,PCE_HRWRA,40.0,Standard Curing,22.0,161.0,OPC_42.5
257,640.0,OPC_42.5,42.5,214.0,0.0,not_applicable,0.0,0.0,0.0,0.0,0.0,0.0,0.0,not_applicable,0.0,0.0,0.0,0.0,0.0,not_applicable,1170.0,Quartz Sand,,Hooked Steel Fiber,145.0,16.0,0.2,not_applicable,0.0,135.0,PCE_HRWRA,40.0,Standard Curing,22.0,169.0,OPC_42.5
258,640.0,OPC_42.5,42.5,214.0,0.0,not_applicable,0.0,0.0,0.0,0.0,0.0,0.0,0.0,not_applicable,0.0,0.0,0.0,0.0,0.0,not_applicable,1170.0,Quartz Sand,,Hooked Steel Fiber,145.0,8.0,0.2,not_applicable,0.0,135.0,PCE_HRWRA,35.0,Steam Curing,65.0,155.0,OPC_42.5
259,640.0,OPC_42.5,42.5,214.0,0.0,not_applicable,0.0,0.0,0.0,0.0,0.0,0.0,0.0,not_applicable,0.0,0.0,0.0,0.0,0.0,not_applicable,1170.0,Quartz Sand,,Hooked Steel Fiber,145.0,13.0,0.2,not_applicable,0.0,135.0,PCE_HRWRA,35.0,Steam Curing,65.0,162.0,OPC_42.5
260,640.0,OPC_42.5,42.5,214.0,0.0,not_applicable,0.0,0.0,0.0,0.0,0.0,0.0,0.0,not_applicable,0.0,0.0,0.0,0.0,0.0,not_applicable,1170.0,Quartz Sand,,Hooked Steel Fiber,145.0,16.0,0.2,not_applicable,0.0,135.0,PCE_HRWRA,35.0,Steam Curing,65.0,169.0,OPC_42.5
261,640.0,OPC_42.5,42.5,214.0,0.0,not_applicable,0.0,0.0,0.0,0.0,0.0,0.0,0.0,not_applicable,0.0,0.0,0.0,0.0,0.0,not_applicable,1170.0,Quartz Sand,,Hooked Steel Fiber,145.0,8.0,0.2,not_applicable,0.0,135.0,PCE_HRWRA,37.5,Steam Curing,65.0,156.0,OPC_42.5
262,640.0,OPC_42.5,42.5,214.0,0.0,not_applicable,0.0,0.0,0.0,0.0,0.0,0.0,0.0,not_applicable,0.0,0.0,0.0,0.0,0.0,not_applicable,1170.0,Quartz Sand,,Hooked Steel Fiber,145.0,13.0,0.2,not_applicable,0.0,135.0,PCE_HRWRA,37.5,Steam Curing,65.0,163.0,OPC_42.5
263,640.0,OPC_42.5,42.5,214.0,0.0,not_applicable,0.0,0.0,0.0,0.0,0.0,0.0,0.0,not_applicable,0.0,0.0,0.0,0.0,0.0,not_applicable,1170.0,Quartz Sand,,Hooked Steel Fiber,145.0,16.0,0.2,not_applicable,0.0,135.0,PCE_HRWRA,37.5,Steam Curing,65.0,171.0,OPC_42.5
264,640.0,OPC_42.5,42.5,214.0,0.0,not_applicable,0.0,0.0,0.0,0.0,0.0,0.0,0.0,not_applicable,0.0,0.0,0.0,0.0,0.0,not_applicable,1170.0,Quartz Sand,,Hooked Steel Fiber,145.0,8.0,0.2,not_applicable,0.0,135.0,PCE_HRWRA,40.0,Steam Curing,65.0,158.0,OPC_42.5
265,640.0,OPC_42.5,42.5,214.0,0.0,not_applicable,0.0,0.0,0.0,0.0,0.0,0.0,0.0,not_applicable,0.0,0.0,0.0,0.0,0.0,not_applicable,1170.0,Quartz Sand,,Hooked Steel Fiber,145.0,13.0,0.2,not_applicable,0.0,135.0,PCE_HRWRA,40.0,Steam Curing,65.0,165.0,OPC_42.5
266,640.0,OPC_42.5,42.5,214.0,0.0,not_applicable,0.0,0.0,0.0,0.0,0.0,0.0,0.0,not_applicable,0.0,0.0,0.0,0.0,0.0,not_applicable,1170.0,Quartz Sand,,Hooked Steel Fiber,145.0,16.0,0.2,not_applicable,0.0,135.0,PCE_HRWRA,40.0,Steam Curing,65.0,172.0,OPC_42.5
267,640.0,OPC_42.5,42.5,214.0,0.0,not_applicable,0.0,0.0,0.0,0.0,0.0,0.0,0.0,not_applicable,0.0,0.0,0.0,0.0,0.0,not_applicable,1170.0,Quartz Sand,,Hooked Steel Fiber,145.0,8.0,0.2,not_applicable,0.0,135.0,PCE_HRWRA,35.0,Hot Water Curing,80.0,154.0,OPC_42.5
268,640.0,OPC_42.5,42.5,214.0,0.0,not_applicable,0.0,0.0,0.0,0.0,0.0,0.0,0.0,not_applicable,0.0,0.0,0.0,0.0,0.0,not_applicable,1170.0,Quartz Sand,,Hooked Steel Fiber,145.0,13.0,0.2,not_applicable,0.0,135.0,PCE_HRWRA,35.0,Hot Water Curing,80.0,162.0,OPC_42.5
269,640.0,OPC_42.5,42.5,214.0,0.0,not_applicable,0.0,0.0,0.0,0.0,0.0,0.0,0.0,not_applicable,0.0,0.0,0.0,0.0,0.0,not_applicable,1170.0,Quartz Sand,,Hooked Steel Fiber,145.0,16.0,0.2,not_applicable,0.0,135.0,PCE_HRWRA,35.0,Hot Water Curing,80.0,167.0,OPC_42.5
270,640.0,OPC_42.5,42.5,214.0,0.0,not_applicable,0.0,0.0,0.0,0.0,0.0,0.0,0.0,not_applicable,0.0,0.0,0.0,0.0,0.0,not_applicable,1170.0,Quartz Sand,,Hooked Steel Fiber,145.0,8.0,0.2,not_applicable,0.0,135.0,PCE_HRWRA,37.5,Hot Water Curing,80.0,155.0,OPC_42.5
271,640.0,OPC_42.5,42.5,214.0,0.0,not_applicable,0.0,0.0,0.0,0.0,0.0,0.0,0.0,not_applicable,0.0,0.0,0.0,0.0,0.0,not_applicable,1170.0,Quartz Sand,,Hooked Steel Fiber,145.0,13.0,0.2,not_applicable,0.0,135.0,PCE_HRWRA,37.5,Hot Water Curing,80.0,163.0,OPC_42.5
272,640.0,OPC_42.5,42.5,214.0,0.0,not_applicable,0.0,0.0,0.0,0.0,0.0,0.0,0.0,not_applicable,0.0,0.0,0.0,0.0,0.0,not_applicable,1170.0,Quartz Sand,,Hooked Steel Fiber,145.0,16.0,0.2,not_applicable,0.0,135.0,PCE_HRWRA,37.5,Hot Water Curing,80.0,169.0,OPC_42.5
273,640.0,OPC_42.5,42.5,214.0,0.0,not_applicable,0.0,0.0,0.0,0.0,0.0,0.0,0.0,not_applicable,0.0,0.0,0.0,0.0,0.0,not_applicable,1170.0,Quartz Sand,,Hooked Steel Fiber,145.0,8.0,0.2,not_applicable,0.0,135.0,PCE_HRWRA,40.0,Hot Water Curing,80.0,156.0,OPC_42.5
274,640.0,OPC_42.5,42.5,214.0,0.0,not_applicable,0.0,0.0,0.0,0.0,0.0,0.0,0.0,not_applicable,0.0,0.0,0.0,0.0,0.0,not_applicable,1170.0,Quartz Sand,,Hooked Steel Fiber,145.0,13.0,0.2,not_applicable,0.0,135.0,PCE_HRWRA,40.0,Hot Water Curing,80.0,164.0,OPC_42.5
275,640.0,OPC_42.5,42.5,214.0,0.0,not_applicable,0.0,0.0,0.0,0.0,0.0,0.0,0.0,not_applicable,0.0,0.0,0.0,0.0,0.0,not_applicable,1170.0,Quartz Sand,,Hooked Steel Fiber,145.0,16.0,0.2,not_applicable,0.0,135.0,PCE_HRWRA,40.0,Hot Water Curing,80.0,170.0,OPC_42.5
276,850.0,OPC_42.5,42.5,137.5,112.5,class F,0.0,0.0,0.0,0.0,0.0,0.0,0.0,not_applicable,0.0,0.0,0.0,0.0,0.0,not_applicable,1100.0,Quartz Sand,1.2,not_applicable,0.0,,,not_applicable,0.0,176.0,Unspecified,8.0,Hot Water Curing,90.0,112.4,OPC_42.5
277,850.0,OPC_42.5,42.5,137.5,112.5,class F,0.0,0.0,0.0,0.0,0.0,0.0,0.0,not_applicable,0.0,0.0,0.0,0.0,0.0,not_applicable,1100.0,Quartz Sand,1.2,Straight Steel Fiber,156.0,10.0,0.12,not_applicable,0.0,176.0,Unspecified,8.0,Hot Water Curing,90.0,187.5,OPC_42.5
278,850.0,OPC_42.5,42.5,137.5,112.5,class F,0.0,0.0,0.0,0.0,0.0,0.0,0.0,not_applicable,0.0,0.0,0.0,0.0,0.0,not_applicable,1100.0,Quartz Sand,1.2,PP Fiber,18.2,10.0,0.003,not_applicable,0.0,176.0,Unspecified,8.0,Hot Water Curing,90.0,125.5,OPC_42.5
279,850.0,OPC_42.5,42.5,137.5,112.5,class F,0.0,0.0,0.0,0.0,0.0,0.0,0.0,not_applicable,0.0,0.0,0.0,0.0,0.0,not_applicable,1100.0,Quartz Sand,1.2,Straight Steel Fiber,78.0,10.0,0.12,PP Fiber,18.2,176.0,Unspecified,8.0,Hot Water Curing,90.0,162.1,OPC_42.5
280,850.0,OPC_42.5,42.5,137.5,112.5,class F,0.0,0.0,0.0,0.0,0.0,0.0,1100.0,Steel Slag,0.0,0.0,0.0,0.0,0.0,not_applicable,0.0,not_applicable,1.2,not_applicable,0.0,,,not_applicable,0.0,176.0,Unspecified,8.0,Hot Water Curing,90.0,90.0,OPC_42.5
281,850.0,OPC_42.5,42.5,137.5,112.5,class F,0.0,0.0,0.0,0.0,0.0,0.0,1100.0,Steel Slag,0.0,0.0,0.0,0.0,0.0,not_applicable,0.0,not_applicable,1.2,Straight Steel Fiber,78.0,10.0,0.12,PP Fiber,18.2,176.0,Unspecified,8.0,Hot Water Curing,90.0,162.8,OPC_42.5
282,788.5,OPC_unknown,,197.1,0.0,not_applicable,0.0,0.0,0.0,0.0,0.0,0.0,0.0,not_applicable,0.0,0.0,0.0,0.0,236.6,Silica Flour,867.4,Silica Sand,0.34,Straight Steel Fiber,158.0,13.0,0.2,not_applicable,0.0,160.3,PCE_SP,49.8,Steam Curing,90.0,187.1,OPC_I
283,788.5,OPC_unknown,,197.1,0.0,not_applicable,0.0,0.0,0.0,0.0,0.0,0.0,0.0,not_applicable,0.0,0.0,0.0,0.0,236.6,Silica Flour,867.4,Silica Sand,0.34,Straight Steel Fiber,158.0,19.5,0.2,not_applicable,0.0,160.3,PCE_SP,49.8,Steam Curing,90.0,192.3,OPC_I
284,788.5,OPC_unknown,,197.1,0.0,not_applicable,0.0,0.0,0.0,0.0,0.0,0.0,0.0,not_applicable,0.0,0.0,0.0,0.0,236.6,Silica Flour,867.4,Silica Sand,0.34,Twisted Steel Fiber,158.0,30.0,0.3,not_applicable,0.0,160.3,PCE_SP,49.8,Steam Curing,90.0,204.4,OPC_I
285,788.5,OPC_unknown,,197.1,0.0,not_applicable,0.0,0.0,0.0,0.0,0.0,0.0,0.0,not_applicable,0.0,0.0,0.0,0.0,236.6,Silica Flour,867.4,Silica Sand,0.34,Straight Steel Fiber,118.0,13.0,0.2,PE Fiber,4.85,160.3,PCE_SP,49.8,Steam Curing,90.0,178.2,OPC_I
286,788.5,OPC_unknown,,197.1,0.0,not_applicable,0.0,0.0,0.0,0.0,0.0,0.0,0.0,not_applicable,0.0,0.0,0.0,0.0,236.6,Silica Flour,867.4,Silica Sand,0.34,Straight Steel Fiber,79.0,13.0,0.2,PE Fiber,9.7,160.3,PCE_SP,49.8,Steam Curing,90.0,179.1,OPC_I
287,788.5,OPC_unknown,,197.1,0.0,not_applicable,0.0,0.0,0.0,0.0,0.0,0.0,0.0,not_applicable,0.0,0.0,0.0,0.0,236.6,Silica Flour,867.4,Silica Sand,0.34,Straight Steel Fiber,39.5,13.0,0.2,PE Fiber,14.55,160.3,PCE_SP,49.8,Steam Curing,90.0,164.9,OPC_I
288,788.5,OPC_unknown,,197.1,0.0,not_applicable,0.0,0.0,0.0,0.0,0.0,0.0,0.0,not_applicable,0.0,0.0,0.0,0.0,236.6,Silica Flour,867.4,Silica Sand,0.34,Straight Steel Fiber,118.0,19.5,0.2,PE Fiber,4.85,160.3,PCE_SP,49.8,Steam Curing,90.0,130.0,OPC_I
289,788.5,OPC_unknown,,197.1,0.0,not_applicable,0.0,0.0,0.0,0.0,0.0,0.0,0.0,not_applicable,0.0,0.0,0.0,0.0,236.6,Silica Flour,867.4,Silica Sand,0.34,Straight Steel Fiber,79.0,19.5,0.2,PE Fiber,9.7,160.3,PCE_SP,49.8,Steam Curing,90.0,122.2,OPC_I
290,788.5,OPC_unknown,,197.1,0.0,not_applicable,0.0,0.0,0.0,0.0,0.0,0.0,0.0,not_applicable,0.0,0.0,0.0,0.0,236.6,Silica Flour,867.4,Silica Sand,0.34,Straight Steel Fiber,39.5,19.5,0.2,PE Fiber,14.55,160.3,PCE_SP,49.8,Steam Curing,90.0,137.2,OPC_I
291,788.5,OPC_unknown,,197.1,0.0,not_applicable,0.0,0.0,0.0,0.0,0.0,0.0,0.0,not_applicable,0.0,0.0,0.0,0.0,236.6,Silica Flour,867.4,Silica Sand,0.34,Twisted Steel Fiber,118.0,30.0,0.3,PE Fiber,4.85,160.3,PCE_SP,49.8,Steam Curing,90.0,191.7,OPC_I
292,788.5,OPC_unknown,,197.1,0.0,not_applicable,0.0,0.0,0.0,0.0,0.0,0.0,0.0,not_applicable,0.0,0.0,0.0,0.0,236.6,Silica Flour,867.4,Silica Sand,0.34,Twisted Steel Fiber,79.0,30.0,0.3,PE Fiber,9.7,160.3,PCE_SP,49.8,Steam Curing,90.0,143.2,OPC_I
293,788.5,OPC_unknown,,197.1,0.0,not_applicable,0.0,0.0,0.0,0.0,0.0,0.0,0.0,not_applicable,0.0,0.0,0.0,0.0,236.6,Silica Flour,867.4,Silica Sand,0.34,Twisted Steel Fiber,39.5,30.0,0.3,PE Fiber,14.55,160.3,PCE_SP,49.8,Steam Curing,90.0,139.3,OPC_I
294,788.5,OPC_unknown,,197.1,0.0,not_applicable,0.0,0.0,0.0,0.0,0.0,0.0,0.0,not_applicable,0.0,0.0,0.0,0.0,236.6,Silica Flour,867.4,Silica Sand,,Straight Steel Fiber,39.5,13.0,0.2,not_applicable,0.0,160.3,PCE_SP,52.6,Steam Curing,90.0,210.0,OPC_I
295,788.5,OPC_unknown,,197.1,0.0,not_applicable,0.0,0.0,0.0,0.0,0.0,0.0,0.0,not_applicable,0.0,0.0,0.0,0.0,236.6,Silica Flour,867.4,Silica Sand,,Straight Steel Fiber,79.0,13.0,0.2,not_applicable,0.0,160.3,PCE_SP,52.6,Steam Curing,90.0,200.0,OPC_I
296,788.5,OPC_unknown,,197.1,0.0,not_applicable,0.0,0.0,0.0,0.0,0.0,0.0,0.0,not_applicable,0.0,0.0,0.0,0.0,236.6,Silica Flour,867.4,Silica Sand,,Straight Steel Fiber,118.5,13.0,0.2,not_applicable,0.0,160.3,PCE_SP,52.6,Steam Curing,90.0,212.0,OPC_I
297,788.5,OPC_unknown,,197.1,0.0,not_applicable,0.0,0.0,0.0,0.0,0.0,0.0,0.0,not_applicable,0.0,0.0,0.0,0.0,236.6,Silica Flour,867.4,Silica Sand,,Straight Steel Fiber,158.0,13.0,0.2,not_applicable,0.0,160.3,PCE_SP,52.6,Steam Curing,90.0,220.0,OPC_I
298,788.5,OPC_unknown,,197.1,0.0,not_applicable,0.0,0.0,0.0,0.0,0.0,0.0,0.0,not_applicable,0.0,0.0,0.0,0.0,236.6,Silica Flour,867.4,Silica Sand,,Straight Steel Fiber,39.5,19.5,0.2,not_applicable,0.0,160.3,PCE_SP,52.6,Steam Curing,90.0,196.0,OPC_I
299,788.5,OPC_unknown,,197.1,0.0,not_applicable,0.0,0.0,0.0,0.0,0.0,0.0,0.0,not_applicable,0.0,0.0,0.0,0.0,236.6,Silica Flour,867.4,Silica Sand,,Straight Steel Fiber,79.0,19.5,0.2,not_applicable,0.0,160.3,PCE_SP,52.6,Steam Curing,90.0,196.5,OPC_I
300,788.5,OPC_unknown,,197.1,0.0,not_applicable,0.0,0.0,0.0,0.0,0.0,0.0,0.0,not_applicable,0.0,0.0,0.0,0.0,236.6,Silica Flour,867.4,Silica Sand,,Straight Steel Fiber,118.5,19.5,0.2,not_applicable,0.0,160.3,PCE_SP,52.6,Steam Curing,90.0,195.3,OPC_I
301,788.5,OPC_unknown,,197.1,0.0,not_applicable,0.0,0.0,0.0,0.0,0.0,0.0,0.0,not_applicable,0.0,0.0,0.0,0.0,236.6,Silica Flour,867.4,Silica Sand,,Straight Steel Fiber,158.0,19.5,0.2,not_applicable,0.0,160.3,PCE_SP,52.6,Steam Curing,90.0,205.0,OPC_I
302,788.5,OPC_unknown,,197.1,0.0,not_applicable,0.0,0.0,0.0,0.0,0.0,0.0,0.0,not_applicable,0.0,0.0,0.0,0.0,236.6,Silica Flour,867.4,Silica Sand,,Straight Steel Fiber,39.5,30.0,0.3,not_applicable,0.0,160.3,PCE_SP,52.6,Steam Curing,90.0,215.0,OPC_I
303,788.5,OPC_unknown,,197.1,0.0,not_applicable,0.0,0.0,0.0,0.0,0.0,0.0,0.0,not_applicable,0.0,0.0,0.0,0.0,236.6,Silica Flour,867.4,Silica Sand,,Straight Steel Fiber,79.0,30.0,0.3,not_applicable,0.0,160.3,PCE_SP,52.6,Steam Curing,90.0,185.5,OPC_I
304,788.5,OPC_unknown,,197.1,0.0,not_applicable,0.0,0.0,0.0,0.0,0.0,0.0,0.0,not_applicable,0.0,0.0,0.0,0.0,236.6,Silica Flour,867.4,Silica Sand,,Straight Steel Fiber,118.5,30.0,0.3,not_applicable,0.0,160.3,PCE_SP,52.6,Steam Curing,90.0,220.0,OPC_I
305,788.5,OPC_unknown,,197.1,0.0,not_applicable,0.0,0.0,0.0,0.0,0.0,0.0,0.0,not_applicable,0.0,0.0,0.0,0.0,236.6,Silica Flour,867.4,Silica Sand,,Straight Steel Fiber,158.0,30.0,0.3,not_applicable,0.0,160.3,PCE_SP,52.6,Steam Curing,90.0,225.0,OPC_I
306,788.5,OPC_unknown,,197.1,0.0,not_applicable,0.0,0.0,0.0,0.0,0.0,0.0,0.0,not_applicable,0.0,0.0,0.0,0.0,236.6,Silica Flour,867.4,Silica Sand,,Hooked Steel Fiber,39.5,30.0,0.38,not_applicable,0.0,160.3,PCE_SP,52.6,Steam Curing,90.0,180.0,OPC_I
307,788.5,OPC_unknown,,197.1,0.0,not_applicable,0.0,0.0,0.0,0.0,0.0,0.0,0.0,not_applicable,0.0,0.0,0.0,0.0,236.6,Silica Flour,867.4,Silica Sand,,Hooked Steel Fiber,79.0,30.0,0.38,not_applicable,0.0,160.3,PCE_SP,52.6,Steam Curing,90.0,203.0,OPC_I
308,788.5,OPC_unknown,,197.1,0.0,not_applicable,0.0,0.0,0.0,0.0,0.0,0.0,0.0,not_applicable,0.0,0.0,0.0,0.0,236.6,Silica Flour,867.4,Silica Sand,,Hooked Steel Fiber,118.5,30.0,0.38,not_applicable,0.0,160.3,PCE_SP,52.6,Steam Curing,90.0,180.0,OPC_I
