Repository: Jocund96/Data-to-Design-ML

# Data to Design: Structural Materials (Da2DeSM)

Repository for the Da2DeSM project-based course at Bauhaus-Universität Weimar. This project applies machine learning to predict the mechanical properties of structural materials.

## Main Goals

*   Predict material behavior with limited data.
*   Analyze model uncertainty and out-of-distribution performance.
*   Turn machine learning outputs into engineering insights.

## Dataset & Tasks

We work with a concrete dataset collection to predict concrete compressive strength.

*   **EDA**: Exploratory analysis and feature inspection.
*   **Feature Engineering**: Encoding mix proportions and material descriptors.

File: S3_Tree/semantic_recoding_features_50.csv (part 4 of 14)
,cement,cement_type,cement_grade,silica_fume,fly_ash,fly_ash_type,limestone_powder,quartz_powder,glass_powder,rice_husk_ash,metakaolin,ggbfs,slag,slag_type,nano_caco3,nano_al2o3,nano_tio2,nano_sio2,filler,filler_type,sand,sand_type,sand_max_size,fiber1_type,fiber1_amount,fiber1_length,fiber1_diameter,fiber2_type,fiber2_amount,water,sp_type,sp_amount,curing_method,curing_temp,cs_28d,cement_type_clean
463,550.0,OPC_42.5,42.5,100.0,0.0,not_applicable,200.0,150.0,0.0,0.0,0.0,0.0,150.0,Steel Slag,0.0,0.0,0.0,0.0,0.0,not_applicable,850.0,Quartz Sand,0.6,Straight Steel Fiber,156.0,13.0,0.22,not_applicable,0.0,160.0,PCE_SP,18.0,Standard Curing,20.0,141.0,OPC_42.5
464,500.0,OPC_42.5,42.5,100.0,0.0,not_applicable,200.0,150.0,0.0,0.0,0.0,0.0,200.0,Steel Slag,0.0,0.0,0.0,0.0,0.0,not_applicable,850.0,Quartz Sand,0.6,Straight Steel Fiber,156.0,13.0,0.22,not_applicable,0.0,160.0,PCE_SP,18.0,Standard Curing,20.0,132.0,OPC_42.5
465,810.0,OPC_unknown,42.5,150.0,0.0,not_applicable,0.0,0.0,0.0,0.0,0.0,0.0,0.0,not_applicable,0.0,0.0,0.0,0.0,0.0,not_applicable,1200.0,Quartz Sand,1.25,Straight Steel Fiber,130.0,13.0,0.22,not_applicable,0.0,120.0,PCE_SP,52.0,Heat Curing,70.0,156.0,OPC_42.5
466,769.5,OPC_unknown,42.5,150.0,0.0,not_applicable,0.0,0.0,0.0,0.0,0.0,0.0,40.5,Steel Slag,0.0,0.0,0.0,0.0,0.0,not_applicable,1200.0,Quartz Sand,1.25,Straight Steel Fiber,130.0,13.0,0.22,not_applicable,0.0,120.0,PCE_SP,52.0,Heat Curing,70.0,154.5,OPC_42.5
467,729.0,OPC_unknown,42.5,150.0,0.0,not_applicable,0.0,0.0,0.0,0.0,0.0,0.0,81.0,Steel Slag,0.0,0.0,0.0,0.0,0.0,not_applicable,1200.0,Quartz Sand,1.25,Straight Steel Fiber,130.0,13.0,0.22,not_applicable,0.0,120.0,PCE_SP,52.0,Heat Curing,70.0,153.0,OPC_42.5
468,688.5,OPC_unknown,42.5,150.0,0.0,not_applicable,0.0,0.0,0.0,0.0,0.0,0.0,121.5,Steel Slag,0.0,0.0,0.0,0.0,0.0,not_applicable,1200.0,Quartz Sand,1.25,Straight Steel Fiber,130.0,13.0,0.22,not_applicable,0.0,120.0,PCE_SP,52.0,Heat Curing,70.0,149.0,OPC_42.5
469,648.0,OPC_unknown,42.5,150.0,0.0,not_applicable,0.0,0.0,0.0,0.0,0.0,0.0,162.0,Steel Slag,0.0,0.0,0.0,0.0,0.0,not_applicable,1200.0,Quartz Sand,1.25,Straight Steel Fiber,130.0,13.0,0.22,not_applicable,0.0,120.0,PCE_SP,52.0,Heat Curing,70.0,141.0,OPC_42.5
470,810.0,OPC_unknown,42.5,150.0,0.0,not_applicable,0.0,0.0,0.0,0.0,0.0,0.0,0.0,not_applicable,0.0,0.0,0.0,0.0,150.0,Steel Slag Aggregate,1050.0,Quartz Sand,1.25,Straight Steel Fiber,130.0,13.0,0.22,not_applicable,0.0,120.0,PCE_SP,52.0,Heat Curing,70.0,158.0,OPC_42.5
471,810.0,OPC_unknown,42.5,150.0,0.0,not_applicable,0.0,0.0,0.0,0.0,0.0,0.0,0.0,not_applicable,0.0,0.0,0.0,0.0,300.0,Steel Slag Aggregate,900.0,Quartz Sand,1.25,Straight Steel Fiber,130.0,13.0,0.22,not_applicable,0.0,120.0,PCE_SP,52.0,Heat Curing,70.0,161.0,OPC_42.5
472,672.96,OPC_unknown,,221.28,0.0,not_applicable,0.0,200.4,0.0,0.0,0.0,0.0,0.0,not_applicable,0.0,0.0,0.0,0.0,0.0,not_applicable,958.8,Locally Available Sand,1.18,Straight Steel Fiber,468.0,13.0,0.16,not_applicable,0.0,173.76,PCE_SP,28.8,Standard Curing,,137.93,OPC_I
473,680.4,OPC_unknown,,223.68,0.0,not_applicable,0.0,202.56,0.0,0.0,0.0,0.0,0.0,not_applicable,0.0,0.0,0.0,0.0,0.0,not_applicable,968.64,Locally Available Sand,1.18,Straight Steel Fiber,390.0,13.0,0.16,not_applicable,0.0,175.44,PCE_SP,29.28,Standard Curing,,122.33,OPC_I
474,687.6,OPC_unknown,,225.84,0.0,not_applicable,0.0,204.72,0.0,0.0,0.0,0.0,0.0,not_applicable,0.0,0.0,0.0,0.0,0.0,not_applicable,981.12,Locally Available Sand,1.18,Straight Steel Fiber,312.0,13.0,0.16,not_applicable,0.0,177.36,PCE_SP,29.52,Standard Curing,,122.2,OPC_I
475,694.32,OPC_unknown,,228.24,0.0,not_applicable,0.0,206.64,0.0,0.0,0.0,0.0,0.0,not_applicable,0.0,0.0,0.0,0.0,0.0,not_applicable,989.28,Locally Available Sand,1.18,Straight Steel Fiber,234.0,13.0,0.16,not_applicable,0.0,179.52,PCE_SP,30.0,Standard Curing,,121.29,OPC_I
476,701.28,OPC_unknown,,230.64,0.0,not_applicable,0.0,208.8,0.0,0.0,0.0,0.0,0.0,not_applicable,0.0,0.0,0.0,0.0,0.0,not_applicable,999.6,Locally Available Sand,1.18,Straight Steel Fiber,156.0,13.0,0.16,not_applicable,0.0,181.2,PCE_SP,30.48,Standard Curing,,112.32,OPC_I
477,708.24,OPC_unknown,,233.04,0.0,not_applicable,0.0,210.96,0.0,0.0,0.0,0.0,0.0,not_applicable,0.0,0.0,0.0,0.0,0.0,not_applicable,1010.88,Locally Available Sand,1.18,Straight Steel Fiber,78.0,13.0,0.16,not_applicable,0.0,183.12,PCE_SP,30.72,Standard Curing,,111.15,OPC_I
478,714.96,OPC_unknown,,235.44,0.0,not_applicable,0.0,213.12,0.0,0.0,0.0,0.0,0.0,not_applicable,0.0,0.0,0.0,0.0,0.0,not_applicable,1020.24,Locally Available Sand,1.18,not_applicable,0.0,,,not_applicable,0.0,185.04,PCE_SP,31.2,Standard Curing,,110.11,OPC_I
479,900.0,OPC_unknown,,220.0,0.0,not_applicable,0.0,0.0,0.0,0.0,0.0,0.0,0.0,not_applicable,0.0,0.0,0.0,0.0,0.0,not_applicable,1005.0,Quartz Sand,,Straight Steel Fiber,157.0,13.0,0.2,not_applicable,0.0,163.0,PCE_HRWRA,40.0,Standard Curing,23.0,149.5,OPC_I
480,900.0,OPC_unknown,,220.0,0.0,not_applicable,0.0,0.0,0.0,0.0,0.0,0.0,0.0,not_applicable,0.0,0.0,0.0,0.0,0.0,not_applicable,1005.0,Quartz Sand,,Straight Steel Fiber,109.9,13.0,0.2,Hooked Steel Fiber,47.1,163.0,PCE_HRWRA,40.0,Standard Curing,23.0,131.48,OPC_I
481,900.0,OPC_unknown,,220.0,0.0,not_applicable,0.0,0.0,0.0,0.0,0.0,0.0,0.0,not_applicable,0.0,0.0,0.0,0.0,0.0,not_applicable,1005.0,Quartz Sand,,Straight Steel Fiber,78.5,13.0,0.2,Hooked Steel Fiber,78.5,163.0,PCE_HRWRA,40.0,Standard Curing,23.0,134.81,OPC_I
482,900.0,OPC_unknown,,220.0,0.0,not_applicable,0.0,0.0,0.0,0.0,0.0,0.0,0.0,not_applicable,0.0,0.0,0.0,0.0,0.0,not_applicable,1005.0,Quartz Sand,,Straight Steel Fiber,47.1,13.0,0.2,Hooked Steel Fiber,109.9,163.0,PCE_HRWRA,40.0,Standard Curing,23.0,127.32,OPC_I
483,900.0,OPC_unknown,,220.0,0.0,not_applicable,0.0,0.0,0.0,0.0,0.0,0.0,0.0,not_applicable,0.0,0.0,0.0,0.0,0.0,not_applicable,1005.0,Quartz Sand,,Hooked Steel Fiber,157.0,25.0,0.2,not_applicable,0.0,163.0,PCE_HRWRA,40.0,Water Curing,23.0,127.77,OPC_I
484,900.0,OPC_unknown,,220.0,0.0,not_applicable,0.0,0.0,0.0,0.0,0.0,0.0,0.0,not_applicable,0.0,0.0,0.0,0.0,0.0,not_applicable,1005.0,Quartz Sand,,Straight Steel Fiber,157.0,13.0,0.2,not_applicable,0.0,163.0,PCE_HRWRA,40.0,Steam Curing,90.0,159.5,OPC_I
485,900.0,OPC_unknown,,220.0,0.0,not_applicable,0.0,0.0,0.0,0.0,0.0,0.0,0.0,not_applicable,0.0,0.0,0.0,0.0,0.0,not_applicable,1005.0,Quartz Sand,,Straight Steel Fiber,109.9,13.0,0.2,Hooked Steel Fiber,47.1,163.0,PCE_HRWRA,40.0,Steam Curing,90.0,148.52,OPC_I
486,900.0,OPC_unknown,,220.0,0.0,not_applicable,0.0,0.0,0.0,0.0,0.0,0.0,0.0,not_applicable,0.0,0.0,0.0,0.0,0.0,not_applicable,1005.0,Quartz Sand,,Straight Steel Fiber,78.5,13.0,0.2,Hooked Steel Fiber,78.5,163.0,PCE_HRWRA,40.0,Steam Curing,90.0,148.4,OPC_I
487,900.0,OPC_unknown,,220.0,0.0,not_applicable,0.0,0.0,0.0,0.0,0.0,0.0,0.0,not_applicable,0.0,0.0,0.0,0.0,0.0,not_applicable,1005.0,Quartz Sand,,Straight Steel Fiber,47.1,13.0,0.2,Hooked Steel Fiber,109.9,163.0,PCE_HRWRA,40.0,Steam Curing,90.0,144.32,OPC_I
488,900.0,OPC_unknown,,220.0,0.0,not_applicable,0.0,0.0,0.0,0.0,0.0,0.0,0.0,not_applicable,0.0,0.0,0.0,0.0,0.0,not_applicable,1005.0,Quartz Sand,,Hooked Steel Fiber,157.0,25.0,0.2,not_applicable,0.0,163.0,PCE_HRWRA,40.0,Steam Curing,90.0,143.09,OPC_I
489,890.0,OPC_53,53.0,222.0,0.0,not_applicable,0.0,0.0,0.0,0.0,0.0,0.0,0.0,not_applicable,0.0,0.0,0.0,0.0,0.0,not_applicable,799.0,Quartz Sand,0.6,Straight Steel Fiber,119.0,10.0,0.12,not_applicable,0.0,222.0,HRWRA,29.7,Standard Curing,,102.0,OPC_53
490,933.0,OPC_53,53.0,233.0,0.0,not_applicable,0.0,0.0,0.0,0.0,0.0,0.0,0.0,not_applicable,0.0,0.0,0.0,0.0,0.0,not_applicable,1026.0,Quartz Sand,0.6,not_applicable,0.0,,,not_applicable,0.0,168.0,HRWRA,37.6,Standard Curing,,100.0,OPC_53
491,850.0,OPC_53,53.0,260.0,0.0,not_applicable,0.0,212.0,0.0,0.0,0.0,0.0,0.0,not_applicable,0.0,0.0,0.0,0.0,0.0,not_applicable,850.0,Quartz Sand,0.6,Straight Steel Fiber,157.0,10.0,0.12,not_applicable,0.0,170.0,HRWRA,45.0,Standard Curing,,166.0,OPC_53
492,950.0,OPC_53,53.0,234.0,0.0,not_applicable,0.0,95.0,0.0,0.0,0.0,0.0,0.0,not_applicable,0.0,0.0,0.0,0.0,0.0,not_applicable,1030.0,Quartz Sand,0.6,Straight Steel Fiber,234.0,10.0,0.12,not_applicable,0.0,215.0,HRWRA,12.7,Standard Curing,,158.0,OPC_53
493,890.0,OPC_53,53.0,222.0,0.0,not_applicable,0.0,0.0,0.0,0.0,0.0,0.0,0.0,not_applicable,0.0,0.0,0.0,0.0,0.0,not_applicable,799.0,Quartz Sand,0.6,Straight Steel Fiber,119.0,10.0,0.12,not_applicable,0.0,222.0,HRWRA,29.7,Steam Curing,70.0,116.0,OPC_53
494,933.0,OPC_53,53.0,233.0,0.0,not_applicable,0.0,0.0,0.0,0.0,0.0,0.0,0.0,not_applicable,0.0,0.0,0.0,0.0,0.0,not_applicable,1026.0,Quartz Sand,0.6,not_applicable,0.0,,,not_applicable,0.0,168.0,HRWRA,37.6,Steam Curing,70.0,118.0,OPC_53
495,850.0,OPC_53,53.0,260.0,0.0,not_applicable,0.0,212.0,0.0,0.0,0.0,0.0,0.0,not_applicable,0.0,0.0,0.0,0.0,0.0,not_applicable,850.0,Quartz Sand,0.6,Straight Steel Fiber,157.0,10.0,0.12,not_applicable,0.0,170.0,HRWRA,45.0,Steam Curing,70.0,170.0,OPC_53
496,950.0,OPC_53,53.0,234.0,0.0,not_applicable,0.0,95.0,0.0,0.0,0.0,0.0,0.0,not_applicable,0.0,0.0,0.0,0.0,0.0,not_applicable,1030.0,Quartz Sand,0.6,Straight Steel Fiber,234.0,10.0,0.12,not_applicable,0.0,215.0,HRWRA,12.7,Steam Curing,70.0,170.0,OPC_53
497,890.0,OPC_53,53.0,222.0,0.0,not_applicable,0.0,0.0,0.0,0.0,0.0,0.0,0.0,not_applicable,0.0,0.0,0.0,0.0,0.0,not_applicable,799.0,Quartz Sand,0.6,Straight Steel Fiber,119.0,10.0,0.12,not_applicable,0.0,222.0,HRWRA,29.7,Heat Curing,160.0,130.0,OPC_53
498,933.0,OPC_53,53.0,233.0,0.0,not_applicable,0.0,0.0,0.0,0.0,0.0,0.0,0.0,not_applicable,0.0,0.0,0.0,0.0,0.0,not_applicable,1026.0,Quartz Sand,0.6,not_applicable,0.0,,,not_applicable,0.0,168.0,HRWRA,37.6,Heat Curing,160.0,144.0,OPC_53
499,850.0,OPC_53,53.0,260.0,0.0,not_applicable,0.0,212.0,0.0,0.0,0.0,0.0,0.0,not_applicable,0.0,0.0,0.0,0.0,0.0,not_applicable,850.0,Quartz Sand,0.6,Straight Steel Fiber,157.0,10.0,0.12,not_applicable,0.0,170.0,HRWRA,45.0,Heat Curing,160.0,184.0,OPC_53
500,950.0,OPC_53,53.0,234.0,0.0,not_applicable,0.0,95.0,0.0,0.0,0.0,0.0,0.0,not_applicable,0.0,0.0,0.0,0.0,0.0,not_applicable,1030.0,Quartz Sand,0.6,Straight Steel Fiber,234.0,10.0,0.12,not_applicable,0.0,215.0,HRWRA,12.7,Heat Curing,160.0,182.0,OPC_53
501,850.0,OPC_53,53.0,260.0,0.0,not_applicable,0.0,212.0,0.0,0.0,0.0,0.0,85.0,Copper Slag,0.0,0.0,0.0,0.0,0.0,not_applicable,765.0,Quartz Sand,0.6,Straight Steel Fiber,157.0,10.0,0.12,not_applicable,0.0,170.0,HRWRA,45.0,Standard Curing,,185.0,OPC_53
502,850.0,OPC_53,53.0,260.0,0.0,not_applicable,0.0,212.0,0.0,0.0,0.0,0.0,170.0,Copper Slag,0.0,0.0,0.0,0.0,0.0,not_applicable,680.0,Quartz Sand,0.6,Straight Steel Fiber,157.0,10.0,0.12,not_applicable,0.0,170.0,HRWRA,45.0,Standard Curing,,188.0,OPC_53
503,850.0,OPC_53,53.0,260.0,0.0,not_applicable,0.0,212.0,0.0,0.0,0.0,0.0,255.0,Copper Slag,0.0,0.0,0.0,0.0,0.0,not_applicable,595.0,Quartz Sand,0.6,Straight Steel Fiber,157.0,10.0,0.12,not_applicable,0.0,170.0,HRWRA,45.0,Standard Curing,,192.0,OPC_53
504,850.0,OPC_53,53.0,260.0,0.0,not_applicable,0.0,212.0,0.0,0.0,0.0,0.0,340.0,Copper Slag,0.0,0.0,0.0,0.0,0.0,not_applicable,510.0,Quartz Sand,0.6,Straight Steel Fiber,157.0,10.0,0.12,not_applicable,0.0,170.0,HRWRA,45.0,Standard Curing,,196.0,OPC_53
505,850.0,OPC_53,53.0,260.0,0.0,not_applicable,0.0,212.0,0.0,0.0,0.0,0.0,425.0,Copper Slag,0.0,0.0,0.0,0.0,0.0,not_applicable,425.0,Quartz Sand,0.6,Straight Steel Fiber,157.0,10.0,0.12,not_applicable,0.0,170.0,HRWRA,45.0,Standard Curing,,198.0,OPC_53
506,850.0,OPC_53,53.0,260.0,0.0,not_applicable,0.0,212.0,0.0,0.0,0.0,0.0,510.0,Copper Slag,0.0,0.0,0.0,0.0,0.0,not_applicable,340.0,Quartz Sand,0.6,Straight Steel Fiber,157.0,10.0,0.12,not_applicable,0.0,170.0,HRWRA,45.0,Standard Curing,,205.0,OPC_53
507,850.0,OPC_53,53.0,260.0,0.0,not_applicable,0.0,212.0,0.0,0.0,0.0,0.0,595.0,Copper Slag,0.0,0.0,0.0,0.0,0.0,not_applicable,255.0,Quartz Sand,0.6,Straight Steel Fiber,157.0,10.0,0.12,not_applicable,0.0,170.0,HRWRA,45.0,Standard Curing,,201.0,OPC_53
508,850.0,OPC_53,53.0,260.0,0.0,not_applicable,0.0,212.0,0.0,0.0,0.0,0.0,680.0,Copper Slag,0.0,0.0,0.0,0.0,0.0,not_applicable,170.0,Quartz Sand,0.6,Straight Steel Fiber,157.0,10.0,0.12,not_applicable,0.0,170.0,HRWRA,45.0,Standard Curing,,196.0,OPC_53
509,850.0,OPC_53,53.0,260.0,0.0,not_applicable,0.0,212.0,0.0,0.0,0.0,0.0,765.0,Copper Slag,0.0,0.0,0.0,0.0,0.0,not_applicable,85.0,Quartz Sand,0.6,Straight Steel Fiber,157.0,10.0,0.12,not_applicable,0.0,170.0,HRWRA,45.0,Standard Curing,,191.0,OPC_53
510,850.0,OPC_53,53.0,260.0,0.0,not_applicable,0.0,212.0,0.0,0.0,0.0,0.0,850.0,Copper Slag,0.0,0.0,0.0,0.0,0.0,not_applicable,0.0,not_applicable,0.6,Straight Steel Fiber,157.0,10.0,0.12,not_applicable,0.0,170.0,HRWRA,45.0,Standard Curing,,189.0,OPC_53
511,850.0,OPC_53,53.0,260.0,0.0,not_applicable,0.0,212.0,0.0,0.0,0.0,0.0,85.0,Copper Slag,0.0,0.0,0.0,0.0,0.0,not_applicable,765.0,Quartz Sand,0.6,Straight Steel Fiber,157.0,10.0,0.12,not_applicable,0.0,170.0,HRWRA,45.0,Standard Curing,,182.0,OPC_53
512,850.0,OPC_53,53.0,260.0,0.0,not_applicable,0.0,212.0,0.0,0.0,0.0,0.0,170.0,Copper Slag,0.0,0.0,0.0,0.0,0.0,not_applicable,680.0,Quartz Sand,0.6,Straight Steel Fiber,157.0,10.0,0.12,not_applicable,0.0,170.0,HRWRA,45.0,Standard Curing,,185.0,OPC_53
513,850.0,OPC_53,53.0,260.0,0.0,not_applicable,0.0,212.0,0.0,0.0,0.0,0.0,255.0,Copper Slag,0.0,0.0,0.0,0.0,0.0,not_applicable,595.0,Quartz Sand,0.6,Straight Steel Fiber,157.0,10.0,0.12,not_applicable,0.0,170.0,HRWRA,45.0,Standard Curing,,185.5,OPC_53
514,850.0,OPC_53,53.0,260.0,0.0,not_applicable,0.0,212.0,0.0,0.0,0.0,0.0,340.0,Copper Slag,0.0,0.0,0.0,0.0,0.0,not_applicable,510.0,Quartz Sand,0.6,Straight Steel Fiber,157.0,10.0,0.12,not_applicable,0.0,170.0,HRWRA,45.0,Standard Curing,,186.0,OPC_53
515,850.0,OPC_53,53.0,260.0,0.0,not_applicable,0.0,212.0,0.0,0.0,0.0,0.0,425.0,Copper Slag,0.0,0.0,0.0,0.0,0.0,not_applicable,425.0,Quartz Sand,0.6,Straight Steel Fiber,157.0,10.0,0.12,not_applicable,0.0,170.0,HRWRA,45.0,Standard Curing,,172.0,OPC_53
516,850.0,OPC_53,53.0,260.0,0.0,not_applicable,0.0,212.0,0.0,0.0,0.0,0.0,510.0,Copper Slag,0.0,0.0,0.0,0.0,0.0,not_applicable,340.0,Quartz Sand,0.6,Straight Steel Fiber,157.0,10.0,0.12,not_applicable,0.0,170.0,HRWRA,45.0,Standard Curing,,170.5,OPC_53
517,850.0,OPC_53,53.0,260.0,0.0,not_applicable,0.0,212.0,0.0,0.0,0.0,0.0,595.0,Copper Slag,0.0,0.0,0.0,0.0,0.0,not_applicable,255.0,Quartz Sand,0.6,Straight Steel Fiber,157.0,10.0,0.12,not_applicable,0.0,170.0,HRWRA,45.0,Standard Curing,,162.0,OPC_53
518,850.0,OPC_53,53.0,260.0,0.0,not_applicable,0.0,212.0,0.0,0.0,0.0,0.0,680.0,Copper Slag,0.0,0.0,0.0,0.0,0.0,not_applicable,170.0,Quartz Sand,0.6,Straight Steel Fiber,157.0,10.0,0.12,not_applicable,0.0,170.0,HRWRA,45.0,Standard Curing,,159.0,OPC_53
519,850.0,OPC_53,53.0,260.0,0.0,not_applicable,0.0,212.0,0.0,0.0,0.0,0.0,765.0,Copper Slag,0.0,0.0,0.0,0.0,0.0,not_applicable,85.0,Quartz Sand,0.6,Straight Steel Fiber,157.0,10.0,0.12,not_applicable,0.0,170.0,HRWRA,45.0,Standard Curing,,169.0,OPC_53
520,850.0,OPC_53,53.0,260.0,0.0,not_applicable,0.0,212.0,0.0,0.0,0.0,0.0,850.0,Copper Slag,0.0,0.0,0.0,0.0,0.0,not_applicable,0.0,not_applicable,0.6,Straight Steel Fiber,157.0,10.0,0.12,not_applicable,0.0,170.0,HRWRA,45.0,Standard Curing,,157.0,OPC_53
521,850.0,OPC_53,53.0,260.0,0.0,not_applicable,0.0,212.0,0.0,0.0,0.0,0.0,85.0,Copper Slag,0.0,0.0,0.0,0.0,0.0,not_applicable,765.0,Quartz Sand,0.6,Straight Steel Fiber,157.0,10.0,0.12,not_applicable,0.0,170.0,HRWRA,45.0,Steam Curing,70.0,199.0,OPC_53
522,850.0,OPC_53,53.0,260.0,0.0,not_applicable,0.0,212.0,0.0,0.0,0.0,0.0,170.0,Copper Slag,0.0,0.0,0.0,0.0,0.0,not_applicable,680.0,Quartz Sand,0.6,Straight Steel Fiber,157.0,10.0,0.12,not_applicable,0.0,170.0,HRWRA,45.0,Steam Curing,70.0,202.0,OPC_53
523,850.0,OPC_53,53.0,260.0,0.0,not_applicable,0.0,212.0,0.0,0.0,0.0,0.0,255.0,Copper Slag,0.0,0.0,0.0,0.0,0.0,not_applicable,595.0,Quartz Sand,0.6,Straight Steel Fiber,157.0,10.0,0.12,not_applicable,0.0,170.0,HRWRA,45.0,Steam Curing,70.0,203.0,OPC_53
524,850.0,OPC_53,53.0,260.0,0.0,not_applicable,0.0,212.0,0.0,0.0,0.0,0.0,340.0,Copper Slag,0.0,0.0,0.0,0.0,0.0,not_applicable,510.0,Quartz Sand,0.6,Straight Steel Fiber,157.0,10.0,0.12,not_applicable,0.0,170.0,HRWRA,45.0,Steam Curing,70.0,209.0,OPC_53
525,850.0,OPC_53,53.0,260.0,0.0,not_applicable,0.0,212.0,0.0,0.0,0.0,0.0,425.0,Copper Slag,0.0,0.0,0.0,0.0,0.0,not_applicable,425.0,Quartz Sand,0.6,Straight Steel Fiber,157.0,10.0,0.12,not_applicable,0.0,170.0,HRWRA,45.0,Steam Curing,70.0,212.0,OPC_53
526,850.0,OPC_53,53.0,260.0,0.0,not_applicable,0.0,212.0,0.0,0.0,0.0,0.0,510.0,Copper Slag,0.0,0.0,0.0,0.0,0.0,not_applicable,340.0,Quartz Sand,0.6,Straight Steel Fiber,157.0,10.0,0.12,not_applicable,0.0,170.0,HRWRA,45.0,Steam Curing,70.0,218.0,OPC_53
527,850.0,OPC_53,53.0,260.0,0.0,not_applicable,0.0,212.0,0.0,0.0,0.0,0.0,595.0,Copper Slag,0.0,0.0,0.0,0.0,0.0,not_applicable,255.0,Quartz Sand,0.6,Straight Steel Fiber,157.0,10.0,0.12,not_applicable,0.0,170.0,HRWRA,45.0,Steam Curing,70.0,216.0,OPC_53
528,850.0,OPC_53,53.0,260.0,0.0,not_applicable,0.0,212.0,0.0,0.0,0.0,0.0,680.0,Copper Slag,0.0,0.0,0.0,0.0,0.0,not_applicable,170.0,Quartz Sand,0.6,Straight Steel Fiber,157.0,10.0,0.12,not_applicable,0.0,170.0,HRWRA,45.0,Steam Curing,70.0,212.0,OPC_53
529,850.0,OPC_53,53.0,260.0,0.0,not_applicable,0.0,212.0,0.0,0.0,0.0,0.0,765.0,Copper Slag,0.0,0.0,0.0,0.0,0.0,not_applicable,85.0,Quartz Sand,0.6,Straight Steel Fiber,157.0,10.0,0.12,not_applicable,0.0,170.0,HRWRA,45.0,Steam Curing,70.0,210.0,OPC_53
530,850.0,OPC_53,53.0,260.0,0.0,not_applicable,0.0,212.0,0.0,0.0,0.0,0.0,850.0,Copper Slag,0.0,0.0,0.0,0.0,0.0,not_applicable,0.0,not_applicable,0.6,Straight Steel Fiber,157.0,10.0,0.12,not_applicable,0.0,170.0,HRWRA,45.0,Steam Curing,70.0,208.0,OPC_53
531,850.0,OPC_53,53.0,260.0,0.0,not_applicable,0.0,212.0,0.0,0.0,0.0,0.0,85.0,Copper Slag,0.0,0.0,0.0,0.0,0.0,not_applicable,765.0,Quartz Sand,0.6,Straight Steel Fiber,157.0,10.0,0.12,not_applicable,0.0,170.0,HRWRA,45.0,Steam Curing,70.0,194.0,OPC_53
532,850.0,OPC_53,53.0,260.0,0.0,not_applicable,0.0,212.0,0.0,0.0,0.0,0.0,170.0,Copper Slag,0.0,0.0,0.0,0.0,0.0,not_applicable,680.0,Quartz Sand,0.6,Straight Steel Fiber,157.0,10.0,0.12,not_applicable,0.0,170.0,HRWRA,45.0,Steam Curing,70.0,197.0,OPC_53
533,850.0,OPC_53,53.0,260.0,0.0,not_applicable,0.0,212.0,0.0,0.0,0.0,0.0,255.0,Copper Slag,0.0,0.0,0.0,0.0,0.0,not_applicable,595.0,Quartz Sand,0.6,Straight Steel Fiber,157.0,10.0,0.12,not_applicable,0.0,170.0,HRWRA,45.0,Steam Curing,70.0,198.0,OPC_53
534,850.0,OPC_53,53.0,260.0,0.0,not_applicable,0.0,212.0,0.0,0.0,0.0,0.0,340.0,Copper Slag,0.0,0.0,0.0,0.0,0.0,not_applicable,510.0,Quartz Sand,0.6,Straight Steel Fiber,157.0,10.0,0.12,not_applicable,0.0,170.0,HRWRA,45.0,Steam Curing,70.0,200.0,OPC_53
535,850.0,OPC_53,53.0,260.0,0.0,not_applicable,0.0,212.0,0.0,0.0,0.0,0.0,425.0,Copper Slag,0.0,0.0,0.0,0.0,0.0,not_applicable,425.0,Quartz Sand,0.6,Straight Steel Fiber,157.0,10.0,0.12,not_applicable,0.0,170.0,HRWRA,45.0,Steam Curing,70.0,182.0,OPC_53
536,850.0,OPC_53,53.0,260.0,0.0,not_applicable,0.0,212.0,0.0,0.0,0.0,0.0,510.0,Copper Slag,0.0,0.0,0.0,0.0,0.0,not_applicable,340.0,Quartz Sand,0.6,Straight Steel Fiber,157.0,10.0,0.12,not_applicable,0.0,170.0,HRWRA,45.0,Steam Curing,70.0,181.0,OPC_53
537,850.0,OPC_53,53.0,260.0,0.0,not_applicable,0.0,212.0,0.0,0.0,0.0,0.0,595.0,Copper Slag,0.0,0.0,0.0,0.0,0.0,not_applicable,255.0,Quartz Sand,0.6,Straight Steel Fiber,157.0,10.0,0.12,not_applicable,0.0,170.0,HRWRA,45.0,Steam Curing,70.0,178.0,OPC_53
538,850.0,OPC_53,53.0,260.0,0.0,not_applicable,0.0,212.0,0.0,0.0,0.0,0.0,680.0,Copper Slag,0.0,0.0,0.0,0.0,0.0,not_applicable,170.0,Quartz Sand,0.6,Straight Steel Fiber,157.0,10.0,0.12,not_applicable,0.0,170.0,HRWRA,45.0,Steam Curing,70.0,176.0,OPC_53
539,850.0,OPC_53,53.0,260.0,0.0,not_applicable,0.0,212.0,0.0,0.0,0.0,0.0,765.0,Copper Slag,0.0,0.0,0.0,0.0,0.0,not_applicable,85.0,Quartz Sand,0.6,Straight Steel Fiber,157.0,10.0,0.12,not_applicable,0.0,170.0,HRWRA,45.0,Steam Curing,70.0,175.0,OPC_53
540,850.0,OPC_53,53.0,260.0,0.0,not_applicable,0.0,212.0,0.0,0.0,0.0,0.0,850.0,Copper Slag,0.0,0.0,0.0,0.0,0.0,not_applicable,0.0,not_applicable,0.6,Straight Steel Fiber,157.0,10.0,0.12,not_applicable,0.0,170.0,HRWRA,45.0,Steam Curing,70.0,171.0,OPC_53
541,850.0,OPC_53,53.0,260.0,0.0,not_applicable,0.0,212.0,0.0,0.0,0.0,0.0,85.0,Copper Slag,0.0,0.0,0.0,0.0,0.0,not_applicable,765.0,Quartz Sand,0.6,Straight Steel Fiber,157.0,10.0,0.12,not_applicable,0.0,170.0,HRWRA,45.0,Heat Curing,160.0,210.0,OPC_53
542,850.0,OPC_53,53.0,260.0,0.0,not_applicable,0.0,212.0,0.0,0.0,0.0,0.0,170.0,Copper Slag,0.0,0.0,0.0,0.0,0.0,not_applicable,680.0,Quartz Sand,0.6,Straight Steel Fiber,157.0,10.0,0.12,not_applicable,0.0,170.0,HRWRA,45.0,Heat Curing,160.0,212.0,OPC_53
543,850.0,OPC_53,53.0,260.0,0.0,not_applicable,0.0,212.0,0.0,0.0,0.0,0.0,255.0,Copper Slag,0.0,0.0,0.0,0.0,0.0,not_applicable,595.0,Quartz Sand,0.6,Straight Steel Fiber,157.0,10.0,0.12,not_applicable,0.0,170.0,HRWRA,45.0,Heat Curing,160.0,217.0,OPC_53
544,850.0,OPC_53,53.0,260.0,0.0,not_applicable,0.0,212.0,0.0,0.0,0.0,0.0,340.0,Copper Slag,0.0,0.0,0.0,0.0,0.0,not_applicable,510.0,Quartz Sand,0.6,Straight Steel Fiber,157.0,10.0,0.12,not_applicable,0.0,170.0,HRWRA,45.0,Heat Curing,160.0,225.0,OPC_53
545,850.0,OPC_53,53.0,260.0,0.0,not_applicable,0.0,212.0,0.0,0.0,0.0,0.0,425.0,Copper Slag,0.0,0.0,0.0,0.0,0.0,not_applicable,425.0,Quartz Sand,0.6,Straight Steel Fiber,157.0,10.0,0.12,not_applicable,0.0,170.0,HRWRA,45.0,Heat Curing,160.0,227.0,OPC_53
546,850.0,OPC_53,53.0,260.0,0.0,not_applicable,0.0,212.0,0.0,0.0,0.0,0.0,510.0,Copper Slag,0.0,0.0,0.0,0.0,0.0,not_applicable,340.0,Quartz Sand,0.6,Straight Steel Fiber,157.0,10.0,0.12,not_applicable,0.0,170.0,HRWRA,45.0,Heat Curing,160.0,234.0,OPC_53
547,850.0,OPC_53,53.0,260.0,0.0,not_applicable,0.0,212.0,0.0,0.0,0.0,0.0,595.0,Copper Slag,0.0,0.0,0.0,0.0,0.0,not_applicable,255.0,Quartz Sand,0.6,Straight Steel Fiber,157.0,10.0,0.12,not_applicable,0.0,170.0,HRWRA,45.0,Heat Curing,160.0,232.0,OPC_53
548,850.0,OPC_53,53.0,260.0,0.0,not_applicable,0.0,212.0,0.0,0.0,0.0,0.0,680.0,Copper Slag,0.0,0.0,0.0,0.0,0.0,not_applicable,170.0,Quartz Sand,0.6,Straight Steel Fiber,157.0,10.0,0.12,not_applicable,0.0,170.0,HRWRA,45.0,Heat Curing,160.0,227.0,OPC_53
549,850.0,OPC_53,53.0,260.0,0.0,not_applicable,0.0,212.0,0.0,0.0,0.0,0.0,765.0,Copper Slag,0.0,0.0,0.0,0.0,0.0,not_applicable,85.0,Quartz Sand,0.6,Straight Steel Fiber,157.0,10.0,0.12,not_applicable,0.0,170.0,HRWRA,45.0,Heat Curing,160.0,221.0,OPC_53
550,850.0,OPC_53,53.0,260.0,0.0,not_applicable,0.0,212.0,0.0,0.0,0.0,0.0,850.0,Copper Slag,0.0,0.0,0.0,0.0,0.0,not_applicable,0.0,not_applicable,0.6,Straight Steel Fiber,157.0,10.0,0.12,not_applicable,0.0,170.0,HRWRA,45.0,Heat Curing,160.0,219.0,OPC_53
551,850.0,OPC_53,53.0,260.0,0.0,not_applicable,0.0,212.0,0.0,0.0,0.0,0.0,85.0,Copper Slag,0.0,0.0,0.0,0.0,0.0,not_applicable,765.0,Quartz Sand,0.6,Straight Steel Fiber,157.0,10.0,0.12,not_applicable,0.0,170.0,HRWRA,45.0,Heat Curing,160.0,209.0,OPC_53
552,850.0,OPC_53,53.0,260.0,0.0,not_applicable,0.0,212.0,0.0,0.0,0.0,0.0,170.0,Copper Slag,0.0,0.0,0.0,0.0,0.0,not_applicable,680.0,Quartz Sand,0.6,Straight Steel Fiber,157.0,10.0,0.12,not_applicable,0.0,170.0,HRWRA,45.0,Heat Curing,160.0,210.0,OPC_53
553,850.0,OPC_53,53.0,260.0,0.0,not_applicable,0.0,212.0,0.0,0.0,0.0,0.0,255.0,Copper Slag,0.0,0.0,0.0,0.0,0.0,not_applicable,595.0,Quartz Sand,0.6,Straight Steel Fiber,157.0,10.0,0.12,not_applicable,0.0,170.0,HRWRA,45.0,Heat Curing,160.0,213.0,OPC_53
554,850.0,OPC_53,53.0,260.0,0.0,not_applicable,0.0,212.0,0.0,0.0,0.0,0.0,340.0,Copper Slag,0.0,0.0,0.0,0.0,0.0,not_applicable,510.0,Quartz Sand,0.6,Straight Steel Fiber,157.0,10.0,0.12,not_applicable,0.0,170.0,HRWRA,45.0,Heat Curing,160.0,215.0,OPC_53
555,850.0,OPC_53,53.0,260.0,0.0,not_applicable,0.0,212.0,0.0,0.0,0.0,0.0,425.0,Copper Slag,0.0,0.0,0.0,0.0,0.0,not_applicable,425.0,Quartz Sand,0.6,Straight Steel Fiber,157.0,10.0,0.12,not_applicable,0.0,170.0,HRWRA,45.0,Heat Curing,160.0,198.0,OPC_53
556,850.0,OPC_53,53.0,260.0,0.0,not_applicable,0.0,212.0,0.0,0.0,0.0,0.0,510.0,Copper Slag,0.0,0.0,0.0,0.0,0.0,not_applicable,340.0,Quartz Sand,0.6,Straight Steel Fiber,157.0,10.0,0.12,not_applicable,0.0,170.0,HRWRA,45.0,Heat Curing,160.0,192.0,OPC_53
557,850.0,OPC_53,53.0,260.0,0.0,not_applicable,0.0,212.0,0.0,0.0,0.0,0.0,595.0,Copper Slag,0.0,0.0,0.0,0.0,0.0,not_applicable,255.0,Quartz Sand,0.6,Straight Steel Fiber,157.0,10.0,0.12,not_applicable,0.0,170.0,HRWRA,45.0,Heat Curing,160.0,186.5,OPC_53
558,850.0,OPC_53,53.0,260.0,0.0,not_applicable,0.0,212.0,0.0,0.0,0.0,0.0,680.0,Copper Slag,0.0,0.0,0.0,0.0,0.0,not_applicable,170.0,Quartz Sand,0.6,Straight Steel Fiber,157.0,10.0,0.12,not_applicable,0.0,170.0,HRWRA,45.0,Heat Curing,160.0,185.0,OPC_53
559,850.0,OPC_53,53.0,260.0,0.0,not_applicable,0.0,212.0,0.0,0.0,0.0,0.0,765.0,Copper Slag,0.0,0.0,0.0,0.0,0.0,not_applicable,85.0,Quartz Sand,0.6,Straight Steel Fiber,157.0,10.0,0.12,not_applicable,0.0,170.0,HRWRA,45.0,Heat Curing,160.0,183.0,OPC_53
560,850.0,OPC_53,53.0,260.0,0.0,not_applicable,0.0,212.0,0.0,0.0,0.0,0.0,850.0,Copper Slag,0.0,0.0,0.0,0.0,0.0,not_applicable,0.0,not_applicable,0.6,Straight Steel Fiber,157.0,10.0,0.12,not_applicable,0.0,170.0,HRWRA,45.0,Heat Curing,160.0,178.0,OPC_53
561,750.0,OPC_unknown,,144.0,200.0,class F,0.0,0.0,0.0,0.0,0.0,0.0,0.0,not_applicable,0.0,0.0,0.0,0.0,0.0,not_applicable,990.0,Natural River Sand,1.25,not_applicable,0.0,,,not_applicable,0.0,182.0,PCE_HRWRA,38.0,Standard Curing,20.0,122.0,OPC_I
562,675.0,OPC_unknown,,144.0,200.0,class F,0.0,0.0,0.0,0.0,0.0,0.0,75.0,Phosphorous Slag,0.0,0.0,0.0,0.0,0.0,not_applicable,990.0,Natural River Sand,1.25,not_applicable,0.0,,,not_applicable,0.0,182.0,PCE_HRWRA,38.0,Standard Curing,20.0,125.0,OPC_I
563,600.0,OPC_unknown,,144.0,200.0,class F,0.0,0.0,0.0,0.0,0.0,0.0,150.0,Phosphorous Slag,0.0,0.0,0.0,0.0,0.0,not_applicable,990.0,Natural River Sand,1.25,not_applicable,0.0,,,not_applicable,0.0,182.0,PCE_HRWRA,36.0,Standard Curing,20.0,129.0,OPC_I
564,525.0,OPC_unknown,,144.0,200.0,class F,0.0,0.0,0.0,0.0,0.0,0.0,225.0,Phosphorous Slag,0.0,0.0,0.0,0.0,0.0,not_applicable,990.0,Natural River Sand,1.25,not_applicable,0.0,,,not_applicable,0.0,182.0,PCE_HRWRA,36.0,Standard Curing,20.0,128.0,OPC_I
565,450.0,OPC_unknown,,144.0,200.0,class F,0.0,0.0,0.0,0.0,0.0,0.0,300.0,Phosphorous Slag,0.0,0.0,0.0,0.0,0.0,not_applicable,990.0,Natural River Sand,1.25,not_applicable,0.0,,,not_applicable,0.0,182.0,PCE_HRWRA,34.0,Standard Curing,20.0,121.0,OPC_I
566,375.0,OPC_unknown,,144.0,200.0,class F,0.0,0.0,0.0,0.0,0.0,0.0,375.0,Phosphorous Slag,0.0,0.0,0.0,0.0,0.0,not_applicable,990.0,Natural River Sand,1.25,not_applicable,0.0,,,not_applicable,0.0,182.0,PCE_HRWRA,30.0,Standard Curing,20.0,117.0,OPC_I
567,800.0,OPC_42.5,42.5,140.8,0.0,not_applicable,0.0,0.0,0.0,0.0,0.0,0.0,0.0,not_applicable,0.0,0.0,0.0,0.0,0.0,not_applicable,1720.0,Natural River Sand,0.6,not_applicable,0.0,,,not_applicable,0.0,160.0,PCE_SP,11.28,Standard Curing,20.0,120.0,OPC_42.5
568,800.0,OPC_42.5,42.5,200.0,0.0,not_applicable,0.0,0.0,0.0,0.0,0.0,0.0,0.0,not_applicable,0.0,0.0,0.0,0.0,0.0,not_applicable,1808.0,Natural River Sand,0.6,not_applicable,0.0,,,not_applicable,0.0,160.0,PCE_SP,12.0,Standard Curing,20.0,110.0,OPC_42.5
569,800.0,OPC_42.5,42.5,266.4,0.0,not_applicable,0.0,0.0,0.0,0.0,0.0,0.0,0.0,not_applicable,0.0,0.0,0.0,0.0,0.0,not_applicable,1912.0,Natural River Sand,0.6,not_applicable,0.0,,,not_applicable,0.0,160.0,PCE_SP,12.8,Standard Curing,20.0,105.0,OPC_42.5
570,800.0,OPC_42.5,42.5,140.8,0.0,not_applicable,0.0,0.0,0.0,0.0,0.0,0.0,0.0,not_applicable,0.0,0.0,0.0,0.0,0.0,not_applicable,1768.0,Natural River Sand,0.6,not_applicable,0.0,,,not_applicable,0.0,144.0,PCE_SP,11.28,Standard Curing,20.0,121.0,OPC_42.5
571,800.0,OPC_42.5,42.5,140.8,0.0,not_applicable,0.0,0.0,0.0,0.0,0.0,0.0,0.0,not_applicable,0.0,0.0,0.0,0.0,0.0,not_applicable,1672.0,Natural River Sand,0.6,not_applicable,0.0,,,not_applicable,0.0,176.0,PCE_SP,11.28,Standard Curing,20.0,110.0,OPC_42.5
572,800.0,OPC_42.5,42.5,140.8,0.0,not_applicable,0.0,0.0,0.0,0.0,0.0,0.0,0.0,not_applicable,0.0,0.0,0.0,0.0,0.0,not_applicable,1720.0,Natural River Sand,0.6,not_applicable,0.0,,,not_applicable,0.0,160.0,PCE_SP,13.2,Standard Curing,20.0,120.0,OPC_42.5
573,800.0,OPC_42.5,42.5,140.8,0.0,not_applicable,0.0,0.0,0.0,0.0,0.0,0.0,0.0,not_applicable,0.0,0.0,0.0,0.0,0.0,not_applicable,1728.0,Natural River Sand,0.6,not_applicable,0.0,,,not_applicable,0.0,160.0,PCE_SP,9.44,Standard Curing,20.0,111.0,OPC_42.5
574,900.0,OPC_42.5,42.5,158.4,0.0,not_applicable,0.0,0.0,0.0,0.0,0.0,0.0,0.0,not_applicable,0.0,0.0,0.0,0.0,0.0,not_applicable,1548.0,Natural River Sand,0.6,not_applicable,0.0,,,not_applicable,0.0,180.0,PCE_SP,12.69,Standard Curing,20.0,122.0,OPC_42.5
575,900.0,OPC_42.5,42.5,225.0,0.0,not_applicable,0.0,0.0,0.0,0.0,0.0,0.0,0.0,not_applicable,0.0,0.0,0.0,0.0,0.0,not_applicable,1629.0,Natural River Sand,0.6,not_applicable,0.0,,,not_applicable,0.0,180.0,PCE_SP,13.5,Standard Curing,20.0,125.0,OPC_42.5
576,900.0,OPC_42.5,42.5,299.7,0.0,not_applicable,0.0,0.0,0.0,0.0,0.0,0.0,0.0,not_applicable,0.0,0.0,0.0,0.0,0.0,not_applicable,1719.0,Natural River Sand,0.6,not_applicable,0.0,,,not_applicable,0.0,180.0,PCE_SP,14.4,Standard Curing,20.0,120.0,OPC_42.5
577,900.0,OPC_42.5,42.5,225.0,0.0,not_applicable,0.0,0.0,0.0,0.0,0.0,0.0,0.0,not_applicable,0.0,0.0,0.0,0.0,0.0,not_applicable,1692.0,Natural River Sand,0.6,not_applicable,0.0,,,not_applicable,0.0,162.0,PCE_SP,13.5,Standard Curing,20.0,130.0,OPC_42.5
578,900.0,OPC_42.5,42.5,225.0,0.0,not_applicable,0.0,0.0,0.0,0.0,0.0,0.0,0.0,not_applicable,0.0,0.0,0.0,0.0,0.0,not_applicable,1575.0,Natural River Sand,0.6,not_applicable,0.0,,,not_applicable,0.0,198.0,PCE_SP,13.5,Standard Curing,20.0,120.0,OPC_42.5
579,900.0,OPC_42.5,42.5,225.0,0.0,not_applicable,0.0,0.0,0.0,0.0,0.0,0.0,0.0,not_applicable,0.0,0.0,0.0,0.0,0.0,not_applicable,1620.0,Natural River Sand,0.6,not_applicable,0.0,,,not_applicable,0.0,180.0,PCE_SP,15.75,Standard Curing,20.0,126.0,OPC_42.5
580,900.0,OPC_42.5,42.5,225.0,0.0,not_applicable,0.0,0.0,0.0,0.0,0.0,0.0,0.0,not_applicable,0.0,0.0,0.0,0.0,0.0,not_applicable,1638.0,Natural River Sand,0.6,not_applicable,0.0,,,not_applicable,0.0,180.0,PCE_SP,11.25,Standard Curing,20.0,125.0,OPC_42.5
581,1000.0,OPC_42.5,42.5,176.0,0.0,not_applicable,0.0,0.0,0.0,0.0,0.0,0.0,0.0,not_applicable,0.0,0.0,0.0,0.0,0.0,not_applicable,1380.0,Natural River Sand,0.6,not_applicable,0.0,,,not_applicable,0.0,200.0,PCE_SP,14.1,Standard Curing,20.0,130.0,OPC_42.5
582,1000.0,OPC_42.5,42.5,250.0,0.0,not_applicable,0.0,0.0,0.0,0.0,0.0,0.0,0.0,not_applicable,0.0,0.0,0.0,0.0,0.0,not_applicable,1450.0,Natural River Sand,0.6,not_applicable,0.0,,,not_applicable,0.0,200.0,PCE_SP,15.0,Standard Curing,20.0,128.0,OPC_42.5
583,1000.0,OPC_42.5,42.5,333.0,0.0,not_applicable,0.0,0.0,0.0,0.0,0.0,0.0,0.0,not_applicable,0.0,0.0,0.0,0.0,0.0,not_applicable,1520.0,Natural River Sand,0.6,not_applicable,0.0,,,not_applicable,0.0,200.0,PCE_SP,16.0,Standard Curing,20.0,125.0,OPC_42.5
584,1000.0,OPC_42.5,42.5,176.0,0.0,not_applicable,0.0,0.0,0.0,0.0,0.0,0.0,0.0,not_applicable,0.0,0.0,0.0,0.0,0.0,not_applicable,1440.0,Natural River Sand,0.6,not_applicable,0.0,,,not_applicable,0.0,180.0,PCE_SP,14.1,Standard Curing,20.0,135.0,OPC_42.5
585,1000.0,OPC_42.5,42.5,176.0,0.0,not_applicable,0.0,0.0,0.0,0.0,0.0,0.0,0.0,not_applicable,0.0,0.0,0.0,0.0,0.0,not_applicable,1320.0,Natural River Sand,0.6,not_applicable,0.0,,,not_applicable,0.0,220.0,PCE_SP,14.1,Standard Curing,20.0,121.0,OPC_42.5
586,1000.0,OPC_42.5,42.5,176.0,0.0,not_applicable,0.0,0.0,0.0,0.0,0.0,0.0,0.0,not_applicable,0.0,0.0,0.0,0.0,0.0,not_applicable,1380.0,Natural River Sand,0.6,not_applicable,0.0,,,not_applicable,0.0,200.0,PCE_SP,16.5,Standard Curing,20.0,125.0,OPC_42.5
587,1000.0,OPC_42.5,42.5,176.0,0.0,not_applicable,0.0,0.0,0.0,0.0,0.0,0.0,0.0,not_applicable,0.0,0.0,0.0,0.0,0.0,not_applicable,1390.0,Natural River Sand,0.6,not_applicable,0.0,,,not_applicable,0.0,200.0,PCE_SP,11.8,Standard Curing,20.0,122.0,OPC_42.5
588,700.0,OPC_52.5,52.5,50.0,150.0,class F,0.0,0.0,0.0,0.0,0.0,0.0,0.0,not_applicable,0.0,0.0,0.0,0.0,0.0,not_applicable,1104.0,Natural River Sand,1.25,not_applicable,0.0,,,not_applicable,0.0,180.0,PCE_HRWRA,30.0,Standard Curing,20.0,105.0,OPC_52.5
589,700.0,OPC_52.5,52.5,50.0,150.0,class F,0.0,0.0,0.0,0.0,0.0,0.0,0.0,not_applicable,0.0,0.0,0.0,0.0,0.0,not_applicable,1104.0,Natural River Sand,1.25,Straight Steel Fiber,39.0,13.0,0.2,not_applicable,0.0,180.0,PCE_HRWRA,30.0,Standard Curing,20.0,115.0,OPC_52.5
590,700.0,OPC_52.5,52.5,50.0,150.0,class F,0.0,0.0,0.0,0.0,0.0,0.0,0.0,not_applicable,0.0,0.0,0.0,0.0,0.0,not_applicable,1104.0,Natural River Sand,1.25,Straight Steel Fiber,78.0,13.0,0.2,not_applicable,0.0,180.0,PCE_HRWRA,30.0,Standard Curing,20.0,142.0,OPC_52.5
591,700.0,OPC_52.5,52.5,50.0,150.0,class F,0.0,0.0,0.0,0.0,0.0,0.0,0.0,not_applicable,0.0,0.0,0.0,0.0,0.0,not_applicable,1104.0,Natural River Sand,1.25,Straight Steel Fiber,117.0,13.0,0.2,not_applicable,0.0,180.0,PCE_HRWRA,30.0,Standard Curing,20.0,158.0,OPC_52.5
592,700.0,OPC_52.5,52.5,50.0,150.0,class F,0.0,0.0,0.0,0.0,0.0,0.0,0.0,not_applicable,0.0,0.0,0.0,0.0,0.0,not_applicable,1104.0,Natural River Sand,1.25,Straight Steel Fiber,156.0,13.0,0.2,not_applicable,0.0,180.0,PCE_HRWRA,30.0,Standard Curing,20.0,162.0,OPC_52.5
593,700.0,OPC_52.5,52.5,50.0,150.0,class F,0.0,0.0,0.0,0.0,0.0,0.0,0.0,not_applicable,0.0,0.0,0.0,0.0,0.0,not_applicable,1104.0,Natural River Sand,1.25,Straight Steel Fiber,195.0,13.0,0.2,not_applicable,0.0,180.0,PCE_HRWRA,30.0,Standard Curing,20.0,165.0,OPC_52.5
594,754.0,OPC_52.5,52.5,90.0,306.0,class F,0.0,0.0,0.0,0.0,0.0,0.0,0.0,not_applicable,0.0,0.0,0.0,0.0,0.0,not_applicable,951.0,Natural River Sand,1.25,Straight Steel Fiber,156.0,13.0,0.2,not_applicable,0.0,198.0,PCE_HRWRA,33.0,Standard Curing,20.0,152.0,OPC_52.5
595,754.0,OPC_52.5,52.5,72.0,306.0,class F,0.0,0.0,0.0,0.0,18.0,0.0,0.0,not_applicable,0.0,0.0,0.0,0.0,0.0,not_applicable,951.0,Natural River Sand,1.25,Straight Steel Fiber,156.0,13.0,0.2,not_applicable,0.0,198.0,PCE_HRWRA,33.0,Standard Curing,20.0,155.0,OPC_52.5
596,754.0,OPC_52.5,52.5,54.0,306.0,class F,0.0,0.0,0.0,0.0,36.0,0.0,0.0,not_applicable,0.0,0.0,0.0,0.0,0.0,not_applicable,951.0,Natural River Sand,1.25,Straight Steel Fiber,156.0,13.0,0.2,not_applicable,0.0,198.0,PCE_HRWRA,33.0,Standard Curing,20.0,160.0,OPC_52.5
597,754.0,OPC_52.5,52.5,36.0,306.0,class F,0.0,0.0,0.0,0.0,54.0,0.0,0.0,not_applicable,0.0,0.0,0.0,0.0,0.0,not_applicable,951.0,Natural River Sand,1.25,Straight Steel Fiber,156.0,13.0,0.2,not_applicable,0.0,198.0,PCE_HRWRA,33.0,Standard Curing,20.0,157.0,OPC_52.5
598,754.0,OPC_52.5,52.5,18.0,306.0,class F,0.0,0.0,0.0,0.0,72.0,0.0,0.0,not_applicable,0.0,0.0,0.0,0.0,0.0,not_applicable,951.0,Natural River Sand,1.25,Straight Steel Fiber,156.0,13.0,0.2,not_applicable,0.0,198.0,PCE_HRWRA,33.0,Standard Curing,20.0,155.0,OPC_52.5
599,754.0,OPC_52.5,52.5,0.0,306.0,class F,0.0,0.0,0.0,0.0,90.0,0.0,0.0,not_applicable,0.0,0.0,0.0,0.0,0.0,not_applicable,951.0,Natural River Sand,1.25,Straight Steel Fiber,156.0,13.0,0.2,not_applicable,0.0,198.0,PCE_HRWRA,33.0,Standard Curing,20.0,156.0,OPC_52.5
600,742.0,OPC_unknown,,149.0,0.0,not_applicable,0.0,0.0,0.0,0.0,0.0,0.0,0.0,not_applicable,0.0,0.0,0.0,0.0,0.0,not_applicable,1100.0,Locally Available Sand,1.0,Straight Steel Fiber,80.0,15.0,0.2,not_applicable,0.0,151.0,PCE_HRWRA,40.0,Heat Curing,90.0,125.0,OPC_I
601,742.0,OPC_unknown,,149.0,0.0,not_applicable,0.0,0.0,0.0,0.0,0.0,0.0,0.0,not_applicable,0.0,0.0,0.0,0.0,0.0,not_applicable,1100.0,Locally Available Sand,1.0,Straight Steel Fiber,80.0,15.0,0.2,not_applicable,0.0,151.0,PCE_HRWRA,40.0,Heat Curing,90.0,126.0,OPC_I
602,742.0,OPC_unknown,,149.0,0.0,not_applicable,0.0,0.0,0.0,0.0,0.0,0.0,0.0,not_applicable,0.0,0.0,0.0,0.0,0.0,not_applicable,1100.0,Locally Available Sand,1.0,Straight Steel Fiber,80.0,15.0,0.2,not_applicable,0.0,151.0,PCE_HRWRA,40.0,Steam Curing,90.0,135.0,OPC_I
603,740.0,OPC_unknown,,148.0,0.0,not_applicable,0.0,0.0,0.0,0.0,0.0,0.0,0.0,not_applicable,0.0,0.0,0.0,0.0,0.0,not_applicable,1080.0,Locally Available Sand,1.0,Straight Steel Fiber,80.0,15.0,0.2,not_applicable,0.0,160.0,PCE_HRWRA,40.0,Steam Curing,90.0,122.0,OPC_I
604,776.0,OPC_unknown,,155.0,0.0,not_applicable,0.0,0.0,0.0,0.0,0.0,0.0,0.0,not_applicable,0.0,0.0,0.0,0.0,0.0,not_applicable,1128.0,Locally Available Sand,1.0,Straight Steel Fiber,80.0,25.0,0.2,not_applicable,0.0,163.0,PCE_HRWRA,41.0,Steam Curing,90.0,140.0,OPC_I
605,776.0,OPC_unknown,,155.0,0.0,not_applicable,0.0,0.0,0.0,0.0,0.0,0.0,0.0,not_applicable,0.0,0.0,0.0,0.0,0.0,not_applicable,1128.0,Locally Available Sand,1.0,Straight Steel Fiber,80.0,25.0,0.2,not_applicable,0.0,163.0,PCE_HRWRA,41.0,Steam Curing,90.0,140.0,OPC_I
606,780.0,OPC_unknown,,156.0,0.0,not_applicable,0.0,0.0,0.0,0.0,0.0,0.0,0.0,not_applicable,0.0,0.0,0.0,0.0,0.0,not_applicable,1102.0,Locally Available Sand,1.0,Straight Steel Fiber,118.0,20.0,0.2,not_applicable,0.0,140.0,PCE_HRWRA,40.0,Steam Curing,90.0,122.0,OPC_I
607,740.0,OPC_unknown,,148.0,0.0,not_applicable,0.0,0.0,0.0,0.0,0.0,0.0,0.0,not_applicable,0.0,0.0,0.0,0.0,0.0,not_applicable,1080.0,Locally Available Sand,1.0,Straight Steel Fiber,80.0,15.0,0.2,not_applicable,0.0,160.0,PCE_HRWRA,40.0,Steam Curing,90.0,122.0,OPC_I
608,792.0,OPC_42.5,42.5,264.0,0.0,not_applicable,0.0,0.0,0.0,0.0,0.0,0.0,0.0,not_applicable,0.0,0.0,0.0,0.0,0.0,not_applicable,1056.0,Natural River Sand,2.36,Straight Steel Fiber,156.0,13.0,0.2,not_applicable,0.0,173.0,PCE_SP,21.1,Standard Curing,20.0,150.0,OPC_42.5
609,634.0,OPC_42.5,42.5,264.0,0.0,not_applicable,0.0,0.0,0.0,0.0,0.0,159.0,0.0,not_applicable,0.0,0.0,0.0,0.0,0.0,not_applicable,1056.0,Natural River Sand,2.36,Straight Steel Fiber,156.0,13.0,0.2,not_applicable,0.0,173.0,PCE_SP,21.1,Standard Curing,20.0,145.0,OPC_42.5
610,475.0,OPC_42.5,42.5,264.0,0.0,not_applicable,0.0,0.0,0.0,0.0,0.0,317.0,0.0,not_applicable,0.0,0.0,0.0,0.0,0.0,not_applicable,1056.0,Natural River Sand,2.36,Straight Steel Fiber,156.0,13.0,0.2,not_applicable,0.0,173.0,PCE_SP,21.1,Standard Curing,20.0,148.0,OPC_42.5
611,317.0,OPC_42.5,42.5,264.0,0.0,not_applicable,0.0,0.0,0.0,0.0,0.0,475.0,0.0,not_applicable,0.0,0.0,0.0,0.0,0.0,not_applicable,1056.0,Natural River Sand,2.36,Straight Steel Fiber,156.0,13.0,0.2,not_applicable,0.0,173.0,PCE_SP,21.1,Standard Curing,20.0,145.0,OPC_42.5
612,792.0,OPC_42.5,42.5,264.0,0.0,not_applicable,0.0,0.0,0.0,0.0,0.0,0.0,0.0,not_applicable,0.0,0.0,0.0,0.0,0.0,not_applicable,1056.0,Natural River Sand,2.36,Straight Steel Fiber,156.0,13.0,0.2,not_applicable,0.0,173.0,PCE_SP,21.1,Standard Curing,20.0,150.0,OPC_42.5
613,634.0,OPC_42.5,42.5,264.0,159.0,class F,0.0,0.0,0.0,0.0,0.0,0.0,0.0,not_applicable,0.0,0.0,0.0,0.0,0.0,not_applicable,1056.0,Natural River Sand,2.36,Straight Steel Fiber,156.0,13.0,0.2,not_applicable,0.0,173.0,PCE_SP,21.1,Standard Curing,20.0,143.0,OPC_42.5
614,475.0,OPC_42.5,42.5,264.0,317.0,class F,0.0,0.0,0.0,0.0,0.0,0.0,0.0,not_applicable,0.0,0.0,0.0,0.0,0.0,not_applicable,1056.0,Natural River Sand,2.36,Straight Steel Fiber,156.0,13.0,0.2,not_applicable,0.0,173.0,PCE_SP,21.1,Standard Curing,20.0,146.0,OPC_42.5
615,317.0,OPC_42.5,42.5,264.0,475.0,class F,0.0,0.0,0.0,0.0,0.0,0.0,0.0,not_applicable,0.0,0.0,0.0,0.0,0.0,not_applicable,1056.0,Natural River Sand,2.36,Straight Steel Fiber,156.0,13.0,0.2,not_applicable,0.0,173.0,PCE_SP,21.1,Standard Curing,20.0,140.0,OPC_42.5
616,792.0,OPC_42.5,42.5,264.0,0.0,not_applicable,0.0,0.0,0.0,0.0,0.0,0.0,0.0,not_applicable,0.0,0.0,0.0,0.0,0.0,not_applicable,1056.0,Natural River Sand,2.36,Straight Steel Fiber,156.0,13.0,0.2,not_applicable,0.0,173.0,PCE_SP,21.1,Hot Water Curing,90.0,195.0,OPC_42.5
617,634.0,OPC_42.5,42.5,264.0,0.0,not_applicable,0.0,0.0,0.0,0.0,0.0,159.0,0.0,not_applicable,0.0,0.0,0.0,0.0,0.0,not_applicable,1056.0,Natural River Sand,2.36,Straight Steel Fiber,156.0,13.0,0.2,not_applicable,0.0,173.0,PCE_SP,21.1,Hot Water Curing,90.0,180.0,OPC_42.5
618,475.0,OPC_42.5,42.5,264.0,0.0,not_applicable,0.0,0.0,0.0,0.0,0.0,317.0,0.0,not_applicable,0.0,0.0,0.0,0.0,0.0,not_applicable,1056.0,Natural River Sand,2.36,Straight Steel Fiber,156.0,13.0,0.2,not_applicable,0.0,173.0,PCE_SP,21.1,Hot Water Curing,90.0,175.0,OPC_42.5
