Repository: Jocund96/Data-to-Design-ML

# Data to Design: Structural Materials (Da2DeSM)

Repository for the Da2DeSM project-based course at Bauhaus-Universität Weimar. This project applies machine learning to predict the mechanical properties of structural materials.

## Main Goals

*   Predict material behavior with limited data.
*   Analyze model uncertainty and out-of-distribution performance.
*   Turn machine learning outputs into engineering insights.

## Dataset & Tasks

We work with a concrete dataset collection to predict concrete compressive strength.

*   **EDA**: Exploratory analysis and feature inspection.
*   **Feature Engineering**: Encoding mix proportions and material descriptors.

File: S3_Tree/semantic_recoding_features_50.csv (part 6 of 14)
,cement,cement_type,cement_grade,silica_fume,fly_ash,fly_ash_type,limestone_powder,quartz_powder,glass_powder,rice_husk_ash,metakaolin,ggbfs,slag,slag_type,nano_caco3,nano_al2o3,nano_tio2,nano_sio2,filler,filler_type,sand,sand_type,sand_max_size,fiber1_type,fiber1_amount,fiber1_length,fiber1_diameter,fiber2_type,fiber2_amount,water,sp_type,sp_amount,curing_method,curing_temp,cs_28d,cement_type_clean
774,830.0,OPC_42.5,42.5,166.0,0.0,not_applicable,0.0,0.0,0.0,0.0,0.0,0.0,0.0,not_applicable,0.0,0.0,0.0,0.0,0.0,not_applicable,1122.0,Quartz Sand,3.0,Straight Steel Fiber,234.0,6.0,0.15,not_applicable,0.0,151.0,PCE_SP,44.0,Autoclave Curing,210.0,239.0,OPC_42.5
775,830.0,OPC_42.5,42.5,208.0,0.0,not_applicable,0.0,0.0,0.0,0.0,0.0,0.0,0.0,not_applicable,0.0,0.0,0.0,0.0,0.0,not_applicable,1074.0,Quartz Sand,3.0,Straight Steel Fiber,234.0,6.0,0.15,not_applicable,0.0,151.0,PCE_SP,50.0,Autoclave Curing,210.0,249.0,OPC_42.5
776,830.0,OPC_42.5,42.5,249.0,0.0,not_applicable,0.0,0.0,0.0,0.0,0.0,0.0,0.0,not_applicable,0.0,0.0,0.0,0.0,0.0,not_applicable,1025.0,Quartz Sand,3.0,Straight Steel Fiber,234.0,6.0,0.15,not_applicable,0.0,151.0,PCE_SP,53.0,Autoclave Curing,210.0,250.0,OPC_42.5
777,830.0,OPC_42.5,42.5,291.0,0.0,not_applicable,0.0,0.0,0.0,0.0,0.0,0.0,0.0,not_applicable,0.0,0.0,0.0,0.0,0.0,not_applicable,977.0,Quartz Sand,3.0,Straight Steel Fiber,234.0,6.0,0.15,not_applicable,0.0,151.0,PCE_SP,55.0,Autoclave Curing,210.0,259.0,OPC_42.5
778,830.0,OPC_42.5,42.5,332.0,0.0,not_applicable,0.0,0.0,0.0,0.0,0.0,0.0,0.0,not_applicable,0.0,0.0,0.0,0.0,0.0,not_applicable,928.0,Quartz Sand,3.0,Straight Steel Fiber,234.0,6.0,0.15,not_applicable,0.0,151.0,PCE_SP,57.0,Autoclave Curing,210.0,248.0,OPC_42.5
779,830.0,OPC_42.5,42.5,374.0,0.0,not_applicable,0.0,0.0,0.0,0.0,0.0,0.0,0.0,not_applicable,0.0,0.0,0.0,0.0,0.0,not_applicable,877.0,Quartz Sand,3.0,Straight Steel Fiber,234.0,6.0,0.15,not_applicable,0.0,151.0,PCE_SP,59.0,Autoclave Curing,210.0,246.0,OPC_42.5
780,830.0,OPC_42.5,42.5,291.0,0.0,not_applicable,0.0,0.0,0.0,0.0,0.0,0.0,0.0,not_applicable,0.0,0.0,0.0,0.0,0.0,not_applicable,977.0,Quartz Sand,3.0,Straight Steel Fiber,234.0,6.0,0.15,not_applicable,0.0,151.0,PCE_SP,55.0,Autoclave Curing,210.0,262.0,OPC_42.5
781,664.0,OPC_42.5,42.5,291.0,83.0,class C,0.0,0.0,0.0,0.0,0.0,83.0,0.0,not_applicable,0.0,0.0,0.0,0.0,0.0,not_applicable,940.0,Quartz Sand,3.0,Straight Steel Fiber,234.0,6.0,0.15,not_applicable,0.0,151.0,PCE_SP,58.0,Autoclave Curing,210.0,262.0,OPC_42.5
782,581.0,OPC_42.5,42.5,291.0,166.0,class C,0.0,0.0,0.0,0.0,0.0,83.0,0.0,not_applicable,0.0,0.0,0.0,0.0,0.0,not_applicable,912.0,Quartz Sand,3.0,Straight Steel Fiber,234.0,6.0,0.15,not_applicable,0.0,151.0,PCE_SP,60.0,Autoclave Curing,210.0,253.0,OPC_42.5
783,498.0,OPC_42.5,42.5,291.0,249.0,class C,0.0,0.0,0.0,0.0,0.0,83.0,0.0,not_applicable,0.0,0.0,0.0,0.0,0.0,not_applicable,883.0,Quartz Sand,3.0,Straight Steel Fiber,234.0,6.0,0.15,not_applicable,0.0,151.0,PCE_SP,62.0,Autoclave Curing,210.0,234.0,OPC_42.5
784,581.0,OPC_42.5,42.5,291.0,83.0,class C,0.0,0.0,0.0,0.0,0.0,166.0,0.0,not_applicable,0.0,0.0,0.0,0.0,0.0,not_applicable,932.0,Quartz Sand,3.0,Straight Steel Fiber,234.0,6.0,0.15,not_applicable,0.0,151.0,PCE_SP,58.0,Autoclave Curing,210.0,239.0,OPC_42.5
785,498.0,OPC_42.5,42.5,291.0,166.0,class C,0.0,0.0,0.0,0.0,0.0,166.0,0.0,not_applicable,0.0,0.0,0.0,0.0,0.0,not_applicable,904.0,Quartz Sand,3.0,Straight Steel Fiber,234.0,6.0,0.15,not_applicable,0.0,151.0,PCE_SP,60.0,Autoclave Curing,210.0,240.0,OPC_42.5
786,498.0,OPC_42.5,42.5,291.0,83.0,class C,0.0,0.0,0.0,0.0,0.0,249.0,0.0,not_applicable,0.0,0.0,0.0,0.0,0.0,not_applicable,924.0,Quartz Sand,3.0,Straight Steel Fiber,234.0,6.0,0.15,not_applicable,0.0,151.0,PCE_SP,58.0,Autoclave Curing,210.0,230.0,OPC_42.5
787,332.0,OPC_42.5,42.5,291.0,249.0,class C,0.0,0.0,0.0,0.0,0.0,249.0,0.0,not_applicable,0.0,0.0,0.0,0.0,0.0,not_applicable,867.0,Quartz Sand,3.0,Straight Steel Fiber,234.0,6.0,0.15,not_applicable,0.0,151.0,PCE_SP,62.0,Autoclave Curing,210.0,189.0,OPC_42.5
788,830.0,OPC_42.5,42.5,291.0,0.0,not_applicable,0.0,0.0,0.0,0.0,0.0,0.0,0.0,not_applicable,0.0,0.0,0.0,0.0,0.0,not_applicable,977.0,Quartz Sand,3.0,Straight Steel Fiber,234.0,6.0,0.15,not_applicable,0.0,151.0,PCE_SP,55.0,Autoclave Curing,210.0,270.0,OPC_42.5
789,664.0,OPC_42.5,42.5,205.0,83.0,class C,0.0,0.0,0.0,0.0,0.0,83.0,0.0,not_applicable,0.0,0.0,0.0,0.0,0.0,not_applicable,1041.0,Quartz Sand,3.0,Straight Steel Fiber,234.0,6.0,0.15,not_applicable,0.0,151.0,PCE_SP,35.0,Autoclave Curing,210.0,281.0,OPC_42.5
790,581.0,OPC_42.5,42.5,157.0,166.0,class C,0.0,0.0,0.0,0.0,0.0,83.0,0.0,not_applicable,0.0,0.0,0.0,0.0,0.0,not_applicable,1066.0,Quartz Sand,3.0,Straight Steel Fiber,234.0,6.0,0.15,not_applicable,0.0,151.0,PCE_SP,34.0,Autoclave Curing,210.0,250.0,OPC_42.5
791,498.0,OPC_42.5,42.5,110.0,249.0,class C,0.0,0.0,0.0,0.0,0.0,83.0,0.0,not_applicable,0.0,0.0,0.0,0.0,0.0,not_applicable,1094.0,Quartz Sand,3.0,Straight Steel Fiber,234.0,6.0,0.15,not_applicable,0.0,151.0,PCE_SP,33.0,Autoclave Curing,210.0,224.0,OPC_42.5
792,498.0,OPC_42.5,42.5,120.0,166.0,class C,0.0,0.0,0.0,0.0,0.0,166.0,0.0,not_applicable,0.0,0.0,0.0,0.0,0.0,not_applicable,1102.0,Quartz Sand,3.0,Straight Steel Fiber,234.0,6.0,0.15,not_applicable,0.0,151.0,PCE_SP,38.0,Autoclave Curing,210.0,214.0,OPC_42.5
793,664.0,OPC_42.5,42.5,195.0,166.0,class C,0.0,0.0,0.0,0.0,0.0,0.0,0.0,not_applicable,0.0,0.0,0.0,0.0,0.0,not_applicable,1030.0,Quartz Sand,3.0,Straight Steel Fiber,234.0,6.0,0.15,not_applicable,0.0,151.0,PCE_SP,38.0,Autoclave Curing,210.0,268.0,OPC_42.5
794,498.0,OPC_42.5,42.5,141.0,0.0,not_applicable,0.0,0.0,0.0,0.0,0.0,332.0,0.0,not_applicable,0.0,0.0,0.0,0.0,0.0,not_applicable,1119.0,Quartz Sand,3.0,Straight Steel Fiber,234.0,6.0,0.15,not_applicable,0.0,151.0,PCE_SP,35.0,Autoclave Curing,210.0,232.0,OPC_42.5
795,940.0,OPC_42.5,42.5,282.0,0.0,not_applicable,0.0,0.0,0.0,0.0,0.0,0.0,0.0,not_applicable,0.0,0.0,0.0,0.0,0.0,not_applicable,1180.0,Bauxite,3.0,Straight Steel Fiber,234.0,6.0,0.15,not_applicable,0.0,125.0,PCE_SP,55.0,Standard Curing,20.0,200.0,OPC_42.5
796,752.0,OPC_42.5,42.5,282.0,0.0,not_applicable,0.0,0.0,0.0,0.0,0.0,188.0,0.0,not_applicable,0.0,0.0,0.0,0.0,0.0,not_applicable,1158.0,Bauxite,3.0,Straight Steel Fiber,234.0,6.0,0.15,not_applicable,0.0,125.0,PCE_SP,55.0,Standard Curing,20.0,210.0,OPC_42.5
797,564.0,OPC_42.5,42.5,282.0,0.0,not_applicable,0.0,0.0,0.0,0.0,0.0,376.0,0.0,not_applicable,0.0,0.0,0.0,0.0,0.0,not_applicable,1137.0,Bauxite,3.0,Straight Steel Fiber,234.0,6.0,0.15,not_applicable,0.0,125.0,PCE_SP,55.0,Standard Curing,20.0,200.0,OPC_42.5
798,376.0,OPC_42.5,42.5,282.0,0.0,not_applicable,0.0,0.0,0.0,0.0,0.0,564.0,0.0,not_applicable,0.0,0.0,0.0,0.0,0.0,not_applicable,1114.0,Bauxite,3.0,Straight Steel Fiber,234.0,6.0,0.15,not_applicable,0.0,125.0,PCE_SP,55.0,Standard Curing,20.0,190.0,OPC_42.5
799,940.0,OPC_42.5,42.5,282.0,0.0,not_applicable,0.0,0.0,0.0,0.0,0.0,0.0,0.0,not_applicable,0.0,0.0,0.0,0.0,0.0,not_applicable,1000.0,Granite + Quartz Sand,3.0,Straight Steel Fiber,234.0,6.0,0.15,not_applicable,0.0,125.0,PCE_SP,61.0,Standard Curing,20.0,180.0,OPC_42.5
800,752.0,OPC_42.5,42.5,226.0,0.0,not_applicable,0.0,0.0,0.0,0.0,0.0,188.0,0.0,not_applicable,0.0,0.0,0.0,0.0,0.0,not_applicable,1048.0,Granite + Quartz Sand,3.0,Straight Steel Fiber,234.0,6.0,0.15,not_applicable,0.0,125.0,PCE_SP,52.0,Standard Curing,20.0,175.0,OPC_42.5
801,564.0,OPC_42.5,42.5,169.0,0.0,not_applicable,0.0,0.0,0.0,0.0,0.0,376.0,0.0,not_applicable,0.0,0.0,0.0,0.0,0.0,not_applicable,1099.0,Granite + Quartz Sand,3.0,Straight Steel Fiber,234.0,6.0,0.15,not_applicable,0.0,125.0,PCE_SP,44.0,Standard Curing,20.0,165.0,OPC_42.5
802,376.0,OPC_42.5,42.5,113.0,0.0,not_applicable,0.0,0.0,0.0,0.0,0.0,564.0,0.0,not_applicable,0.0,0.0,0.0,0.0,0.0,not_applicable,1149.0,Granite + Quartz Sand,3.0,Straight Steel Fiber,234.0,6.0,0.15,not_applicable,0.0,125.0,PCE_SP,37.0,Standard Curing,20.0,160.0,OPC_42.5
803,940.0,OPC_42.5,42.5,282.0,0.0,not_applicable,0.0,0.0,0.0,0.0,0.0,0.0,0.0,not_applicable,0.0,0.0,0.0,0.0,0.0,not_applicable,1180.0,Bauxite,3.0,Straight Steel Fiber,234.0,6.0,0.15,not_applicable,0.0,125.0,PCE_SP,55.0,Steam Curing,100.0,270.0,OPC_42.5
804,752.0,OPC_42.5,42.5,282.0,0.0,not_applicable,0.0,0.0,0.0,0.0,0.0,188.0,0.0,not_applicable,0.0,0.0,0.0,0.0,0.0,not_applicable,1158.0,Bauxite,3.0,Straight Steel Fiber,234.0,6.0,0.15,not_applicable,0.0,125.0,PCE_SP,55.0,Steam Curing,100.0,275.0,OPC_42.5
805,564.0,OPC_42.5,42.5,282.0,0.0,not_applicable,0.0,0.0,0.0,0.0,0.0,376.0,0.0,not_applicable,0.0,0.0,0.0,0.0,0.0,not_applicable,1137.0,Bauxite,3.0,Straight Steel Fiber,234.0,6.0,0.15,not_applicable,0.0,125.0,PCE_SP,55.0,Steam Curing,100.0,268.0,OPC_42.5
806,376.0,OPC_42.5,42.5,282.0,0.0,not_applicable,0.0,0.0,0.0,0.0,0.0,564.0,0.0,not_applicable,0.0,0.0,0.0,0.0,0.0,not_applicable,1114.0,Bauxite,3.0,Straight Steel Fiber,234.0,6.0,0.15,not_applicable,0.0,125.0,PCE_SP,55.0,Steam Curing,100.0,248.0,OPC_42.5
807,940.0,OPC_42.5,42.5,282.0,0.0,not_applicable,0.0,0.0,0.0,0.0,0.0,0.0,0.0,not_applicable,0.0,0.0,0.0,0.0,0.0,not_applicable,1000.0,Granite + Quartz Sand,3.0,Straight Steel Fiber,234.0,6.0,0.15,not_applicable,0.0,125.0,PCE_SP,61.0,Steam Curing,100.0,198.0,OPC_42.5
808,752.0,OPC_42.5,42.5,226.0,0.0,not_applicable,0.0,0.0,0.0,0.0,0.0,188.0,0.0,not_applicable,0.0,0.0,0.0,0.0,0.0,not_applicable,1048.0,Granite + Quartz Sand,3.0,Straight Steel Fiber,234.0,6.0,0.15,not_applicable,0.0,125.0,PCE_SP,52.0,Steam Curing,100.0,205.0,OPC_42.5
809,564.0,OPC_42.5,42.5,169.0,0.0,not_applicable,0.0,0.0,0.0,0.0,0.0,376.0,0.0,not_applicable,0.0,0.0,0.0,0.0,0.0,not_applicable,1099.0,Granite + Quartz Sand,3.0,Straight Steel Fiber,234.0,6.0,0.15,not_applicable,0.0,125.0,PCE_SP,44.0,Steam Curing,100.0,186.0,OPC_42.5
810,376.0,OPC_42.5,42.5,113.0,0.0,not_applicable,0.0,0.0,0.0,0.0,0.0,564.0,0.0,not_applicable,0.0,0.0,0.0,0.0,0.0,not_applicable,1149.0,Granite + Quartz Sand,3.0,Straight Steel Fiber,234.0,6.0,0.15,not_applicable,0.0,125.0,PCE_SP,37.0,Steam Curing,100.0,174.0,OPC_42.5
811,940.0,OPC_42.5,42.5,282.0,0.0,not_applicable,0.0,0.0,0.0,0.0,0.0,0.0,0.0,not_applicable,0.0,0.0,0.0,0.0,0.0,not_applicable,1180.0,Bauxite,3.0,Straight Steel Fiber,234.0,6.0,0.15,not_applicable,0.0,125.0,PCE_SP,55.0,Autoclave Curing,210.0,285.0,OPC_42.5
812,752.0,OPC_42.5,42.5,282.0,0.0,not_applicable,0.0,0.0,0.0,0.0,0.0,188.0,0.0,not_applicable,0.0,0.0,0.0,0.0,0.0,not_applicable,1158.0,Bauxite,3.0,Straight Steel Fiber,234.0,6.0,0.15,not_applicable,0.0,125.0,PCE_SP,55.0,Autoclave Curing,210.0,298.0,OPC_42.5
813,564.0,OPC_42.5,42.5,282.0,0.0,not_applicable,0.0,0.0,0.0,0.0,0.0,376.0,0.0,not_applicable,0.0,0.0,0.0,0.0,0.0,not_applicable,1137.0,Bauxite,3.0,Straight Steel Fiber,234.0,6.0,0.15,not_applicable,0.0,125.0,PCE_SP,55.0,Autoclave Curing,210.0,278.0,OPC_42.5
814,376.0,OPC_42.5,42.5,282.0,0.0,not_applicable,0.0,0.0,0.0,0.0,0.0,564.0,0.0,not_applicable,0.0,0.0,0.0,0.0,0.0,not_applicable,1114.0,Bauxite,3.0,Straight Steel Fiber,234.0,6.0,0.15,not_applicable,0.0,125.0,PCE_SP,55.0,Autoclave Curing,210.0,250.0,OPC_42.5
815,940.0,OPC_42.5,42.5,282.0,0.0,not_applicable,0.0,0.0,0.0,0.0,0.0,0.0,0.0,not_applicable,0.0,0.0,0.0,0.0,0.0,not_applicable,1000.0,Granite + Quartz Sand,3.0,Straight Steel Fiber,234.0,6.0,0.15,not_applicable,0.0,125.0,PCE_SP,61.0,Autoclave Curing,210.0,219.0,OPC_42.5
816,752.0,OPC_42.5,42.5,226.0,0.0,not_applicable,0.0,0.0,0.0,0.0,0.0,188.0,0.0,not_applicable,0.0,0.0,0.0,0.0,0.0,not_applicable,1048.0,Granite + Quartz Sand,3.0,Straight Steel Fiber,234.0,6.0,0.15,not_applicable,0.0,125.0,PCE_SP,52.0,Autoclave Curing,210.0,245.0,OPC_42.5
817,564.0,OPC_42.5,42.5,169.0,0.0,not_applicable,0.0,0.0,0.0,0.0,0.0,376.0,0.0,not_applicable,0.0,0.0,0.0,0.0,0.0,not_applicable,1099.0,Granite + Quartz Sand,3.0,Straight Steel Fiber,234.0,6.0,0.15,not_applicable,0.0,125.0,PCE_SP,44.0,Autoclave Curing,210.0,228.0,OPC_42.5
818,376.0,OPC_42.5,42.5,113.0,0.0,not_applicable,0.0,0.0,0.0,0.0,0.0,564.0,0.0,not_applicable,0.0,0.0,0.0,0.0,0.0,not_applicable,1149.0,Granite + Quartz Sand,3.0,Straight Steel Fiber,234.0,6.0,0.15,not_applicable,0.0,125.0,PCE_SP,37.0,Autoclave Curing,210.0,195.0,OPC_42.5
819,851.06,white_cement,,212.77,0.0,not_applicable,0.0,0.0,212.77,0.0,0.0,0.0,0.0,not_applicable,0.0,0.0,0.0,0.0,0.0,not_applicable,1123.4,Silica Sand,1.0,Straight Steel Fiber,117.0,19.0,0.2,not_applicable,0.0,187.23,HRWRA,12.77,Standard Curing,20.0,195.0,white_cement
820,851.06,white_cement,,212.77,0.0,not_applicable,0.0,0.0,127.66,0.0,0.0,0.0,0.0,not_applicable,0.0,0.0,0.0,0.0,0.0,not_applicable,1217.02,Silica Sand,1.0,Straight Steel Fiber,117.0,19.0,0.2,not_applicable,0.0,187.23,HRWRA,12.77,Standard Curing,20.0,188.8,white_cement
821,851.06,white_cement,,212.77,0.0,not_applicable,0.0,0.0,0.0,0.0,0.0,0.0,0.0,not_applicable,0.0,0.0,0.0,0.0,0.0,not_applicable,1336.17,Silica Sand,1.0,Straight Steel Fiber,117.0,19.0,0.2,not_applicable,0.0,187.23,HRWRA,12.77,Standard Curing,20.0,173.6,white_cement
822,851.06,OPC_unknown,,212.77,0.0,not_applicable,0.0,0.0,212.77,0.0,0.0,0.0,0.0,not_applicable,0.0,0.0,0.0,0.0,0.0,not_applicable,1114.89,Silica Sand,1.0,Straight Steel Fiber,117.0,19.0,0.2,not_applicable,0.0,187.23,HRWRA,12.77,Standard Curing,20.0,174.3,OPC_I
823,851.06,OPC_unknown,,212.77,0.0,not_applicable,0.0,0.0,127.66,0.0,0.0,0.0,0.0,not_applicable,0.0,0.0,0.0,0.0,0.0,not_applicable,1208.51,Silica Sand,1.0,Straight Steel Fiber,117.0,19.0,0.2,not_applicable,0.0,187.23,HRWRA,12.77,Standard Curing,20.0,187.4,OPC_I
824,851.06,OPC_unknown,,212.77,0.0,not_applicable,0.0,0.0,0.0,0.0,0.0,0.0,0.0,not_applicable,0.0,0.0,0.0,0.0,0.0,not_applicable,1336.17,Silica Sand,1.0,Straight Steel Fiber,117.0,19.0,0.2,not_applicable,0.0,187.23,HRWRA,12.77,Standard Curing,20.0,177.8,OPC_I
825,851.06,OPC_I_GGBS,,212.77,0.0,not_applicable,0.0,0.0,212.77,0.0,0.0,0.0,0.0,not_applicable,0.0,0.0,0.0,0.0,0.0,not_applicable,1123.4,Silica Sand,1.0,Straight Steel Fiber,117.0,19.0,0.2,not_applicable,0.0,187.23,HRWRA,12.77,Standard Curing,20.0,172.9,OPC_I_GGBS
826,851.06,OPC_I_GGBS,,212.77,0.0,not_applicable,0.0,0.0,127.66,0.0,0.0,0.0,0.0,not_applicable,0.0,0.0,0.0,0.0,0.0,not_applicable,1208.51,Silica Sand,1.0,Straight Steel Fiber,117.0,19.0,0.2,not_applicable,0.0,187.23,HRWRA,12.77,Standard Curing,20.0,181.2,OPC_I_GGBS
827,851.06,OPC_I_GGBS,,212.77,0.0,not_applicable,0.0,0.0,0.0,0.0,0.0,0.0,0.0,not_applicable,0.0,0.0,0.0,0.0,0.0,not_applicable,1336.17,Silica Sand,1.0,Straight Steel Fiber,117.0,19.0,0.2,not_applicable,0.0,187.23,HRWRA,12.77,Standard Curing,20.0,190.9,OPC_I_GGBS
828,691.0,OPC_52.5,52.5,172.0,0.0,not_applicable,0.0,276.0,0.0,0.0,0.0,0.0,0.0,not_applicable,0.0,0.0,0.0,0.0,0.0,not_applicable,759.0,Silica Sand,0.3,Straight Steel Fiber,138.0,13.0,0.16,not_applicable,0.0,187.3,Other_Polymer_SP,22.0,Standard Curing,20.0,155.0,OPC_52.5
829,691.0,OPC_52.5,52.5,0.0,0.0,not_applicable,0.0,276.0,0.0,0.0,172.0,0.0,0.0,not_applicable,0.0,0.0,0.0,0.0,0.0,not_applicable,759.0,Silica Sand,0.3,Straight Steel Fiber,138.0,13.0,0.16,not_applicable,0.0,187.3,Other_Polymer_SP,22.0,Standard Curing,20.0,146.0,OPC_52.5
830,807.0,HS_cement,,225.0,0.0,not_applicable,0.0,243.0,0.0,0.0,0.0,0.0,0.0,not_applicable,0.0,0.0,0.0,0.0,0.0,not_applicable,972.0,Quartz Sand,,not_applicable,0.0,,,not_applicable,0.0,196.0,PCE_HRWRA,13.0,Standard Curing,20.0,165.0,HS_cement
831,794.0,HS_cement,,221.0,0.0,not_applicable,0.0,238.0,0.0,0.0,0.0,0.0,0.0,not_applicable,0.0,0.0,0.0,0.0,953.0,Glass Sand,0.0,not_applicable,0.35,not_applicable,0.0,,,not_applicable,0.0,192.0,PCE_HRWRA,13.0,Standard Curing,20.0,130.0,HS_cement
832,794.0,HS_cement,,221.0,0.0,not_applicable,0.0,238.0,0.0,0.0,0.0,0.0,0.0,not_applicable,0.0,0.0,0.0,0.0,953.0,Glass Sand,0.0,not_applicable,0.275,not_applicable,0.0,,,not_applicable,0.0,192.0,PCE_HRWRA,13.0,Standard Curing,20.0,145.0,HS_cement
833,794.0,HS_cement,,221.0,0.0,not_applicable,0.0,238.0,0.0,0.0,0.0,0.0,0.0,not_applicable,0.0,0.0,0.0,0.0,953.0,Glass Sand,0.0,not_applicable,0.225,not_applicable,0.0,,,not_applicable,0.0,192.0,PCE_HRWRA,13.0,Standard Curing,20.0,135.0,HS_cement
834,802.0,HS_cement,,223.0,0.0,not_applicable,0.0,241.0,0.0,0.0,0.0,0.0,0.0,not_applicable,0.0,0.0,0.0,0.0,481.0,Glass Sand,481.0,Quartz Sand,,not_applicable,0.0,,,not_applicable,0.0,194.0,PCE_HRWRA,13.0,Standard Curing,20.0,150.0,HS_cement
835,794.0,HS_cement,,221.0,0.0,not_applicable,0.0,238.0,0.0,0.0,0.0,0.0,0.0,not_applicable,0.0,0.0,0.0,0.0,953.0,Glass Sand,0.0,not_applicable,0.225,not_applicable,0.0,,,not_applicable,0.0,192.0,PCE_HRWRA,13.0,Standard Curing,20.0,135.0,HS_cement
836,807.0,HS_cement,,225.0,0.0,not_applicable,0.0,243.0,0.0,0.0,0.0,0.0,0.0,not_applicable,0.0,0.0,0.0,0.0,0.0,not_applicable,972.0,Quartz Sand,,not_applicable,0.0,,,not_applicable,0.0,196.0,PCE_HRWRA,13.0,Steam Curing,90.0,205.0,HS_cement
837,794.0,HS_cement,,221.0,0.0,not_applicable,0.0,238.0,0.0,0.0,0.0,0.0,0.0,not_applicable,0.0,0.0,0.0,0.0,953.0,Glass Sand,0.0,not_applicable,0.35,not_applicable,0.0,,,not_applicable,0.0,192.0,PCE_HRWRA,13.0,Steam Curing,90.0,158.0,HS_cement
838,794.0,HS_cement,,221.0,0.0,not_applicable,0.0,238.0,0.0,0.0,0.0,0.0,0.0,not_applicable,0.0,0.0,0.0,0.0,953.0,Glass Sand,0.0,not_applicable,0.275,not_applicable,0.0,,,not_applicable,0.0,192.0,PCE_HRWRA,13.0,Steam Curing,90.0,185.0,HS_cement
839,794.0,HS_cement,,221.0,0.0,not_applicable,0.0,238.0,0.0,0.0,0.0,0.0,0.0,not_applicable,0.0,0.0,0.0,0.0,953.0,Glass Sand,0.0,not_applicable,0.225,not_applicable,0.0,,,not_applicable,0.0,192.0,PCE_HRWRA,13.0,Steam Curing,90.0,168.0,HS_cement
840,802.0,HS_cement,,223.0,0.0,not_applicable,0.0,241.0,0.0,0.0,0.0,0.0,0.0,not_applicable,0.0,0.0,0.0,0.0,481.0,Glass Sand,481.0,Quartz Sand,,not_applicable,0.0,,,not_applicable,0.0,194.0,PCE_HRWRA,13.0,Steam Curing,90.0,195.0,HS_cement
841,794.0,HS_cement,,221.0,0.0,not_applicable,0.0,238.0,0.0,0.0,0.0,0.0,0.0,not_applicable,0.0,0.0,0.0,0.0,953.0,Glass Sand,0.0,not_applicable,0.225,not_applicable,0.0,,,not_applicable,0.0,192.0,PCE_HRWRA,13.0,Steam Curing,90.0,185.0,HS_cement
842,856.5,OPC_42.5,42.5,214.1,0.0,not_applicable,0.0,0.0,0.0,0.0,0.0,0.0,0.0,not_applicable,0.0,0.0,0.0,0.0,0.0,not_applicable,1177.5,Quartz Sand,0.8,Straight Steel Fiber,120.0,13.0,0.2,not_applicable,0.0,184.0,Unspecified,19.7,Standard Curing,20.0,155.0,OPC_42.5
843,695.9,OPC_42.5,42.5,214.1,0.0,not_applicable,0.0,0.0,0.0,0.0,0.0,0.0,0.0,not_applicable,0.0,0.0,0.0,0.0,160.6,Balast Powder,1177.5,Quartz Sand,0.8,Straight Steel Fiber,120.0,13.0,0.2,not_applicable,0.0,184.0,Unspecified,20.9,Standard Curing,20.0,139.0,OPC_42.5
844,695.9,OPC_42.5,42.5,214.1,0.0,not_applicable,0.0,0.0,0.0,0.0,0.0,0.0,0.0,not_applicable,0.0,0.0,0.0,0.0,160.6,Balast Powder,1177.5,Quartz Sand,0.8,Straight Steel Fiber,120.0,13.0,0.2,not_applicable,0.0,184.0,Unspecified,22.2,Standard Curing,20.0,149.0,OPC_42.5
845,695.9,OPC_42.5,42.5,214.1,0.0,not_applicable,0.0,0.0,0.0,0.0,0.0,0.0,0.0,not_applicable,0.0,0.0,0.0,0.0,160.6,Balast Powder,1177.5,Quartz Sand,0.8,Straight Steel Fiber,120.0,13.0,0.2,not_applicable,0.0,184.0,Unspecified,23.3,Standard Curing,20.0,150.0,OPC_42.5
846,535.3,OPC_42.5,42.5,214.1,0.0,not_applicable,0.0,0.0,0.0,0.0,0.0,0.0,0.0,not_applicable,0.0,0.0,0.0,0.0,321.2,Balast Powder,1177.5,Quartz Sand,0.8,Straight Steel Fiber,120.0,13.0,0.2,not_applicable,0.0,184.0,Unspecified,22.5,Standard Curing,20.0,132.0,OPC_42.5
847,535.3,OPC_42.5,42.5,214.1,0.0,not_applicable,0.0,0.0,0.0,0.0,0.0,0.0,0.0,not_applicable,0.0,0.0,0.0,0.0,321.2,Balast Powder,1177.5,Quartz Sand,0.8,Straight Steel Fiber,120.0,13.0,0.2,not_applicable,0.0,184.0,Unspecified,23.9,Standard Curing,20.0,134.0,OPC_42.5
848,535.3,OPC_42.5,42.5,214.1,0.0,not_applicable,0.0,0.0,0.0,0.0,0.0,0.0,0.0,not_applicable,0.0,0.0,0.0,0.0,321.2,Balast Powder,1177.5,Quartz Sand,0.8,Straight Steel Fiber,120.0,13.0,0.2,not_applicable,0.0,184.0,Unspecified,24.5,Standard Curing,20.0,138.0,OPC_42.5
849,374.7,OPC_42.5,42.5,214.1,0.0,not_applicable,0.0,0.0,0.0,0.0,0.0,0.0,0.0,not_applicable,0.0,0.0,0.0,0.0,481.8,Balast Powder,1177.5,Quartz Sand,0.8,Straight Steel Fiber,120.0,13.0,0.2,not_applicable,0.0,184.0,Unspecified,23.1,Standard Curing,20.0,115.0,OPC_42.5
850,374.7,OPC_42.5,42.5,214.1,0.0,not_applicable,0.0,0.0,0.0,0.0,0.0,0.0,0.0,not_applicable,0.0,0.0,0.0,0.0,481.8,Balast Powder,1177.5,Quartz Sand,0.8,Straight Steel Fiber,120.0,13.0,0.2,not_applicable,0.0,184.0,Unspecified,24.3,Standard Curing,20.0,121.0,OPC_42.5
851,374.7,OPC_42.5,42.5,214.1,0.0,not_applicable,0.0,0.0,0.0,0.0,0.0,0.0,0.0,not_applicable,0.0,0.0,0.0,0.0,481.8,Balast Powder,1177.5,Quartz Sand,0.8,Straight Steel Fiber,120.0,13.0,0.2,not_applicable,0.0,184.0,Unspecified,25.5,Standard Curing,20.0,121.0,OPC_42.5
852,856.5,OPC_42.5,42.5,214.1,0.0,not_applicable,0.0,0.0,0.0,0.0,0.0,0.0,0.0,not_applicable,0.0,0.0,0.0,0.0,0.0,not_applicable,1177.5,Quartz Sand,0.8,Straight Steel Fiber,120.0,13.0,0.2,not_applicable,0.0,184.0,Unspecified,19.7,Steam Curing,80.0,166.0,OPC_42.5
853,695.9,OPC_42.5,42.5,214.1,0.0,not_applicable,0.0,0.0,0.0,0.0,0.0,0.0,0.0,not_applicable,0.0,0.0,0.0,0.0,160.6,Balast Powder,1177.5,Quartz Sand,0.8,Straight Steel Fiber,120.0,13.0,0.2,not_applicable,0.0,184.0,Unspecified,20.9,Steam Curing,80.0,184.0,OPC_42.5
854,695.9,OPC_42.5,42.5,214.1,0.0,not_applicable,0.0,0.0,0.0,0.0,0.0,0.0,0.0,not_applicable,0.0,0.0,0.0,0.0,160.6,Balast Powder,1177.5,Quartz Sand,0.8,Straight Steel Fiber,120.0,13.0,0.2,not_applicable,0.0,184.0,Unspecified,22.2,Steam Curing,80.0,198.0,OPC_42.5
855,695.9,OPC_42.5,42.5,214.1,0.0,not_applicable,0.0,0.0,0.0,0.0,0.0,0.0,0.0,not_applicable,0.0,0.0,0.0,0.0,160.6,Balast Powder,1177.5,Quartz Sand,0.8,Straight Steel Fiber,120.0,13.0,0.2,not_applicable,0.0,184.0,Unspecified,23.3,Steam Curing,80.0,199.0,OPC_42.5
856,535.3,OPC_42.5,42.5,214.1,0.0,not_applicable,0.0,0.0,0.0,0.0,0.0,0.0,0.0,not_applicable,0.0,0.0,0.0,0.0,321.2,Balast Powder,1177.5,Quartz Sand,0.8,Straight Steel Fiber,120.0,13.0,0.2,not_applicable,0.0,184.0,Unspecified,22.5,Steam Curing,80.0,171.0,OPC_42.5
857,535.3,OPC_42.5,42.5,214.1,0.0,not_applicable,0.0,0.0,0.0,0.0,0.0,0.0,0.0,not_applicable,0.0,0.0,0.0,0.0,321.2,Balast Powder,1177.5,Quartz Sand,0.8,Straight Steel Fiber,120.0,13.0,0.2,not_applicable,0.0,184.0,Unspecified,23.9,Steam Curing,80.0,173.0,OPC_42.5
858,535.3,OPC_42.5,42.5,214.1,0.0,not_applicable,0.0,0.0,0.0,0.0,0.0,0.0,0.0,not_applicable,0.0,0.0,0.0,0.0,321.2,Balast Powder,1177.5,Quartz Sand,0.8,Straight Steel Fiber,120.0,13.0,0.2,not_applicable,0.0,184.0,Unspecified,24.5,Steam Curing,80.0,177.0,OPC_42.5
859,374.7,OPC_42.5,42.5,214.1,0.0,not_applicable,0.0,0.0,0.0,0.0,0.0,0.0,0.0,not_applicable,0.0,0.0,0.0,0.0,481.8,Balast Powder,1177.5,Quartz Sand,0.8,Straight Steel Fiber,120.0,13.0,0.2,not_applicable,0.0,184.0,Unspecified,23.1,Steam Curing,80.0,144.0,OPC_42.5
860,374.7,OPC_42.5,42.5,214.1,0.0,not_applicable,0.0,0.0,0.0,0.0,0.0,0.0,0.0,not_applicable,0.0,0.0,0.0,0.0,481.8,Balast Powder,1177.5,Quartz Sand,0.8,Straight Steel Fiber,120.0,13.0,0.2,not_applicable,0.0,184.0,Unspecified,24.3,Steam Curing,80.0,152.0,OPC_42.5
861,374.7,OPC_42.5,42.5,214.1,0.0,not_applicable,0.0,0.0,0.0,0.0,0.0,0.0,0.0,not_applicable,0.0,0.0,0.0,0.0,481.8,Balast Powder,1177.5,Quartz Sand,0.8,Straight Steel Fiber,120.0,13.0,0.2,not_applicable,0.0,184.0,Unspecified,25.5,Steam Curing,80.0,152.0,OPC_42.5
862,856.5,OPC_42.5,42.5,214.1,0.0,not_applicable,0.0,0.0,0.0,0.0,0.0,0.0,0.0,not_applicable,0.0,0.0,0.0,0.0,0.0,not_applicable,1177.5,Quartz Sand,0.8,Straight Steel Fiber,120.0,13.0,0.2,not_applicable,0.0,184.0,Unspecified,19.7,Autoclave Curing,180.0,191.0,OPC_42.5
863,695.9,OPC_42.5,42.5,214.1,0.0,not_applicable,0.0,0.0,0.0,0.0,0.0,0.0,0.0,not_applicable,0.0,0.0,0.0,0.0,160.6,Balast Powder,1177.5,Quartz Sand,0.8,Straight Steel Fiber,120.0,13.0,0.2,not_applicable,0.0,184.0,Unspecified,20.9,Autoclave Curing,180.0,205.0,OPC_42.5
864,695.9,OPC_42.5,42.5,214.1,0.0,not_applicable,0.0,0.0,0.0,0.0,0.0,0.0,0.0,not_applicable,0.0,0.0,0.0,0.0,160.6,Balast Powder,1177.5,Quartz Sand,0.8,Straight Steel Fiber,120.0,13.0,0.2,not_applicable,0.0,184.0,Unspecified,22.2,Autoclave Curing,180.0,215.0,OPC_42.5
865,695.9,OPC_42.5,42.5,214.1,0.0,not_applicable,0.0,0.0,0.0,0.0,0.0,0.0,0.0,not_applicable,0.0,0.0,0.0,0.0,160.6,Balast Powder,1177.5,Quartz Sand,0.8,Straight Steel Fiber,120.0,13.0,0.2,not_applicable,0.0,184.0,Unspecified,23.3,Autoclave Curing,180.0,220.0,OPC_42.5
866,535.3,OPC_42.5,42.5,214.1,0.0,not_applicable,0.0,0.0,0.0,0.0,0.0,0.0,0.0,not_applicable,0.0,0.0,0.0,0.0,321.2,Balast Powder,1177.5,Quartz Sand,0.8,Straight Steel Fiber,120.0,13.0,0.2,not_applicable,0.0,184.0,Unspecified,22.5,Autoclave Curing,180.0,197.0,OPC_42.5
867,535.3,OPC_42.5,42.5,214.1,0.0,not_applicable,0.0,0.0,0.0,0.0,0.0,0.0,0.0,not_applicable,0.0,0.0,0.0,0.0,321.2,Balast Powder,1177.5,Quartz Sand,0.8,Straight Steel Fiber,120.0,13.0,0.2,not_applicable,0.0,184.0,Unspecified,23.9,Autoclave Curing,180.0,200.0,OPC_42.5
868,535.3,OPC_42.5,42.5,214.1,0.0,not_applicable,0.0,0.0,0.0,0.0,0.0,0.0,0.0,not_applicable,0.0,0.0,0.0,0.0,321.2,Balast Powder,1177.5,Quartz Sand,0.8,Straight Steel Fiber,120.0,13.0,0.2,not_applicable,0.0,184.0,Unspecified,24.5,Autoclave Curing,180.0,205.0,OPC_42.5
869,374.7,OPC_42.5,42.5,214.1,0.0,not_applicable,0.0,0.0,0.0,0.0,0.0,0.0,0.0,not_applicable,0.0,0.0,0.0,0.0,481.8,Balast Powder,1177.5,Quartz Sand,0.8,Straight Steel Fiber,120.0,13.0,0.2,not_applicable,0.0,184.0,Unspecified,23.1,Autoclave Curing,180.0,168.0,OPC_42.5
870,374.7,OPC_42.5,42.5,214.1,0.0,not_applicable,0.0,0.0,0.0,0.0,0.0,0.0,0.0,not_applicable,0.0,0.0,0.0,0.0,481.8,Balast Powder,1177.5,Quartz Sand,0.8,Straight Steel Fiber,120.0,13.0,0.2,not_applicable,0.0,184.0,Unspecified,24.3,Autoclave Curing,180.0,177.0,OPC_42.5
871,374.7,OPC_42.5,42.5,214.1,0.0,not_applicable,0.0,0.0,0.0,0.0,0.0,0.0,0.0,not_applicable,0.0,0.0,0.0,0.0,481.8,Balast Powder,1177.5,Quartz Sand,0.8,Straight Steel Fiber,120.0,13.0,0.2,not_applicable,0.0,184.0,Unspecified,25.5,Autoclave Curing,180.0,177.0,OPC_42.5
872,1000.0,OPC_unknown,,250.0,0.0,not_applicable,0.0,0.0,0.0,0.0,0.0,0.0,0.0,not_applicable,0.0,0.0,0.0,0.0,0.0,not_applicable,1100.0,Silica Sand,0.3,Straight Steel Fiber,156.0,13.0,0.22,not_applicable,0.0,170.0,Unspecified,70.0,Steam Curing,70.0,159.3,OPC_I
873,625.0,OPC_unknown,,250.0,0.0,not_applicable,0.0,0.0,0.0,0.0,0.0,375.0,0.0,not_applicable,0.0,0.0,0.0,0.0,0.0,not_applicable,1100.0,Silica Sand,0.3,Straight Steel Fiber,156.0,13.0,0.22,not_applicable,0.0,170.0,Unspecified,70.0,Steam Curing,70.0,151.3,OPC_I
874,625.0,OPC_unknown,,250.0,0.0,not_applicable,0.0,0.0,0.0,187.5,0.0,187.5,0.0,not_applicable,0.0,0.0,0.0,0.0,0.0,not_applicable,1100.0,Silica Sand,0.3,Straight Steel Fiber,156.0,13.0,0.22,not_applicable,0.0,170.0,Unspecified,70.0,Steam Curing,70.0,143.5,OPC_I
875,546.0,OPC_52.5,52.5,140.0,0.0,not_applicable,150.0,0.0,0.0,0.0,0.0,0.0,0.0,not_applicable,0.0,0.0,0.0,0.0,755.0,Gold Tailings,500.0,Natural River Sand,,not_applicable,0.0,,,not_applicable,0.0,190.0,PCE_SP,35.0,Standard Curing,20.0,115.0,OPC_52.5
876,615.0,OPC_52.5,52.5,140.0,0.0,not_applicable,150.0,0.0,0.0,0.0,0.0,0.0,0.0,not_applicable,0.0,0.0,0.0,0.0,556.0,Gold Tailings,629.0,Natural River Sand,,not_applicable,0.0,,,not_applicable,0.0,190.0,PCE_SP,35.0,Standard Curing,20.0,119.0,OPC_52.5
877,680.0,OPC_52.5,52.5,140.0,0.0,not_applicable,150.0,0.0,0.0,0.0,0.0,0.0,0.0,not_applicable,0.0,0.0,0.0,0.0,370.0,Gold Tailings,750.0,Natural River Sand,,not_applicable,0.0,,,not_applicable,0.0,190.0,PCE_SP,35.0,Standard Curing,20.0,121.0,OPC_52.5
878,745.0,OPC_52.5,52.5,140.0,0.0,not_applicable,150.0,0.0,0.0,0.0,0.0,0.0,0.0,not_applicable,0.0,0.0,0.0,0.0,184.0,Gold Tailings,871.0,Natural River Sand,,not_applicable,0.0,,,not_applicable,0.0,190.0,PCE_SP,35.0,Standard Curing,20.0,122.0,OPC_52.5
879,810.0,OPC_52.5,52.5,140.0,0.0,not_applicable,150.0,0.0,0.0,0.0,0.0,0.0,0.0,not_applicable,0.0,0.0,0.0,0.0,0.0,not_applicable,991.0,Natural River Sand,,not_applicable,0.0,,,not_applicable,0.0,190.0,PCE_SP,35.0,Standard Curing,20.0,120.0,OPC_52.5
880,810.0,HS_cement,,225.0,0.0,not_applicable,0.0,243.0,0.0,0.0,0.0,0.0,0.0,not_applicable,0.0,0.0,0.0,0.0,0.0,not_applicable,972.0,Quartz Sand,0.6,not_applicable,0.0,,,not_applicable,0.0,196.0,PCE_HRWRA,13.0,Standard Curing,20.0,175.0,HS_cement
881,823.0,HS_cement,,0.0,0.0,not_applicable,0.0,247.0,229.0,0.0,0.0,0.0,0.0,not_applicable,0.0,0.0,0.0,0.0,0.0,not_applicable,987.0,Quartz Sand,0.6,not_applicable,0.0,,,not_applicable,0.0,199.0,PCE_HRWRA,13.0,Standard Curing,20.0,110.0,HS_cement
882,823.0,HS_cement,,0.0,0.0,not_applicable,0.0,247.0,229.0,0.0,0.0,0.0,0.0,not_applicable,0.0,0.0,0.0,0.0,0.0,not_applicable,987.0,Quartz Sand,0.6,not_applicable,0.0,,,not_applicable,0.0,199.0,PCE_HRWRA,13.0,Standard Curing,20.0,120.0,HS_cement
883,823.0,HS_cement,,0.0,0.0,not_applicable,0.0,247.0,229.0,0.0,0.0,0.0,0.0,not_applicable,0.0,0.0,0.0,0.0,0.0,not_applicable,987.0,Quartz Sand,0.6,not_applicable,0.0,,,not_applicable,0.0,199.0,PCE_HRWRA,13.0,Standard Curing,20.0,130.0,HS_cement
884,823.0,HS_cement,,0.0,0.0,not_applicable,0.0,247.0,229.0,0.0,0.0,0.0,0.0,not_applicable,0.0,0.0,0.0,0.0,0.0,not_applicable,987.0,Quartz Sand,0.6,not_applicable,0.0,,,not_applicable,0.0,199.0,PCE_HRWRA,13.0,Standard Curing,20.0,135.0,HS_cement
885,813.0,HS_cement,,163.0,0.0,not_applicable,0.0,244.0,63.0,0.0,0.0,0.0,0.0,not_applicable,0.0,0.0,0.0,0.0,0.0,not_applicable,976.0,Quartz Sand,0.6,not_applicable,0.0,,,not_applicable,0.0,198.0,PCE_HRWRA,13.0,Standard Curing,20.0,180.0,HS_cement
886,816.0,HS_cement,,113.0,0.0,not_applicable,0.0,245.0,113.0,0.0,0.0,0.0,0.0,not_applicable,0.0,0.0,0.0,0.0,0.0,not_applicable,980.0,Quartz Sand,0.6,not_applicable,0.0,,,not_applicable,0.0,197.0,PCE_HRWRA,13.0,Standard Curing,20.0,171.0,HS_cement
887,819.0,HS_cement,,68.0,0.0,not_applicable,0.0,246.0,159.0,0.0,0.0,0.0,0.0,not_applicable,0.0,0.0,0.0,0.0,0.0,not_applicable,983.0,Quartz Sand,0.6,not_applicable,0.0,,,not_applicable,0.0,198.0,PCE_HRWRA,13.0,Standard Curing,20.0,168.0,HS_cement
888,823.0,HS_cement,,0.0,0.0,not_applicable,0.0,247.0,229.0,0.0,0.0,0.0,0.0,not_applicable,0.0,0.0,0.0,0.0,0.0,not_applicable,987.0,Quartz Sand,0.6,not_applicable,0.0,,,not_applicable,0.0,199.0,PCE_HRWRA,13.0,Standard Curing,20.0,145.0,HS_cement
889,810.0,HS_cement,,225.0,0.0,not_applicable,0.0,243.0,0.0,0.0,0.0,0.0,0.0,not_applicable,0.0,0.0,0.0,0.0,0.0,not_applicable,972.0,Quartz Sand,0.6,not_applicable,0.0,,,not_applicable,0.0,196.0,PCE_HRWRA,13.0,Steam Curing,90.0,210.0,HS_cement
890,823.0,HS_cement,,0.0,0.0,not_applicable,0.0,247.0,229.0,0.0,0.0,0.0,0.0,not_applicable,0.0,0.0,0.0,0.0,0.0,not_applicable,987.0,Quartz Sand,0.6,not_applicable,0.0,,,not_applicable,0.0,199.0,PCE_HRWRA,13.0,Steam Curing,90.0,130.0,HS_cement
891,823.0,HS_cement,,0.0,0.0,not_applicable,0.0,247.0,229.0,0.0,0.0,0.0,0.0,not_applicable,0.0,0.0,0.0,0.0,0.0,not_applicable,987.0,Quartz Sand,0.6,not_applicable,0.0,,,not_applicable,0.0,199.0,PCE_HRWRA,13.0,Steam Curing,90.0,160.0,HS_cement
892,823.0,HS_cement,,0.0,0.0,not_applicable,0.0,247.0,229.0,0.0,0.0,0.0,0.0,not_applicable,0.0,0.0,0.0,0.0,0.0,not_applicable,987.0,Quartz Sand,0.6,not_applicable,0.0,,,not_applicable,0.0,199.0,PCE_HRWRA,13.0,Steam Curing,90.0,170.0,HS_cement
893,823.0,HS_cement,,0.0,0.0,not_applicable,0.0,247.0,229.0,0.0,0.0,0.0,0.0,not_applicable,0.0,0.0,0.0,0.0,0.0,not_applicable,987.0,Quartz Sand,0.6,not_applicable,0.0,,,not_applicable,0.0,199.0,PCE_HRWRA,13.0,Steam Curing,90.0,171.0,HS_cement
894,813.0,HS_cement,,163.0,0.0,not_applicable,0.0,244.0,63.0,0.0,0.0,0.0,0.0,not_applicable,0.0,0.0,0.0,0.0,0.0,not_applicable,976.0,Quartz Sand,0.6,not_applicable,0.0,,,not_applicable,0.0,198.0,PCE_HRWRA,13.0,Steam Curing,90.0,230.0,HS_cement
895,816.0,HS_cement,,113.0,0.0,not_applicable,0.0,245.0,113.0,0.0,0.0,0.0,0.0,not_applicable,0.0,0.0,0.0,0.0,0.0,not_applicable,980.0,Quartz Sand,0.6,not_applicable,0.0,,,not_applicable,0.0,197.0,PCE_HRWRA,13.0,Steam Curing,90.0,220.0,HS_cement
896,819.0,HS_cement,,68.0,0.0,not_applicable,0.0,246.0,159.0,0.0,0.0,0.0,0.0,not_applicable,0.0,0.0,0.0,0.0,0.0,not_applicable,983.0,Quartz Sand,0.6,not_applicable,0.0,,,not_applicable,0.0,198.0,PCE_HRWRA,13.0,Steam Curing,90.0,200.0,HS_cement
897,823.0,HS_cement,,0.0,0.0,not_applicable,0.0,247.0,229.0,0.0,0.0,0.0,0.0,not_applicable,0.0,0.0,0.0,0.0,0.0,not_applicable,987.0,Quartz Sand,0.6,not_applicable,0.0,,,not_applicable,0.0,199.0,PCE_HRWRA,13.0,Steam Curing,90.0,178.0,HS_cement
898,1080.0,OPC_52.5,52.5,120.0,0.0,not_applicable,0.0,0.0,0.0,0.0,0.0,0.0,0.0,not_applicable,0.0,0.0,0.0,0.0,0.0,not_applicable,780.0,Locally Available Sand,,not_applicable,0.0,,,not_applicable,0.0,180.0,PCE_SP,35.0,Standard Curing,20.0,90.0,OPC_52.5
899,1020.0,OPC_52.5,52.5,120.0,0.0,not_applicable,0.0,0.0,0.0,0.0,60.0,0.0,0.0,not_applicable,0.0,0.0,0.0,0.0,0.0,not_applicable,780.0,Locally Available Sand,,not_applicable,0.0,,,not_applicable,0.0,180.0,PCE_SP,37.0,Standard Curing,20.0,95.0,OPC_52.5
900,960.0,OPC_52.5,52.5,120.0,0.0,not_applicable,0.0,0.0,0.0,0.0,120.0,0.0,0.0,not_applicable,0.0,0.0,0.0,0.0,0.0,not_applicable,780.0,Locally Available Sand,,not_applicable,0.0,,,not_applicable,0.0,180.0,PCE_SP,38.0,Standard Curing,20.0,114.0,OPC_52.5
901,900.0,OPC_52.5,52.5,120.0,0.0,not_applicable,0.0,0.0,0.0,0.0,180.0,0.0,0.0,not_applicable,0.0,0.0,0.0,0.0,0.0,not_applicable,780.0,Locally Available Sand,,not_applicable,0.0,,,not_applicable,0.0,180.0,PCE_SP,39.0,Standard Curing,20.0,110.0,OPC_52.5
902,840.0,OPC_52.5,52.5,120.0,0.0,not_applicable,0.0,0.0,0.0,0.0,240.0,0.0,0.0,not_applicable,0.0,0.0,0.0,0.0,0.0,not_applicable,780.0,Locally Available Sand,,not_applicable,0.0,,,not_applicable,0.0,180.0,PCE_SP,41.0,Standard Curing,20.0,95.0,OPC_52.5
903,1080.0,OPC_52.5,52.5,120.0,0.0,not_applicable,0.0,0.0,0.0,0.0,0.0,0.0,0.0,not_applicable,0.0,0.0,0.0,0.0,0.0,not_applicable,780.0,Locally Available Sand,,Straight Steel Fiber,156.0,13.0,0.22,not_applicable,0.0,180.0,PCE_SP,38.0,Standard Curing,20.0,122.0,OPC_52.5
904,960.0,OPC_52.5,52.5,120.0,0.0,not_applicable,0.0,0.0,0.0,0.0,120.0,0.0,0.0,not_applicable,0.0,0.0,0.0,0.0,0.0,not_applicable,780.0,Locally Available Sand,,Straight Steel Fiber,156.0,13.0,0.22,not_applicable,0.0,180.0,PCE_SP,40.0,Standard Curing,20.0,146.0,OPC_52.5
905,840.0,OPC_52.5,52.5,120.0,120.0,class F,0.0,0.0,0.0,0.0,120.0,0.0,0.0,not_applicable,0.0,0.0,0.0,0.0,0.0,not_applicable,780.0,Locally Available Sand,,Straight Steel Fiber,156.0,13.0,0.22,not_applicable,0.0,180.0,PCE_SP,40.0,Standard Curing,20.0,140.0,OPC_52.5
906,840.0,OPC_52.5,52.5,120.0,0.0,not_applicable,0.0,0.0,0.0,0.0,120.0,120.0,0.0,not_applicable,0.0,0.0,0.0,0.0,0.0,not_applicable,780.0,Locally Available Sand,,Straight Steel Fiber,156.0,13.0,0.22,not_applicable,0.0,180.0,PCE_SP,42.0,Standard Curing,20.0,154.0,OPC_52.5
907,840.0,OPC_52.5,52.5,120.0,0.0,not_applicable,0.0,0.0,120.0,0.0,120.0,0.0,0.0,not_applicable,0.0,0.0,0.0,0.0,0.0,not_applicable,780.0,Locally Available Sand,,Straight Steel Fiber,156.0,13.0,0.22,not_applicable,0.0,180.0,PCE_SP,42.0,Standard Curing,20.0,132.0,OPC_52.5
908,840.0,OPC_52.5,52.5,120.0,0.0,not_applicable,0.0,0.0,0.0,0.0,120.0,0.0,120.0,"Steel Slag 
Powder",0.0,0.0,0.0,0.0,0.0,not_applicable,780.0,Locally Available Sand,,Straight Steel Fiber,156.0,13.0,0.22,not_applicable,0.0,180.0,PCE_SP,45.0,Standard Curing,20.0,126.0,OPC_52.5
909,490.0,OPC_52.5,52.5,187.0,0.0,not_applicable,270.0,0.0,0.0,0.0,0.0,0.0,200.0,unknown_type,0.0,0.0,0.0,0.0,0.0,not_applicable,920.0,Natural River Sand,0.6,not_applicable,0.0,,,not_applicable,0.0,204.0,PCE_HRWRA,41.8,Standard Curing,20.0,130.94,OPC_52.5
910,540.0,OPC_52.5,52.5,187.0,0.0,not_applicable,270.0,0.0,0.0,0.0,0.0,0.0,150.0,unknown_type,0.0,0.0,0.0,0.0,0.0,not_applicable,920.0,Natural River Sand,0.6,not_applicable,0.0,,,not_applicable,0.0,204.0,PCE_HRWRA,41.8,Standard Curing,20.0,128.35,OPC_52.5
911,590.0,OPC_52.5,52.5,187.0,0.0,not_applicable,270.0,0.0,0.0,0.0,0.0,0.0,100.0,unknown_type,0.0,0.0,0.0,0.0,0.0,not_applicable,920.0,Natural River Sand,0.6,not_applicable,0.0,,,not_applicable,0.0,204.0,PCE_HRWRA,41.8,Standard Curing,20.0,128.73,OPC_52.5
912,640.0,OPC_52.5,52.5,187.0,0.0,not_applicable,270.0,0.0,0.0,0.0,0.0,0.0,50.0,unknown_type,0.0,0.0,0.0,0.0,0.0,not_applicable,920.0,Natural River Sand,0.6,not_applicable,0.0,,,not_applicable,0.0,204.0,PCE_HRWRA,41.8,Standard Curing,20.0,130.18,OPC_52.5
913,690.0,OPC_52.5,52.5,187.0,0.0,not_applicable,270.0,0.0,0.0,0.0,0.0,0.0,0.0,not_applicable,0.0,0.0,0.0,0.0,0.0,not_applicable,920.0,Natural River Sand,0.6,not_applicable,0.0,,,not_applicable,0.0,204.0,PCE_HRWRA,41.8,Standard Curing,20.0,130.9,OPC_52.5
914,830.0,OPC_42.5,42.5,291.0,0.0,not_applicable,0.0,0.0,0.0,0.0,0.0,0.0,0.0,not_applicable,0.0,0.0,0.0,0.0,0.0,not_applicable,977.0,Quartz Sand,3.0,Straight Steel Fiber,234.0,6.0,0.15,not_applicable,0.0,151.0,PCE_SP,55.0,Standard Curing,20.0,202.0,OPC_42.5
915,664.0,OPC_42.5,42.5,205.0,83.0,class C,0.0,0.0,0.0,0.0,0.0,83.0,0.0,not_applicable,0.0,0.0,0.0,0.0,0.0,not_applicable,1041.0,Quartz Sand,3.0,Straight Steel Fiber,234.0,6.0,0.15,not_applicable,0.0,151.0,PCE_SP,35.0,Standard Curing,20.0,207.0,OPC_42.5
916,581.0,OPC_42.5,42.5,157.0,166.0,class C,0.0,0.0,0.0,0.0,0.0,83.0,0.0,not_applicable,0.0,0.0,0.0,0.0,0.0,not_applicable,1066.0,Quartz Sand,3.0,Straight Steel Fiber,234.0,6.0,0.15,not_applicable,0.0,151.0,PCE_SP,34.0,Standard Curing,20.0,212.0,OPC_42.5
917,498.0,OPC_42.5,42.5,141.0,249.0,class C,0.0,0.0,0.0,0.0,0.0,83.0,0.0,not_applicable,0.0,0.0,0.0,0.0,0.0,not_applicable,1058.0,Quartz Sand,3.0,Straight Steel Fiber,234.0,6.0,0.15,not_applicable,0.0,151.0,PCE_SP,33.0,Standard Curing,20.0,206.0,OPC_42.5
918,664.0,OPC_42.5,42.5,195.0,166.0,class C,0.0,0.0,0.0,0.0,0.0,0.0,0.0,not_applicable,0.0,0.0,0.0,0.0,0.0,not_applicable,1030.0,Quartz Sand,3.0,Straight Steel Fiber,234.0,6.0,0.15,not_applicable,0.0,151.0,PCE_SP,38.0,Standard Curing,20.0,210.0,OPC_42.5
919,498.0,OPC_42.5,42.5,173.0,0.0,not_applicable,0.0,0.0,0.0,0.0,0.0,332.0,0.0,not_applicable,0.0,0.0,0.0,0.0,0.0,not_applicable,1079.0,Quartz Sand,3.0,Straight Steel Fiber,234.0,6.0,0.15,not_applicable,0.0,151.0,PCE_SP,35.0,Standard Curing,20.0,200.0,OPC_42.5
920,830.0,OPC_42.5,42.5,291.0,0.0,not_applicable,0.0,0.0,0.0,0.0,0.0,0.0,0.0,not_applicable,0.0,0.0,0.0,0.0,0.0,not_applicable,977.0,Quartz Sand,3.0,Straight Steel Fiber,234.0,6.0,0.15,not_applicable,0.0,151.0,PCE_SP,55.0,Steam Curing,100.0,255.0,OPC_42.5
921,664.0,OPC_42.5,42.5,205.0,83.0,class C,0.0,0.0,0.0,0.0,0.0,83.0,0.0,not_applicable,0.0,0.0,0.0,0.0,0.0,not_applicable,1041.0,Quartz Sand,3.0,Straight Steel Fiber,234.0,6.0,0.15,not_applicable,0.0,151.0,PCE_SP,35.0,Steam Curing,100.0,261.0,OPC_42.5
922,581.0,OPC_42.5,42.5,157.0,166.0,class C,0.0,0.0,0.0,0.0,0.0,83.0,0.0,not_applicable,0.0,0.0,0.0,0.0,0.0,not_applicable,1066.0,Quartz Sand,3.0,Straight Steel Fiber,234.0,6.0,0.15,not_applicable,0.0,151.0,PCE_SP,34.0,Steam Curing,100.0,252.0,OPC_42.5
923,498.0,OPC_42.5,42.5,141.0,249.0,class C,0.0,0.0,0.0,0.0,0.0,83.0,0.0,not_applicable,0.0,0.0,0.0,0.0,0.0,not_applicable,1058.0,Quartz Sand,3.0,Straight Steel Fiber,234.0,6.0,0.15,not_applicable,0.0,151.0,PCE_SP,33.0,Steam Curing,100.0,234.0,OPC_42.5
924,664.0,OPC_42.5,42.5,195.0,166.0,class C,0.0,0.0,0.0,0.0,0.0,0.0,0.0,not_applicable,0.0,0.0,0.0,0.0,0.0,not_applicable,1030.0,Quartz Sand,3.0,Straight Steel Fiber,234.0,6.0,0.15,not_applicable,0.0,151.0,PCE_SP,38.0,Steam Curing,100.0,261.0,OPC_42.5
925,498.0,OPC_42.5,42.5,173.0,0.0,not_applicable,0.0,0.0,0.0,0.0,0.0,332.0,0.0,not_applicable,0.0,0.0,0.0,0.0,0.0,not_applicable,1079.0,Quartz Sand,3.0,Straight Steel Fiber,234.0,6.0,0.15,not_applicable,0.0,151.0,PCE_SP,35.0,Steam Curing,100.0,249.0,OPC_42.5
926,830.0,OPC_42.5,42.5,291.0,0.0,not_applicable,0.0,0.0,0.0,0.0,0.0,0.0,0.0,not_applicable,0.0,0.0,0.0,0.0,0.0,not_applicable,977.0,Quartz Sand,3.0,Straight Steel Fiber,234.0,6.0,0.15,not_applicable,0.0,151.0,PCE_SP,55.0,Autoclave Curing,210.0,273.0,OPC_42.5
927,664.0,OPC_42.5,42.5,205.0,83.0,class C,0.0,0.0,0.0,0.0,0.0,83.0,0.0,not_applicable,0.0,0.0,0.0,0.0,0.0,not_applicable,1041.0,Quartz Sand,3.0,Straight Steel Fiber,234.0,6.0,0.15,not_applicable,0.0,151.0,PCE_SP,35.0,Autoclave Curing,210.0,270.0,OPC_42.5
928,581.0,OPC_42.5,42.5,157.0,166.0,class C,0.0,0.0,0.0,0.0,0.0,83.0,0.0,not_applicable,0.0,0.0,0.0,0.0,0.0,not_applicable,1066.0,Quartz Sand,3.0,Straight Steel Fiber,234.0,6.0,0.15,not_applicable,0.0,151.0,PCE_SP,34.0,Autoclave Curing,210.0,259.0,OPC_42.5
