Repository: Jocund96/Data-to-Design-ML

# Data to Design: Structural Materials (Da2DeSM)

Repository for the Da2DeSM project-based course at Bauhaus-Universität Weimar. This project applies machine learning to predict the mechanical properties of structural materials.

## Main Goals

*   Predict material behavior with limited data.
*   Analyze model uncertainty and out-of-distribution performance.
*   Turn machine learning outputs into engineering insights.

## Dataset & Tasks

We work with a concrete dataset collection to predict concrete compressive strength.

*   **EDA**: Exploratory analysis and feature inspection.
*   **Feature Engineering**: Encoding mix proportions and material descriptors.

File: S3_Tree/semantic_recoding_features_50.csv (part 7 of 14)
,cement,cement_type,cement_grade,silica_fume,fly_ash,fly_ash_type,limestone_powder,quartz_powder,glass_powder,rice_husk_ash,metakaolin,ggbfs,slag,slag_type,nano_caco3,nano_al2o3,nano_tio2,nano_sio2,filler,filler_type,sand,sand_type,sand_max_size,fiber1_type,fiber1_amount,fiber1_length,fiber1_diameter,fiber2_type,fiber2_amount,water,sp_type,sp_amount,curing_method,curing_temp,cs_28d,cement_type_clean
929,498.0,OPC_42.5,42.5,141.0,249.0,class C,0.0,0.0,0.0,0.0,0.0,83.0,0.0,not_applicable,0.0,0.0,0.0,0.0,0.0,not_applicable,1058.0,Quartz Sand,3.0,Straight Steel Fiber,234.0,6.0,0.15,not_applicable,0.0,151.0,PCE_SP,33.0,Autoclave Curing,210.0,250.0,OPC_42.5
930,664.0,OPC_42.5,42.5,195.0,166.0,class C,0.0,0.0,0.0,0.0,0.0,0.0,0.0,not_applicable,0.0,0.0,0.0,0.0,0.0,not_applicable,1030.0,Quartz Sand,3.0,Straight Steel Fiber,234.0,6.0,0.15,not_applicable,0.0,151.0,PCE_SP,38.0,Autoclave Curing,210.0,268.0,OPC_42.5
931,498.0,OPC_42.5,42.5,173.0,0.0,not_applicable,0.0,0.0,0.0,0.0,0.0,332.0,0.0,not_applicable,0.0,0.0,0.0,0.0,0.0,not_applicable,1079.0,Quartz Sand,3.0,Straight Steel Fiber,234.0,6.0,0.15,not_applicable,0.0,151.0,PCE_SP,35.0,Autoclave Curing,210.0,265.0,OPC_42.5
932,1034.48,OPC_52.5,52.5,0.0,0.0,not_applicable,0.0,0.0,0.0,0.0,0.0,0.0,0.0,not_applicable,0.0,0.0,0.0,0.0,0.0,not_applicable,1137.93,Locally Available Sand,0.63,not_applicable,0.0,,,not_applicable,0.0,186.21,PCE_SP,41.38,Standard Curing,20.0,97.7,OPC_52.5
933,982.76,OPC_52.5,52.5,51.72,0.0,not_applicable,0.0,0.0,0.0,0.0,0.0,0.0,0.0,not_applicable,0.0,0.0,0.0,0.0,0.0,not_applicable,1137.93,Locally Available Sand,0.63,not_applicable,0.0,,,not_applicable,0.0,186.21,PCE_SP,41.38,Standard Curing,20.0,105.4,OPC_52.5
934,929.03,OPC_52.5,52.5,103.23,0.0,not_applicable,0.0,0.0,0.0,0.0,0.0,0.0,0.0,not_applicable,0.0,0.0,0.0,0.0,0.0,not_applicable,1135.48,Locally Available Sand,0.63,not_applicable,0.0,,,not_applicable,0.0,185.81,PCE_SP,46.45,Standard Curing,20.0,106.5,OPC_52.5
935,877.42,OPC_52.5,52.5,154.84,0.0,not_applicable,0.0,0.0,0.0,0.0,0.0,0.0,0.0,not_applicable,0.0,0.0,0.0,0.0,0.0,not_applicable,1135.48,Locally Available Sand,0.63,not_applicable,0.0,,,not_applicable,0.0,185.81,PCE_SP,46.45,Standard Curing,20.0,113.1,OPC_52.5
936,825.81,OPC_52.5,52.5,206.45,0.0,not_applicable,0.0,0.0,0.0,0.0,0.0,0.0,0.0,not_applicable,0.0,0.0,0.0,0.0,0.0,not_applicable,1135.48,Locally Available Sand,0.63,not_applicable,0.0,,,not_applicable,0.0,185.81,PCE_SP,46.45,Standard Curing,20.0,106.0,OPC_52.5
937,772.53,OPC_52.5,52.5,257.51,0.0,not_applicable,0.0,0.0,0.0,0.0,0.0,0.0,0.0,not_applicable,0.0,0.0,0.0,0.0,0.0,not_applicable,1133.05,Locally Available Sand,0.63,not_applicable,0.0,,,not_applicable,0.0,185.41,PCE_SP,51.5,Standard Curing,20.0,108.3,OPC_52.5
938,721.03,OPC_52.5,52.5,309.01,0.0,not_applicable,0.0,0.0,0.0,0.0,0.0,0.0,0.0,not_applicable,0.0,0.0,0.0,0.0,0.0,not_applicable,1133.05,Locally Available Sand,0.63,not_applicable,0.0,,,not_applicable,0.0,185.41,PCE_SP,51.5,Standard Curing,20.0,101.6,OPC_52.5
939,881.21,OPC_52.5,52.5,155.51,0.0,not_applicable,0.0,0.0,0.0,0.0,0.0,0.0,0.0,not_applicable,0.0,0.0,0.0,0.0,0.0,not_applicable,1140.39,Locally Available Sand,0.63,not_applicable,0.0,,,not_applicable,0.0,186.61,PCE_SP,36.29,Standard Curing,20.0,113.1,OPC_52.5
940,777.54,OPC_52.5,52.5,155.51,103.67,class F,0.0,0.0,0.0,0.0,0.0,0.0,0.0,not_applicable,0.0,0.0,0.0,0.0,0.0,not_applicable,1140.39,Locally Available Sand,0.63,not_applicable,0.0,,,not_applicable,0.0,186.61,PCE_SP,36.29,Standard Curing,20.0,97.8,OPC_52.5
941,725.7,OPC_52.5,52.5,155.51,155.51,class F,0.0,0.0,0.0,0.0,0.0,0.0,0.0,not_applicable,0.0,0.0,0.0,0.0,0.0,not_applicable,1140.39,Locally Available Sand,0.63,not_applicable,0.0,,,not_applicable,0.0,186.61,PCE_SP,36.29,Standard Curing,20.0,92.0,OPC_52.5
942,673.87,OPC_52.5,52.5,155.51,207.34,class F,0.0,0.0,0.0,0.0,0.0,0.0,0.0,not_applicable,0.0,0.0,0.0,0.0,0.0,not_applicable,1140.39,Locally Available Sand,0.63,not_applicable,0.0,,,not_applicable,0.0,186.61,PCE_SP,36.29,Standard Curing,20.0,91.5,OPC_52.5
943,570.19,OPC_52.5,52.5,155.51,311.02,class F,0.0,0.0,0.0,0.0,0.0,0.0,0.0,not_applicable,0.0,0.0,0.0,0.0,0.0,not_applicable,1140.39,Locally Available Sand,0.63,not_applicable,0.0,,,not_applicable,0.0,186.61,PCE_SP,36.29,Standard Curing,20.0,85.8,OPC_52.5
944,466.52,OPC_52.5,52.5,155.51,414.69,class F,0.0,0.0,0.0,0.0,0.0,0.0,0.0,not_applicable,0.0,0.0,0.0,0.0,0.0,not_applicable,1140.39,Locally Available Sand,0.63,not_applicable,0.0,,,not_applicable,0.0,186.61,PCE_SP,36.29,Standard Curing,20.0,88.3,OPC_52.5
945,777.54,OPC_52.5,52.5,155.51,0.0,not_applicable,0.0,0.0,0.0,0.0,0.0,0.0,103.67,Steel Slag,0.0,0.0,0.0,0.0,0.0,not_applicable,1140.39,Locally Available Sand,0.63,not_applicable,0.0,,,not_applicable,0.0,186.61,PCE_SP,36.29,Standard Curing,20.0,96.0,OPC_52.5
946,725.7,OPC_52.5,52.5,155.51,0.0,not_applicable,0.0,0.0,0.0,0.0,0.0,0.0,155.51,Steel Slag,0.0,0.0,0.0,0.0,0.0,not_applicable,1140.39,Locally Available Sand,0.63,not_applicable,0.0,,,not_applicable,0.0,186.61,PCE_SP,36.29,Standard Curing,20.0,92.6,OPC_52.5
947,673.87,OPC_52.5,52.5,155.51,0.0,not_applicable,0.0,0.0,0.0,0.0,0.0,0.0,207.34,Steel Slag,0.0,0.0,0.0,0.0,0.0,not_applicable,1140.39,Locally Available Sand,0.63,not_applicable,0.0,,,not_applicable,0.0,186.61,PCE_SP,36.29,Standard Curing,20.0,90.4,OPC_52.5
948,570.19,OPC_52.5,52.5,155.51,0.0,not_applicable,0.0,0.0,0.0,0.0,0.0,0.0,311.02,Steel Slag,0.0,0.0,0.0,0.0,0.0,not_applicable,1140.39,Locally Available Sand,0.63,not_applicable,0.0,,,not_applicable,0.0,186.61,PCE_SP,36.29,Standard Curing,20.0,96.3,OPC_52.5
949,466.52,OPC_52.5,52.5,155.51,0.0,not_applicable,0.0,0.0,0.0,0.0,0.0,0.0,414.69,Steel Slag,0.0,0.0,0.0,0.0,0.0,not_applicable,1140.39,Locally Available Sand,0.63,not_applicable,0.0,,,not_applicable,0.0,186.61,PCE_SP,36.29,Standard Curing,20.0,87.8,OPC_52.5
950,881.21,OPC_52.5,52.5,155.51,0.0,not_applicable,0.0,0.0,0.0,0.0,0.0,0.0,0.0,not_applicable,0.0,0.0,0.0,0.0,0.0,not_applicable,1140.39,Locally Available Sand,0.63,not_applicable,0.0,,,not_applicable,0.0,186.61,PCE_SP,36.29,Standard Curing,20.0,113.1,OPC_52.5
951,777.54,OPC_52.5,52.5,155.51,51.84,class F,0.0,0.0,0.0,0.0,0.0,0.0,51.84,Steel Slag,0.0,0.0,0.0,0.0,0.0,not_applicable,1140.39,Locally Available Sand,0.63,not_applicable,0.0,,,not_applicable,0.0,186.61,PCE_SP,36.29,Standard Curing,20.0,102.4,OPC_52.5
952,673.87,OPC_52.5,52.5,155.51,103.67,class F,0.0,0.0,0.0,0.0,0.0,0.0,103.67,Steel Slag,0.0,0.0,0.0,0.0,0.0,not_applicable,1140.39,Locally Available Sand,0.63,not_applicable,0.0,,,not_applicable,0.0,186.61,PCE_SP,36.29,Standard Curing,20.0,100.5,OPC_52.5
953,570.19,OPC_52.5,52.5,155.51,155.51,class F,0.0,0.0,0.0,0.0,0.0,0.0,155.51,Steel Slag,0.0,0.0,0.0,0.0,0.0,not_applicable,1140.39,Locally Available Sand,0.63,not_applicable,0.0,,,not_applicable,0.0,186.61,PCE_SP,36.29,Standard Curing,20.0,108.1,OPC_52.5
954,466.52,OPC_52.5,52.5,155.51,207.34,class F,0.0,0.0,0.0,0.0,0.0,0.0,207.34,Steel Slag,0.0,0.0,0.0,0.0,0.0,not_applicable,1140.39,Locally Available Sand,0.63,not_applicable,0.0,,,not_applicable,0.0,186.61,PCE_SP,36.29,Standard Curing,20.0,92.8,OPC_52.5
955,362.85,OPC_52.5,52.5,155.51,259.18,class F,0.0,0.0,0.0,0.0,0.0,0.0,259.18,Steel Slag,0.0,0.0,0.0,0.0,0.0,not_applicable,1140.39,Locally Available Sand,0.63,not_applicable,0.0,,,not_applicable,0.0,186.61,PCE_SP,36.29,Standard Curing,20.0,86.5,OPC_52.5
956,881.21,OPC_52.5,52.5,155.51,0.0,not_applicable,0.0,0.0,0.0,0.0,0.0,0.0,0.0,not_applicable,0.0,0.0,0.0,0.0,0.0,not_applicable,1140.39,Locally Available Sand,0.63,Straight Steel Fiber,156.0,13.0,0.2,not_applicable,0.0,186.61,PCE_SP,36.29,Hot Water Curing,90.0,201.4,OPC_52.5
957,570.19,OPC_52.5,52.5,155.51,124.41,class F,0.0,0.0,0.0,0.0,0.0,0.0,186.61,Steel Slag,0.0,0.0,0.0,0.0,0.0,not_applicable,1140.39,Locally Available Sand,0.63,Straight Steel Fiber,156.0,13.0,0.2,not_applicable,0.0,186.61,PCE_SP,36.29,Hot Water Curing,90.0,188.3,OPC_52.5
958,600.0,OPC_52.5,52.5,150.0,0.0,not_applicable,180.0,0.0,0.0,0.0,0.0,750.0,0.0,not_applicable,0.0,0.0,0.0,0.0,0.0,not_applicable,500.0,Silica Sand,0.18,PE Fiber,20.0,18.0,0.024,not_applicable,0.0,240.0,HRWRA,15.0,Standard Curing,,129.0,OPC_52.5
959,600.0,OPC_52.5,52.5,150.0,0.0,not_applicable,180.0,0.0,0.0,0.0,0.0,750.0,0.0,not_applicable,6.0,0.0,0.0,0.0,0.0,not_applicable,500.0,Silica Sand,0.18,PE Fiber,20.0,18.0,0.024,not_applicable,0.0,240.0,HRWRA,15.0,Standard Curing,,132.0,OPC_52.5
960,600.0,OPC_52.5,52.5,150.0,0.0,not_applicable,180.0,0.0,0.0,0.0,0.0,750.0,0.0,not_applicable,12.0,0.0,0.0,0.0,0.0,not_applicable,500.0,Silica Sand,0.18,PE Fiber,20.0,18.0,0.024,not_applicable,0.0,240.0,HRWRA,15.0,Standard Curing,,138.0,OPC_52.5
961,600.0,OPC_52.5,52.5,150.0,0.0,not_applicable,180.0,0.0,0.0,0.0,0.0,750.0,0.0,not_applicable,18.0,0.0,0.0,0.0,0.0,not_applicable,500.0,Silica Sand,0.18,PE Fiber,20.0,18.0,0.024,not_applicable,0.0,240.0,HRWRA,15.0,Standard Curing,,139.0,OPC_52.5
962,600.0,OPC_52.5,52.5,150.0,0.0,not_applicable,180.0,0.0,0.0,0.0,0.0,750.0,0.0,not_applicable,24.0,0.0,0.0,0.0,0.0,not_applicable,500.0,Silica Sand,0.18,PE Fiber,20.0,18.0,0.024,not_applicable,0.0,240.0,HRWRA,15.0,Standard Curing,,132.0,OPC_52.5
963,800.0,OPC_52.5,52.5,150.0,0.0,not_applicable,0.0,0.0,0.0,0.0,0.0,450.0,0.0,not_applicable,0.0,0.0,0.0,0.0,0.0,not_applicable,800.0,Silica Sand,0.18,Pe Fibers,19.0,18.0,0.02,not_applicable,0.0,230.0,HRWRA,25.0,Standard Curing,,121.69,OPC_52.5
964,800.0,OPC_52.5,52.5,150.0,0.0,not_applicable,0.0,0.0,0.0,0.0,0.0,450.0,0.0,not_applicable,0.0,0.0,0.0,0.0,0.0,not_applicable,800.0,Silica Sand,0.18,Pe Fibers,19.0,18.0,0.02,not_applicable,0.0,230.0,HRWRA,25.0,Standard Curing,,112.69,OPC_52.5
965,800.0,OPC_52.5,52.5,150.0,0.0,not_applicable,0.0,0.0,0.0,0.0,0.0,750.0,0.0,not_applicable,0.0,0.0,0.0,0.0,0.0,not_applicable,500.0,Silica Sand,0.2,Pe Fibre,19.4,18.0,0.024,not_applicable,0.0,260.0,PCE_SP,25.0,Standard Curing,20.0,97.0,OPC_52.5
966,700.0,OPC_52.5,52.5,150.0,0.0,not_applicable,0.0,0.0,0.0,0.0,0.0,750.0,0.0,not_applicable,0.0,0.0,0.0,0.0,85.0,Recycled Fine Powder,500.0,Silica Sand,0.2,Pe Fibre,19.4,18.0,0.024,not_applicable,0.0,258.0,PCE_SP,25.0,Standard Curing,20.0,98.0,OPC_52.5
967,600.0,OPC_52.5,52.5,150.0,0.0,not_applicable,0.0,0.0,0.0,0.0,0.0,750.0,0.0,not_applicable,0.0,0.0,0.0,0.0,170.0,Recycled Fine Powder,500.0,Silica Sand,0.2,Pe Fibre,19.4,18.0,0.024,not_applicable,0.0,256.0,PCE_SP,25.0,Standard Curing,20.0,102.54,OPC_52.5
968,400.0,OPC_52.5,52.5,150.0,0.0,not_applicable,0.0,0.0,0.0,0.0,0.0,750.0,0.0,not_applicable,0.0,0.0,0.0,0.0,340.0,Recycled Fine Powder,500.0,Silica Sand,0.2,Pe Fibre,19.4,18.0,0.024,not_applicable,0.0,251.0,PCE_SP,25.0,Standard Curing,20.0,87.0,OPC_52.5
969,692.0,OPC_52.5,52.5,166.1,0.0,not_applicable,0.0,200.1,0.0,0.0,0.0,0.0,0.0,not_applicable,0.0,0.0,0.0,0.0,0.0,not_applicable,899.6,Silica Sand,0.6,Straight Steel Fiber,194.0,60.0,0.15,not_applicable,0.0,190.5,PCE_SP,36.0,Standard Curing,20.0,148.0,OPC_52.5
970,692.0,OPC_52.5,52.5,0.0,0.0,not_applicable,0.0,200.1,0.0,0.0,0.0,206.7,0.0,not_applicable,0.0,0.0,0.0,0.0,0.0,not_applicable,899.6,Silica Sand,0.6,Straight Steel Fiber,194.0,60.0,0.15,not_applicable,0.0,190.5,PCE_SP,36.0,Standard Curing,20.0,136.0,OPC_52.5
971,692.0,OPC_52.5,52.5,99.7,0.0,not_applicable,0.0,200.1,0.0,0.0,0.0,82.7,0.0,not_applicable,0.0,0.0,0.0,0.0,0.0,not_applicable,899.6,Silica Sand,0.6,Straight Steel Fiber,194.0,60.0,0.15,not_applicable,0.0,190.5,PCE_SP,36.0,Standard Curing,20.0,147.0,OPC_52.5
972,692.0,OPC_52.5,52.5,0.0,196.0,class C,0.0,200.1,0.0,0.0,0.0,0.0,0.0,not_applicable,0.0,0.0,0.0,0.0,0.0,not_applicable,899.6,Silica Sand,0.6,Straight Steel Fiber,194.0,60.0,0.15,not_applicable,0.0,190.5,PCE_SP,36.0,Standard Curing,20.0,151.0,OPC_52.5
973,692.0,OPC_52.5,52.5,99.7,78.4,class C,0.0,200.1,0.0,0.0,0.0,0.0,0.0,not_applicable,0.0,0.0,0.0,0.0,0.0,not_applicable,899.6,Silica Sand,0.6,Straight Steel Fiber,194.0,60.0,0.15,not_applicable,0.0,190.5,PCE_SP,36.0,Standard Curing,20.0,134.0,OPC_52.5
974,692.0,OPC_52.5,52.5,166.1,0.0,not_applicable,0.0,200.1,0.0,0.0,0.0,0.0,0.0,not_applicable,0.0,0.0,0.0,0.0,0.0,not_applicable,899.6,Silica Sand,0.6,Straight Steel Fiber,194.0,60.0,0.15,not_applicable,0.0,190.5,PCE_SP,36.0,Steam Curing,90.0,181.0,OPC_52.5
975,692.0,OPC_52.5,52.5,0.0,0.0,not_applicable,0.0,200.1,0.0,0.0,0.0,206.7,0.0,not_applicable,0.0,0.0,0.0,0.0,0.0,not_applicable,899.6,Silica Sand,0.6,Straight Steel Fiber,194.0,60.0,0.15,not_applicable,0.0,190.5,PCE_SP,36.0,Steam Curing,90.0,152.0,OPC_52.5
976,692.0,OPC_52.5,52.5,99.7,0.0,not_applicable,0.0,200.1,0.0,0.0,0.0,82.7,0.0,not_applicable,0.0,0.0,0.0,0.0,0.0,not_applicable,899.6,Silica Sand,0.6,Straight Steel Fiber,194.0,60.0,0.15,not_applicable,0.0,190.5,PCE_SP,36.0,Steam Curing,90.0,162.0,OPC_52.5
977,692.0,OPC_52.5,52.5,0.0,196.0,class C,0.0,200.1,0.0,0.0,0.0,0.0,0.0,not_applicable,0.0,0.0,0.0,0.0,0.0,not_applicable,899.6,Silica Sand,0.6,Straight Steel Fiber,194.0,60.0,0.15,not_applicable,0.0,190.5,PCE_SP,36.0,Steam Curing,90.0,173.0,OPC_52.5
978,692.0,OPC_52.5,52.5,99.7,78.4,class C,0.0,200.1,0.0,0.0,0.0,0.0,0.0,not_applicable,0.0,0.0,0.0,0.0,0.0,not_applicable,899.6,Silica Sand,0.6,Straight Steel Fiber,194.0,60.0,0.15,not_applicable,0.0,190.5,PCE_SP,36.0,Steam Curing,90.0,155.0,OPC_52.5
979,480.0,OPC_52.5,52.5,96.0,384.0,class F,0.0,0.0,0.0,0.0,0.0,0.0,0.0,not_applicable,0.0,0.0,0.0,0.0,0.0,not_applicable,1152.0,Natural River Sand,2.36,Straight Steel Fiber,156.0,13.0,0.2,not_applicable,0.0,153.6,Unspecified,33.6,Standard Curing,20.0,122.0,OPC_52.5
980,480.0,OPC_52.5,52.5,96.0,384.0,class F,0.0,0.0,0.0,0.0,0.0,0.0,0.0,not_applicable,0.0,0.0,9.6,0.0,0.0,not_applicable,1152.0,Natural River Sand,2.36,Straight Steel Fiber,156.0,13.0,0.2,not_applicable,0.0,153.6,Unspecified,33.6,Standard Curing,20.0,128.0,OPC_52.5
981,920.0,OPC_unknown,52.5,276.0,0.0,not_applicable,0.0,0.0,0.0,0.0,0.0,0.0,0.0,not_applicable,0.0,0.0,0.0,0.0,0.0,not_applicable,1012.0,Quartz Sand,1.25,not_applicable,0.0,,,not_applicable,0.0,239.2,PCE_SP,19.14,Standard Curing,20.0,125.0,OPC_52.5
982,920.0,OPC_unknown,52.5,230.0,0.0,not_applicable,0.0,0.0,0.0,46.0,0.0,0.0,0.0,not_applicable,0.0,0.0,0.0,0.0,0.0,not_applicable,1012.0,Quartz Sand,1.25,not_applicable,0.0,,,not_applicable,0.0,239.2,PCE_SP,19.14,Standard Curing,20.0,130.0,OPC_52.5
983,920.0,OPC_unknown,52.5,184.0,0.0,not_applicable,0.0,0.0,0.0,92.0,0.0,0.0,0.0,not_applicable,0.0,0.0,0.0,0.0,0.0,not_applicable,1012.0,Quartz Sand,1.25,not_applicable,0.0,,,not_applicable,0.0,239.2,PCE_SP,19.14,Standard Curing,20.0,124.0,OPC_52.5
984,920.0,OPC_unknown,52.5,138.0,0.0,not_applicable,0.0,0.0,0.0,138.0,0.0,0.0,0.0,not_applicable,0.0,0.0,0.0,0.0,0.0,not_applicable,1012.0,Quartz Sand,1.25,not_applicable,0.0,,,not_applicable,0.0,239.2,PCE_SP,19.14,Standard Curing,20.0,134.0,OPC_52.5
985,920.0,OPC_unknown,52.5,92.0,0.0,not_applicable,0.0,0.0,0.0,184.0,0.0,0.0,0.0,not_applicable,0.0,0.0,0.0,0.0,0.0,not_applicable,1012.0,Quartz Sand,1.25,not_applicable,0.0,,,not_applicable,0.0,239.2,PCE_SP,19.14,Standard Curing,20.0,136.6,OPC_52.5
986,920.0,OPC_unknown,52.5,46.0,0.0,not_applicable,0.0,0.0,0.0,230.0,0.0,0.0,0.0,not_applicable,0.0,0.0,0.0,0.0,0.0,not_applicable,1012.0,Quartz Sand,1.25,not_applicable,0.0,,,not_applicable,0.0,239.2,PCE_SP,19.14,Standard Curing,20.0,132.0,OPC_52.5
987,960.0,OPC_42.5,42.5,288.0,0.0,not_applicable,0.0,0.0,0.0,0.0,0.0,0.0,0.0,not_applicable,0.0,0.0,0.0,0.0,0.0,not_applicable,960.0,Quartz Sand,0.6,not_applicable,0.0,,,not_applicable,0.0,224.64,PCE_SP,17.47,Standard Curing,22.0,160.0,OPC_42.5
988,960.0,OPC_42.5,42.5,288.0,0.0,not_applicable,0.0,0.0,0.0,0.0,0.0,0.0,0.0,not_applicable,0.0,0.0,0.0,0.0,0.0,not_applicable,960.0,Quartz Sand,0.6,not_applicable,0.0,,,not_applicable,0.0,224.64,PCE_SP,19.97,Standard Curing,22.0,141.0,OPC_42.5
989,960.0,OPC_42.5,42.5,288.0,0.0,not_applicable,0.0,0.0,0.0,0.0,0.0,0.0,0.0,not_applicable,0.0,0.0,0.0,0.0,0.0,not_applicable,960.0,Quartz Sand,0.6,not_applicable,0.0,,,not_applicable,0.0,224.64,PCE_SP,22.46,Standard Curing,22.0,131.0,OPC_42.5
990,960.0,OPC_42.5,42.5,288.0,0.0,not_applicable,0.0,0.0,0.0,0.0,0.0,0.0,0.0,not_applicable,0.0,0.0,0.0,0.0,0.0,not_applicable,960.0,Quartz Sand,0.6,not_applicable,0.0,,,not_applicable,0.0,224.64,PCE_SP,24.96,Standard Curing,22.0,128.0,OPC_42.5
991,960.0,OPC_42.5,42.5,288.0,0.0,not_applicable,0.0,0.0,0.0,0.0,0.0,0.0,0.0,not_applicable,0.0,0.0,0.0,0.0,0.0,not_applicable,960.0,Quartz Sand,0.6,not_applicable,0.0,,,not_applicable,0.0,249.6,PCE_SP,14.98,Standard Curing,22.0,147.0,OPC_42.5
992,960.0,OPC_42.5,42.5,288.0,0.0,not_applicable,0.0,0.0,0.0,0.0,0.0,0.0,0.0,not_applicable,0.0,0.0,0.0,0.0,0.0,not_applicable,960.0,Quartz Sand,0.6,not_applicable,0.0,,,not_applicable,0.0,249.6,PCE_SP,17.47,Standard Curing,22.0,155.0,OPC_42.5
993,960.0,OPC_42.5,42.5,288.0,0.0,not_applicable,0.0,0.0,0.0,0.0,0.0,0.0,0.0,not_applicable,0.0,0.0,0.0,0.0,0.0,not_applicable,960.0,Quartz Sand,0.6,not_applicable,0.0,,,not_applicable,0.0,249.6,PCE_SP,19.97,Standard Curing,22.0,134.0,OPC_42.5
994,960.0,OPC_42.5,42.5,288.0,0.0,not_applicable,0.0,0.0,0.0,0.0,0.0,0.0,0.0,not_applicable,0.0,0.0,0.0,0.0,0.0,not_applicable,960.0,Quartz Sand,0.6,not_applicable,0.0,,,not_applicable,0.0,249.6,PCE_SP,22.46,Standard Curing,22.0,123.0,OPC_42.5
995,960.0,OPC_42.5,42.5,288.0,0.0,not_applicable,0.0,0.0,0.0,0.0,0.0,0.0,0.0,not_applicable,0.0,0.0,0.0,0.0,0.0,not_applicable,960.0,Quartz Sand,0.6,not_applicable,0.0,,,not_applicable,0.0,274.56,PCE_SP,12.48,Standard Curing,22.0,129.0,OPC_42.5
996,960.0,OPC_42.5,42.5,288.0,0.0,not_applicable,0.0,0.0,0.0,0.0,0.0,0.0,0.0,not_applicable,0.0,0.0,0.0,0.0,0.0,not_applicable,960.0,Quartz Sand,0.6,not_applicable,0.0,,,not_applicable,0.0,274.56,PCE_SP,14.98,Standard Curing,22.0,128.0,OPC_42.5
997,960.0,OPC_42.5,42.5,288.0,0.0,not_applicable,0.0,0.0,0.0,0.0,0.0,0.0,0.0,not_applicable,0.0,0.0,0.0,0.0,0.0,not_applicable,960.0,Quartz Sand,0.6,not_applicable,0.0,,,not_applicable,0.0,274.56,PCE_SP,17.47,Standard Curing,22.0,130.0,OPC_42.5
998,960.0,OPC_42.5,42.5,288.0,0.0,not_applicable,0.0,0.0,0.0,0.0,0.0,0.0,0.0,not_applicable,0.0,0.0,0.0,0.0,0.0,not_applicable,960.0,Quartz Sand,0.6,not_applicable,0.0,,,not_applicable,0.0,274.56,PCE_SP,19.97,Standard Curing,22.0,144.0,OPC_42.5
999,960.0,OPC_42.5,42.5,288.0,0.0,not_applicable,0.0,0.0,0.0,0.0,0.0,0.0,0.0,not_applicable,0.0,0.0,0.0,0.0,0.0,not_applicable,960.0,Quartz Sand,0.6,not_applicable,0.0,,,not_applicable,0.0,299.52,PCE_SP,9.98,Standard Curing,22.0,119.0,OPC_42.5
1000,960.0,OPC_42.5,42.5,288.0,0.0,not_applicable,0.0,0.0,0.0,0.0,0.0,0.0,0.0,not_applicable,0.0,0.0,0.0,0.0,0.0,not_applicable,960.0,Quartz Sand,0.6,not_applicable,0.0,,,not_applicable,0.0,299.52,PCE_SP,12.48,Standard Curing,22.0,112.0,OPC_42.5
1001,960.0,OPC_42.5,42.5,288.0,0.0,not_applicable,0.0,0.0,0.0,0.0,0.0,0.0,0.0,not_applicable,0.0,0.0,0.0,0.0,0.0,not_applicable,960.0,Quartz Sand,0.6,not_applicable,0.0,,,not_applicable,0.0,299.52,PCE_SP,14.98,Standard Curing,22.0,141.0,OPC_42.5
1002,960.0,OPC_42.5,42.5,288.0,0.0,not_applicable,0.0,0.0,0.0,0.0,0.0,0.0,0.0,not_applicable,0.0,0.0,0.0,0.0,0.0,not_applicable,960.0,Quartz Sand,0.6,not_applicable,0.0,,,not_applicable,0.0,299.52,PCE_SP,17.47,Standard Curing,22.0,142.0,OPC_42.5
1003,960.0,OPC_42.5,42.5,288.0,0.0,not_applicable,0.0,0.0,0.0,0.0,0.0,0.0,0.0,not_applicable,0.0,0.0,0.0,0.0,0.0,not_applicable,960.0,Quartz Sand,0.6,Straight Steel Fiber,78.0,13.0,0.2,not_applicable,0.0,224.64,PCE_SP,17.47,Standard Curing,22.0,198.0,OPC_42.5
1004,960.0,OPC_42.5,42.5,288.0,0.0,not_applicable,0.0,0.0,0.0,0.0,0.0,0.0,0.0,not_applicable,0.0,0.0,0.0,0.0,0.0,not_applicable,960.0,Quartz Sand,0.6,Straight Steel Fiber,78.0,13.0,0.2,not_applicable,0.0,224.64,PCE_SP,19.97,Standard Curing,22.0,191.0,OPC_42.5
1005,960.0,OPC_42.5,42.5,288.0,0.0,not_applicable,0.0,0.0,0.0,0.0,0.0,0.0,0.0,not_applicable,0.0,0.0,0.0,0.0,0.0,not_applicable,960.0,Quartz Sand,0.6,Straight Steel Fiber,78.0,13.0,0.2,not_applicable,0.0,224.64,PCE_SP,22.46,Standard Curing,22.0,187.0,OPC_42.5
1006,960.0,OPC_42.5,42.5,288.0,0.0,not_applicable,0.0,0.0,0.0,0.0,0.0,0.0,0.0,not_applicable,0.0,0.0,0.0,0.0,0.0,not_applicable,960.0,Quartz Sand,0.6,Straight Steel Fiber,78.0,13.0,0.2,not_applicable,0.0,224.64,PCE_SP,24.96,Standard Curing,22.0,178.0,OPC_42.5
1007,960.0,OPC_42.5,42.5,288.0,0.0,not_applicable,0.0,0.0,0.0,0.0,0.0,0.0,0.0,not_applicable,0.0,0.0,0.0,0.0,0.0,not_applicable,960.0,Quartz Sand,0.6,Straight Steel Fiber,78.0,13.0,0.2,not_applicable,0.0,249.6,PCE_SP,14.98,Standard Curing,22.0,170.0,OPC_42.5
1008,960.0,OPC_42.5,42.5,288.0,0.0,not_applicable,0.0,0.0,0.0,0.0,0.0,0.0,0.0,not_applicable,0.0,0.0,0.0,0.0,0.0,not_applicable,960.0,Quartz Sand,0.6,Straight Steel Fiber,78.0,13.0,0.2,not_applicable,0.0,249.6,PCE_SP,17.47,Standard Curing,22.0,175.0,OPC_42.5
1009,960.0,OPC_42.5,42.5,288.0,0.0,not_applicable,0.0,0.0,0.0,0.0,0.0,0.0,0.0,not_applicable,0.0,0.0,0.0,0.0,0.0,not_applicable,960.0,Quartz Sand,0.6,Straight Steel Fiber,78.0,13.0,0.2,not_applicable,0.0,249.6,PCE_SP,19.97,Standard Curing,22.0,179.0,OPC_42.5
1010,960.0,OPC_42.5,42.5,288.0,0.0,not_applicable,0.0,0.0,0.0,0.0,0.0,0.0,0.0,not_applicable,0.0,0.0,0.0,0.0,0.0,not_applicable,960.0,Quartz Sand,0.6,Straight Steel Fiber,78.0,13.0,0.2,not_applicable,0.0,249.6,PCE_SP,22.46,Standard Curing,22.0,168.0,OPC_42.5
1011,960.0,OPC_42.5,42.5,288.0,0.0,not_applicable,0.0,0.0,0.0,0.0,0.0,0.0,0.0,not_applicable,0.0,0.0,0.0,0.0,0.0,not_applicable,960.0,Quartz Sand,0.6,Straight Steel Fiber,78.0,13.0,0.2,not_applicable,0.0,274.56,PCE_SP,12.48,Standard Curing,22.0,149.0,OPC_42.5
1012,960.0,OPC_42.5,42.5,288.0,0.0,not_applicable,0.0,0.0,0.0,0.0,0.0,0.0,0.0,not_applicable,0.0,0.0,0.0,0.0,0.0,not_applicable,960.0,Quartz Sand,0.6,Straight Steel Fiber,78.0,13.0,0.2,not_applicable,0.0,274.56,PCE_SP,14.98,Standard Curing,22.0,147.0,OPC_42.5
1013,960.0,OPC_42.5,42.5,288.0,0.0,not_applicable,0.0,0.0,0.0,0.0,0.0,0.0,0.0,not_applicable,0.0,0.0,0.0,0.0,0.0,not_applicable,960.0,Quartz Sand,0.6,Straight Steel Fiber,78.0,13.0,0.2,not_applicable,0.0,274.56,PCE_SP,17.47,Standard Curing,22.0,152.0,OPC_42.5
1014,960.0,OPC_42.5,42.5,288.0,0.0,not_applicable,0.0,0.0,0.0,0.0,0.0,0.0,0.0,not_applicable,0.0,0.0,0.0,0.0,0.0,not_applicable,960.0,Quartz Sand,0.6,Straight Steel Fiber,78.0,13.0,0.2,not_applicable,0.0,274.56,PCE_SP,19.97,Standard Curing,22.0,158.0,OPC_42.5
1015,960.0,OPC_42.5,42.5,288.0,0.0,not_applicable,0.0,0.0,0.0,0.0,0.0,0.0,0.0,not_applicable,0.0,0.0,0.0,0.0,0.0,not_applicable,960.0,Quartz Sand,0.6,Straight Steel Fiber,78.0,13.0,0.2,not_applicable,0.0,299.52,PCE_SP,9.98,Standard Curing,22.0,146.0,OPC_42.5
1016,960.0,OPC_42.5,42.5,288.0,0.0,not_applicable,0.0,0.0,0.0,0.0,0.0,0.0,0.0,not_applicable,0.0,0.0,0.0,0.0,0.0,not_applicable,960.0,Quartz Sand,0.6,Straight Steel Fiber,78.0,13.0,0.2,not_applicable,0.0,299.52,PCE_SP,12.48,Standard Curing,22.0,142.0,OPC_42.5
1017,960.0,OPC_42.5,42.5,288.0,0.0,not_applicable,0.0,0.0,0.0,0.0,0.0,0.0,0.0,not_applicable,0.0,0.0,0.0,0.0,0.0,not_applicable,960.0,Quartz Sand,0.6,Straight Steel Fiber,78.0,13.0,0.2,not_applicable,0.0,299.52,PCE_SP,14.98,Standard Curing,22.0,156.0,OPC_42.5
1018,960.0,OPC_42.5,42.5,288.0,0.0,not_applicable,0.0,0.0,0.0,0.0,0.0,0.0,0.0,not_applicable,0.0,0.0,0.0,0.0,0.0,not_applicable,960.0,Quartz Sand,0.6,Straight Steel Fiber,78.0,13.0,0.2,not_applicable,0.0,299.52,PCE_SP,17.47,Standard Curing,22.0,158.0,OPC_42.5
1019,960.0,OPC_42.5,42.5,288.0,0.0,not_applicable,0.0,0.0,0.0,0.0,0.0,0.0,0.0,not_applicable,0.0,0.0,0.0,0.0,0.0,not_applicable,960.0,Quartz Sand,0.6,Straight Steel Fiber,156.0,13.0,0.2,not_applicable,0.0,224.64,PCE_SP,17.47,Standard Curing,22.0,213.0,OPC_42.5
1020,960.0,OPC_42.5,42.5,288.0,0.0,not_applicable,0.0,0.0,0.0,0.0,0.0,0.0,0.0,not_applicable,0.0,0.0,0.0,0.0,0.0,not_applicable,960.0,Quartz Sand,0.6,Straight Steel Fiber,156.0,13.0,0.2,not_applicable,0.0,224.64,PCE_SP,19.97,Standard Curing,22.0,210.0,OPC_42.5
1021,960.0,OPC_42.5,42.5,288.0,0.0,not_applicable,0.0,0.0,0.0,0.0,0.0,0.0,0.0,not_applicable,0.0,0.0,0.0,0.0,0.0,not_applicable,960.0,Quartz Sand,0.6,Straight Steel Fiber,156.0,13.0,0.2,not_applicable,0.0,224.64,PCE_SP,22.46,Standard Curing,22.0,205.0,OPC_42.5
1022,960.0,OPC_42.5,42.5,288.0,0.0,not_applicable,0.0,0.0,0.0,0.0,0.0,0.0,0.0,not_applicable,0.0,0.0,0.0,0.0,0.0,not_applicable,960.0,Quartz Sand,0.6,Straight Steel Fiber,156.0,13.0,0.2,not_applicable,0.0,224.64,PCE_SP,24.96,Standard Curing,22.0,196.0,OPC_42.5
1023,960.0,OPC_42.5,42.5,288.0,0.0,not_applicable,0.0,0.0,0.0,0.0,0.0,0.0,0.0,not_applicable,0.0,0.0,0.0,0.0,0.0,not_applicable,960.0,Quartz Sand,0.6,Straight Steel Fiber,156.0,13.0,0.2,not_applicable,0.0,249.6,PCE_SP,14.98,Standard Curing,22.0,207.0,OPC_42.5
1024,960.0,OPC_42.5,42.5,288.0,0.0,not_applicable,0.0,0.0,0.0,0.0,0.0,0.0,0.0,not_applicable,0.0,0.0,0.0,0.0,0.0,not_applicable,960.0,Quartz Sand,0.6,Straight Steel Fiber,156.0,13.0,0.2,not_applicable,0.0,249.6,PCE_SP,17.47,Standard Curing,22.0,194.0,OPC_42.5
1025,960.0,OPC_42.5,42.5,288.0,0.0,not_applicable,0.0,0.0,0.0,0.0,0.0,0.0,0.0,not_applicable,0.0,0.0,0.0,0.0,0.0,not_applicable,960.0,Quartz Sand,0.6,Straight Steel Fiber,156.0,13.0,0.2,not_applicable,0.0,249.6,PCE_SP,19.97,Standard Curing,22.0,208.0,OPC_42.5
1026,960.0,OPC_42.5,42.5,288.0,0.0,not_applicable,0.0,0.0,0.0,0.0,0.0,0.0,0.0,not_applicable,0.0,0.0,0.0,0.0,0.0,not_applicable,960.0,Quartz Sand,0.6,Straight Steel Fiber,156.0,13.0,0.2,not_applicable,0.0,249.6,PCE_SP,22.46,Standard Curing,22.0,192.0,OPC_42.5
1027,960.0,OPC_42.5,42.5,288.0,0.0,not_applicable,0.0,0.0,0.0,0.0,0.0,0.0,0.0,not_applicable,0.0,0.0,0.0,0.0,0.0,not_applicable,960.0,Quartz Sand,0.6,Straight Steel Fiber,156.0,13.0,0.2,not_applicable,0.0,274.56,PCE_SP,12.48,Standard Curing,22.0,175.0,OPC_42.5
1028,960.0,OPC_42.5,42.5,288.0,0.0,not_applicable,0.0,0.0,0.0,0.0,0.0,0.0,0.0,not_applicable,0.0,0.0,0.0,0.0,0.0,not_applicable,960.0,Quartz Sand,0.6,Straight Steel Fiber,156.0,13.0,0.2,not_applicable,0.0,274.56,PCE_SP,14.98,Standard Curing,22.0,176.0,OPC_42.5
1029,960.0,OPC_42.5,42.5,288.0,0.0,not_applicable,0.0,0.0,0.0,0.0,0.0,0.0,0.0,not_applicable,0.0,0.0,0.0,0.0,0.0,not_applicable,960.0,Quartz Sand,0.6,Straight Steel Fiber,156.0,13.0,0.2,not_applicable,0.0,274.56,PCE_SP,17.47,Standard Curing,22.0,186.0,OPC_42.5
1030,960.0,OPC_42.5,42.5,288.0,0.0,not_applicable,0.0,0.0,0.0,0.0,0.0,0.0,0.0,not_applicable,0.0,0.0,0.0,0.0,0.0,not_applicable,960.0,Quartz Sand,0.6,Straight Steel Fiber,156.0,13.0,0.2,not_applicable,0.0,274.56,PCE_SP,19.97,Standard Curing,22.0,183.0,OPC_42.5
1031,960.0,OPC_42.5,42.5,288.0,0.0,not_applicable,0.0,0.0,0.0,0.0,0.0,0.0,0.0,not_applicable,0.0,0.0,0.0,0.0,0.0,not_applicable,960.0,Quartz Sand,0.6,Straight Steel Fiber,156.0,13.0,0.2,not_applicable,0.0,299.52,PCE_SP,9.98,Standard Curing,22.0,168.0,OPC_42.5
1032,960.0,OPC_42.5,42.5,288.0,0.0,not_applicable,0.0,0.0,0.0,0.0,0.0,0.0,0.0,not_applicable,0.0,0.0,0.0,0.0,0.0,not_applicable,960.0,Quartz Sand,0.6,Straight Steel Fiber,156.0,13.0,0.2,not_applicable,0.0,299.52,PCE_SP,12.48,Standard Curing,22.0,162.0,OPC_42.5
1033,960.0,OPC_42.5,42.5,288.0,0.0,not_applicable,0.0,0.0,0.0,0.0,0.0,0.0,0.0,not_applicable,0.0,0.0,0.0,0.0,0.0,not_applicable,960.0,Quartz Sand,0.6,Straight Steel Fiber,156.0,13.0,0.2,not_applicable,0.0,299.52,PCE_SP,14.98,Standard Curing,22.0,175.0,OPC_42.5
1034,960.0,OPC_42.5,42.5,288.0,0.0,not_applicable,0.0,0.0,0.0,0.0,0.0,0.0,0.0,not_applicable,0.0,0.0,0.0,0.0,0.0,not_applicable,960.0,Quartz Sand,0.6,Straight Steel Fiber,156.0,13.0,0.2,not_applicable,0.0,299.52,PCE_SP,17.47,Standard Curing,22.0,170.0,OPC_42.5
1035,960.0,OPC_42.5,42.5,288.0,0.0,not_applicable,0.0,0.0,0.0,0.0,0.0,0.0,0.0,not_applicable,0.0,0.0,0.0,0.0,0.0,not_applicable,960.0,Quartz Sand,0.6,Straight Steel Fiber,234.0,13.0,0.2,not_applicable,0.0,224.64,PCE_SP,17.47,Standard Curing,22.0,232.0,OPC_42.5
1036,960.0,OPC_42.5,42.5,288.0,0.0,not_applicable,0.0,0.0,0.0,0.0,0.0,0.0,0.0,not_applicable,0.0,0.0,0.0,0.0,0.0,not_applicable,960.0,Quartz Sand,0.6,Straight Steel Fiber,234.0,13.0,0.2,not_applicable,0.0,224.64,PCE_SP,19.97,Standard Curing,22.0,229.0,OPC_42.5
1037,960.0,OPC_42.5,42.5,288.0,0.0,not_applicable,0.0,0.0,0.0,0.0,0.0,0.0,0.0,not_applicable,0.0,0.0,0.0,0.0,0.0,not_applicable,960.0,Quartz Sand,0.6,Straight Steel Fiber,234.0,13.0,0.2,not_applicable,0.0,224.64,PCE_SP,22.46,Standard Curing,22.0,217.0,OPC_42.5
1038,960.0,OPC_42.5,42.5,288.0,0.0,not_applicable,0.0,0.0,0.0,0.0,0.0,0.0,0.0,not_applicable,0.0,0.0,0.0,0.0,0.0,not_applicable,960.0,Quartz Sand,0.6,Straight Steel Fiber,234.0,13.0,0.2,not_applicable,0.0,224.64,PCE_SP,24.96,Standard Curing,22.0,213.0,OPC_42.5
1039,960.0,OPC_42.5,42.5,288.0,0.0,not_applicable,0.0,0.0,0.0,0.0,0.0,0.0,0.0,not_applicable,0.0,0.0,0.0,0.0,0.0,not_applicable,960.0,Quartz Sand,0.6,Straight Steel Fiber,234.0,13.0,0.2,not_applicable,0.0,249.6,PCE_SP,14.98,Standard Curing,22.0,226.0,OPC_42.5
1040,960.0,OPC_42.5,42.5,288.0,0.0,not_applicable,0.0,0.0,0.0,0.0,0.0,0.0,0.0,not_applicable,0.0,0.0,0.0,0.0,0.0,not_applicable,960.0,Quartz Sand,0.6,Straight Steel Fiber,234.0,13.0,0.2,not_applicable,0.0,249.6,PCE_SP,17.47,Standard Curing,22.0,220.0,OPC_42.5
1041,960.0,OPC_42.5,42.5,288.0,0.0,not_applicable,0.0,0.0,0.0,0.0,0.0,0.0,0.0,not_applicable,0.0,0.0,0.0,0.0,0.0,not_applicable,960.0,Quartz Sand,0.6,Straight Steel Fiber,234.0,13.0,0.2,not_applicable,0.0,249.6,PCE_SP,19.97,Standard Curing,22.0,211.0,OPC_42.5
1042,960.0,OPC_42.5,42.5,288.0,0.0,not_applicable,0.0,0.0,0.0,0.0,0.0,0.0,0.0,not_applicable,0.0,0.0,0.0,0.0,0.0,not_applicable,960.0,Quartz Sand,0.6,Straight Steel Fiber,234.0,13.0,0.2,not_applicable,0.0,249.6,PCE_SP,22.46,Standard Curing,22.0,204.0,OPC_42.5
1043,960.0,OPC_42.5,42.5,288.0,0.0,not_applicable,0.0,0.0,0.0,0.0,0.0,0.0,0.0,not_applicable,0.0,0.0,0.0,0.0,0.0,not_applicable,960.0,Quartz Sand,0.6,Straight Steel Fiber,234.0,13.0,0.2,not_applicable,0.0,274.56,PCE_SP,12.48,Standard Curing,22.0,197.0,OPC_42.5
1044,960.0,OPC_42.5,42.5,288.0,0.0,not_applicable,0.0,0.0,0.0,0.0,0.0,0.0,0.0,not_applicable,0.0,0.0,0.0,0.0,0.0,not_applicable,960.0,Quartz Sand,0.6,Straight Steel Fiber,234.0,13.0,0.2,not_applicable,0.0,274.56,PCE_SP,14.98,Standard Curing,22.0,194.0,OPC_42.5
1045,960.0,OPC_42.5,42.5,288.0,0.0,not_applicable,0.0,0.0,0.0,0.0,0.0,0.0,0.0,not_applicable,0.0,0.0,0.0,0.0,0.0,not_applicable,960.0,Quartz Sand,0.6,Straight Steel Fiber,234.0,13.0,0.2,not_applicable,0.0,274.56,PCE_SP,17.47,Standard Curing,22.0,201.0,OPC_42.5
1046,960.0,OPC_42.5,42.5,288.0,0.0,not_applicable,0.0,0.0,0.0,0.0,0.0,0.0,0.0,not_applicable,0.0,0.0,0.0,0.0,0.0,not_applicable,960.0,Quartz Sand,0.6,Straight Steel Fiber,234.0,13.0,0.2,not_applicable,0.0,274.56,PCE_SP,19.97,Standard Curing,22.0,198.0,OPC_42.5
1047,960.0,OPC_42.5,42.5,288.0,0.0,not_applicable,0.0,0.0,0.0,0.0,0.0,0.0,0.0,not_applicable,0.0,0.0,0.0,0.0,0.0,not_applicable,960.0,Quartz Sand,0.6,Straight Steel Fiber,234.0,13.0,0.2,not_applicable,0.0,299.52,PCE_SP,9.98,Standard Curing,22.0,170.0,OPC_42.5
1048,960.0,OPC_42.5,42.5,288.0,0.0,not_applicable,0.0,0.0,0.0,0.0,0.0,0.0,0.0,not_applicable,0.0,0.0,0.0,0.0,0.0,not_applicable,960.0,Quartz Sand,0.6,Straight Steel Fiber,234.0,13.0,0.2,not_applicable,0.0,299.52,PCE_SP,12.48,Standard Curing,22.0,170.0,OPC_42.5
1049,960.0,OPC_42.5,42.5,288.0,0.0,not_applicable,0.0,0.0,0.0,0.0,0.0,0.0,0.0,not_applicable,0.0,0.0,0.0,0.0,0.0,not_applicable,960.0,Quartz Sand,0.6,Straight Steel Fiber,234.0,13.0,0.2,not_applicable,0.0,299.52,PCE_SP,14.98,Standard Curing,22.0,190.0,OPC_42.5
1050,960.0,OPC_42.5,42.5,288.0,0.0,not_applicable,0.0,0.0,0.0,0.0,0.0,0.0,0.0,not_applicable,0.0,0.0,0.0,0.0,0.0,not_applicable,960.0,Quartz Sand,0.6,Straight Steel Fiber,234.0,13.0,0.2,not_applicable,0.0,299.52,PCE_SP,17.47,Standard Curing,22.0,178.0,OPC_42.5
1051,1000.0,OPC_52.5,52.5,0.0,0.0,not_applicable,0.0,0.0,0.0,0.0,0.0,0.0,0.0,not_applicable,0.0,0.0,0.0,0.0,0.0,not_applicable,1000.0,Silica Sand,0.22,not_applicable,0.0,,,not_applicable,0.0,180.0,PCE_SP,9.0,Standard Curing,20.0,165.0,OPC_52.5
1052,800.0,OPC_52.5,52.5,0.0,0.0,not_applicable,0.0,0.0,0.0,200.0,0.0,0.0,0.0,not_applicable,0.0,0.0,0.0,0.0,0.0,not_applicable,1000.0,Silica Sand,0.22,not_applicable,0.0,,,not_applicable,0.0,180.0,PCE_SP,12.0,Standard Curing,20.0,175.0,OPC_52.5
1053,800.0,OPC_52.5,52.5,200.0,0.0,not_applicable,0.0,0.0,0.0,0.0,0.0,0.0,0.0,not_applicable,0.0,0.0,0.0,0.0,0.0,not_applicable,1000.0,Silica Sand,0.22,not_applicable,0.0,,,not_applicable,0.0,180.0,PCE_SP,7.6,Standard Curing,20.0,170.0,OPC_52.5
1054,800.0,OPC_unknown,,200.0,0.0,not_applicable,0.0,200.0,0.0,0.0,0.0,0.0,0.0,not_applicable,0.0,0.0,0.0,0.0,0.0,not_applicable,880.0,Silica Sand,,not_applicable,0.0,,,not_applicable,0.0,200.0,PCE_SP,9.6,Standard Curing,20.0,140.0,OPC_I
1055,800.0,OPC_unknown,,100.0,0.0,not_applicable,0.0,200.0,0.0,100.0,0.0,0.0,0.0,not_applicable,0.0,0.0,0.0,0.0,0.0,not_applicable,880.0,Silica Sand,,not_applicable,0.0,,,not_applicable,0.0,200.0,PCE_SP,9.6,Standard Curing,20.0,145.0,OPC_I
1056,800.0,OPC_unknown,,200.0,0.0,not_applicable,0.0,100.0,0.0,100.0,0.0,0.0,0.0,not_applicable,0.0,0.0,0.0,0.0,0.0,not_applicable,880.0,Silica Sand,,not_applicable,0.0,,,not_applicable,0.0,200.0,PCE_SP,9.6,Standard Curing,20.0,145.0,OPC_I
1057,800.0,OPC_unknown,,200.0,0.0,not_applicable,0.0,0.0,0.0,200.0,0.0,0.0,0.0,not_applicable,0.0,0.0,0.0,0.0,0.0,not_applicable,880.0,Silica Sand,,not_applicable,0.0,,,not_applicable,0.0,200.0,PCE_SP,14.4,Standard Curing,20.0,159.0,OPC_I
1058,800.0,OPC_unknown,,100.0,0.0,not_applicable,0.0,200.0,0.0,100.0,0.0,0.0,0.0,not_applicable,0.0,0.0,0.0,0.0,0.0,not_applicable,880.0,Silica Sand,,not_applicable,0.0,,,not_applicable,0.0,200.0,PCE_SP,9.6,Standard Curing,20.0,112.0,OPC_I
1059,800.0,OPC_unknown,,200.0,0.0,not_applicable,0.0,100.0,0.0,100.0,0.0,0.0,0.0,not_applicable,0.0,0.0,0.0,0.0,0.0,not_applicable,880.0,Silica Sand,,not_applicable,0.0,,,not_applicable,0.0,200.0,PCE_SP,9.6,Standard Curing,20.0,108.0,OPC_I
1060,888.0,OPC_unknown,,222.0,0.0,not_applicable,0.0,0.0,0.0,0.0,0.0,0.0,0.0,not_applicable,0.0,0.0,0.0,0.0,310.8,Silica Flour,976.8,Silica Sand,,Straight Steel Fiber,156.0,13.0,0.2,not_applicable,0.0,190.92,PCE_SP,35.52,Air Curing,20.0,165.0,OPC_I
1061,888.0,OPC_unknown,,222.0,0.0,not_applicable,0.0,0.0,0.0,0.0,0.0,0.0,0.0,not_applicable,0.0,0.0,0.0,0.0,310.8,Silica Flour,976.8,Silica Sand,,Straight Steel Fiber,156.0,13.0,0.2,not_applicable,0.0,226.44,PCE_SP,35.52,Air Curing,20.0,158.0,OPC_I
1062,888.0,OPC_unknown,,222.0,0.0,not_applicable,0.0,0.0,0.0,0.0,0.0,0.0,0.0,not_applicable,0.0,0.0,0.0,0.0,310.8,Silica Flour,976.8,Silica Sand,,Straight Steel Fiber,156.0,13.0,0.2,not_applicable,0.0,226.44,PCE_SP,35.52,Air Curing,20.0,165.0,OPC_I
1063,888.0,OPC_unknown,,222.0,0.0,not_applicable,0.0,0.0,0.0,0.0,0.0,0.0,0.0,not_applicable,0.0,0.0,0.0,0.0,310.8,Silica Flour,976.8,Silica Sand,,Straight Steel Fiber,156.0,13.0,0.2,not_applicable,0.0,244.2,PCE_SP,35.52,Air Curing,20.0,168.0,OPC_I
1064,888.0,OPC_unknown,,222.0,0.0,not_applicable,0.0,0.0,0.0,0.0,0.0,0.0,0.0,not_applicable,0.0,0.0,0.0,0.0,310.8,Silica Flour,976.8,Silica Sand,,Straight Steel Fiber,156.0,13.0,0.2,not_applicable,0.0,190.92,PCE_SP,35.52,Standard Curing,20.0,163.0,OPC_I
1065,888.0,OPC_unknown,,222.0,0.0,not_applicable,0.0,0.0,0.0,0.0,0.0,0.0,0.0,not_applicable,0.0,0.0,0.0,0.0,310.8,Silica Flour,976.8,Silica Sand,,Straight Steel Fiber,156.0,13.0,0.2,not_applicable,0.0,226.44,PCE_SP,35.52,Standard Curing,20.0,155.0,OPC_I
1066,888.0,OPC_unknown,,222.0,0.0,not_applicable,0.0,0.0,0.0,0.0,0.0,0.0,0.0,not_applicable,0.0,0.0,0.0,0.0,310.8,Silica Flour,976.8,Silica Sand,,Straight Steel Fiber,156.0,13.0,0.2,not_applicable,0.0,226.44,PCE_SP,35.52,Standard Curing,20.0,140.0,OPC_I
1067,888.0,OPC_unknown,,222.0,0.0,not_applicable,0.0,0.0,0.0,0.0,0.0,0.0,0.0,not_applicable,0.0,0.0,0.0,0.0,310.8,Silica Flour,976.8,Silica Sand,,Straight Steel Fiber,156.0,13.0,0.2,not_applicable,0.0,244.2,PCE_SP,35.52,Standard Curing,20.0,134.0,OPC_I
1068,1000.0,OPC_52.5,52.5,0.0,0.0,not_applicable,0.0,0.0,0.0,200.0,0.0,0.0,0.0,not_applicable,0.0,0.0,0.0,0.0,0.0,not_applicable,1000.0,Silica Sand,0.22,not_applicable,0.0,,,not_applicable,0.0,180.0,PCE_SP,12.0,Standard Curing,20.0,188.0,OPC_52.5
1069,1000.0,OPC_52.5,52.5,200.0,0.0,not_applicable,0.0,0.0,0.0,0.0,0.0,0.0,0.0,not_applicable,0.0,0.0,0.0,0.0,0.0,not_applicable,1000.0,Silica Sand,0.22,not_applicable,0.0,,,not_applicable,0.0,180.0,PCE_SP,7.6,Standard Curing,20.0,185.0,OPC_52.5
1070,780.8,OPC_52.5,52.5,0.0,0.0,not_applicable,0.0,207.8,0.0,155.1,0.0,0.0,0.0,not_applicable,0.0,0.0,0.0,0.0,0.0,not_applicable,1029.6,Quartz Sand,,Straight Steel Fiber,78.0,9.0,0.15,not_applicable,0.0,216.5,PCE_SP,9.36,Standard Curing,20.0,168.0,OPC_52.5
1071,780.8,OPC_52.5,52.5,162.9,0.0,not_applicable,0.0,207.8,0.0,0.0,0.0,0.0,0.0,not_applicable,0.0,0.0,0.0,0.0,0.0,not_applicable,1029.6,Quartz Sand,,Straight Steel Fiber,78.0,9.0,0.15,not_applicable,0.0,216.5,PCE_SP,9.44,Standard Curing,20.0,172.0,OPC_52.5
1072,579.3,OPC_52.5,52.5,0.0,0.0,not_applicable,0.0,207.8,0.0,155.1,0.0,183.2,0.0,not_applicable,0.0,0.0,0.0,0.0,0.0,not_applicable,1029.6,Quartz Sand,,Straight Steel Fiber,78.0,9.0,0.15,not_applicable,0.0,216.5,PCE_SP,7.34,Standard Curing,20.0,184.0,OPC_52.5
1073,579.3,OPC_52.5,52.5,162.9,0.0,not_applicable,0.0,207.8,0.0,0.0,0.0,183.2,0.0,not_applicable,0.0,0.0,0.0,0.0,0.0,not_applicable,1029.6,Quartz Sand,,Straight Steel Fiber,78.0,9.0,0.15,not_applicable,0.0,216.5,PCE_SP,7.4,Standard Curing,20.0,175.0,OPC_52.5
1074,780.8,OPC_52.5,52.5,0.0,0.0,not_applicable,0.0,207.8,0.0,155.1,0.0,0.0,0.0,not_applicable,0.0,0.0,0.0,0.0,0.0,not_applicable,1029.6,Quartz Sand,,Straight Steel Fiber,78.0,9.0,0.15,not_applicable,0.0,216.5,PCE_SP,9.36,Hot Water Curing,65.0,170.0,OPC_52.5
1075,780.8,OPC_52.5,52.5,162.9,0.0,not_applicable,0.0,207.8,0.0,0.0,0.0,0.0,0.0,not_applicable,0.0,0.0,0.0,0.0,0.0,not_applicable,1029.6,Quartz Sand,,Straight Steel Fiber,78.0,9.0,0.15,not_applicable,0.0,216.5,PCE_SP,9.44,Hot Water Curing,65.0,179.0,OPC_52.5
1076,579.3,OPC_52.5,52.5,0.0,0.0,not_applicable,0.0,207.8,0.0,155.1,0.0,183.2,0.0,not_applicable,0.0,0.0,0.0,0.0,0.0,not_applicable,1029.6,Quartz Sand,,Straight Steel Fiber,78.0,9.0,0.15,not_applicable,0.0,216.5,PCE_SP,7.34,Hot Water Curing,65.0,185.0,OPC_52.5
1077,579.3,OPC_52.5,52.5,162.9,0.0,not_applicable,0.0,207.8,0.0,0.0,0.0,183.2,0.0,not_applicable,0.0,0.0,0.0,0.0,0.0,not_applicable,1029.6,Quartz Sand,,Straight Steel Fiber,78.0,9.0,0.15,not_applicable,0.0,216.5,PCE_SP,7.4,Hot Water Curing,65.0,183.0,OPC_52.5
1078,780.8,OPC_52.5,52.5,0.0,0.0,not_applicable,0.0,207.8,0.0,155.1,0.0,0.0,0.0,not_applicable,0.0,0.0,0.0,0.0,0.0,not_applicable,1029.6,Quartz Sand,,Straight Steel Fiber,78.0,9.0,0.15,not_applicable,0.0,216.5,PCE_SP,9.36,Hot Water Curing,90.0,180.0,OPC_52.5
1079,780.8,OPC_52.5,52.5,162.9,0.0,not_applicable,0.0,207.8,0.0,0.0,0.0,0.0,0.0,not_applicable,0.0,0.0,0.0,0.0,0.0,not_applicable,1029.6,Quartz Sand,,Straight Steel Fiber,78.0,9.0,0.15,not_applicable,0.0,216.5,PCE_SP,9.44,Hot Water Curing,90.0,192.0,OPC_52.5
1080,579.3,OPC_52.5,52.5,0.0,0.0,not_applicable,0.0,207.8,0.0,155.1,0.0,183.2,0.0,not_applicable,0.0,0.0,0.0,0.0,0.0,not_applicable,1029.6,Quartz Sand,,Straight Steel Fiber,78.0,9.0,0.15,not_applicable,0.0,216.5,PCE_SP,7.34,Hot Water Curing,90.0,186.5,OPC_52.5
1081,579.3,OPC_52.5,52.5,162.9,0.0,not_applicable,0.0,207.8,0.0,0.0,0.0,183.2,0.0,not_applicable,0.0,0.0,0.0,0.0,0.0,not_applicable,1029.6,Quartz Sand,,Straight Steel Fiber,78.0,9.0,0.15,not_applicable,0.0,216.5,PCE_SP,7.4,Hot Water Curing,90.0,187.0,OPC_52.5
1082,863.2,OPC_unknown,,215.8,0.0,not_applicable,0.0,0.0,0.0,0.0,0.0,0.0,0.0,not_applicable,0.0,0.0,0.0,0.0,0.0,not_applicable,1079.0,Natural River Sand,2.36,not_applicable,0.0,,,not_applicable,0.0,177.0,PCE_SP,21.6,Standard Curing,20.0,106.0,OPC_I
1083,845.9,OPC_unknown,,215.8,0.0,not_applicable,0.0,0.0,0.0,0.0,0.0,0.0,0.0,not_applicable,17.3,0.0,0.0,0.0,0.0,not_applicable,1079.0,Natural River Sand,2.36,not_applicable,0.0,,,not_applicable,0.0,177.0,PCE_SP,21.6,Standard Curing,20.0,112.0,OPC_I
1084,828.7,OPC_unknown,,215.8,0.0,not_applicable,0.0,0.0,0.0,0.0,0.0,0.0,0.0,not_applicable,34.5,0.0,0.0,0.0,0.0,not_applicable,1079.0,Natural River Sand,2.36,not_applicable,0.0,,,not_applicable,0.0,177.0,PCE_SP,21.6,Standard Curing,20.0,114.0,OPC_I
