Repository: Jocund96/Data-to-Design-ML

# Data to Design: Structural Materials (Da2DeSM)

Repository for the Da2DeSM project-based course at Bauhaus-Universität Weimar. This project applies machine learning to predict the mechanical properties of structural materials.

## Main Goals

*   Predict material behavior with limited data.
*   Analyze model uncertainty and out-of-distribution performance.
*   Turn machine learning outputs into engineering insights.

## Dataset & Tasks

We work with a concrete dataset collection to predict concrete compressive strength.

*   **EDA**: Exploratory analysis and feature inspection.
*   **Feature Engineering**: Encoding mix proportions and material descriptors.

File: S3_Tree/semantic_recoding_features_50.csv (part 8 of 14)
,cement,cement_type,cement_grade,silica_fume,fly_ash,fly_ash_type,limestone_powder,quartz_powder,glass_powder,rice_husk_ash,metakaolin,ggbfs,slag,slag_type,nano_caco3,nano_al2o3,nano_tio2,nano_sio2,filler,filler_type,sand,sand_type,sand_max_size,fiber1_type,fiber1_amount,fiber1_length,fiber1_diameter,fiber2_type,fiber2_amount,water,sp_type,sp_amount,curing_method,curing_temp,cs_28d,cement_type_clean
1085,811.4,OPC_unknown,,215.8,0.0,not_applicable,0.0,0.0,0.0,0.0,0.0,0.0,0.0,not_applicable,51.8,0.0,0.0,0.0,0.0,not_applicable,1079.0,Natural River Sand,2.36,not_applicable,0.0,,,not_applicable,0.0,177.0,PCE_SP,21.6,Standard Curing,20.0,114.0,OPC_I
1086,794.1,OPC_unknown,,215.8,0.0,not_applicable,0.0,0.0,0.0,0.0,0.0,0.0,0.0,not_applicable,69.1,0.0,0.0,0.0,0.0,not_applicable,1079.0,Natural River Sand,2.36,not_applicable,0.0,,,not_applicable,0.0,177.0,PCE_SP,21.6,Standard Curing,20.0,98.0,OPC_I
1087,857.8,OPC_unknown,,215.8,0.0,not_applicable,0.0,0.0,0.0,0.0,0.0,0.0,0.0,not_applicable,0.0,0.0,0.0,5.4,0.0,not_applicable,1079.0,Natural River Sand,2.36,not_applicable,0.0,,,not_applicable,0.0,177.0,PCE_SP,21.6,Standard Curing,20.0,110.0,OPC_I
1088,852.4,OPC_unknown,,215.8,0.0,not_applicable,0.0,0.0,0.0,0.0,0.0,0.0,0.0,not_applicable,0.0,0.0,0.0,10.8,0.0,not_applicable,1079.0,Natural River Sand,2.36,not_applicable,0.0,,,not_applicable,0.0,177.0,PCE_SP,21.6,Standard Curing,20.0,115.0,OPC_I
1089,847.0,OPC_unknown,,215.8,0.0,not_applicable,0.0,0.0,0.0,0.0,0.0,0.0,0.0,not_applicable,0.0,0.0,0.0,16.2,0.0,not_applicable,1079.0,Natural River Sand,2.36,not_applicable,0.0,,,not_applicable,0.0,177.0,PCE_SP,21.6,Standard Curing,20.0,114.0,OPC_I
1090,841.0,OPC_unknown,,215.8,0.0,not_applicable,0.0,0.0,0.0,0.0,0.0,0.0,0.0,not_applicable,0.0,0.0,0.0,21.6,0.0,not_applicable,1079.0,Natural River Sand,2.36,not_applicable,0.0,,,not_applicable,0.0,177.0,PCE_SP,21.6,Standard Curing,20.0,112.0,OPC_I
1091,963.86,white_cement,52.5,96.39,0.0,not_applicable,0.0,106.02,0.0,0.0,0.0,0.0,0.0,not_applicable,0.0,0.0,0.0,0.0,0.0,not_applicable,1233.74,Quartz Sand,0.9,Straight Steel Fiber,67.47,10.0,0.16,not_applicable,0.0,144.58,PCE_SP,48.19,Standard Curing,20.0,183.0,white_cement
1092,963.86,white_cement,52.5,96.39,0.0,not_applicable,0.0,106.02,0.0,0.0,0.0,0.0,0.0,not_applicable,0.0,0.0,0.0,0.0,0.0,not_applicable,1108.44,Quartz Sand,0.9,Straight Steel Fiber,67.47,10.0,0.16,not_applicable,0.0,176.39,PCE_SP,48.19,Standard Curing,20.0,166.0,white_cement
1093,963.86,white_cement,52.5,96.39,0.0,not_applicable,0.0,106.02,0.0,0.0,0.0,0.0,0.0,not_applicable,0.0,0.0,0.0,0.0,0.0,not_applicable,1185.55,Quartz Sand,0.9,Straight Steel Fiber,67.47,10.0,0.16,not_applicable,0.0,192.77,PCE_SP,28.92,Standard Curing,20.0,149.0,white_cement
1094,963.86,white_cement,52.5,96.39,0.0,not_applicable,0.0,106.02,0.0,0.0,0.0,0.0,0.0,not_applicable,0.0,0.0,0.0,0.0,0.0,not_applicable,1031.33,Quartz Sand,0.9,Straight Steel Fiber,67.47,10.0,0.16,not_applicable,0.0,192.77,PCE_SP,48.19,Standard Curing,20.0,184.0,white_cement
1095,850.0,OPC_42.5,42.5,195.5,0.0,not_applicable,0.0,331.5,0.0,0.0,0.0,0.0,0.0,not_applicable,0.0,0.0,0.0,0.0,0.0,not_applicable,935.0,Quartz Sand,0.6,Straight Steel Fiber,148.75,13.0,0.186,not_applicable,0.0,161.5,PCE_SP,42.5,Standard Curing,20.0,109.0,OPC_42.5
1096,850.0,OPC_42.5,42.5,195.5,0.0,not_applicable,0.0,331.5,0.0,0.0,0.0,0.0,0.0,not_applicable,0.0,0.0,0.0,0.0,0.0,not_applicable,935.0,Natural River Sand,0.6,Straight Steel Fiber,148.75,13.0,0.186,not_applicable,0.0,161.5,PCE_SP,42.5,Standard Curing,20.0,122.0,OPC_42.5
1097,850.0,OPC_42.5,42.5,195.5,0.0,not_applicable,0.0,331.5,0.0,0.0,0.0,0.0,0.0,not_applicable,0.0,0.0,0.0,0.0,935.0,Glass Sand,0.0,not_applicable,,Straight Steel Fiber,148.75,13.0,0.186,not_applicable,0.0,161.5,PCE_SP,42.5,Standard Curing,20.0,136.0,OPC_42.5
1098,850.0,OPC_42.5,42.5,195.5,0.0,not_applicable,0.0,331.5,0.0,0.0,0.0,0.0,0.0,not_applicable,0.0,0.0,0.0,0.0,233.75,Glass Sand,701.25,Quartz Sand,0.6,Straight Steel Fiber,148.75,13.0,0.186,not_applicable,0.0,161.5,PCE_SP,42.5,Standard Curing,20.0,116.0,OPC_42.5
1099,850.0,OPC_42.5,42.5,195.5,0.0,not_applicable,0.0,331.5,0.0,0.0,0.0,0.0,0.0,not_applicable,0.0,0.0,0.0,0.0,467.5,Glass Sand,467.5,Quartz Sand,0.6,Straight Steel Fiber,148.75,13.0,0.186,not_applicable,0.0,161.5,PCE_SP,42.5,Standard Curing,20.0,134.0,OPC_42.5
1100,850.0,OPC_42.5,42.5,195.5,0.0,not_applicable,0.0,331.5,0.0,0.0,0.0,0.0,0.0,not_applicable,0.0,0.0,0.0,0.0,701.25,Glass Sand,233.75,Quartz Sand,0.6,Straight Steel Fiber,148.75,13.0,0.186,not_applicable,0.0,161.5,PCE_SP,42.5,Standard Curing,20.0,144.0,OPC_42.5
1101,850.0,OPC_42.5,42.5,195.5,0.0,not_applicable,0.0,331.5,0.0,0.0,0.0,0.0,0.0,not_applicable,0.0,0.0,0.0,0.0,935.0,Glass Sand,0.0,not_applicable,,Straight Steel Fiber,148.75,13.0,0.186,not_applicable,0.0,161.5,PCE_SP,42.5,Standard Curing,20.0,136.0,OPC_42.5
1102,850.0,OPC_42.5,42.5,195.5,0.0,not_applicable,0.0,331.5,0.0,0.0,0.0,0.0,0.0,not_applicable,0.0,0.0,0.0,0.0,233.75,Glass Sand,701.25,Natural River Sand,0.6,Straight Steel Fiber,148.75,13.0,0.186,not_applicable,0.0,161.5,PCE_SP,42.5,Standard Curing,20.0,124.0,OPC_42.5
1103,850.0,OPC_42.5,42.5,195.5,0.0,not_applicable,0.0,331.5,0.0,0.0,0.0,0.0,0.0,not_applicable,0.0,0.0,0.0,0.0,467.5,Glass Sand,467.5,Natural River Sand,0.6,Straight Steel Fiber,148.75,13.0,0.186,not_applicable,0.0,161.5,PCE_SP,42.5,Standard Curing,20.0,136.0,OPC_42.5
1104,850.0,OPC_42.5,42.5,195.5,0.0,not_applicable,0.0,331.5,0.0,0.0,0.0,0.0,0.0,not_applicable,0.0,0.0,0.0,0.0,701.25,Glass Sand,233.75,Natural River Sand,0.6,Straight Steel Fiber,148.75,13.0,0.186,not_applicable,0.0,161.5,PCE_SP,42.5,Standard Curing,20.0,156.0,OPC_42.5
1105,854.0,OPC_42.5,42.5,213.0,0.0,not_applicable,0.0,0.0,0.0,0.0,0.0,0.0,0.0,not_applicable,0.0,0.0,0.0,0.0,0.0,not_applicable,1067.0,Natural River Sand,1.18,Straight Steel Fiber,234.0,13.0,0.22,not_applicable,0.0,167.74,PCE_SP,32.0,Standard Curing,20.0,182.0,OPC_42.5
1106,854.0,OPC_42.5,42.5,213.0,0.0,not_applicable,0.0,0.0,267.0,0.0,0.0,0.0,0.0,not_applicable,0.0,0.0,0.0,0.0,0.0,not_applicable,800.0,Natural River Sand,1.18,Straight Steel Fiber,234.0,13.0,0.22,not_applicable,0.0,167.74,PCE_SP,32.0,Standard Curing,20.0,176.0,OPC_42.5
1107,854.0,OPC_42.5,42.5,213.0,0.0,not_applicable,0.0,0.0,533.5,0.0,0.0,0.0,0.0,not_applicable,0.0,0.0,0.0,0.0,0.0,not_applicable,533.5,Natural River Sand,1.18,Straight Steel Fiber,234.0,13.0,0.22,not_applicable,0.0,167.74,PCE_SP,32.0,Standard Curing,20.0,170.0,OPC_42.5
1108,854.0,OPC_42.5,42.5,213.0,0.0,not_applicable,0.0,0.0,800.0,0.0,0.0,0.0,0.0,not_applicable,0.0,0.0,0.0,0.0,0.0,not_applicable,267.0,Natural River Sand,1.18,Straight Steel Fiber,234.0,13.0,0.22,not_applicable,0.0,167.74,PCE_SP,32.0,Standard Curing,20.0,154.0,OPC_42.5
1109,854.0,OPC_42.5,42.5,213.0,0.0,not_applicable,0.0,0.0,1067.0,0.0,0.0,0.0,0.0,not_applicable,0.0,0.0,0.0,0.0,0.0,not_applicable,0.0,not_applicable,,Straight Steel Fiber,234.0,13.0,0.22,not_applicable,0.0,167.74,PCE_SP,32.0,Standard Curing,20.0,148.0,OPC_42.5
1110,1170.73,OPC_52.5,52.5,292.68,0.0,not_applicable,0.0,0.0,0.0,0.0,0.0,0.0,0.0,not_applicable,0.0,0.0,0.0,0.0,263.41,Silica Flour,673.17,Natural River Sand,0.6,PE Fiber,19.4,12.0,0.024,not_applicable,0.0,210.73,PCE_SP,14.05,Standard Curing,22.0,150.0,OPC_52.5
1111,1024.39,OPC_52.5,52.5,292.68,0.0,not_applicable,0.0,0.0,146.34,0.0,0.0,0.0,0.0,not_applicable,0.0,0.0,0.0,0.0,263.41,Silica Flour,673.17,Natural River Sand,0.6,PE Fiber,19.4,12.0,0.024,not_applicable,0.0,210.73,PCE_SP,14.05,Standard Curing,22.0,152.0,OPC_52.5
1112,878.05,OPC_52.5,52.5,292.68,0.0,not_applicable,0.0,0.0,292.68,0.0,0.0,0.0,0.0,not_applicable,0.0,0.0,0.0,0.0,263.41,Silica Flour,673.17,Natural River Sand,0.6,PE Fiber,19.4,12.0,0.024,not_applicable,0.0,210.73,PCE_SP,14.05,Standard Curing,22.0,142.0,OPC_52.5
1113,731.71,OPC_52.5,52.5,292.68,0.0,not_applicable,0.0,0.0,439.02,0.0,0.0,0.0,0.0,not_applicable,0.0,0.0,0.0,0.0,263.41,Silica Flour,673.17,Natural River Sand,0.6,PE Fiber,19.4,12.0,0.024,not_applicable,0.0,210.73,PCE_SP,14.05,Standard Curing,22.0,136.0,OPC_52.5
1114,926.47,OPC_52.5,52.5,154.41,0.0,not_applicable,463.24,0.0,0.0,0.0,0.0,0.0,0.0,not_applicable,0.0,0.0,0.0,0.0,0.0,not_applicable,555.88,Natural River Sand,0.5,PE Fiber,19.4,12.0,0.024,not_applicable,0.0,355.15,PCE_SP,30.88,Steam Curing,85.0,92.0,OPC_52.5
1115,926.47,OPC_52.5,52.5,308.82,0.0,not_applicable,308.82,0.0,0.0,0.0,0.0,0.0,0.0,not_applicable,0.0,0.0,0.0,0.0,0.0,not_applicable,555.88,Natural River Sand,0.5,PE Fiber,19.4,12.0,0.024,not_applicable,0.0,355.15,PCE_SP,30.88,Steam Curing,85.0,118.0,OPC_52.5
1116,926.47,OPC_52.5,52.5,463.24,0.0,not_applicable,154.41,0.0,0.0,0.0,0.0,0.0,0.0,not_applicable,0.0,0.0,0.0,0.0,0.0,not_applicable,555.88,Natural River Sand,0.5,PE Fiber,19.4,12.0,0.024,not_applicable,0.0,355.15,PCE_SP,30.88,Steam Curing,85.0,126.0,OPC_52.5
1117,926.47,OPC_52.5,52.5,617.65,0.0,not_applicable,0.0,0.0,0.0,0.0,0.0,0.0,0.0,not_applicable,0.0,0.0,0.0,0.0,0.0,not_applicable,555.88,Natural River Sand,0.5,PE Fiber,19.4,12.0,0.024,not_applicable,0.0,355.15,PCE_SP,30.88,Steam Curing,85.0,152.0,OPC_52.5
1118,926.47,OPC_52.5,52.5,617.65,0.0,not_applicable,0.0,0.0,0.0,0.0,0.0,0.0,0.0,not_applicable,0.0,0.0,0.0,0.0,0.0,not_applicable,555.88,Natural River Sand,0.5,PE Fiber,19.4,12.0,0.024,not_applicable,0.0,324.26,PCE_SP,54.04,Steam Curing,85.0,158.0,OPC_52.5
1119,926.47,OPC_52.5,52.5,617.65,0.0,not_applicable,0.0,0.0,0.0,0.0,0.0,0.0,0.0,not_applicable,0.0,0.0,0.0,0.0,0.0,not_applicable,555.88,Natural River Sand,0.5,PE Fiber,19.4,12.0,0.024,not_applicable,0.0,293.38,PCE_SP,77.21,Steam Curing,85.0,162.0,OPC_52.5
1120,926.47,OPC_52.5,52.5,617.65,0.0,not_applicable,0.0,0.0,0.0,0.0,0.0,0.0,0.0,not_applicable,0.0,0.0,0.0,0.0,0.0,not_applicable,555.88,Natural River Sand,0.5,PE Fiber,19.4,12.0,0.024,not_applicable,0.0,262.5,PCE_SP,101.91,Steam Curing,85.0,167.0,OPC_52.5
1121,926.47,OPC_52.5,52.5,617.65,0.0,not_applicable,0.0,0.0,0.0,0.0,0.0,0.0,0.0,not_applicable,0.0,0.0,0.0,0.0,0.0,not_applicable,555.88,Natural River Sand,0.5,PE Fiber,19.4,12.0,0.024,not_applicable,0.0,231.62,PCE_SP,123.53,Steam Curing,85.0,167.0,OPC_52.5
1122,700.0,OPC_52.5,52.5,150.0,0.0,not_applicable,100.0,0.0,0.0,0.0,0.0,750.0,0.0,not_applicable,0.0,0.0,0.0,0.0,0.0,not_applicable,500.0,Silica Sand,0.2,PE Fiber,20.0,18.0,0.024,not_applicable,0.0,230.0,PCE_SP,25.0,Standard Curing,,119.6,OPC_52.5
1123,926.47,OPC_52.5,52.5,154.41,0.0,not_applicable,463.24,0.0,0.0,0.0,0.0,0.0,0.0,not_applicable,0.0,0.0,0.0,0.0,0.0,not_applicable,555.88,Natural River Sand,0.5,not_applicable,0.0,,,not_applicable,0.0,355.15,PCE_SP,30.88,Standard Curing,20.0,92.0,OPC_52.5
1124,926.47,OPC_52.5,52.5,308.82,0.0,not_applicable,308.82,0.0,0.0,0.0,0.0,0.0,0.0,not_applicable,0.0,0.0,0.0,0.0,0.0,not_applicable,555.88,Natural River Sand,0.5,not_applicable,0.0,,,not_applicable,0.0,355.15,PCE_SP,30.88,Standard Curing,20.0,114.0,OPC_52.5
1125,926.47,OPC_52.5,52.5,463.24,0.0,not_applicable,154.41,0.0,0.0,0.0,0.0,0.0,0.0,not_applicable,0.0,0.0,0.0,0.0,0.0,not_applicable,555.88,Natural River Sand,0.5,not_applicable,0.0,,,not_applicable,0.0,355.15,PCE_SP,30.88,Standard Curing,20.0,124.0,OPC_52.5
1126,926.47,OPC_52.5,52.5,617.65,0.0,not_applicable,0.0,0.0,0.0,0.0,0.0,0.0,0.0,not_applicable,0.0,0.0,0.0,0.0,0.0,not_applicable,555.88,Natural River Sand,0.5,not_applicable,0.0,,,not_applicable,0.0,355.15,PCE_SP,30.88,Standard Curing,20.0,140.0,OPC_52.5
1127,926.47,OPC_52.5,52.5,617.65,0.0,not_applicable,0.0,0.0,0.0,0.0,0.0,0.0,0.0,not_applicable,0.0,0.0,0.0,0.0,0.0,not_applicable,555.88,Natural River Sand,0.5,not_applicable,0.0,,,not_applicable,0.0,324.26,PCE_SP,54.04,Standard Curing,20.0,145.0,OPC_52.5
1128,926.47,OPC_52.5,52.5,617.65,0.0,not_applicable,0.0,0.0,0.0,0.0,0.0,0.0,0.0,not_applicable,0.0,0.0,0.0,0.0,0.0,not_applicable,555.88,Natural River Sand,0.5,not_applicable,0.0,,,not_applicable,0.0,293.38,PCE_SP,77.21,Standard Curing,20.0,154.0,OPC_52.5
1129,926.47,OPC_52.5,52.5,617.65,0.0,not_applicable,0.0,0.0,0.0,0.0,0.0,0.0,0.0,not_applicable,0.0,0.0,0.0,0.0,0.0,not_applicable,555.88,Natural River Sand,0.5,not_applicable,0.0,,,not_applicable,0.0,262.5,PCE_SP,101.91,Standard Curing,20.0,160.0,OPC_52.5
1130,926.47,OPC_52.5,52.5,617.65,0.0,not_applicable,0.0,0.0,0.0,0.0,0.0,0.0,0.0,not_applicable,0.0,0.0,0.0,0.0,0.0,not_applicable,555.88,Natural River Sand,0.5,not_applicable,0.0,,,not_applicable,0.0,231.62,PCE_SP,123.53,Standard Curing,20.0,171.0,OPC_52.5
1131,926.47,OPC_52.5,52.5,154.41,0.0,not_applicable,463.24,0.0,0.0,0.0,0.0,0.0,0.0,not_applicable,0.0,0.0,0.0,0.0,0.0,not_applicable,555.88,Natural River Sand,0.5,PE Fiber,19.4,12.0,0.024,not_applicable,0.0,355.15,PCE_SP,30.88,Standard Curing,20.0,95.0,OPC_52.5
1132,926.47,OPC_52.5,52.5,308.82,0.0,not_applicable,308.82,0.0,0.0,0.0,0.0,0.0,0.0,not_applicable,0.0,0.0,0.0,0.0,0.0,not_applicable,555.88,Natural River Sand,0.5,PE Fiber,19.4,12.0,0.024,not_applicable,0.0,355.15,PCE_SP,30.88,Standard Curing,20.0,120.0,OPC_52.5
1133,926.47,OPC_52.5,52.5,463.24,0.0,not_applicable,154.41,0.0,0.0,0.0,0.0,0.0,0.0,not_applicable,0.0,0.0,0.0,0.0,0.0,not_applicable,555.88,Natural River Sand,0.5,PE Fiber,19.4,12.0,0.024,not_applicable,0.0,355.15,PCE_SP,30.88,Standard Curing,20.0,129.0,OPC_52.5
1134,926.47,OPC_52.5,52.5,617.65,0.0,not_applicable,0.0,0.0,0.0,0.0,0.0,0.0,0.0,not_applicable,0.0,0.0,0.0,0.0,0.0,not_applicable,555.88,Natural River Sand,0.5,PE Fiber,19.4,12.0,0.024,not_applicable,0.0,355.15,PCE_SP,30.88,Standard Curing,20.0,148.0,OPC_52.5
1135,926.47,OPC_52.5,52.5,617.65,0.0,not_applicable,0.0,0.0,0.0,0.0,0.0,0.0,0.0,not_applicable,0.0,0.0,0.0,0.0,0.0,not_applicable,555.88,Natural River Sand,0.5,PE Fiber,19.4,12.0,0.024,not_applicable,0.0,324.26,PCE_SP,54.04,Standard Curing,20.0,156.0,OPC_52.5
1136,926.47,OPC_52.5,52.5,617.65,0.0,not_applicable,0.0,0.0,0.0,0.0,0.0,0.0,0.0,not_applicable,0.0,0.0,0.0,0.0,0.0,not_applicable,555.88,Natural River Sand,0.5,PE Fiber,19.4,12.0,0.024,not_applicable,0.0,293.38,PCE_SP,77.21,Standard Curing,20.0,163.0,OPC_52.5
1137,926.47,OPC_52.5,52.5,617.65,0.0,not_applicable,0.0,0.0,0.0,0.0,0.0,0.0,0.0,not_applicable,0.0,0.0,0.0,0.0,0.0,not_applicable,555.88,Natural River Sand,0.5,PE Fiber,19.4,12.0,0.024,not_applicable,0.0,262.5,PCE_SP,101.91,Standard Curing,20.0,169.0,OPC_52.5
1138,926.47,OPC_52.5,52.5,617.65,0.0,not_applicable,0.0,0.0,0.0,0.0,0.0,0.0,0.0,not_applicable,0.0,0.0,0.0,0.0,0.0,not_applicable,555.88,Natural River Sand,0.5,PE Fiber,19.4,12.0,0.024,not_applicable,0.0,231.62,PCE_SP,123.53,Standard Curing,20.0,169.0,OPC_52.5
1139,759.0,OPC_42.5,42.5,227.0,0.0,not_applicable,0.0,266.0,0.0,0.0,0.0,0.0,0.0,not_applicable,0.0,0.0,0.0,0.0,0.0,not_applicable,888.0,Natural River Sand,,Straight Steel Fiber,156.0,13.0,0.2,not_applicable,0.0,178.0,PCE_SP,19.0,Standard Curing,20.0,125.0,OPC_42.5
1140,759.0,OPC_42.5,42.5,227.0,0.0,not_applicable,0.0,266.0,0.0,0.0,0.0,0.0,0.0,not_applicable,0.0,0.0,0.0,0.0,222.0,Recycled Fine Aggregate,666.0,Natural River Sand,,Straight Steel Fiber,156.0,13.0,0.2,not_applicable,0.0,178.0,PCE_SP,19.0,Standard Curing,20.0,123.0,OPC_42.5
1141,759.0,OPC_42.5,42.5,227.0,0.0,not_applicable,0.0,266.0,0.0,0.0,0.0,0.0,0.0,not_applicable,0.0,0.0,0.0,0.0,444.0,Recycled Fine Aggregate,444.0,Natural River Sand,,Straight Steel Fiber,156.0,13.0,0.2,not_applicable,0.0,178.0,PCE_SP,19.0,Standard Curing,20.0,119.0,OPC_42.5
1142,759.0,OPC_42.5,42.5,227.0,0.0,not_applicable,0.0,266.0,0.0,0.0,0.0,0.0,0.0,not_applicable,0.0,0.0,0.0,0.0,666.0,Recycled Fine Aggregate,222.0,Natural River Sand,,Straight Steel Fiber,156.0,13.0,0.2,not_applicable,0.0,178.0,PCE_SP,19.0,Standard Curing,20.0,115.0,OPC_42.5
1143,759.0,OPC_42.5,42.5,227.0,0.0,not_applicable,0.0,266.0,0.0,0.0,0.0,0.0,0.0,not_applicable,0.0,0.0,0.0,0.0,888.0,Recycled Fine Aggregate,0.0,not_applicable,,Straight Steel Fiber,156.0,13.0,0.2,not_applicable,0.0,178.0,PCE_SP,19.0,Standard Curing,20.0,113.0,OPC_42.5
1144,759.0,OPC_42.5,42.5,227.0,0.0,not_applicable,0.0,266.0,0.0,0.0,0.0,0.0,0.0,not_applicable,0.0,0.0,0.0,0.0,0.0,not_applicable,888.0,Natural River Sand,,Straight Steel Fiber,156.0,13.0,0.2,not_applicable,0.0,178.0,PCE_SP,19.0,Autoclave Curing,200.0,165.0,OPC_42.5
1145,759.0,OPC_42.5,42.5,227.0,0.0,not_applicable,0.0,266.0,0.0,0.0,0.0,0.0,0.0,not_applicable,0.0,0.0,0.0,0.0,222.0,Recycled Fine Aggregate,666.0,Natural River Sand,,Straight Steel Fiber,156.0,13.0,0.2,not_applicable,0.0,178.0,PCE_SP,19.0,Autoclave Curing,200.0,162.0,OPC_42.5
1146,759.0,OPC_42.5,42.5,227.0,0.0,not_applicable,0.0,266.0,0.0,0.0,0.0,0.0,0.0,not_applicable,0.0,0.0,0.0,0.0,444.0,Recycled Fine Aggregate,444.0,Natural River Sand,,Straight Steel Fiber,156.0,13.0,0.2,not_applicable,0.0,178.0,PCE_SP,19.0,Autoclave Curing,200.0,154.0,OPC_42.5
1147,759.0,OPC_42.5,42.5,227.0,0.0,not_applicable,0.0,266.0,0.0,0.0,0.0,0.0,0.0,not_applicable,0.0,0.0,0.0,0.0,666.0,Recycled Fine Aggregate,222.0,Natural River Sand,,Straight Steel Fiber,156.0,13.0,0.2,not_applicable,0.0,178.0,PCE_SP,19.0,Autoclave Curing,200.0,150.0,OPC_42.5
1148,759.0,OPC_42.5,42.5,227.0,0.0,not_applicable,0.0,266.0,0.0,0.0,0.0,0.0,0.0,not_applicable,0.0,0.0,0.0,0.0,888.0,Recycled Fine Aggregate,0.0,not_applicable,,Straight Steel Fiber,156.0,13.0,0.2,not_applicable,0.0,178.0,PCE_SP,19.0,Autoclave Curing,200.0,150.0,OPC_42.5
1149,700.0,OPC_42.5,42.5,100.0,0.0,not_applicable,0.0,0.0,0.0,0.0,0.0,200.0,0.0,not_applicable,0.0,0.0,0.0,0.0,0.0,not_applicable,1000.0,Locally Available Sand,,Straight Steel Fiber,156.0,13.0,0.16,not_applicable,0.0,160.0,PCE_HRWRA,15.0,Standard Curing,20.0,106.5,OPC_42.5
1150,700.0,OPC_42.5,42.5,80.0,0.0,not_applicable,0.0,0.0,20.0,0.0,0.0,200.0,0.0,not_applicable,0.0,0.0,0.0,0.0,0.0,not_applicable,1000.0,Locally Available Sand,,Straight Steel Fiber,156.0,13.0,0.16,not_applicable,0.0,160.0,PCE_HRWRA,15.0,Standard Curing,20.0,118.9,OPC_42.5
1151,700.0,OPC_42.5,42.5,60.0,0.0,not_applicable,0.0,0.0,40.0,0.0,0.0,200.0,0.0,not_applicable,0.0,0.0,0.0,0.0,0.0,not_applicable,1000.0,Locally Available Sand,,Straight Steel Fiber,156.0,13.0,0.16,not_applicable,0.0,160.0,PCE_HRWRA,15.0,Standard Curing,20.0,120.8,OPC_42.5
1152,700.0,OPC_42.5,42.5,40.0,0.0,not_applicable,0.0,0.0,60.0,0.0,0.0,200.0,0.0,not_applicable,0.0,0.0,0.0,0.0,0.0,not_applicable,1000.0,Locally Available Sand,,Straight Steel Fiber,156.0,13.0,0.16,not_applicable,0.0,160.0,PCE_HRWRA,15.0,Standard Curing,20.0,124.9,OPC_42.5
1153,700.0,OPC_42.5,42.5,20.0,0.0,not_applicable,0.0,0.0,80.0,0.0,0.0,200.0,0.0,not_applicable,0.0,0.0,0.0,0.0,0.0,not_applicable,1000.0,Locally Available Sand,,Straight Steel Fiber,156.0,13.0,0.16,not_applicable,0.0,160.0,PCE_HRWRA,15.0,Standard Curing,20.0,115.7,OPC_42.5
1154,700.0,OPC_42.5,42.5,100.0,0.0,not_applicable,0.0,0.0,100.0,0.0,0.0,100.0,0.0,not_applicable,0.0,0.0,0.0,0.0,0.0,not_applicable,1000.0,Locally Available Sand,,Straight Steel Fiber,156.0,13.0,0.16,not_applicable,0.0,160.0,PCE_HRWRA,15.0,Standard Curing,20.0,120.5,OPC_42.5
1155,700.0,OPC_42.5,42.5,100.0,0.0,not_applicable,0.0,0.0,200.0,0.0,0.0,0.0,0.0,not_applicable,0.0,0.0,0.0,0.0,0.0,not_applicable,1000.0,Locally Available Sand,,Straight Steel Fiber,156.0,13.0,0.16,not_applicable,0.0,160.0,PCE_HRWRA,15.0,Standard Curing,20.0,107.4,OPC_42.5
1156,600.0,OPC_42.5,42.5,100.0,0.0,not_applicable,0.0,0.0,300.0,0.0,0.0,0.0,0.0,not_applicable,0.0,0.0,0.0,0.0,0.0,not_applicable,1000.0,Locally Available Sand,,Straight Steel Fiber,156.0,13.0,0.16,not_applicable,0.0,160.0,PCE_HRWRA,15.0,Standard Curing,20.0,105.6,OPC_42.5
1157,1006.0,HS_cement,,151.0,0.0,not_applicable,0.0,302.0,0.0,0.0,0.0,0.0,0.0,not_applicable,0.0,0.0,0.0,0.0,0.0,not_applicable,704.0,Quartz Sand,0.6,not_applicable,0.0,,,not_applicable,0.0,231.0,PCE_HRWRA,22.0,Standard Curing,23.0,133.6,HS_cement
1158,972.0,HS_cement,,195.0,0.0,not_applicable,0.0,0.0,0.0,0.0,0.0,0.0,0.0,not_applicable,0.0,0.0,0.0,0.0,0.0,not_applicable,975.0,Quartz Sand,0.6,not_applicable,0.0,,,not_applicable,0.0,233.0,PCE_HRWRA,21.0,Standard Curing,23.0,122.4,HS_cement
1159,792.0,HS_cement,,220.0,0.0,not_applicable,0.0,238.0,0.0,0.0,0.0,0.0,0.0,not_applicable,0.0,0.0,0.0,0.0,0.0,not_applicable,951.0,Quartz Sand,0.6,not_applicable,0.0,,,not_applicable,0.0,202.0,PCE_HRWRA,17.0,Standard Curing,23.0,150.1,HS_cement
1160,687.0,HS_cement,,240.0,0.0,not_applicable,0.0,275.0,0.0,0.0,0.0,0.0,0.0,not_applicable,0.0,0.0,0.0,0.0,0.0,not_applicable,1030.0,Quartz Sand,0.6,not_applicable,0.0,,,not_applicable,0.0,185.0,PCE_HRWRA,15.0,Standard Curing,23.0,169.0,HS_cement
1161,840.0,HS_cement,,233.0,0.0,not_applicable,0.0,252.0,0.0,0.0,0.0,0.0,0.0,not_applicable,0.0,0.0,0.0,0.0,0.0,not_applicable,1008.0,Quartz Sand,0.6,not_applicable,0.0,,,not_applicable,0.0,161.0,PCE_HRWRA,9.0,Standard Curing,23.0,179.0,HS_cement
1162,828.0,HS_cement,,230.0,0.0,not_applicable,0.0,248.0,0.0,0.0,0.0,0.0,0.0,not_applicable,0.0,0.0,0.0,0.0,0.0,not_applicable,994.0,Quartz Sand,0.6,not_applicable,0.0,,,not_applicable,0.0,159.0,PCE_HRWRA,27.0,Standard Curing,23.0,170.0,HS_cement
1163,758.0,HS_cement,,211.0,0.0,not_applicable,0.0,228.0,0.0,0.0,0.0,0.0,0.0,not_applicable,0.0,0.0,0.0,0.0,0.0,not_applicable,911.0,Quartz Sand,0.6,not_applicable,0.0,,,not_applicable,0.0,242.0,PCE_HRWRA,8.0,Standard Curing,23.0,131.0,HS_cement
1164,749.0,HS_cement,,211.0,0.0,not_applicable,0.0,225.0,0.0,0.0,0.0,0.0,0.0,not_applicable,0.0,0.0,0.0,0.0,0.0,not_applicable,899.0,Quartz Sand,0.6,not_applicable,0.0,,,not_applicable,0.0,239.0,PCE_HRWRA,24.0,Standard Curing,23.0,123.0,HS_cement
1165,792.0,HS_cement,,220.0,0.0,not_applicable,0.0,237.0,0.0,0.0,0.0,0.0,0.0,not_applicable,0.0,0.0,0.0,0.0,0.0,not_applicable,951.0,Quartz Sand,0.6,not_applicable,0.0,,,not_applicable,0.0,202.0,PCE_HRWRA,17.0,Standard Curing,23.0,152.0,HS_cement
1166,810.0,HS_cement,,225.0,0.0,not_applicable,0.0,243.0,0.0,0.0,0.0,0.0,0.0,not_applicable,0.0,0.0,0.0,0.0,0.0,not_applicable,972.0,Quartz Sand,0.6,not_applicable,0.0,,,not_applicable,0.0,181.0,PCE_HRWRA,22.0,Standard Curing,23.0,167.0,HS_cement
1167,820.0,HS_cement,,228.0,0.0,not_applicable,0.0,246.0,0.0,0.0,0.0,0.0,0.0,not_applicable,0.0,0.0,0.0,0.0,0.0,not_applicable,984.0,Quartz Sand,0.6,not_applicable,0.0,,,not_applicable,0.0,168.0,PCE_HRWRA,26.0,Standard Curing,23.0,169.0,HS_cement
1168,810.0,HS_cement,,225.0,0.0,not_applicable,0.0,243.0,0.0,0.0,0.0,0.0,0.0,not_applicable,0.0,0.0,0.0,0.0,0.0,not_applicable,972.0,Quartz Sand,0.6,not_applicable,0.0,,,not_applicable,0.0,191.0,PCE_HRWRA,9.0,Standard Curing,23.0,168.0,HS_cement
1169,813.0,HS_cement,,226.0,0.0,not_applicable,0.0,244.0,0.0,0.0,0.0,0.0,0.0,not_applicable,0.0,0.0,0.0,0.0,0.0,not_applicable,975.0,Quartz Sand,0.6,not_applicable,0.0,,,not_applicable,0.0,187.0,PCE_HRWRA,11.0,Standard Curing,23.0,160.0,HS_cement
1170,775.0,HS_cement,,223.0,0.0,not_applicable,0.0,233.0,0.0,0.0,0.0,0.0,0.0,not_applicable,0.0,0.0,0.0,0.0,0.0,not_applicable,930.0,Quartz Sand,0.6,not_applicable,0.0,,,not_applicable,0.0,215.0,PCE_HRWRA,13.0,Standard Curing,23.0,142.0,HS_cement
1171,1006.0,HS_cement,,151.0,0.0,not_applicable,0.0,302.0,0.0,0.0,0.0,0.0,0.0,not_applicable,0.0,0.0,0.0,0.0,0.0,not_applicable,704.0,Quartz Sand,0.6,not_applicable,0.0,,,not_applicable,0.0,231.0,PCE_HRWRA,22.0,Heat Curing,90.0,161.0,HS_cement
1172,972.0,HS_cement,,195.0,0.0,not_applicable,0.0,0.0,0.0,0.0,0.0,0.0,0.0,not_applicable,0.0,0.0,0.0,0.0,0.0,not_applicable,975.0,Quartz Sand,0.6,not_applicable,0.0,,,not_applicable,0.0,233.0,PCE_HRWRA,21.0,Heat Curing,90.0,158.0,HS_cement
1173,792.0,HS_cement,,220.0,0.0,not_applicable,0.0,238.0,0.0,0.0,0.0,0.0,0.0,not_applicable,0.0,0.0,0.0,0.0,0.0,not_applicable,951.0,Quartz Sand,0.6,not_applicable,0.0,,,not_applicable,0.0,202.0,PCE_HRWRA,17.0,Heat Curing,90.0,196.5,HS_cement
1174,687.0,HS_cement,,240.0,0.0,not_applicable,0.0,275.0,0.0,0.0,0.0,0.0,0.0,not_applicable,0.0,0.0,0.0,0.0,0.0,not_applicable,1030.0,Quartz Sand,0.6,not_applicable,0.0,,,not_applicable,0.0,185.0,PCE_HRWRA,15.0,Heat Curing,90.0,217.0,HS_cement
1175,840.0,HS_cement,,233.0,0.0,not_applicable,0.0,252.0,0.0,0.0,0.0,0.0,0.0,not_applicable,0.0,0.0,0.0,0.0,0.0,not_applicable,1008.0,Quartz Sand,0.6,not_applicable,0.0,,,not_applicable,0.0,161.0,PCE_HRWRA,9.0,Heat Curing,90.0,226.0,HS_cement
1176,828.0,HS_cement,,230.0,0.0,not_applicable,0.0,248.0,0.0,0.0,0.0,0.0,0.0,not_applicable,0.0,0.0,0.0,0.0,0.0,not_applicable,994.0,Quartz Sand,0.6,not_applicable,0.0,,,not_applicable,0.0,159.0,PCE_HRWRA,27.0,Heat Curing,90.0,221.0,HS_cement
1177,758.0,HS_cement,,211.0,0.0,not_applicable,0.0,228.0,0.0,0.0,0.0,0.0,0.0,not_applicable,0.0,0.0,0.0,0.0,0.0,not_applicable,911.0,Quartz Sand,0.6,not_applicable,0.0,,,not_applicable,0.0,242.0,PCE_HRWRA,8.0,Heat Curing,90.0,169.0,HS_cement
1178,749.0,HS_cement,,211.0,0.0,not_applicable,0.0,225.0,0.0,0.0,0.0,0.0,0.0,not_applicable,0.0,0.0,0.0,0.0,0.0,not_applicable,899.0,Quartz Sand,0.6,not_applicable,0.0,,,not_applicable,0.0,239.0,PCE_HRWRA,24.0,Heat Curing,90.0,164.0,HS_cement
1179,792.0,HS_cement,,220.0,0.0,not_applicable,0.0,237.0,0.0,0.0,0.0,0.0,0.0,not_applicable,0.0,0.0,0.0,0.0,0.0,not_applicable,951.0,Quartz Sand,0.6,not_applicable,0.0,,,not_applicable,0.0,202.0,PCE_HRWRA,17.0,Heat Curing,90.0,186.4,HS_cement
1180,810.0,HS_cement,,225.0,0.0,not_applicable,0.0,243.0,0.0,0.0,0.0,0.0,0.0,not_applicable,0.0,0.0,0.0,0.0,0.0,not_applicable,972.0,Quartz Sand,0.6,not_applicable,0.0,,,not_applicable,0.0,181.0,PCE_HRWRA,22.0,Heat Curing,90.0,209.0,HS_cement
1181,820.0,HS_cement,,228.0,0.0,not_applicable,0.0,246.0,0.0,0.0,0.0,0.0,0.0,not_applicable,0.0,0.0,0.0,0.0,0.0,not_applicable,984.0,Quartz Sand,0.6,not_applicable,0.0,,,not_applicable,0.0,168.0,PCE_HRWRA,26.0,Heat Curing,90.0,213.0,HS_cement
1182,810.0,HS_cement,,225.0,0.0,not_applicable,0.0,243.0,0.0,0.0,0.0,0.0,0.0,not_applicable,0.0,0.0,0.0,0.0,0.0,not_applicable,972.0,Quartz Sand,0.6,not_applicable,0.0,,,not_applicable,0.0,191.0,PCE_HRWRA,9.0,Heat Curing,90.0,205.0,HS_cement
1183,813.0,HS_cement,,226.0,0.0,not_applicable,0.0,244.0,0.0,0.0,0.0,0.0,0.0,not_applicable,0.0,0.0,0.0,0.0,0.0,not_applicable,975.0,Quartz Sand,0.6,not_applicable,0.0,,,not_applicable,0.0,187.0,PCE_HRWRA,11.0,Heat Curing,90.0,197.0,HS_cement
1184,775.0,HS_cement,,223.0,0.0,not_applicable,0.0,233.0,0.0,0.0,0.0,0.0,0.0,not_applicable,0.0,0.0,0.0,0.0,0.0,not_applicable,930.0,Quartz Sand,0.6,not_applicable,0.0,,,not_applicable,0.0,215.0,PCE_HRWRA,13.0,Heat Curing,90.0,182.0,HS_cement
1185,1062.0,OPC_unknown,,118.0,0.0,not_applicable,0.0,0.0,0.0,0.0,0.0,0.0,0.0,not_applicable,0.0,0.0,0.0,0.0,0.0,not_applicable,1094.0,Silica Sand,,Straight Steel Fiber,156.0,13.0,0.2,not_applicable,0.0,177.0,PCE_SP,12.39,Standard Curing,25.0,145.0,OPC_I
1186,903.0,OPC_unknown,,118.0,0.0,not_applicable,0.0,0.0,159.0,0.0,0.0,0.0,0.0,not_applicable,0.0,0.0,0.0,0.0,0.0,not_applicable,1058.0,Silica Sand,,Straight Steel Fiber,156.0,13.0,0.2,not_applicable,0.0,177.0,PCE_SP,12.39,Standard Curing,25.0,151.0,OPC_I
1187,743.0,OPC_unknown,,118.0,0.0,not_applicable,0.0,0.0,319.0,0.0,0.0,0.0,0.0,not_applicable,0.0,0.0,0.0,0.0,0.0,not_applicable,1021.0,Silica Sand,,Straight Steel Fiber,156.0,13.0,0.2,not_applicable,0.0,177.0,PCE_SP,12.39,Standard Curing,25.0,146.0,OPC_I
1188,1062.0,OPC_unknown,,118.0,0.0,not_applicable,0.0,0.0,0.0,0.0,0.0,0.0,0.0,not_applicable,0.0,0.0,0.0,0.0,171.0,R-Fa,887.0,Silica Sand,,Straight Steel Fiber,156.0,13.0,0.2,not_applicable,0.0,177.0,PCE_SP,12.39,Standard Curing,25.0,148.0,OPC_I
1189,1062.0,OPC_unknown,,118.0,0.0,not_applicable,0.0,0.0,0.0,0.0,0.0,0.0,0.0,not_applicable,0.0,0.0,0.0,0.0,328.0,R-Fa,697.0,Silica Sand,,Straight Steel Fiber,156.0,13.0,0.2,not_applicable,0.0,177.0,PCE_SP,12.39,Standard Curing,25.0,160.0,OPC_I
1190,1062.0,OPC_unknown,,118.0,0.0,not_applicable,0.0,0.0,0.0,0.0,0.0,0.0,0.0,not_applicable,0.0,0.0,0.0,0.0,547.0,R-Fa,432.0,Silica Sand,,Straight Steel Fiber,156.0,13.0,0.2,not_applicable,0.0,177.0,PCE_SP,12.39,Standard Curing,25.0,165.0,OPC_I
1191,903.0,OPC_unknown,,118.0,0.0,not_applicable,0.0,0.0,159.0,0.0,0.0,0.0,0.0,not_applicable,0.0,0.0,0.0,0.0,171.0,R-Fa,851.0,Silica Sand,,Straight Steel Fiber,156.0,13.0,0.2,not_applicable,0.0,177.0,PCE_SP,12.39,Standard Curing,25.0,152.0,OPC_I
1192,903.0,OPC_unknown,,118.0,0.0,not_applicable,0.0,0.0,159.0,0.0,0.0,0.0,0.0,not_applicable,0.0,0.0,0.0,0.0,328.0,R-Fa,661.0,Silica Sand,,Straight Steel Fiber,156.0,13.0,0.2,not_applicable,0.0,177.0,PCE_SP,12.39,Standard Curing,25.0,165.0,OPC_I
1193,1062.0,OPC_unknown,,118.0,0.0,not_applicable,0.0,0.0,0.0,0.0,0.0,0.0,0.0,not_applicable,0.0,0.0,0.0,0.0,0.0,not_applicable,1094.0,Silica Sand,,Straight Steel Fiber,156.0,13.0,0.2,not_applicable,0.0,177.0,PCE_SP,12.39,Steam Curing,90.0,175.0,OPC_I
1194,903.0,OPC_unknown,,118.0,0.0,not_applicable,0.0,0.0,159.0,0.0,0.0,0.0,0.0,not_applicable,0.0,0.0,0.0,0.0,0.0,not_applicable,1058.0,Silica Sand,,Straight Steel Fiber,156.0,13.0,0.2,not_applicable,0.0,177.0,PCE_SP,12.39,Steam Curing,90.0,178.0,OPC_I
1195,743.0,OPC_unknown,,118.0,0.0,not_applicable,0.0,0.0,319.0,0.0,0.0,0.0,0.0,not_applicable,0.0,0.0,0.0,0.0,0.0,not_applicable,1021.0,Silica Sand,,Straight Steel Fiber,156.0,13.0,0.2,not_applicable,0.0,177.0,PCE_SP,12.39,Steam Curing,90.0,172.0,OPC_I
1196,1062.0,OPC_unknown,,118.0,0.0,not_applicable,0.0,0.0,0.0,0.0,0.0,0.0,0.0,not_applicable,0.0,0.0,0.0,0.0,171.0,R-Fa,887.0,Silica Sand,,Straight Steel Fiber,156.0,13.0,0.2,not_applicable,0.0,177.0,PCE_SP,12.39,Steam Curing,90.0,177.0,OPC_I
1197,1062.0,OPC_unknown,,118.0,0.0,not_applicable,0.0,0.0,0.0,0.0,0.0,0.0,0.0,not_applicable,0.0,0.0,0.0,0.0,328.0,R-Fa,697.0,Silica Sand,,Straight Steel Fiber,156.0,13.0,0.2,not_applicable,0.0,177.0,PCE_SP,12.39,Steam Curing,90.0,190.0,OPC_I
1198,1062.0,OPC_unknown,,118.0,0.0,not_applicable,0.0,0.0,0.0,0.0,0.0,0.0,0.0,not_applicable,0.0,0.0,0.0,0.0,547.0,R-Fa,432.0,Silica Sand,,Straight Steel Fiber,156.0,13.0,0.2,not_applicable,0.0,177.0,PCE_SP,12.39,Steam Curing,90.0,198.0,OPC_I
1199,903.0,OPC_unknown,,118.0,0.0,not_applicable,0.0,0.0,159.0,0.0,0.0,0.0,0.0,not_applicable,0.0,0.0,0.0,0.0,171.0,R-Fa,851.0,Silica Sand,,Straight Steel Fiber,156.0,13.0,0.2,not_applicable,0.0,177.0,PCE_SP,12.39,Steam Curing,90.0,185.0,OPC_I
1200,903.0,OPC_unknown,,118.0,0.0,not_applicable,0.0,0.0,159.0,0.0,0.0,0.0,0.0,not_applicable,0.0,0.0,0.0,0.0,328.0,R-Fa,661.0,Silica Sand,,Straight Steel Fiber,156.0,13.0,0.2,not_applicable,0.0,177.0,PCE_SP,12.39,Steam Curing,90.0,205.0,OPC_I
1201,857.14,OPC_42.5,42.5,257.14,0.0,not_applicable,0.0,0.0,0.0,0.0,0.0,0.0,0.0,not_applicable,0.0,0.0,0.0,0.0,0.0,not_applicable,1285.71,Crushed Limestone,,Straight Steel Fiber,78.0,13.0,0.55,not_applicable,0.0,222.86,PCE_HRWRA,66.86,Standard Curing,,124.0,OPC_42.5
1202,857.14,OPC_42.5,42.5,257.14,0.0,not_applicable,0.0,0.0,171.43,0.0,0.0,0.0,0.0,not_applicable,0.0,0.0,0.0,0.0,0.0,not_applicable,1285.71,Crushed Limestone,,Straight Steel Fiber,78.0,13.0,0.55,not_applicable,0.0,222.86,PCE_HRWRA,66.86,Standard Curing,,131.0,OPC_42.5
1203,857.14,OPC_42.5,42.5,257.14,0.0,not_applicable,0.0,0.0,0.0,0.0,0.0,0.0,0.0,not_applicable,0.0,0.0,0.0,42.86,0.0,not_applicable,1285.71,Crushed Limestone,,Straight Steel Fiber,78.0,13.0,0.55,not_applicable,0.0,222.86,PCE_HRWRA,66.86,Standard Curing,,136.0,OPC_42.5
1204,857.14,OPC_42.5,42.5,257.14,0.0,not_applicable,0.0,0.0,171.43,0.0,0.0,0.0,0.0,not_applicable,0.0,0.0,0.0,42.86,0.0,not_applicable,1285.71,Crushed Limestone,,Straight Steel Fiber,78.0,13.0,0.55,not_applicable,0.0,222.86,PCE_HRWRA,66.86,Standard Curing,,149.0,OPC_42.5
1205,857.14,OPC_42.5,42.5,257.14,0.0,not_applicable,0.0,0.0,0.0,0.0,0.0,0.0,0.0,not_applicable,0.0,0.0,0.0,21.43,0.0,not_applicable,1285.71,Crushed Limestone,,Straight Steel Fiber,78.0,13.0,0.55,not_applicable,0.0,222.86,PCE_HRWRA,66.86,Standard Curing,,130.0,OPC_42.5
1206,857.14,OPC_42.5,42.5,257.14,0.0,not_applicable,0.0,0.0,171.43,0.0,0.0,0.0,0.0,not_applicable,0.0,0.0,0.0,21.43,0.0,not_applicable,1285.71,Crushed Limestone,,Straight Steel Fiber,78.0,13.0,0.55,not_applicable,0.0,222.86,PCE_HRWRA,66.86,Standard Curing,,142.0,OPC_42.5
1207,857.14,OPC_42.5,42.5,257.14,0.0,not_applicable,0.0,0.0,85.71,0.0,0.0,0.0,0.0,not_applicable,0.0,0.0,0.0,0.0,0.0,not_applicable,1285.71,Crushed Limestone,,Straight Steel Fiber,78.0,13.0,0.55,not_applicable,0.0,222.86,PCE_HRWRA,66.86,Standard Curing,,136.0,OPC_42.5
1208,857.14,OPC_42.5,42.5,257.14,0.0,not_applicable,0.0,0.0,85.71,0.0,0.0,0.0,0.0,not_applicable,0.0,0.0,0.0,42.86,0.0,not_applicable,1285.71,Crushed Limestone,,Straight Steel Fiber,78.0,13.0,0.55,not_applicable,0.0,222.86,PCE_HRWRA,66.86,Standard Curing,,147.0,OPC_42.5
1209,857.14,OPC_42.5,42.5,257.14,0.0,not_applicable,0.0,0.0,0.0,0.0,0.0,0.0,0.0,not_applicable,0.0,0.0,0.0,21.43,0.0,not_applicable,1285.71,Crushed Limestone,,Straight Steel Fiber,78.0,13.0,0.55,not_applicable,0.0,222.86,PCE_HRWRA,66.86,Standard Curing,,142.0,OPC_42.5
1210,857.14,OPC_42.5,42.5,257.14,0.0,not_applicable,0.0,0.0,171.43,0.0,0.0,0.0,0.0,not_applicable,0.0,0.0,0.0,21.43,0.0,not_applicable,1285.71,Crushed Limestone,,Straight Steel Fiber,78.0,13.0,0.55,not_applicable,0.0,222.86,PCE_HRWRA,66.86,Standard Curing,,144.0,OPC_42.5
1211,1056.0,,,144.0,0.0,not_applicable,0.0,0.0,0.0,0.0,0.0,0.0,0.0,not_applicable,0.0,0.0,0.0,0.0,0.0,not_applicable,1200.0,Locally Available Sand,,not_applicable,0.0,,,not_applicable,0.0,168.0,PCE_SP,,Autoclave Curing,85.0,234.0,Unknown
1212,936.0,,,144.0,0.0,not_applicable,0.0,0.0,120.0,0.0,0.0,0.0,0.0,not_applicable,0.0,0.0,0.0,0.0,0.0,not_applicable,1200.0,Locally Available Sand,,not_applicable,0.0,,,not_applicable,0.0,168.0,PCE_SP,,Autoclave Curing,85.0,237.0,Unknown
1213,816.0,,,144.0,0.0,not_applicable,0.0,0.0,240.0,0.0,0.0,0.0,0.0,not_applicable,0.0,0.0,0.0,0.0,0.0,not_applicable,1200.0,Locally Available Sand,,not_applicable,0.0,,,not_applicable,0.0,168.0,PCE_SP,,Autoclave Curing,85.0,248.0,Unknown
1214,696.0,,,144.0,0.0,not_applicable,0.0,0.0,360.0,0.0,0.0,0.0,0.0,not_applicable,0.0,0.0,0.0,0.0,0.0,not_applicable,1200.0,Locally Available Sand,,not_applicable,0.0,,,not_applicable,0.0,168.0,PCE_SP,,Autoclave Curing,85.0,241.0,Unknown
1215,1056.0,,,144.0,0.0,not_applicable,0.0,0.0,0.0,0.0,0.0,0.0,0.0,not_applicable,0.0,0.0,0.0,0.0,0.0,not_applicable,1200.0,Locally Available Sand,,not_applicable,0.0,,,not_applicable,0.0,240.0,PCE_SP,,Autoclave Curing,85.0,129.0,Unknown
1216,936.0,,,144.0,0.0,not_applicable,0.0,0.0,120.0,0.0,0.0,0.0,0.0,not_applicable,0.0,0.0,0.0,0.0,0.0,not_applicable,1200.0,Locally Available Sand,,not_applicable,0.0,,,not_applicable,0.0,240.0,PCE_SP,,Autoclave Curing,85.0,134.0,Unknown
1217,816.0,,,144.0,0.0,not_applicable,0.0,0.0,240.0,0.0,0.0,0.0,0.0,not_applicable,0.0,0.0,0.0,0.0,0.0,not_applicable,1200.0,Locally Available Sand,,not_applicable,0.0,,,not_applicable,0.0,240.0,PCE_SP,,Autoclave Curing,85.0,146.0,Unknown
1218,696.0,,,144.0,0.0,not_applicable,0.0,0.0,360.0,0.0,0.0,0.0,0.0,not_applicable,0.0,0.0,0.0,0.0,0.0,not_applicable,1200.0,Locally Available Sand,,not_applicable,0.0,,,not_applicable,0.0,240.0,PCE_SP,,Autoclave Curing,85.0,139.0,Unknown
1219,880.0,pozzolan_cement,52.5,220.0,0.0,not_applicable,0.0,0.0,0.0,0.0,0.0,0.0,0.0,not_applicable,0.0,0.0,0.0,0.0,0.0,not_applicable,833.0,Calcareous Sand,0.5,Straight Steel Fiber,117.0,6.0,0.16,Straight Steel Fiber,39.0,172.0,unknown_type,67.0,Heat Curing,90.0,118.3,pozzolan_cement
1220,880.0,pozzolan_cement,52.5,220.0,0.0,not_applicable,0.0,0.0,0.0,0.0,0.0,0.0,0.0,not_applicable,0.0,0.0,0.0,0.0,0.0,not_applicable,833.0,Calcareous Sand,0.5,Straight Steel Fiber,234.0,6.0,0.16,Straight Steel Fiber,78.0,172.0,unknown_type,67.0,Heat Curing,90.0,119.6,pozzolan_cement
1221,880.0,pozzolan_cement,52.5,220.0,0.0,not_applicable,0.0,0.0,0.0,0.0,0.0,0.0,0.0,not_applicable,0.0,0.0,0.0,0.0,0.0,not_applicable,833.0,Calcareous Sand,0.5,Straight Steel Fiber,351.0,6.0,0.16,Straight Steel Fiber,117.0,172.0,unknown_type,67.0,Heat Curing,90.0,166.2,pozzolan_cement
1222,880.0,pozzolan_cement,52.5,220.0,0.0,not_applicable,0.0,0.0,0.0,0.0,0.0,0.0,0.0,not_applicable,0.0,0.0,0.0,0.0,0.0,not_applicable,833.0,Calcareous Sand,0.5,Straight Steel Fiber,468.0,6.0,0.16,Straight Steel Fiber,156.0,172.0,unknown_type,67.0,Heat Curing,90.0,171.8,pozzolan_cement
1223,880.0,pozzolan_cement,52.5,220.0,0.0,not_applicable,0.0,0.0,0.0,0.0,0.0,0.0,0.0,not_applicable,0.0,0.0,0.0,0.0,0.0,not_applicable,833.0,Calcareous Sand,0.5,Straight Steel Fiber,585.0,6.0,0.16,Straight Steel Fiber,195.0,172.0,unknown_type,67.0,Heat Curing,90.0,198.4,pozzolan_cement
1224,880.0,pozzolan_cement,52.5,220.0,0.0,not_applicable,0.0,0.0,0.0,0.0,0.0,0.0,0.0,not_applicable,0.0,0.0,0.0,0.0,0.0,not_applicable,833.0,Calcareous Sand,0.5,Straight Steel Fiber,401.0,6.0,0.16,Straight Steel Fiber,80.0,172.0,unknown_type,67.0,Standard Curing,20.0,135.9,pozzolan_cement
1225,880.0,pozzolan_cement,52.5,220.0,0.0,not_applicable,0.0,0.0,0.0,0.0,0.0,0.0,0.0,not_applicable,0.0,0.0,0.0,0.0,0.0,not_applicable,833.0,Calcareous Sand,0.5,Straight Steel Fiber,401.0,6.0,0.16,Straight Steel Fiber,80.0,172.0,unknown_type,67.0,Heat Curing,90.0,162.3,pozzolan_cement
1226,874.0,OPC_52.5,52.5,46.0,0.0,not_applicable,0.0,0.0,0.0,0.0,0.0,0.0,0.0,not_applicable,0.0,0.0,0.0,0.0,1055.0,Dolomite,220.0,Quartz Sand,1.0,not_applicable,0.0,,,not_applicable,0.0,202.4,unknown_type,27.6,Standard Curing,20.0,131.0,OPC_52.5
1227,598.0,OPC_52.5,52.5,0.0,0.0,not_applicable,276.0,0.0,0.0,0.0,46.0,0.0,0.0,not_applicable,0.0,0.0,0.0,0.0,1055.0,Dolomite,220.0,Quartz Sand,1.0,not_applicable,0.0,,,not_applicable,0.0,202.4,unknown_type,27.6,Standard Curing,20.0,97.0,OPC_52.5
1228,598.0,OPC_52.5,52.5,0.0,0.0,not_applicable,276.0,0.0,0.0,0.0,46.0,0.0,0.0,not_applicable,0.0,0.0,0.0,0.0,1055.0,Dolomite,220.0,Quartz Sand,1.0,Straight Steel Fiber,78.4,15.0,0.18,not_applicable,0.0,202.4,unknown_type,27.6,Standard Curing,20.0,112.0,OPC_52.5
1229,598.0,OPC_52.5,52.5,0.0,0.0,not_applicable,276.0,0.0,0.0,0.0,46.0,0.0,0.0,not_applicable,0.0,0.0,0.0,0.0,1055.0,Dolomite,220.0,Quartz Sand,1.0,Straight Steel Fiber,117.5,15.0,0.18,not_applicable,0.0,202.4,unknown_type,27.6,Standard Curing,20.0,108.0,OPC_52.5
1230,598.0,OPC_52.5,52.5,0.0,0.0,not_applicable,276.0,0.0,0.0,0.0,46.0,0.0,0.0,not_applicable,0.0,0.0,0.0,0.0,1055.0,Dolomite,220.0,Quartz Sand,1.0,Carbon Fiber,8.9,1.0,0.007,not_applicable,0.0,202.4,unknown_type,32.2,Standard Curing,20.0,104.0,OPC_52.5
1231,598.0,OPC_52.5,52.5,0.0,0.0,not_applicable,276.0,0.0,0.0,0.0,46.0,0.0,0.0,not_applicable,0.0,0.0,0.0,0.0,1055.0,Dolomite,220.0,Quartz Sand,1.0,Carbon Fiber,17.8,1.0,0.007,not_applicable,0.0,202.4,unknown_type,36.8,Standard Curing,20.0,102.0,OPC_52.5
1232,598.0,OPC_52.5,52.5,0.0,0.0,not_applicable,276.0,0.0,0.0,0.0,46.0,0.0,0.0,not_applicable,0.0,0.0,0.0,0.0,1055.0,Dolomite,220.0,Quartz Sand,1.0,Straight Steel Fiber,78.4,15.0,0.18,Carbon Fiber,8.9,202.4,unknown_type,33.12,Standard Curing,20.0,114.0,OPC_52.5
1233,598.0,OPC_52.5,52.5,0.0,0.0,not_applicable,276.0,0.0,0.0,0.0,46.0,0.0,0.0,not_applicable,0.0,0.0,0.0,0.0,1055.0,Dolomite,220.0,Quartz Sand,1.0,Straight Steel Fiber,117.5,15.0,0.18,Carbon Fiber,8.9,202.4,unknown_type,30.36,Standard Curing,20.0,116.0,OPC_52.5
1234,800.0,OPC_unknown,,200.0,0.0,not_applicable,0.0,0.0,0.0,0.0,0.0,700.0,0.0,not_applicable,0.0,0.0,0.0,0.0,0.0,not_applicable,500.0,Silica Sand,0.6,PE Fiber,19.4,18.0,0.025,not_applicable,0.0,300.0,unknown_type,10.8,Standard Curing,20.0,113.0,OPC_I
1235,700.0,OPC_unknown,,200.0,0.0,not_applicable,0.0,0.0,100.0,0.0,0.0,700.0,0.0,not_applicable,0.0,0.0,0.0,0.0,0.0,not_applicable,500.0,Silica Sand,0.6,PE Fiber,19.4,18.0,0.025,not_applicable,0.0,300.0,unknown_type,10.8,Standard Curing,20.0,111.0,OPC_I
1236,600.0,OPC_unknown,,200.0,0.0,not_applicable,0.0,0.0,200.0,0.0,0.0,700.0,0.0,not_applicable,0.0,0.0,0.0,0.0,0.0,not_applicable,500.0,Silica Sand,0.6,PE Fiber,19.4,18.0,0.025,not_applicable,0.0,300.0,unknown_type,10.8,Standard Curing,20.0,110.0,OPC_I
1237,400.0,OPC_unknown,,200.0,0.0,not_applicable,0.0,0.0,400.0,0.0,0.0,700.0,0.0,not_applicable,0.0,0.0,0.0,0.0,0.0,not_applicable,500.0,Silica Sand,0.6,PE Fiber,19.4,18.0,0.025,not_applicable,0.0,300.0,unknown_type,10.8,Standard Curing,20.0,106.0,OPC_I
1238,200.0,OPC_unknown,,200.0,0.0,not_applicable,0.0,0.0,600.0,0.0,0.0,700.0,0.0,not_applicable,0.0,0.0,0.0,0.0,0.0,not_applicable,500.0,Silica Sand,0.6,PE Fiber,19.4,18.0,0.025,not_applicable,0.0,300.0,unknown_type,10.8,Standard Curing,20.0,94.0,OPC_I
