Repository: Jocund96/Data-to-Design-ML

# Data to Design: Structural Materials (Da2DeSM)

Repository for the Da2DeSM project-based course at Bauhaus-Universität Weimar. This project applies machine learning to predict the mechanical properties of structural materials.

## Main Goals

*   Predict material behavior with limited data.
*   Analyze model uncertainty and out-of-distribution performance.
*   Turn machine learning outputs into engineering insights.

## Dataset & Tasks

We work with a concrete dataset collection to predict concrete compressive strength.

*   **EDA**: Exploratory analysis and feature inspection.
*   **Feature Engineering**: Encoding mix proportions and material descriptors.

File: S3_Tree/semantic_recoding_features_50.csv (part 9 of 14)
,cement,cement_type,cement_grade,silica_fume,fly_ash,fly_ash_type,limestone_powder,quartz_powder,glass_powder,rice_husk_ash,metakaolin,ggbfs,slag,slag_type,nano_caco3,nano_al2o3,nano_tio2,nano_sio2,filler,filler_type,sand,sand_type,sand_max_size,fiber1_type,fiber1_amount,fiber1_length,fiber1_diameter,fiber2_type,fiber2_amount,water,sp_type,sp_amount,curing_method,curing_temp,cs_28d,cement_type_clean
1239,800.0,OPC_unknown,,200.0,0.0,not_applicable,0.0,0.0,125.0,0.0,0.0,700.0,0.0,not_applicable,0.0,0.0,0.0,0.0,0.0,not_applicable,375.0,Silica Sand,0.6,PE Fiber,19.4,18.0,0.025,not_applicable,0.0,300.0,unknown_type,10.8,Standard Curing,20.0,113.5,OPC_I
1240,800.0,OPC_unknown,,200.0,0.0,not_applicable,0.0,0.0,250.0,0.0,0.0,700.0,0.0,not_applicable,0.0,0.0,0.0,0.0,0.0,not_applicable,250.0,Silica Sand,0.6,PE Fiber,19.4,18.0,0.025,not_applicable,0.0,300.0,unknown_type,10.8,Standard Curing,20.0,114.5,OPC_I
1241,800.0,OPC_unknown,,200.0,0.0,not_applicable,0.0,0.0,375.0,0.0,0.0,700.0,0.0,not_applicable,0.0,0.0,0.0,0.0,0.0,not_applicable,125.0,Silica Sand,0.6,PE Fiber,19.4,18.0,0.025,not_applicable,0.0,300.0,unknown_type,10.8,Standard Curing,20.0,117.0,OPC_I
1242,800.0,OPC_unknown,,200.0,0.0,not_applicable,0.0,0.0,500.0,0.0,0.0,700.0,0.0,not_applicable,0.0,0.0,0.0,0.0,0.0,not_applicable,0.0,not_applicable,0.6,PE Fiber,19.4,18.0,0.025,not_applicable,0.0,300.0,unknown_type,10.8,Standard Curing,20.0,118.0,OPC_I
1243,700.0,OPC_unknown,,200.0,0.0,not_applicable,0.0,0.0,350.0,0.0,0.0,700.0,0.0,not_applicable,0.0,0.0,0.0,0.0,0.0,not_applicable,250.0,Silica Sand,0.6,PE Fiber,19.4,18.0,0.025,not_applicable,0.0,300.0,unknown_type,10.8,Standard Curing,20.0,119.0,OPC_I
1244,600.0,OPC_unknown,,200.0,0.0,not_applicable,0.0,0.0,450.0,0.0,0.0,700.0,0.0,not_applicable,0.0,0.0,0.0,0.0,0.0,not_applicable,250.0,Silica Sand,0.6,PE Fiber,19.4,18.0,0.025,not_applicable,0.0,300.0,unknown_type,10.8,Standard Curing,20.0,112.0,OPC_I
1245,400.0,OPC_unknown,,200.0,0.0,not_applicable,0.0,0.0,650.0,0.0,0.0,700.0,0.0,not_applicable,0.0,0.0,0.0,0.0,0.0,not_applicable,250.0,Silica Sand,0.6,PE Fiber,19.4,18.0,0.025,not_applicable,0.0,300.0,unknown_type,10.8,Standard Curing,20.0,97.5,OPC_I
1246,200.0,OPC_unknown,,200.0,0.0,not_applicable,0.0,0.0,850.0,0.0,0.0,700.0,0.0,not_applicable,0.0,0.0,0.0,0.0,0.0,not_applicable,250.0,Silica Sand,0.6,PE Fiber,19.4,18.0,0.025,not_applicable,0.0,300.0,unknown_type,10.8,Standard Curing,20.0,83.0,OPC_I
1247,700.0,OPC_unknown,,200.0,0.0,not_applicable,0.0,0.0,600.0,0.0,0.0,700.0,0.0,not_applicable,0.0,0.0,0.0,0.0,0.0,not_applicable,0.0,not_applicable,,PE Fiber,19.4,18.0,0.025,not_applicable,0.0,300.0,unknown_type,10.8,Standard Curing,20.0,119.0,OPC_I
1248,600.0,OPC_unknown,,200.0,0.0,not_applicable,0.0,0.0,700.0,0.0,0.0,700.0,0.0,not_applicable,0.0,0.0,0.0,0.0,0.0,not_applicable,0.0,not_applicable,,PE Fiber,19.4,18.0,0.025,not_applicable,0.0,300.0,unknown_type,10.8,Standard Curing,20.0,118.0,OPC_I
1249,400.0,OPC_unknown,,200.0,0.0,not_applicable,0.0,0.0,900.0,0.0,0.0,700.0,0.0,not_applicable,0.0,0.0,0.0,0.0,0.0,not_applicable,0.0,not_applicable,,PE Fiber,19.4,18.0,0.025,not_applicable,0.0,300.0,unknown_type,10.8,Standard Curing,20.0,99.0,OPC_I
1250,998.0,OPC_42.5,42.5,299.4,0.0,not_applicable,0.0,0.0,0.0,0.0,0.0,0.0,0.0,not_applicable,0.0,0.0,0.0,0.0,0.0,not_applicable,1197.6,Quartz Sand,,Straight Steel Fiber,156.0,,0.2,not_applicable,0.0,229.54,HRWRA,19.96,Standard Curing,,138.0,OPC_42.5
1251,998.0,OPC_42.5,42.5,249.5,0.0,not_applicable,0.0,0.0,0.0,0.0,0.0,0.0,0.0,not_applicable,0.0,0.0,0.0,0.0,0.0,not_applicable,1397.2,Quartz Sand,,Straight Steel Fiber,156.0,,0.2,not_applicable,0.0,249.5,HRWRA,49.9,Standard Curing,,122.0,OPC_42.5
1252,998.0,OPC_42.5,42.5,149.7,89.82,class F,0.0,0.0,0.0,0.0,0.0,0.0,0.0,not_applicable,0.0,0.0,0.0,0.0,0.0,not_applicable,1756.48,Quartz Sand,,Straight Steel Fiber,156.0,,0.2,not_applicable,0.0,249.5,HRWRA,49.9,Standard Curing,,105.0,OPC_42.5
1253,878.8,,,219.7,0.0,not_applicable,0.0,0.0,219.7,0.0,0.0,0.0,0.0,not_applicable,0.0,0.0,0.0,0.0,0.0,not_applicable,905.16,Locally Available Sand,0.8,not_applicable,0.0,,,not_applicable,0.0,166.971805199561,unknown_type,9.66678872207982,Standard Curing,20.0,230.0,Unknown
1254,878.8,,,219.7,0.0,not_applicable,0.0,0.0,219.7,0.0,0.0,0.0,0.0,not_applicable,0.0,0.0,0.0,0.0,0.0,not_applicable,808.5,Locally Available Sand,0.8,Straight Steel Fiber,237.275723178323,13.0,0.2,not_applicable,0.0,166.971805199561,unknown_type,9.66678872207982,Standard Curing,20.0,250.0,Unknown
1255,500.0,OPC_unknown,,0.0,250.0,class F,0.0,0.0,0.0,0.0,0.0,250.0,0.0,not_applicable,0.0,0.0,0.0,0.0,0.0,not_applicable,1200.0,Quartz Sand,3.0,not_applicable,0.0,,,not_applicable,0.0,150.0,Unspecified,17.0,Standard Curing,20.0,120.0,OPC_I
1256,500.0,OPC_unknown,,100.0,0.0,not_applicable,0.0,0.0,0.0,0.0,0.0,400.0,0.0,not_applicable,0.0,0.0,0.0,0.0,0.0,not_applicable,1200.0,Quartz Sand,3.0,not_applicable,0.0,,,not_applicable,0.0,150.0,Unspecified,17.0,Standard Curing,20.0,132.0,OPC_I
1257,400.0,OPC_unknown,,100.0,250.0,class F,0.0,0.0,0.0,0.0,0.0,250.0,0.0,not_applicable,0.0,0.0,0.0,0.0,0.0,not_applicable,1200.0,Quartz Sand,3.0,not_applicable,0.0,,,not_applicable,0.0,150.0,Unspecified,17.0,Standard Curing,20.0,144.0,OPC_I
1258,500.0,OPC_unknown,,0.0,250.0,class F,0.0,0.0,0.0,0.0,0.0,250.0,0.0,not_applicable,0.0,0.0,0.0,0.0,0.0,not_applicable,1200.0,Quartz Sand,3.0,not_applicable,0.0,,,not_applicable,0.0,150.0,Unspecified,17.0,Steam Curing,90.0,135.0,OPC_I
1259,500.0,OPC_unknown,,100.0,0.0,not_applicable,0.0,0.0,0.0,0.0,0.0,400.0,0.0,not_applicable,0.0,0.0,0.0,0.0,0.0,not_applicable,1200.0,Quartz Sand,3.0,not_applicable,0.0,,,not_applicable,0.0,150.0,Unspecified,17.0,Steam Curing,90.0,140.0,OPC_I
1260,400.0,OPC_unknown,,100.0,250.0,class F,0.0,0.0,0.0,0.0,0.0,250.0,0.0,not_applicable,0.0,0.0,0.0,0.0,0.0,not_applicable,1200.0,Quartz Sand,3.0,not_applicable,0.0,,,not_applicable,0.0,150.0,Unspecified,17.0,Steam Curing,90.0,158.0,OPC_I
1261,500.0,OPC_unknown,,0.0,250.0,class F,0.0,0.0,0.0,0.0,0.0,250.0,0.0,not_applicable,0.0,0.0,0.0,0.0,0.0,not_applicable,1200.0,Quartz Sand,3.0,not_applicable,0.0,,,not_applicable,0.0,150.0,Unspecified,17.0,Autoclave Curing,200.0,149.0,OPC_I
1262,500.0,OPC_unknown,,100.0,0.0,not_applicable,0.0,0.0,0.0,0.0,0.0,400.0,0.0,not_applicable,0.0,0.0,0.0,0.0,0.0,not_applicable,1200.0,Quartz Sand,3.0,not_applicable,0.0,,,not_applicable,0.0,150.0,Unspecified,17.0,Autoclave Curing,200.0,158.0,OPC_I
1263,400.0,OPC_unknown,,100.0,250.0,class F,0.0,0.0,0.0,0.0,0.0,250.0,0.0,not_applicable,0.0,0.0,0.0,0.0,0.0,not_applicable,1200.0,Quartz Sand,3.0,not_applicable,0.0,,,not_applicable,0.0,150.0,Unspecified,17.0,Autoclave Curing,200.0,161.0,OPC_I
1264,400.0,OPC_unknown,,100.0,250.0,class F,0.0,0.0,0.0,0.0,0.0,250.0,0.0,not_applicable,0.0,0.0,0.0,0.0,0.0,not_applicable,1200.0,Quartz Sand,3.0,Straight Steel Fiber,312.0,13.0,0.175,not_applicable,0.0,150.0,Unspecified,17.0,Standard Curing,20.0,160.0,OPC_I
1265,400.0,OPC_unknown,,100.0,250.0,class F,0.0,0.0,0.0,0.0,0.0,250.0,0.0,not_applicable,0.0,0.0,0.0,0.0,0.0,not_applicable,1200.0,Quartz Sand,3.0,Straight Steel Fiber,468.0,13.0,0.175,not_applicable,0.0,150.0,Unspecified,17.0,Standard Curing,20.0,175.0,OPC_I
1266,400.0,OPC_unknown,,100.0,250.0,class F,0.0,0.0,0.0,0.0,0.0,250.0,0.0,not_applicable,0.0,0.0,0.0,0.0,0.0,not_applicable,1200.0,Quartz Sand,3.0,Straight Steel Fiber,624.0,13.0,0.175,not_applicable,0.0,150.0,Unspecified,17.0,Standard Curing,20.0,184.0,OPC_I
1267,400.0,OPC_unknown,,100.0,250.0,class F,0.0,0.0,0.0,0.0,0.0,250.0,0.0,not_applicable,0.0,0.0,0.0,0.0,0.0,not_applicable,1200.0,Quartz Sand,3.0,Straight Steel Fiber,312.0,13.0,0.175,not_applicable,0.0,150.0,Unspecified,17.0,Steam Curing,90.0,185.0,OPC_I
1268,400.0,OPC_unknown,,100.0,250.0,class F,0.0,0.0,0.0,0.0,0.0,250.0,0.0,not_applicable,0.0,0.0,0.0,0.0,0.0,not_applicable,1200.0,Quartz Sand,3.0,Straight Steel Fiber,468.0,13.0,0.175,not_applicable,0.0,150.0,Unspecified,17.0,Steam Curing,90.0,196.0,OPC_I
1269,400.0,OPC_unknown,,100.0,250.0,class F,0.0,0.0,0.0,0.0,0.0,250.0,0.0,not_applicable,0.0,0.0,0.0,0.0,0.0,not_applicable,1200.0,Quartz Sand,3.0,Straight Steel Fiber,624.0,13.0,0.175,not_applicable,0.0,150.0,Unspecified,17.0,Steam Curing,90.0,215.0,OPC_I
1270,400.0,OPC_unknown,,100.0,250.0,class F,0.0,0.0,0.0,0.0,0.0,250.0,0.0,not_applicable,0.0,0.0,0.0,0.0,0.0,not_applicable,1200.0,Quartz Sand,3.0,Straight Steel Fiber,312.0,13.0,0.175,not_applicable,0.0,150.0,Unspecified,17.0,Autoclave Curing,200.0,198.0,OPC_I
1271,400.0,OPC_unknown,,100.0,250.0,class F,0.0,0.0,0.0,0.0,0.0,250.0,0.0,not_applicable,0.0,0.0,0.0,0.0,0.0,not_applicable,1200.0,Quartz Sand,3.0,Straight Steel Fiber,468.0,13.0,0.175,not_applicable,0.0,150.0,Unspecified,17.0,Autoclave Curing,200.0,217.0,OPC_I
1272,400.0,OPC_unknown,,100.0,250.0,class F,0.0,0.0,0.0,0.0,0.0,250.0,0.0,not_applicable,0.0,0.0,0.0,0.0,0.0,not_applicable,1200.0,Quartz Sand,3.0,Straight Steel Fiber,624.0,13.0,0.175,not_applicable,0.0,150.0,Unspecified,17.0,Autoclave Curing,200.0,225.0,OPC_I
1273,833.0,OPC_unknown,,208.25,0.0,not_applicable,0.0,0.0,208.25,0.0,0.0,0.0,0.0,not_applicable,0.0,0.0,0.0,0.0,0.0,not_applicable,1149.54,Locally Available Sand,0.8,not_applicable,0.0,,,not_applicable,0.0,183.26,PCE_SP,4.5,Standard Curing,20.0,192.0,OPC_I
1274,833.0,OPC_unknown,,208.25,0.0,not_applicable,0.0,0.0,208.25,0.0,0.0,0.0,0.0,not_applicable,0.0,0.0,0.0,0.0,0.0,not_applicable,1074.57,Locally Available Sand,0.8,Straight Steel Fiber,195.0,13.0,0.2,not_applicable,0.0,183.26,PCE_SP,4.5,Standard Curing,20.0,201.0,OPC_I
1275,788.0,OPC_53,53.0,197.0,0.0,not_applicable,0.0,315.0,0.0,0.0,0.0,0.0,0.0,not_applicable,0.0,0.0,0.0,0.0,0.0,not_applicable,866.8,Locally Available Sand,2.36,Straight Steel Fiber,195.0,13.0,0.16,not_applicable,0.0,173.0,Other_Polymer_SP,14.77,Heat Curing,200.0,180.28,OPC_53
1276,788.0,OPC_53,53.0,197.0,0.0,not_applicable,0.0,315.0,0.0,0.0,0.0,0.0,0.0,not_applicable,0.0,0.0,0.0,0.0,0.0,not_applicable,866.8,Locally Available Sand,2.36,Straight Steel Fiber,156.0,13.0,0.16,not_applicable,0.0,173.0,Other_Polymer_SP,14.77,Heat Curing,200.0,170.29,OPC_53
1277,788.0,OPC_53,53.0,197.0,0.0,not_applicable,0.0,315.0,0.0,0.0,0.0,0.0,0.0,not_applicable,0.0,0.0,0.0,0.0,0.0,not_applicable,866.8,Locally Available Sand,2.36,Straight Steel Fiber,195.0,6.0,0.16,not_applicable,0.0,173.0,Other_Polymer_SP,14.77,Heat Curing,200.0,178.7083,OPC_53
1278,788.0,OPC_53,53.0,197.0,0.0,not_applicable,0.0,315.0,0.0,0.0,0.0,0.0,0.0,not_applicable,0.0,0.0,0.0,0.0,0.0,not_applicable,866.8,Locally Available Sand,2.36,Straight Steel Fiber,156.0,6.0,0.16,not_applicable,0.0,173.0,Other_Polymer_SP,14.77,Heat Curing,200.0,164.0,OPC_53
1279,788.0,OPC_53,53.0,197.0,0.0,not_applicable,0.0,315.0,0.0,0.0,0.0,0.0,0.0,not_applicable,0.0,0.0,0.0,0.0,0.0,not_applicable,866.8,Locally Available Sand,2.36,not_applicable,0.0,,,not_applicable,0.0,173.0,Other_Polymer_SP,14.77,Heat Curing,200.0,132.0,OPC_53
1280,795.4,OPC_52.5,52.5,168.6,0.0,not_applicable,0.0,198.4,0.0,0.0,0.0,0.0,0.0,not_applicable,0.0,0.0,0.0,0.0,0.0,not_applicable,971.0,Quartz Sand,0.5,not_applicable,0.0,,,not_applicable,0.0,187.98,Unspecified,24.1,Heat Curing,90.0,216.66,OPC_52.5
1281,783.47,OPC_52.5,52.5,166.07,0.0,not_applicable,0.0,195.42,0.0,0.0,0.0,0.0,0.0,not_applicable,0.0,0.0,0.0,0.0,0.0,not_applicable,956.44,Quartz Sand,0.5,Straight Steel Fiber,117.78,13.0,0.175,not_applicable,0.0,185.16,Unspecified,23.74,Heat Curing,90.0,211.69,OPC_52.5
1282,771.53,OPC_52.5,52.5,163.54,0.0,not_applicable,0.0,192.45,0.0,0.0,0.0,0.0,0.0,not_applicable,0.0,0.0,0.0,0.0,0.0,not_applicable,941.86,Quartz Sand,0.5,Straight Steel Fiber,235.61,13.0,0.175,not_applicable,0.0,182.34,Unspecified,23.38,Heat Curing,90.0,205.19,OPC_52.5
1283,783.47,OPC_52.5,52.5,166.07,0.0,not_applicable,0.0,195.42,0.0,0.0,0.0,0.0,0.0,not_applicable,0.0,0.0,0.0,0.0,0.0,not_applicable,956.44,Quartz Sand,0.5,Straight Steel Fiber,117.78,20.0,0.25,not_applicable,0.0,185.16,Unspecified,23.74,Heat Curing,90.0,202.86,OPC_52.5
1284,771.53,OPC_52.5,52.5,163.54,0.0,not_applicable,0.0,192.45,0.0,0.0,0.0,0.0,0.0,not_applicable,0.0,0.0,0.0,0.0,0.0,not_applicable,941.86,Quartz Sand,0.5,Straight Steel Fiber,235.61,20.0,0.25,not_applicable,0.0,182.34,Unspecified,23.38,Heat Curing,90.0,207.62,OPC_52.5
1285,788.0,OPC_53,53.0,197.0,0.0,not_applicable,0.0,315.0,0.0,0.0,0.0,0.0,0.0,not_applicable,0.0,0.0,0.0,0.0,0.0,not_applicable,866.8,Locally Available Sand,2.36,Straight Steel Fiber,195.0,13.0,0.16,not_applicable,0.0,173.0,Other_Polymer_SP,14.77,Steam Curing,100.0,180.28,OPC_53
1286,788.0,OPC_53,53.0,197.0,0.0,not_applicable,0.0,315.0,0.0,0.0,0.0,0.0,0.0,not_applicable,0.0,0.0,0.0,0.0,0.0,not_applicable,866.8,Locally Available Sand,2.36,Straight Steel Fiber,156.0,13.0,0.16,not_applicable,0.0,173.0,Other_Polymer_SP,14.77,Steam Curing,100.0,170.29,OPC_53
1287,788.0,OPC_53,53.0,197.0,0.0,not_applicable,0.0,315.0,0.0,0.0,0.0,0.0,0.0,not_applicable,0.0,0.0,0.0,0.0,0.0,not_applicable,866.8,Locally Available Sand,2.36,Straight Steel Fiber,195.0,6.0,0.16,not_applicable,0.0,173.0,Other_Polymer_SP,14.77,Steam Curing,100.0,178.7,OPC_53
1288,788.0,OPC_53,53.0,197.0,0.0,not_applicable,0.0,315.0,0.0,0.0,0.0,0.0,0.0,not_applicable,0.0,0.0,0.0,0.0,0.0,not_applicable,866.8,Locally Available Sand,2.36,Straight Steel Fiber,156.0,6.0,0.16,not_applicable,0.0,173.0,Other_Polymer_SP,14.77,Steam Curing,100.0,164.0,OPC_53
1289,788.0,OPC_53,53.0,197.0,0.0,not_applicable,0.0,315.0,0.0,0.0,0.0,0.0,0.0,not_applicable,0.0,0.0,0.0,0.0,0.0,not_applicable,866.8,Locally Available Sand,2.36,not_applicable,0.0,,,not_applicable,0.0,173.0,Other_Polymer_SP,14.77,Steam Curing,100.0,132.0,OPC_53
1290,972.0,OPC_52.5,52.5,271.5,0.0,not_applicable,0.0,87.48,0.0,0.0,0.0,0.0,0.0,not_applicable,0.0,0.0,0.0,0.0,0.0,not_applicable,1049.76,Quartz Sand,2.0,not_applicable,0.0,,,not_applicable,0.0,223.83,Unspecified,24.3,Steam Curing,90.0,135.2,OPC_52.5
1291,972.0,OPC_52.5,52.5,271.5,0.0,not_applicable,0.0,87.48,0.0,0.0,0.0,0.0,0.0,not_applicable,0.0,0.0,0.0,0.0,0.0,not_applicable,1049.76,Quartz Sand,2.0,Straight Steel Fiber,19.5,6.0,0.2,not_applicable,0.0,223.83,Unspecified,24.3,Steam Curing,90.0,135.5,OPC_52.5
1292,972.0,OPC_52.5,52.5,271.5,0.0,not_applicable,0.0,87.48,0.0,0.0,0.0,0.0,0.0,not_applicable,0.0,0.0,0.0,0.0,0.0,not_applicable,1049.76,Quartz Sand,2.0,Straight Steel Fiber,39.0,6.0,0.2,not_applicable,0.0,223.83,Unspecified,24.3,Steam Curing,90.0,134.2,OPC_52.5
1293,972.0,OPC_52.5,52.5,271.5,0.0,not_applicable,0.0,87.48,0.0,0.0,0.0,0.0,0.0,not_applicable,0.0,0.0,0.0,0.0,0.0,not_applicable,1049.76,Quartz Sand,2.0,Straight Steel Fiber,78.0,6.0,0.2,not_applicable,0.0,223.83,Unspecified,24.3,Steam Curing,90.0,137.2,OPC_52.5
1294,972.0,OPC_52.5,52.5,271.5,0.0,not_applicable,0.0,87.48,0.0,0.0,0.0,0.0,0.0,not_applicable,0.0,0.0,0.0,0.0,0.0,not_applicable,1049.76,Quartz Sand,2.0,Straight Steel Fiber,117.0,6.0,0.2,not_applicable,0.0,223.83,Unspecified,24.3,Steam Curing,90.0,143.4,OPC_52.5
1295,972.0,OPC_52.5,52.5,271.5,0.0,not_applicable,0.0,87.48,0.0,0.0,0.0,0.0,0.0,not_applicable,0.0,0.0,0.0,0.0,0.0,not_applicable,1049.76,Quartz Sand,2.0,Straight Steel Fiber,156.0,6.0,0.2,not_applicable,0.0,223.83,Unspecified,24.3,Steam Curing,90.0,152.4,OPC_52.5
1296,972.0,OPC_52.5,52.5,271.5,0.0,not_applicable,0.0,87.48,0.0,0.0,0.0,0.0,0.0,not_applicable,0.0,0.0,0.0,0.0,0.0,not_applicable,1049.76,Quartz Sand,2.0,Straight Steel Fiber,195.0,6.0,0.2,not_applicable,0.0,223.83,Unspecified,24.3,Steam Curing,90.0,155.7,OPC_52.5
1297,972.0,OPC_52.5,52.5,271.5,0.0,not_applicable,0.0,87.48,0.0,0.0,0.0,0.0,0.0,not_applicable,0.0,0.0,0.0,0.0,0.0,not_applicable,1049.76,Quartz Sand,2.0,Straight Steel Fiber,234.0,6.0,0.2,not_applicable,0.0,223.83,Unspecified,24.3,Steam Curing,90.0,156.5,OPC_52.5
1298,972.0,OPC_52.5,52.5,271.5,0.0,not_applicable,0.0,87.48,0.0,0.0,0.0,0.0,0.0,not_applicable,0.0,0.0,0.0,0.0,0.0,not_applicable,1049.76,Quartz Sand,2.0,Straight Steel Fiber,19.5,13.0,0.3,not_applicable,0.0,223.83,Unspecified,24.3,Steam Curing,90.0,135.0,OPC_52.5
1299,972.0,OPC_52.5,52.5,271.5,0.0,not_applicable,0.0,87.48,0.0,0.0,0.0,0.0,0.0,not_applicable,0.0,0.0,0.0,0.0,0.0,not_applicable,1049.76,Quartz Sand,2.0,Straight Steel Fiber,39.0,13.0,0.3,not_applicable,0.0,223.83,Unspecified,24.3,Steam Curing,90.0,137.4,OPC_52.5
1300,972.0,OPC_52.5,52.5,271.5,0.0,not_applicable,0.0,87.48,0.0,0.0,0.0,0.0,0.0,not_applicable,0.0,0.0,0.0,0.0,0.0,not_applicable,1049.76,Quartz Sand,2.0,Straight Steel Fiber,78.0,13.0,0.3,not_applicable,0.0,223.83,Unspecified,24.3,Steam Curing,90.0,139.7,OPC_52.5
1301,972.0,OPC_52.5,52.5,271.5,0.0,not_applicable,0.0,87.48,0.0,0.0,0.0,0.0,0.0,not_applicable,0.0,0.0,0.0,0.0,0.0,not_applicable,1049.76,Quartz Sand,2.0,Straight Steel Fiber,117.0,13.0,0.3,not_applicable,0.0,223.83,Unspecified,24.3,Steam Curing,90.0,149.2,OPC_52.5
1302,972.0,OPC_52.5,52.5,271.5,0.0,not_applicable,0.0,87.48,0.0,0.0,0.0,0.0,0.0,not_applicable,0.0,0.0,0.0,0.0,0.0,not_applicable,1049.76,Quartz Sand,2.0,Straight Steel Fiber,156.0,13.0,0.3,not_applicable,0.0,223.83,Unspecified,24.3,Steam Curing,90.0,157.3,OPC_52.5
1303,972.0,OPC_52.5,52.5,271.5,0.0,not_applicable,0.0,87.48,0.0,0.0,0.0,0.0,0.0,not_applicable,0.0,0.0,0.0,0.0,0.0,not_applicable,1049.76,Quartz Sand,2.0,Straight Steel Fiber,195.0,13.0,0.3,not_applicable,0.0,223.83,Unspecified,24.3,Steam Curing,90.0,156.0,OPC_52.5
1304,972.0,OPC_52.5,52.5,271.5,0.0,not_applicable,0.0,87.48,0.0,0.0,0.0,0.0,0.0,not_applicable,0.0,0.0,0.0,0.0,0.0,not_applicable,1049.76,Quartz Sand,2.0,Straight Steel Fiber,234.0,13.0,0.3,not_applicable,0.0,223.83,Unspecified,24.3,Steam Curing,90.0,158.1,OPC_52.5
1305,972.0,OPC_52.5,52.5,271.5,0.0,not_applicable,0.0,87.48,0.0,0.0,0.0,0.0,0.0,not_applicable,0.0,0.0,0.0,0.0,0.0,not_applicable,1049.76,Quartz Sand,2.0,Straight Steel Fiber,19.5,13.0,0.2,not_applicable,0.0,223.83,Unspecified,24.3,Steam Curing,90.0,137.6,OPC_52.5
1306,972.0,OPC_52.5,52.5,271.5,0.0,not_applicable,0.0,87.48,0.0,0.0,0.0,0.0,0.0,not_applicable,0.0,0.0,0.0,0.0,0.0,not_applicable,1049.76,Quartz Sand,2.0,Straight Steel Fiber,39.0,13.0,0.2,not_applicable,0.0,223.83,Unspecified,24.3,Steam Curing,90.0,138.3,OPC_52.5
1307,972.0,OPC_52.5,52.5,271.5,0.0,not_applicable,0.0,87.48,0.0,0.0,0.0,0.0,0.0,not_applicable,0.0,0.0,0.0,0.0,0.0,not_applicable,1049.76,Quartz Sand,2.0,Straight Steel Fiber,78.0,13.0,0.2,not_applicable,0.0,223.83,Unspecified,24.3,Steam Curing,90.0,145.0,OPC_52.5
1308,972.0,OPC_52.5,52.5,271.5,0.0,not_applicable,0.0,87.48,0.0,0.0,0.0,0.0,0.0,not_applicable,0.0,0.0,0.0,0.0,0.0,not_applicable,1049.76,Quartz Sand,2.0,Straight Steel Fiber,117.0,13.0,0.2,not_applicable,0.0,223.83,Unspecified,24.3,Steam Curing,90.0,152.8,OPC_52.5
1309,972.0,OPC_52.5,52.5,271.5,0.0,not_applicable,0.0,87.48,0.0,0.0,0.0,0.0,0.0,not_applicable,0.0,0.0,0.0,0.0,0.0,not_applicable,1049.76,Quartz Sand,2.0,Straight Steel Fiber,156.0,13.0,0.2,not_applicable,0.0,223.83,Unspecified,24.3,Steam Curing,90.0,162.6,OPC_52.5
1310,972.0,OPC_52.5,52.5,271.5,0.0,not_applicable,0.0,87.48,0.0,0.0,0.0,0.0,0.0,not_applicable,0.0,0.0,0.0,0.0,0.0,not_applicable,1049.76,Quartz Sand,2.0,Straight Steel Fiber,195.0,13.0,0.2,not_applicable,0.0,223.83,Unspecified,24.3,Steam Curing,90.0,164.5,OPC_52.5
1311,972.0,OPC_52.5,52.5,271.5,0.0,not_applicable,0.0,87.48,0.0,0.0,0.0,0.0,0.0,not_applicable,0.0,0.0,0.0,0.0,0.0,not_applicable,1049.76,Quartz Sand,2.0,Straight Steel Fiber,234.0,13.0,0.2,not_applicable,0.0,223.83,Unspecified,24.3,Steam Curing,90.0,168.7,OPC_52.5
1312,972.0,OPC_52.5,52.5,271.5,0.0,not_applicable,0.0,87.48,0.0,0.0,0.0,0.0,0.0,not_applicable,0.0,0.0,0.0,0.0,0.0,not_applicable,1049.76,Quartz Sand,2.0,Straight Steel Fiber,19.5,10.0,0.12,not_applicable,0.0,223.83,Unspecified,24.3,Steam Curing,90.0,136.3,OPC_52.5
1313,972.0,OPC_52.5,52.5,271.5,0.0,not_applicable,0.0,87.48,0.0,0.0,0.0,0.0,0.0,not_applicable,0.0,0.0,0.0,0.0,0.0,not_applicable,1049.76,Quartz Sand,2.0,Straight Steel Fiber,39.0,10.0,0.12,not_applicable,0.0,223.83,Unspecified,24.3,Steam Curing,90.0,138.0,OPC_52.5
1314,972.0,OPC_52.5,52.5,271.5,0.0,not_applicable,0.0,87.48,0.0,0.0,0.0,0.0,0.0,not_applicable,0.0,0.0,0.0,0.0,0.0,not_applicable,1049.76,Quartz Sand,2.0,Straight Steel Fiber,78.0,10.0,0.12,not_applicable,0.0,223.83,Unspecified,24.3,Steam Curing,90.0,147.9,OPC_52.5
1315,972.0,OPC_52.5,52.5,271.5,0.0,not_applicable,0.0,87.48,0.0,0.0,0.0,0.0,0.0,not_applicable,0.0,0.0,0.0,0.0,0.0,not_applicable,1049.76,Quartz Sand,2.0,Straight Steel Fiber,117.0,10.0,0.12,not_applicable,0.0,223.83,Unspecified,24.3,Steam Curing,90.0,156.0,OPC_52.5
1316,972.0,OPC_52.5,52.5,271.5,0.0,not_applicable,0.0,87.48,0.0,0.0,0.0,0.0,0.0,not_applicable,0.0,0.0,0.0,0.0,0.0,not_applicable,1049.76,Quartz Sand,2.0,Straight Steel Fiber,156.0,10.0,0.12,not_applicable,0.0,223.83,Unspecified,24.3,Steam Curing,90.0,168.2,OPC_52.5
1317,972.0,OPC_52.5,52.5,271.5,0.0,not_applicable,0.0,87.48,0.0,0.0,0.0,0.0,0.0,not_applicable,0.0,0.0,0.0,0.0,0.0,not_applicable,1049.76,Quartz Sand,2.0,Straight Steel Fiber,195.0,10.0,0.12,not_applicable,0.0,223.83,Unspecified,24.3,Steam Curing,90.0,174.0,OPC_52.5
1318,972.0,OPC_52.5,52.5,271.5,0.0,not_applicable,0.0,87.48,0.0,0.0,0.0,0.0,0.0,not_applicable,0.0,0.0,0.0,0.0,0.0,not_applicable,1049.76,Quartz Sand,2.0,Straight Steel Fiber,234.0,10.0,0.12,not_applicable,0.0,223.83,Unspecified,24.3,Steam Curing,90.0,179.2,OPC_52.5
1319,972.0,OPC_52.5,52.5,271.5,0.0,not_applicable,0.0,87.48,0.0,0.0,0.0,0.0,0.0,not_applicable,0.0,0.0,0.0,0.0,0.0,not_applicable,1049.76,Quartz Sand,2.0,Straight Steel Fiber,19.5,20.0,0.2,not_applicable,0.0,223.83,Unspecified,24.3,Steam Curing,90.0,140.1,OPC_52.5
1320,972.0,OPC_52.5,52.5,271.5,0.0,not_applicable,0.0,87.48,0.0,0.0,0.0,0.0,0.0,not_applicable,0.0,0.0,0.0,0.0,0.0,not_applicable,1049.76,Quartz Sand,2.0,Straight Steel Fiber,39.0,20.0,0.2,not_applicable,0.0,223.83,Unspecified,24.3,Steam Curing,90.0,145.3,OPC_52.5
1321,972.0,OPC_52.5,52.5,271.5,0.0,not_applicable,0.0,87.48,0.0,0.0,0.0,0.0,0.0,not_applicable,0.0,0.0,0.0,0.0,0.0,not_applicable,1049.76,Quartz Sand,2.0,Straight Steel Fiber,78.0,20.0,0.2,not_applicable,0.0,223.83,Unspecified,24.3,Steam Curing,90.0,157.8,OPC_52.5
1322,972.0,OPC_52.5,52.5,271.5,0.0,not_applicable,0.0,87.48,0.0,0.0,0.0,0.0,0.0,not_applicable,0.0,0.0,0.0,0.0,0.0,not_applicable,1049.76,Quartz Sand,2.0,Straight Steel Fiber,117.0,20.0,0.2,not_applicable,0.0,223.83,Unspecified,24.3,Steam Curing,90.0,165.2,OPC_52.5
1323,972.0,OPC_52.5,52.5,271.5,0.0,not_applicable,0.0,87.48,0.0,0.0,0.0,0.0,0.0,not_applicable,0.0,0.0,0.0,0.0,0.0,not_applicable,1049.76,Quartz Sand,2.0,Straight Steel Fiber,156.0,20.0,0.2,not_applicable,0.0,223.83,Unspecified,24.3,Steam Curing,90.0,172.3,OPC_52.5
1324,972.0,OPC_52.5,52.5,271.5,0.0,not_applicable,0.0,87.48,0.0,0.0,0.0,0.0,0.0,not_applicable,0.0,0.0,0.0,0.0,0.0,not_applicable,1049.76,Quartz Sand,2.0,Straight Steel Fiber,195.0,20.0,0.2,not_applicable,0.0,223.83,Unspecified,24.3,Steam Curing,90.0,179.8,OPC_52.5
1325,972.0,OPC_52.5,52.5,271.5,0.0,not_applicable,0.0,87.48,0.0,0.0,0.0,0.0,0.0,not_applicable,0.0,0.0,0.0,0.0,0.0,not_applicable,1049.76,Quartz Sand,2.0,Straight Steel Fiber,234.0,20.0,0.2,not_applicable,0.0,223.83,Unspecified,24.3,Steam Curing,90.0,182.2,OPC_52.5
1326,1530.0,OPC_52.5,52.5,170.0,0.0,not_applicable,0.0,0.0,0.0,0.0,0.0,0.0,0.0,not_applicable,0.0,0.0,0.0,0.0,0.0,not_applicable,612.0,Quartz Sand,,PE Fiber,20.0,12.0,0.024,not_applicable,0.0,306.0,PCE_SP,51.0,Standard Curing,20.0,107.0,OPC_52.5
1327,765.0,OPC_52.5,52.5,170.0,0.0,not_applicable,255.0,0.0,0.0,0.0,510.0,0.0,0.0,not_applicable,0.0,0.0,0.0,0.0,0.0,not_applicable,612.0,Quartz Sand,,PE Fiber,20.0,12.0,0.024,not_applicable,0.0,306.0,PCE_SP,51.0,Standard Curing,20.0,113.0,OPC_52.5
1328,1530.0,OPC_52.5,52.5,170.0,0.0,not_applicable,0.0,0.0,0.0,0.0,0.0,0.0,0.0,not_applicable,0.0,0.0,0.0,0.0,0.0,not_applicable,612.0,Sea Sand,,PE Fiber,20.0,12.0,0.024,not_applicable,0.0,306.0,PCE_SP,51.0,Standard Curing,20.0,109.0,OPC_52.5
1329,1020.0,OPC_52.5,52.5,170.0,0.0,not_applicable,255.0,0.0,0.0,0.0,255.0,0.0,0.0,not_applicable,0.0,0.0,0.0,0.0,0.0,not_applicable,612.0,Sea Sand,,PE Fiber,20.0,12.0,0.024,not_applicable,0.0,306.0,PCE_SP,51.0,Standard Curing,20.0,116.0,OPC_52.5
1330,765.0,OPC_52.5,52.5,170.0,0.0,not_applicable,255.0,0.0,0.0,0.0,510.0,0.0,0.0,not_applicable,0.0,0.0,0.0,0.0,0.0,not_applicable,612.0,Sea Sand,,PE Fiber,20.0,12.0,0.024,not_applicable,0.0,306.0,PCE_SP,51.0,Standard Curing,20.0,120.0,OPC_52.5
1331,900.0,OPC_unknown,,230.4,0.0,not_applicable,0.0,0.0,0.0,0.0,0.0,0.0,0.0,not_applicable,0.0,0.0,0.0,0.0,0.0,not_applicable,974.7,Quartz Sand,,Straight Steel Fiber,156.6,12.7,0.15,not_applicable,0.0,198.0,Unspecified,39.6,Standard Curing,,154.0,OPC_I
1332,900.0,OPC_unknown,,230.4,0.0,not_applicable,0.0,0.0,0.0,0.0,0.0,0.0,0.0,not_applicable,0.0,0.0,0.0,0.0,0.0,not_applicable,974.7,Quartz Sand,,Straight Steel Fiber,156.6,12.7,0.15,not_applicable,0.0,198.0,Unspecified,16.2,Standard Curing,,158.0,OPC_I
1333,900.0,OPC_unknown,,264.6,0.0,not_applicable,0.0,0.0,0.0,0.0,0.0,0.0,0.0,not_applicable,0.0,0.0,0.0,0.0,0.0,not_applicable,1215.9,Quartz Sand,,Straight Steel Fiber,166.5,12.7,0.15,not_applicable,0.0,190.8,Unspecified,31.5,Standard Curing,,176.0,OPC_I
1334,900.0,OPC_unknown,,230.4,0.0,not_applicable,0.0,0.0,0.0,0.0,0.0,0.0,0.0,not_applicable,0.0,0.0,0.0,0.0,0.0,not_applicable,974.7,Quartz Sand,,Straight Steel Fiber,185.4,12.7,0.15,not_applicable,0.0,170.1,Unspecified,29.7,Standard Curing,,174.0,OPC_I
1335,900.0,OPC_unknown,,219.6,0.0,not_applicable,0.0,0.0,0.0,0.0,0.0,0.0,0.0,not_applicable,0.0,0.0,0.0,0.0,0.0,not_applicable,1005.3,Quartz Sand,,Straight Steel Fiber,156.6,12.7,0.15,not_applicable,0.0,162.0,Unspecified,39.6,Standard Curing,,166.0,OPC_I
1336,1011.0,BFS_cement,,58.0,0.0,not_applicable,0.0,0.0,0.0,0.0,0.0,0.0,0.0,not_applicable,0.0,0.0,0.0,0.0,79.0,Silica Flour,883.0,Quartz Sand,0.6,Straight Steel Fiber,158.0,12.0,0.18,Wollastonite Fiber,76.0,162.0,PCE_SP,50.0,Standard Curing,23.0,162.1,BFS_cement
1337,540.0,OPC_52.5,52.5,108.0,432.0,class F,0.0,0.0,0.0,0.0,0.0,0.0,0.0,not_applicable,0.0,0.0,0.0,0.0,0.0,not_applicable,1296.0,Natural River Sand,2.36,not_applicable,0.0,,,not_applicable,0.0,172.8,Unspecified,37.8,Standard Curing,20.0,108.0,OPC_52.5
1338,540.0,OPC_52.5,52.5,108.0,432.0,class F,0.0,0.0,0.0,0.0,0.0,0.0,0.0,not_applicable,0.0,0.0,0.0,0.0,0.0,not_applicable,1296.0,Natural River Sand,2.36,Straight Steel Fiber,78.0,13.0,0.2,not_applicable,0.0,172.8,Unspecified,37.8,Standard Curing,20.0,126.0,OPC_52.5
1339,540.0,OPC_52.5,52.5,108.0,432.0,class F,0.0,0.0,0.0,0.0,0.0,0.0,0.0,not_applicable,0.0,0.0,0.0,0.0,0.0,not_applicable,1296.0,Natural River Sand,2.36,Straight Steel Fiber,156.0,13.0,0.2,not_applicable,0.0,172.8,Unspecified,37.8,Standard Curing,20.0,156.0,OPC_52.5
1340,540.0,OPC_52.5,52.5,108.0,432.0,class F,0.0,0.0,0.0,0.0,0.0,0.0,0.0,not_applicable,0.0,0.0,0.0,0.0,0.0,not_applicable,1296.0,Natural River Sand,2.36,Straight Steel Fiber,234.0,13.0,0.2,not_applicable,0.0,172.8,Unspecified,37.8,Standard Curing,20.0,184.0,OPC_52.5
1341,786.0,HS_cement,,218.0,0.0,not_applicable,0.0,236.0,472.0,0.0,0.0,0.0,0.0,not_applicable,0.0,0.0,0.0,0.0,0.0,not_applicable,472.0,Quartz Sand,0.6,Straight Steel Fiber,158.0,13.0,0.2,not_applicable,0.0,155.0,PCE_HRWRA,51.4,Standard Curing,23.0,159.0,HS_cement
1342,801.0,HS_cement,,111.0,0.0,not_applicable,0.0,240.0,111.0,0.0,0.0,0.0,0.0,not_applicable,0.0,0.0,0.0,0.0,0.0,not_applicable,961.0,Quartz Sand,0.6,Straight Steel Fiber,158.0,13.0,0.2,not_applicable,0.0,163.0,PCE_HRWRA,43.6,Standard Curing,23.0,173.0,HS_cement
1343,788.0,HS_cement,,219.0,0.0,not_applicable,0.0,0.0,236.0,0.0,0.0,0.0,0.0,not_applicable,0.0,0.0,0.0,0.0,0.0,not_applicable,946.0,Quartz Sand,0.6,Straight Steel Fiber,158.0,13.0,0.2,not_applicable,0.0,155.0,PCE_HRWRA,51.6,Standard Curing,23.0,159.0,HS_cement
1344,788.0,HS_cement,,109.0,0.0,not_applicable,0.0,0.0,818.0,0.0,0.0,0.0,0.0,not_applicable,0.0,0.0,0.0,0.0,0.0,not_applicable,473.0,Quartz Sand,0.6,Straight Steel Fiber,158.0,13.0,0.2,not_applicable,0.0,155.0,PCE_HRWRA,56.2,Standard Curing,23.0,150.0,HS_cement
1345,464.0,HS_cement,,215.0,0.0,not_applicable,0.0,232.0,309.0,0.0,0.0,0.0,0.0,not_applicable,0.0,0.0,0.0,0.0,0.0,not_applicable,928.0,Quartz Sand,0.6,Straight Steel Fiber,158.0,13.0,0.2,not_applicable,0.0,158.0,PCE_HRWRA,42.2,Standard Curing,23.0,134.0,HS_cement
1346,464.0,HS_cement,,107.0,0.0,not_applicable,0.0,232.0,881.0,0.0,0.0,0.0,0.0,not_applicable,0.0,0.0,0.0,0.0,0.0,not_applicable,464.0,Quartz Sand,0.6,Straight Steel Fiber,158.0,13.0,0.2,not_applicable,0.0,158.0,PCE_HRWRA,42.2,Standard Curing,23.0,139.0,HS_cement
1347,458.0,HS_cement,,212.0,0.0,not_applicable,0.0,0.0,993.0,0.0,0.0,0.0,0.0,not_applicable,0.0,0.0,0.0,0.0,0.0,not_applicable,458.0,Quartz Sand,0.6,Straight Steel Fiber,158.0,13.0,0.2,not_applicable,0.0,156.0,PCE_HRWRA,41.6,Standard Curing,23.0,132.0,HS_cement
1348,465.0,HS_cement,,108.0,0.0,not_applicable,0.0,0.0,651.0,0.0,0.0,0.0,0.0,not_applicable,0.0,0.0,0.0,0.0,0.0,not_applicable,931.0,Quartz Sand,0.6,Straight Steel Fiber,158.0,13.0,0.2,not_applicable,0.0,158.0,PCE_HRWRA,42.3,Standard Curing,23.0,132.0,HS_cement
1349,748.0,HS_cement,,208.0,0.0,not_applicable,0.0,224.0,0.0,0.0,0.0,0.0,0.0,not_applicable,0.0,0.0,0.0,0.0,0.0,not_applicable,897.0,Quartz Sand,0.6,Straight Steel Fiber,158.0,13.0,0.2,not_applicable,0.0,224.0,PCE_HRWRA,25.5,Standard Curing,23.0,141.0,HS_cement
1350,752.0,HS_cement,,104.0,0.0,not_applicable,0.0,226.0,555.0,0.0,0.0,0.0,0.0,not_applicable,0.0,0.0,0.0,0.0,0.0,not_applicable,451.0,Quartz Sand,0.6,Straight Steel Fiber,158.0,13.0,0.2,not_applicable,0.0,235.0,PCE_HRWRA,16.4,Standard Curing,23.0,133.0,HS_cement
1351,740.0,HS_cement,,206.0,0.0,not_applicable,0.0,0.0,666.0,0.0,0.0,0.0,0.0,not_applicable,0.0,0.0,0.0,0.0,0.0,not_applicable,444.0,Quartz Sand,0.6,Straight Steel Fiber,158.0,13.0,0.2,not_applicable,0.0,224.0,PCE_HRWRA,20.2,Standard Curing,23.0,149.0,HS_cement
1352,754.0,HS_cement,,105.0,0.0,not_applicable,0.0,0.0,331.0,0.0,0.0,0.0,0.0,not_applicable,0.0,0.0,0.0,0.0,0.0,not_applicable,905.0,Quartz Sand,0.6,Straight Steel Fiber,158.0,13.0,0.2,not_applicable,0.0,236.0,PCE_HRWRA,8.2,Standard Curing,23.0,142.0,HS_cement
1353,436.0,HS_cement,,202.0,0.0,not_applicable,0.0,218.0,727.0,0.0,0.0,0.0,0.0,not_applicable,0.0,0.0,0.0,0.0,0.0,not_applicable,436.0,Quartz Sand,0.6,Straight Steel Fiber,158.0,13.0,0.2,not_applicable,0.0,223.0,PCE_HRWRA,15.8,Standard Curing,23.0,123.0,HS_cement
1354,442.0,HS_cement,,102.0,0.0,not_applicable,0.0,221.0,396.0,0.0,0.0,0.0,0.0,not_applicable,0.0,0.0,0.0,0.0,0.0,not_applicable,883.0,Quartz Sand,0.6,Straight Steel Fiber,158.0,13.0,0.2,not_applicable,0.0,223.0,PCE_HRWRA,20.1,Standard Curing,23.0,116.0,HS_cement
1355,437.0,HS_cement,,202.0,0.0,not_applicable,0.0,0.0,509.0,0.0,0.0,0.0,0.0,not_applicable,0.0,0.0,0.0,0.0,0.0,not_applicable,874.0,Quartz Sand,0.6,Straight Steel Fiber,158.0,13.0,0.2,not_applicable,0.0,223.0,PCE_HRWRA,15.9,Standard Curing,23.0,131.0,HS_cement
1356,439.0,HS_cement,,102.0,0.0,not_applicable,0.0,110.0,944.0,0.0,0.0,0.0,0.0,not_applicable,0.0,0.0,0.0,0.0,0.0,not_applicable,439.0,Quartz Sand,0.6,Straight Steel Fiber,158.0,13.0,0.2,not_applicable,0.0,229.0,PCE_HRWRA,8.0,Standard Curing,23.0,110.0,HS_cement
1357,608.0,HS_cement,,158.0,0.0,not_applicable,0.0,114.0,547.0,0.0,0.0,0.0,0.0,not_applicable,0.0,0.0,0.0,0.0,0.0,not_applicable,684.0,Quartz Sand,0.6,Straight Steel Fiber,158.0,13.0,0.2,not_applicable,0.0,194.0,PCE_HRWRA,31.6,Standard Curing,23.0,149.0,HS_cement
1358,608.0,HS_cement,,158.0,0.0,not_applicable,0.0,114.0,547.0,0.0,0.0,0.0,0.0,not_applicable,0.0,0.0,0.0,0.0,0.0,not_applicable,684.0,Quartz Sand,0.6,Straight Steel Fiber,158.0,13.0,0.2,not_applicable,0.0,194.0,PCE_HRWRA,31.6,Standard Curing,23.0,149.0,HS_cement
1359,608.0,HS_cement,,158.0,0.0,not_applicable,0.0,114.0,547.0,0.0,0.0,0.0,0.0,not_applicable,0.0,0.0,0.0,0.0,0.0,not_applicable,684.0,Quartz Sand,0.6,Straight Steel Fiber,158.0,13.0,0.2,not_applicable,0.0,194.0,PCE_HRWRA,31.6,Standard Curing,23.0,146.0,HS_cement
1360,524.0,HS_cement,,208.0,0.0,not_applicable,0.0,224.0,224.0,0.0,0.0,0.0,0.0,not_applicable,0.0,0.0,0.0,0.0,0.0,not_applicable,898.0,Quartz Sand,0.6,Straight Steel Fiber,158.0,13.0,0.2,not_applicable,0.0,191.0,PCE_HRWRA,40.8,Standard Curing,23.0,149.0,HS_cement
1361,521.0,HS_cement,,208.0,0.0,not_applicable,0.0,0.0,446.0,0.0,0.0,0.0,0.0,not_applicable,0.0,0.0,0.0,0.0,0.0,not_applicable,894.0,Quartz Sand,0.6,Straight Steel Fiber,158.0,13.0,0.2,not_applicable,0.0,190.0,PCE_HRWRA,40.5,Standard Curing,23.0,146.0,HS_cement
1362,524.0,HS_cement,,208.0,0.0,not_applicable,0.0,224.0,224.0,0.0,0.0,0.0,0.0,not_applicable,0.0,0.0,0.0,0.0,0.0,not_applicable,898.0,Quartz Sand,0.6,Straight Steel Fiber,158.0,13.0,0.2,not_applicable,0.0,191.0,PCE_HRWRA,40.8,Standard Curing,23.0,131.0,HS_cement
1363,755.0,HS_cement,,105.0,0.0,not_applicable,0.0,226.0,105.0,0.0,0.0,0.0,0.0,not_applicable,0.0,0.0,0.0,0.0,0.0,not_applicable,906.0,Quartz Sand,0.6,Straight Steel Fiber,158.0,13.0,0.2,not_applicable,0.0,229.0,PCE_HRWRA,20.6,Standard Curing,23.0,142.0,HS_cement
1364,796.0,HS_cement,,111.0,0.0,not_applicable,0.0,0.0,350.0,0.0,0.0,0.0,0.0,not_applicable,0.0,0.0,0.0,0.0,0.0,not_applicable,956.0,Quartz Sand,0.6,Straight Steel Fiber,158.0,13.0,0.2,not_applicable,0.0,162.0,PCE_HRWRA,43.4,Standard Curing,23.0,130.0,HS_cement
1365,640.0,HS_cement,,142.0,0.0,not_applicable,0.0,0.0,480.0,0.0,0.0,0.0,0.0,not_applicable,0.0,0.0,0.0,0.0,0.0,not_applicable,960.0,Quartz Sand,0.6,not_applicable,0.0,,,not_applicable,0.0,174.0,PCE_HRWRA,32.7,Standard Curing,23.0,136.0,HS_cement
1366,604.0,HS_cement,,134.0,0.0,not_applicable,0.0,0.0,454.0,0.0,0.0,0.0,0.0,not_applicable,0.0,0.0,0.0,0.0,0.0,not_applicable,906.0,Quartz Sand,0.6,not_applicable,0.0,,,not_applicable,0.0,229.0,PCE_HRWRA,15.6,Standard Curing,23.0,160.0,HS_cement
1367,456.0,HS_cement,,152.0,0.0,not_applicable,0.0,0.0,591.0,0.0,0.0,0.0,0.0,not_applicable,0.0,0.0,0.0,0.0,0.0,not_applicable,913.0,Quartz Sand,0.6,not_applicable,0.0,,,not_applicable,0.0,200.0,PCE_HRWRA,31.1,Standard Curing,23.0,156.0,HS_cement
1368,466.0,HS_cement,,155.0,0.0,not_applicable,0.0,0.0,604.0,0.0,0.0,0.0,0.0,not_applicable,0.0,0.0,0.0,0.0,0.0,not_applicable,932.0,Quartz Sand,0.6,not_applicable,0.0,,,not_applicable,0.0,173.0,PCE_HRWRA,42.3,Standard Curing,23.0,138.0,HS_cement
1369,536.0,HS_cement,,153.0,0.0,not_applicable,0.0,0.0,520.0,0.0,0.0,0.0,0.0,not_applicable,0.0,0.0,0.0,0.0,0.0,not_applicable,919.0,Quartz Sand,0.6,not_applicable,0.0,,,not_applicable,0.0,201.0,PCE_HRWRA,31.3,Standard Curing,23.0,141.0,HS_cement
1370,810.0,HS_cement,,225.0,0.0,not_applicable,0.0,243.0,0.0,0.0,0.0,0.0,0.0,not_applicable,0.0,0.0,0.0,0.0,0.0,not_applicable,972.0,Quartz Sand,0.6,not_applicable,0.0,,,not_applicable,0.0,176.0,PCE_HRWRA,43.1,Standard Curing,23.0,153.0,HS_cement
1371,636.0,HS_cement,,221.0,0.0,not_applicable,0.0,0.0,398.0,0.0,0.0,0.0,0.0,not_applicable,0.0,0.0,0.0,0.0,0.0,not_applicable,954.0,Quartz Sand,0.6,not_applicable,0.0,,,not_applicable,0.0,173.0,PCE_HRWRA,42.5,Standard Curing,23.0,148.0,HS_cement
1372,812.0,HS_cement,,113.0,0.0,not_applicable,0.0,0.0,357.0,0.0,0.0,0.0,0.0,not_applicable,0.0,0.0,0.0,0.0,0.0,not_applicable,975.0,Quartz Sand,0.6,not_applicable,0.0,,,not_applicable,0.0,176.0,PCE_HRWRA,37.6,Standard Curing,23.0,162.0,HS_cement
1373,644.0,HS_cement,,112.0,0.0,not_applicable,0.0,242.0,273.0,0.0,0.0,0.0,0.0,not_applicable,0.0,0.0,0.0,0.0,0.0,not_applicable,967.0,Quartz Sand,0.6,not_applicable,0.0,,,not_applicable,0.0,175.0,PCE_HRWRA,32.9,Standard Curing,23.0,171.0,HS_cement
1374,562.0,HS_cement,,208.0,0.0,not_applicable,0.0,0.0,412.0,0.0,0.0,0.0,0.0,not_applicable,0.0,0.0,0.0,0.0,0.0,not_applicable,899.0,Quartz Sand,0.6,not_applicable,0.0,,,not_applicable,0.0,227.0,PCE_HRWRA,20.4,Standard Curing,23.0,177.0,HS_cement
1375,562.0,HS_cement,,208.0,0.0,not_applicable,0.0,0.0,412.0,0.0,0.0,0.0,0.0,not_applicable,0.0,0.0,0.0,0.0,0.0,not_applicable,899.0,Quartz Sand,0.6,not_applicable,0.0,,,not_applicable,0.0,227.0,PCE_HRWRA,20.4,Standard Curing,23.0,152.0,HS_cement
1376,562.0,HS_cement,,208.0,0.0,not_applicable,0.0,0.0,412.0,0.0,0.0,0.0,0.0,not_applicable,0.0,0.0,0.0,0.0,0.0,not_applicable,899.0,Quartz Sand,0.6,not_applicable,0.0,,,not_applicable,0.0,227.0,PCE_HRWRA,20.4,Standard Curing,23.0,136.0,HS_cement
1377,562.0,HS_cement,,208.0,0.0,not_applicable,0.0,0.0,412.0,0.0,0.0,0.0,0.0,not_applicable,0.0,0.0,0.0,0.0,0.0,not_applicable,899.0,Quartz Sand,0.6,not_applicable,0.0,,,not_applicable,0.0,227.0,PCE_HRWRA,20.4,Standard Curing,23.0,138.0,HS_cement
1378,786.0,HS_cement,,218.0,0.0,not_applicable,0.0,236.0,472.0,0.0,0.0,0.0,0.0,not_applicable,0.0,0.0,0.0,0.0,0.0,not_applicable,472.0,Quartz Sand,0.6,Straight Steel Fiber,158.0,13.0,0.2,not_applicable,0.0,155.0,PCE_HRWRA,51.4,Heat Curing,90.0,208.0,HS_cement
1379,801.0,HS_cement,,111.0,0.0,not_applicable,0.0,240.0,111.0,0.0,0.0,0.0,0.0,not_applicable,0.0,0.0,0.0,0.0,0.0,not_applicable,961.0,Quartz Sand,0.6,Straight Steel Fiber,158.0,13.0,0.2,not_applicable,0.0,163.0,PCE_HRWRA,43.6,Heat Curing,90.0,213.0,HS_cement
1380,788.0,HS_cement,,219.0,0.0,not_applicable,0.0,0.0,236.0,0.0,0.0,0.0,0.0,not_applicable,0.0,0.0,0.0,0.0,0.0,not_applicable,946.0,Quartz Sand,0.6,Straight Steel Fiber,158.0,13.0,0.2,not_applicable,0.0,155.0,PCE_HRWRA,51.6,Heat Curing,90.0,225.0,HS_cement
1381,788.0,HS_cement,,109.0,0.0,not_applicable,0.0,0.0,818.0,0.0,0.0,0.0,0.0,not_applicable,0.0,0.0,0.0,0.0,0.0,not_applicable,473.0,Quartz Sand,0.6,Straight Steel Fiber,158.0,13.0,0.2,not_applicable,0.0,155.0,PCE_HRWRA,56.2,Heat Curing,90.0,197.0,HS_cement
1382,464.0,HS_cement,,215.0,0.0,not_applicable,0.0,232.0,309.0,0.0,0.0,0.0,0.0,not_applicable,0.0,0.0,0.0,0.0,0.0,not_applicable,928.0,Quartz Sand,0.6,Straight Steel Fiber,158.0,13.0,0.2,not_applicable,0.0,158.0,PCE_HRWRA,42.2,Heat Curing,90.0,187.0,HS_cement
1383,464.0,HS_cement,,107.0,0.0,not_applicable,0.0,232.0,881.0,0.0,0.0,0.0,0.0,not_applicable,0.0,0.0,0.0,0.0,0.0,not_applicable,464.0,Quartz Sand,0.6,Straight Steel Fiber,158.0,13.0,0.2,not_applicable,0.0,158.0,PCE_HRWRA,42.2,Heat Curing,90.0,188.0,HS_cement
1384,458.0,HS_cement,,212.0,0.0,not_applicable,0.0,0.0,993.0,0.0,0.0,0.0,0.0,not_applicable,0.0,0.0,0.0,0.0,0.0,not_applicable,458.0,Quartz Sand,0.6,Straight Steel Fiber,158.0,13.0,0.2,not_applicable,0.0,156.0,PCE_HRWRA,41.6,Heat Curing,90.0,195.0,HS_cement
1385,465.0,HS_cement,,108.0,0.0,not_applicable,0.0,0.0,651.0,0.0,0.0,0.0,0.0,not_applicable,0.0,0.0,0.0,0.0,0.0,not_applicable,931.0,Quartz Sand,0.6,Straight Steel Fiber,158.0,13.0,0.2,not_applicable,0.0,158.0,PCE_HRWRA,42.3,Heat Curing,90.0,179.0,HS_cement
1386,748.0,HS_cement,,208.0,0.0,not_applicable,0.0,224.0,0.0,0.0,0.0,0.0,0.0,not_applicable,0.0,0.0,0.0,0.0,0.0,not_applicable,897.0,Quartz Sand,0.6,Straight Steel Fiber,158.0,13.0,0.2,not_applicable,0.0,224.0,PCE_HRWRA,25.5,Heat Curing,90.0,174.0,HS_cement
1387,752.0,HS_cement,,104.0,0.0,not_applicable,0.0,226.0,555.0,0.0,0.0,0.0,0.0,not_applicable,0.0,0.0,0.0,0.0,0.0,not_applicable,451.0,Quartz Sand,0.6,Straight Steel Fiber,158.0,13.0,0.2,not_applicable,0.0,235.0,PCE_HRWRA,16.4,Heat Curing,90.0,168.0,HS_cement
1388,740.0,HS_cement,,206.0,0.0,not_applicable,0.0,0.0,666.0,0.0,0.0,0.0,0.0,not_applicable,0.0,0.0,0.0,0.0,0.0,not_applicable,444.0,Quartz Sand,0.6,Straight Steel Fiber,158.0,13.0,0.2,not_applicable,0.0,224.0,PCE_HRWRA,20.2,Heat Curing,90.0,192.0,HS_cement
1389,754.0,HS_cement,,105.0,0.0,not_applicable,0.0,0.0,331.0,0.0,0.0,0.0,0.0,not_applicable,0.0,0.0,0.0,0.0,0.0,not_applicable,905.0,Quartz Sand,0.6,Straight Steel Fiber,158.0,13.0,0.2,not_applicable,0.0,236.0,PCE_HRWRA,8.2,Heat Curing,90.0,187.0,HS_cement
1390,436.0,HS_cement,,202.0,0.0,not_applicable,0.0,218.0,727.0,0.0,0.0,0.0,0.0,not_applicable,0.0,0.0,0.0,0.0,0.0,not_applicable,436.0,Quartz Sand,0.6,Straight Steel Fiber,158.0,13.0,0.2,not_applicable,0.0,223.0,PCE_HRWRA,15.8,Heat Curing,90.0,165.0,HS_cement
1391,442.0,HS_cement,,102.0,0.0,not_applicable,0.0,221.0,396.0,0.0,0.0,0.0,0.0,not_applicable,0.0,0.0,0.0,0.0,0.0,not_applicable,883.0,Quartz Sand,0.6,Straight Steel Fiber,158.0,13.0,0.2,not_applicable,0.0,223.0,PCE_HRWRA,20.1,Heat Curing,90.0,163.0,HS_cement
