Repository: Jocund96/Data-to-Design-ML

# Data to Design: Structural Materials (Da2DeSM)

Repository for the Da2DeSM project-based course at Bauhaus-Universität Weimar. This project applies machine learning to predict the mechanical properties of structural materials.

## Main Goals

*   Predict material behavior with limited data.
*   Analyze model uncertainty and out-of-distribution performance.
*   Turn machine learning outputs into engineering insights.

## Dataset & Tasks

We work with a concrete dataset collection to predict concrete compressive strength.

*   **EDA**: Exploratory analysis and feature inspection.
*   **Feature Engineering**: Encoding mix proportions and material descriptors.

File: S3_Tree/semantic_recoding_features_50.csv (part 11 of 14)
,cement,cement_type,cement_grade,silica_fume,fly_ash,fly_ash_type,limestone_powder,quartz_powder,glass_powder,rice_husk_ash,metakaolin,ggbfs,slag,slag_type,nano_caco3,nano_al2o3,nano_tio2,nano_sio2,filler,filler_type,sand,sand_type,sand_max_size,fiber1_type,fiber1_amount,fiber1_length,fiber1_diameter,fiber2_type,fiber2_amount,water,sp_type,sp_amount,curing_method,curing_temp,cs_28d,cement_type_clean
1546,890.0,OPC_unknown,,169.0,0.0,not_applicable,0.0,0.0,0.0,0.0,0.0,0.0,0.0,not_applicable,0.0,0.0,0.0,0.0,0.0,not_applicable,1059.0,Locally Available Sand,0.6,not_applicable,0.0,,,not_applicable,0.0,180.0,PCE_SP,59.0,Hot Water Curing,90.0,130.6,OPC_I
1547,890.0,OPC_unknown,,169.0,0.0,not_applicable,0.0,0.0,0.0,0.0,0.0,0.0,0.0,not_applicable,0.0,0.0,0.0,0.0,0.0,not_applicable,1059.0,Locally Available Sand,0.6,not_applicable,0.0,,,not_applicable,0.0,180.0,PCE_SP,59.0,Heat Curing,90.0,134.0,OPC_I
1548,890.0,OPC_unknown,,169.0,0.0,not_applicable,0.0,0.0,0.0,0.0,0.0,0.0,0.0,not_applicable,0.0,0.0,0.0,0.0,0.0,not_applicable,1016.0,Locally Available Sand,0.6,Straight Steel Fiber,119.0,13.0,0.2,not_applicable,0.0,180.0,PCE_SP,59.0,Standard Curing,,136.9,OPC_I
1549,890.0,OPC_unknown,,169.0,0.0,not_applicable,0.0,0.0,0.0,0.0,0.0,0.0,0.0,not_applicable,0.0,0.0,0.0,0.0,0.0,not_applicable,1016.0,Locally Available Sand,0.6,Straight Steel Fiber,119.0,13.0,0.2,not_applicable,0.0,180.0,PCE_SP,59.0,Water Curing,,118.3,OPC_I
1550,890.0,OPC_unknown,,169.0,0.0,not_applicable,0.0,0.0,0.0,0.0,0.0,0.0,0.0,not_applicable,0.0,0.0,0.0,0.0,0.0,not_applicable,1016.0,Locally Available Sand,0.6,Straight Steel Fiber,119.0,13.0,0.2,not_applicable,0.0,180.0,PCE_SP,59.0,Hot Water Curing,90.0,138.1,OPC_I
1551,890.0,OPC_unknown,,169.0,0.0,not_applicable,0.0,0.0,0.0,0.0,0.0,0.0,0.0,not_applicable,0.0,0.0,0.0,0.0,0.0,not_applicable,1016.0,Locally Available Sand,0.6,Straight Steel Fiber,119.0,13.0,0.2,not_applicable,0.0,180.0,PCE_SP,59.0,Heat Curing,90.0,147.2,OPC_I
1552,890.0,OPC_unknown,,223.0,0.0,not_applicable,0.0,0.0,0.0,0.0,0.0,0.0,0.0,not_applicable,0.0,0.0,0.0,0.0,0.0,not_applicable,592.0,Locally Available Sand,0.6,not_applicable,0.0,,,not_applicable,0.0,334.0,PCE_SP,50.0,Hot Water Curing,90.0,103.8,OPC_I
1553,890.0,OPC_unknown,,223.0,0.0,not_applicable,0.0,0.0,0.0,0.0,0.0,0.0,0.0,not_applicable,0.0,0.0,0.0,0.0,0.0,not_applicable,592.0,Locally Available Sand,0.6,not_applicable,0.0,,,not_applicable,0.0,334.0,PCE_SP,50.0,Heat Curing,90.0,96.8,OPC_I
1554,890.0,OPC_unknown,,223.0,0.0,not_applicable,0.0,0.0,0.0,0.0,0.0,0.0,0.0,not_applicable,0.0,0.0,0.0,0.0,0.0,not_applicable,549.0,Locally Available Sand,0.6,Straight Steel Fiber,119.0,13.0,0.2,not_applicable,0.0,334.0,PCE_SP,50.0,Standard Curing,,83.4,OPC_I
1555,890.0,OPC_unknown,,223.0,0.0,not_applicable,0.0,0.0,0.0,0.0,0.0,0.0,0.0,not_applicable,0.0,0.0,0.0,0.0,0.0,not_applicable,549.0,Locally Available Sand,0.6,Straight Steel Fiber,119.0,13.0,0.2,not_applicable,0.0,334.0,PCE_SP,50.0,Heat Curing,90.0,88.1,OPC_I
1556,890.0,OPC_unknown,,178.0,0.0,not_applicable,0.0,0.0,0.0,0.0,0.0,0.0,0.0,not_applicable,0.0,0.0,0.0,0.0,0.0,not_applicable,982.0,Locally Available Sand,0.6,not_applicable,0.0,,,not_applicable,0.0,214.0,PCE_SP,50.0,Water Curing,,90.8,OPC_I
1557,890.0,OPC_unknown,,178.0,0.0,not_applicable,0.0,0.0,0.0,0.0,0.0,0.0,0.0,not_applicable,0.0,0.0,0.0,0.0,0.0,not_applicable,982.0,Locally Available Sand,0.6,not_applicable,0.0,,,not_applicable,0.0,214.0,PCE_SP,50.0,Hot Water Curing,90.0,129.4,OPC_I
1558,890.0,OPC_unknown,,178.0,0.0,not_applicable,0.0,0.0,0.0,0.0,0.0,0.0,0.0,not_applicable,0.0,0.0,0.0,0.0,0.0,not_applicable,982.0,Locally Available Sand,0.6,not_applicable,0.0,,,not_applicable,0.0,214.0,PCE_SP,50.0,Heat Curing,90.0,103.8,OPC_I
1559,890.0,OPC_unknown,,178.0,0.0,not_applicable,0.0,0.0,0.0,0.0,0.0,0.0,0.0,not_applicable,0.0,0.0,0.0,0.0,0.0,not_applicable,939.0,Locally Available Sand,0.6,Straight Steel Fiber,119.0,13.0,0.2,not_applicable,0.0,214.0,PCE_SP,50.0,Standard Curing,,105.9,OPC_I
1560,890.0,OPC_unknown,,178.0,0.0,not_applicable,0.0,0.0,0.0,0.0,0.0,0.0,0.0,not_applicable,0.0,0.0,0.0,0.0,0.0,not_applicable,939.0,Locally Available Sand,0.6,Straight Steel Fiber,119.0,13.0,0.2,not_applicable,0.0,214.0,PCE_SP,50.0,Water Curing,,98.1,OPC_I
1561,890.0,OPC_unknown,,178.0,0.0,not_applicable,0.0,0.0,0.0,0.0,0.0,0.0,0.0,not_applicable,0.0,0.0,0.0,0.0,0.0,not_applicable,939.0,Locally Available Sand,0.6,Straight Steel Fiber,119.0,13.0,0.2,not_applicable,0.0,214.0,PCE_SP,50.0,Hot Water Curing,90.0,115.9,OPC_I
1562,890.0,OPC_unknown,,178.0,0.0,not_applicable,0.0,0.0,0.0,0.0,0.0,0.0,0.0,not_applicable,0.0,0.0,0.0,0.0,0.0,not_applicable,939.0,Locally Available Sand,0.6,Straight Steel Fiber,119.0,13.0,0.2,not_applicable,0.0,214.0,PCE_SP,50.0,Heat Curing,90.0,115.7,OPC_I
1563,890.0,OPC_unknown,,169.0,0.0,not_applicable,0.0,0.0,0.0,0.0,0.0,0.0,0.0,not_applicable,0.0,0.0,0.0,0.0,0.0,not_applicable,1059.0,Locally Available Sand,0.6,not_applicable,0.0,,,not_applicable,0.0,180.0,PCE_SP,59.0,Standard Curing,,95.0,OPC_I
1564,890.0,OPC_unknown,,169.0,0.0,not_applicable,0.0,0.0,0.0,0.0,0.0,0.0,0.0,not_applicable,0.0,0.0,0.0,0.0,0.0,not_applicable,1059.0,Locally Available Sand,0.6,not_applicable,0.0,,,not_applicable,0.0,180.0,PCE_SP,59.0,Water Curing,,89.5,OPC_I
1565,890.0,OPC_unknown,,169.0,0.0,not_applicable,0.0,0.0,0.0,0.0,0.0,0.0,0.0,not_applicable,0.0,0.0,0.0,0.0,0.0,not_applicable,1059.0,Locally Available Sand,0.6,not_applicable,0.0,,,not_applicable,0.0,180.0,PCE_SP,59.0,Hot Water Curing,90.0,127.8,OPC_I
1566,890.0,OPC_unknown,,169.0,0.0,not_applicable,0.0,0.0,0.0,0.0,0.0,0.0,0.0,not_applicable,0.0,0.0,0.0,0.0,0.0,not_applicable,1059.0,Locally Available Sand,0.6,not_applicable,0.0,,,not_applicable,0.0,180.0,PCE_SP,59.0,Heat Curing,90.0,100.5,OPC_I
1567,890.0,OPC_unknown,,169.0,0.0,not_applicable,0.0,0.0,0.0,0.0,0.0,0.0,0.0,not_applicable,0.0,0.0,0.0,0.0,0.0,not_applicable,1016.0,Locally Available Sand,0.6,Straight Steel Fiber,119.0,13.0,0.2,not_applicable,0.0,180.0,PCE_SP,59.0,Standard Curing,,103.2,OPC_I
1568,890.0,OPC_unknown,,169.0,0.0,not_applicable,0.0,0.0,0.0,0.0,0.0,0.0,0.0,not_applicable,0.0,0.0,0.0,0.0,0.0,not_applicable,1016.0,Locally Available Sand,0.6,Straight Steel Fiber,119.0,13.0,0.2,not_applicable,0.0,180.0,PCE_SP,59.0,Water Curing,,88.6,OPC_I
1569,890.0,OPC_unknown,,169.0,0.0,not_applicable,0.0,0.0,0.0,0.0,0.0,0.0,0.0,not_applicable,0.0,0.0,0.0,0.0,0.0,not_applicable,1016.0,Locally Available Sand,0.6,Straight Steel Fiber,119.0,13.0,0.2,not_applicable,0.0,180.0,PCE_SP,59.0,Hot Water Curing,90.0,131.9,OPC_I
1570,890.0,OPC_unknown,,169.0,0.0,not_applicable,0.0,0.0,0.0,0.0,0.0,0.0,0.0,not_applicable,0.0,0.0,0.0,0.0,0.0,not_applicable,1016.0,Locally Available Sand,0.6,Straight Steel Fiber,119.0,13.0,0.2,not_applicable,0.0,180.0,PCE_SP,59.0,Heat Curing,90.0,137.7,OPC_I
1571,833.33,,,208.33,0.0,not_applicable,0.0,0.0,208.33,0.0,0.0,0.0,0.0,not_applicable,0.0,0.0,0.0,0.0,0.0,not_applicable,1150.0,Locally Available Sand,0.8,not_applicable,0.0,,,not_applicable,0.0,183.333333333333,unknown_type,4.5,Standard Curing,20.0,194.0,Unknown
1572,956.18,,,239.04,0.0,not_applicable,0.0,0.0,239.04,0.0,0.0,0.0,0.0,not_applicable,0.0,0.0,0.0,0.0,0.0,not_applicable,965.74,Locally Available Sand,0.8,not_applicable,0.0,,,not_applicable,0.0,186.454183266932,unknown_type,10.3266932270916,Standard Curing,20.0,207.0,Unknown
1573,948.62,,,237.15,0.0,not_applicable,0.0,0.0,237.15,0.0,0.0,0.0,0.0,not_applicable,0.0,0.0,0.0,0.0,0.0,not_applicable,977.08,Locally Available Sand,0.8,not_applicable,0.0,,,not_applicable,0.0,180.237154150198,unknown_type,10.2450592885375,Standard Curing,20.0,230.0,Unknown
1574,941.18,,,235.29,0.0,not_applicable,0.0,0.0,235.29,0.0,0.0,0.0,0.0,not_applicable,0.0,0.0,0.0,0.0,0.0,not_applicable,988.24,Locally Available Sand,0.8,not_applicable,0.0,,,not_applicable,0.0,169.411764705882,unknown_type,10.7294117647059,Standard Curing,20.0,232.0,Unknown
1575,851.06,,,212.77,0.0,not_applicable,0.0,0.0,212.77,0.0,0.0,0.0,0.0,not_applicable,0.0,0.0,0.0,0.0,0.0,not_applicable,1123.4,Locally Available Sand,0.8,Straight Steel Fiber,195.0,13.0,0.2,not_applicable,0.0,180.425531914894,unknown_type,4.59574468085106,Standard Curing,20.0,213.0,Unknown
1576,991.74,,,247.93,0.0,not_applicable,0.0,0.0,247.93,0.0,0.0,0.0,0.0,not_applicable,0.0,0.0,0.0,0.0,0.0,not_applicable,912.4,Locally Available Sand,0.8,Straight Steel Fiber,156.0,13.0,0.2,not_applicable,0.0,198.347107438017,unknown_type,10.7107438016529,Standard Curing,20.0,219.0,Unknown
1577,975.61,,,243.9,0.0,not_applicable,0.0,0.0,243.9,0.0,0.0,0.0,0.0,not_applicable,0.0,0.0,0.0,0.0,0.0,not_applicable,936.59,Locally Available Sand,0.8,Straight Steel Fiber,234.0,13.0,0.2,not_applicable,0.0,190.243902439024,unknown_type,10.5365853658537,Standard Curing,20.0,261.0,Unknown
1578,991.74,,,247.93,0.0,not_applicable,0.0,0.0,247.93,0.0,0.0,0.0,0.0,not_applicable,0.0,0.0,0.0,0.0,0.0,not_applicable,912.4,Locally Available Sand,0.8,Straight Steel Fiber,273.0,13.0,0.2,not_applicable,0.0,198.347107438017,unknown_type,10.7107438016529,Standard Curing,20.0,291.0,Unknown
1579,1061.95,,,265.49,0.0,not_applicable,0.0,0.0,265.49,0.0,0.0,0.0,0.0,not_applicable,0.0,0.0,0.0,0.0,0.0,not_applicable,807.08,Locally Available Sand,0.8,Twisted Steel Fiber,390.0,8.0,0.3,not_applicable,0.0,219.823008849558,unknown_type,11.4690265486726,Standard Curing,20.0,270.0,Unknown
1580,1212.4,OPC_unknown,,60.6,242.5,class F,0.0,0.0,0.0,0.0,0.0,0.0,0.0,not_applicable,0.0,0.0,0.0,0.0,0.0,not_applicable,545.3,Natural River Sand,0.15,PE Fiber,14.5,12.0,0.015,not_applicable,0.0,257.5,PCE_SP,22.73,Standard Curing,,118.0,OPC_I
1581,1206.2,OPC_unknown,,60.3,241.2,class F,0.0,0.0,0.0,0.0,0.0,0.0,0.0,not_applicable,0.0,0.0,0.0,0.0,0.0,not_applicable,542.8,Natural River Sand,0.15,PE Fiber,19.4,12.0,0.015,not_applicable,0.0,256.3,PCE_SP,22.62,Standard Curing,,128.0,OPC_I
1582,1213.7,OPC_unknown,,0.0,303.4,class F,0.0,0.0,0.0,0.0,0.0,0.0,0.0,not_applicable,0.0,0.0,0.0,0.0,0.0,not_applicable,545.3,Natural River Sand,0.15,PE Fiber,14.5,12.0,0.015,not_applicable,0.0,257.5,PCE_SP,22.76,Standard Curing,,135.0,OPC_I
1583,1207.6,OPC_unknown,,0.0,301.9,class F,0.0,0.0,0.0,0.0,0.0,0.0,0.0,not_applicable,0.0,0.0,0.0,0.0,0.0,not_applicable,542.5,Natural River Sand,0.15,PE Fiber,19.4,12.0,0.015,not_applicable,0.0,256.2,PCE_SP,22.64,Standard Curing,,130.0,OPC_I
1584,712.0,OPC_42.5,42.5,219.0,0.0,not_applicable,0.0,0.0,0.0,0.0,0.0,164.0,0.0,not_applicable,0.0,0.0,0.0,0.0,0.0,not_applicable,1094.9,Natural River Sand,2.36,Straight Steel Fiber,78.5,13.0,0.2,Hooked Steel Fiber,78.5,153.0,PCE_SP,5.5,Steam Curing,80.0,157.0,OPC_42.5
1585,699.0,OPC_42.5,42.5,215.0,0.0,not_applicable,0.0,0.0,0.0,0.0,0.0,161.0,0.0,not_applicable,0.0,0.0,0.0,0.0,0.0,not_applicable,1074.8,Natural River Sand,2.36,Straight Steel Fiber,78.5,13.0,0.2,Hooked Steel Fiber,78.5,193.0,PCE_SP,5.4,Steam Curing,80.0,145.0,OPC_42.5
1586,705.0,OPC_42.5,42.5,217.0,0.0,not_applicable,0.0,0.0,0.0,0.0,0.0,163.0,0.0,not_applicable,0.0,0.0,0.0,0.0,0.0,not_applicable,1084.7,Natural River Sand,2.36,Straight Steel Fiber,78.5,13.0,0.2,Hooked Steel Fiber,78.5,174.0,PCE_SP,5.4,Steam Curing,80.0,170.0,OPC_42.5
1587,705.0,OPC_42.5,42.5,217.0,0.0,not_applicable,0.0,0.0,0.0,0.0,0.0,163.0,0.0,not_applicable,0.0,0.0,0.0,0.0,0.0,not_applicable,1084.7,Natural River Sand,2.36,Hooked Steel Fiber,157.0,26.0,0.3,not_applicable,0.0,174.0,PCE_SP,5.4,Steam Curing,80.0,172.0,OPC_42.5
1588,705.0,OPC_42.5,42.5,217.0,0.0,not_applicable,0.0,0.0,0.0,0.0,0.0,163.0,0.0,not_applicable,0.0,0.0,0.0,0.0,0.0,not_applicable,1084.7,Natural River Sand,2.36,Straight Steel Fiber,157.0,13.0,0.2,not_applicable,0.0,174.0,PCE_SP,5.4,Steam Curing,80.0,163.0,OPC_42.5
1589,865.0,OPC_42.5,42.5,266.0,0.0,not_applicable,0.0,0.0,0.0,0.0,0.0,200.0,0.0,not_applicable,0.0,0.0,0.0,0.0,0.0,not_applicable,798.8,Natural River Sand,2.36,Straight Steel Fiber,157.0,13.0,0.2,not_applicable,0.0,213.0,PCE_SP,6.7,Steam Curing,80.0,160.0,OPC_42.5
1590,1044.0,OPC_unknown,,261.0,0.0,not_applicable,0.0,0.0,0.0,0.0,0.0,0.0,0.0,not_applicable,0.0,0.0,0.0,0.0,0.0,not_applicable,1212.0,Arkansas Quarry Sand,2.36,not_applicable,0.0,,,not_applicable,0.0,261.0,PCE_SP,126.5,Steam Curing,90.0,81.2,OPC_I
1591,1044.0,OPC_unknown,,261.0,0.0,not_applicable,0.0,0.0,0.0,0.0,0.0,0.0,0.0,not_applicable,0.0,0.0,0.0,0.0,0.0,not_applicable,1212.0,Arkansas Quarry Sand,2.36,not_applicable,0.0,,,not_applicable,0.0,261.0,PCE_SP,151.7,Steam Curing,90.0,80.0,OPC_I
1592,1044.0,OPC_unknown,,261.0,0.0,not_applicable,0.0,0.0,0.0,0.0,0.0,0.0,0.0,not_applicable,0.0,0.0,0.0,0.0,0.0,not_applicable,1212.0,Natural River Sand,2.36,not_applicable,0.0,,,not_applicable,0.0,261.0,PCE_SP,151.7,Steam Curing,90.0,130.8,OPC_I
1593,1044.0,OPC_unknown,,261.0,0.0,not_applicable,0.0,0.0,0.0,0.0,0.0,0.0,0.0,not_applicable,0.0,0.0,0.0,0.0,0.0,not_applicable,1212.0,Natural River Sand,2.36,not_applicable,0.0,,,not_applicable,0.0,261.0,PCE_SP,113.7,Steam Curing,90.0,158.0,OPC_I
1594,1044.0,OPC_unknown,,261.0,0.0,not_applicable,0.0,0.0,0.0,0.0,0.0,0.0,0.0,not_applicable,0.0,0.0,0.0,0.0,0.0,not_applicable,1212.0,Arkansas River Sand,2.36,not_applicable,0.0,,,not_applicable,0.0,261.0,PCE_SP,113.7,Steam Curing,90.0,109.7,OPC_I
1595,1044.0,OPC_unknown,,261.0,0.0,not_applicable,0.0,0.0,0.0,0.0,0.0,0.0,0.0,not_applicable,0.0,0.0,0.0,0.0,0.0,not_applicable,1212.0,Locally Available Sand,2.36,not_applicable,0.0,,,not_applicable,0.0,261.0,PCE_SP,113.7,Steam Curing,90.0,113.6,OPC_I
1596,1044.0,OPC_unknown,,261.0,0.0,not_applicable,0.0,0.0,0.0,0.0,0.0,0.0,0.0,not_applicable,0.0,0.0,0.0,0.0,0.0,not_applicable,1212.0,Locally Available Sand,2.36,not_applicable,0.0,,,not_applicable,0.0,261.0,PCE_SP,126.4,Steam Curing,90.0,103.1,OPC_I
1597,1044.0,OPC_unknown,,261.0,0.0,not_applicable,0.0,0.0,0.0,0.0,0.0,0.0,0.0,not_applicable,0.0,0.0,0.0,0.0,0.0,not_applicable,1212.0,Natural River Sand,2.36,not_applicable,0.0,,,not_applicable,0.0,261.0,PCE_SP,76.0,Steam Curing,90.0,143.2,OPC_I
1598,1044.0,OPC_unknown,,261.0,0.0,not_applicable,0.0,0.0,0.0,0.0,0.0,0.0,0.0,not_applicable,0.0,0.0,0.0,0.0,0.0,not_applicable,1212.0,Natural River Sand,2.36,not_applicable,0.0,,,not_applicable,0.0,261.0,PCE_SP,50.4,Steam Curing,90.0,138.2,OPC_I
1599,1044.0,OPC_unknown,,261.0,0.0,not_applicable,0.0,0.0,0.0,0.0,0.0,0.0,0.0,not_applicable,0.0,0.0,0.0,0.0,0.0,not_applicable,1212.0,Natural River Sand,2.36,not_applicable,0.0,,,not_applicable,0.0,261.0,PCE_SP,44.2,Steam Curing,90.0,143.3,OPC_I
1600,1044.0,OPC_unknown,,261.0,0.0,not_applicable,0.0,0.0,0.0,0.0,0.0,0.0,0.0,not_applicable,0.0,0.0,0.0,0.0,0.0,not_applicable,1212.0,Natural River Sand,2.36,not_applicable,0.0,,,not_applicable,0.0,261.0,PCE_SP,34.1,Steam Curing,90.0,141.4,OPC_I
1601,1044.0,OPC_unknown,,261.0,0.0,not_applicable,0.0,0.0,0.0,0.0,0.0,0.0,0.0,not_applicable,0.0,0.0,0.0,0.0,0.0,not_applicable,1212.0,Natural River Sand,2.36,Straight Steel Fiber,156.0,12.7,0.2,not_applicable,0.0,261.0,PCE_SP,44.2,Steam Curing,90.0,144.8,OPC_I
1602,1044.0,OPC_unknown,,261.0,0.0,not_applicable,0.0,0.0,0.0,0.0,0.0,0.0,0.0,not_applicable,0.0,0.0,0.0,0.0,0.0,not_applicable,1212.0,Natural River Sand,2.36,Straight Steel Fiber,312.0,12.7,0.2,not_applicable,0.0,261.0,PCE_SP,44.2,Steam Curing,90.0,147.7,OPC_I
1603,1044.0,OPC_unknown,,261.0,0.0,not_applicable,0.0,0.0,0.0,0.0,0.0,0.0,0.0,not_applicable,0.0,0.0,0.0,0.0,0.0,not_applicable,1212.0,Natural River Sand,2.36,Straight Steel Fiber,468.0,12.7,0.2,not_applicable,0.0,261.0,PCE_SP,44.2,Steam Curing,90.0,162.2,OPC_I
1604,1044.0,OPC_unknown,,261.0,0.0,not_applicable,0.0,0.0,0.0,0.0,0.0,0.0,0.0,not_applicable,0.0,0.0,0.0,0.0,0.0,not_applicable,1212.0,Natural River Sand,2.36,not_applicable,0.0,,,not_applicable,0.0,234.9,PCE_SP,76.0,Steam Curing,90.0,128.8,OPC_I
1605,1044.0,OPC_unknown,,261.0,0.0,not_applicable,0.0,0.0,0.0,0.0,0.0,0.0,0.0,not_applicable,0.0,0.0,0.0,0.0,0.0,not_applicable,1212.0,Natural River Sand,2.36,not_applicable,0.0,,,not_applicable,0.0,208.8,PCE_SP,88.5,Steam Curing,90.0,141.8,OPC_I
1606,1139.2,OPC_unknown,,284.8,0.0,not_applicable,0.0,0.0,0.0,0.0,0.0,0.0,0.0,not_applicable,0.0,0.0,0.0,0.0,0.0,not_applicable,925.0,Natural River Sand,2.36,not_applicable,0.0,,,not_applicable,0.0,227.84,PCE_SP,124.0,Steam Curing,90.0,128.6,OPC_I
1607,1139.2,OPC_unknown,,284.8,0.0,not_applicable,0.0,0.0,0.0,0.0,0.0,0.0,0.0,not_applicable,0.0,0.0,0.0,0.0,0.0,not_applicable,925.0,Natural River Sand,2.36,not_applicable,0.0,,,not_applicable,0.0,284.8,PCE_SP,48.2,Steam Curing,90.0,141.4,OPC_I
1608,1234.4,OPC_unknown,,308.6,0.0,not_applicable,0.0,0.0,0.0,0.0,0.0,0.0,0.0,not_applicable,0.0,0.0,0.0,0.0,0.0,not_applicable,639.0,Natural River Sand,2.36,not_applicable,0.0,,,not_applicable,0.0,246.88,PCE_SP,134.1,Steam Curing,90.0,132.2,OPC_I
1609,1234.4,OPC_unknown,,308.6,0.0,not_applicable,0.0,0.0,0.0,0.0,0.0,0.0,0.0,not_applicable,0.0,0.0,0.0,0.0,0.0,not_applicable,639.0,Natural River Sand,2.36,not_applicable,0.0,,,not_applicable,0.0,308.6,PCE_SP,52.2,Steam Curing,90.0,141.8,OPC_I
1610,1234.4,OPC_unknown,,308.6,0.0,not_applicable,0.0,0.0,0.0,0.0,0.0,0.0,0.0,not_applicable,0.0,0.0,0.0,0.0,0.0,not_applicable,639.0,Natural River Sand,2.36,Straight Steel Fiber,156.0,12.7,0.2,not_applicable,0.0,308.6,PCE_SP,52.2,Steam Curing,90.0,142.7,OPC_I
1611,1234.4,OPC_unknown,,308.6,0.0,not_applicable,0.0,0.0,0.0,0.0,0.0,0.0,0.0,not_applicable,0.0,0.0,0.0,0.0,0.0,not_applicable,639.0,Natural River Sand,2.36,Straight Steel Fiber,312.0,12.7,0.2,not_applicable,0.0,308.6,PCE_SP,52.2,Steam Curing,90.0,150.1,OPC_I
1612,1234.4,OPC_unknown,,308.6,0.0,not_applicable,0.0,0.0,0.0,0.0,0.0,0.0,0.0,not_applicable,0.0,0.0,0.0,0.0,0.0,not_applicable,639.0,Natural River Sand,2.36,Straight Steel Fiber,468.0,12.7,0.2,not_applicable,0.0,308.6,PCE_SP,52.2,Steam Curing,90.0,152.6,OPC_I
1613,1234.4,OPC_unknown,,308.6,0.0,not_applicable,0.0,0.0,0.0,0.0,0.0,0.0,0.0,not_applicable,0.0,0.0,0.0,0.0,0.0,not_applicable,639.0,Natural River Sand,2.36,not_applicable,0.0,,,not_applicable,0.0,308.6,PCE_SP,89.7,Steam Curing,90.0,131.0,OPC_I
1614,1234.4,OPC_unknown,,308.6,0.0,not_applicable,0.0,0.0,0.0,0.0,0.0,0.0,0.0,not_applicable,0.0,0.0,0.0,0.0,0.0,not_applicable,639.0,Natural River Sand,2.36,Straight Steel Fiber,156.0,12.7,0.2,not_applicable,0.0,308.6,PCE_SP,89.7,Steam Curing,90.0,135.2,OPC_I
1615,1234.4,OPC_unknown,,308.6,0.0,not_applicable,0.0,0.0,0.0,0.0,0.0,0.0,0.0,not_applicable,0.0,0.0,0.0,0.0,0.0,not_applicable,639.0,Natural River Sand,2.36,Straight Steel Fiber,312.0,12.7,0.2,not_applicable,0.0,308.6,PCE_SP,89.7,Steam Curing,90.0,134.5,OPC_I
1616,1234.4,OPC_unknown,,308.6,0.0,not_applicable,0.0,0.0,0.0,0.0,0.0,0.0,0.0,not_applicable,0.0,0.0,0.0,0.0,0.0,not_applicable,639.0,Natural River Sand,2.36,Straight Steel Fiber,468.0,12.7,0.2,not_applicable,0.0,308.6,PCE_SP,89.7,Steam Curing,90.0,151.0,OPC_I
1617,1044.0,OPC_unknown,,261.0,1152.0,class C,0.0,0.0,0.0,0.0,0.0,0.0,0.0,not_applicable,0.0,0.0,0.0,0.0,0.0,not_applicable,0.0,not_applicable,2.36,not_applicable,0.0,,,not_applicable,0.0,261.0,PCE_SP,48.1,Steam Curing,90.0,132.0,OPC_I
1618,1139.2,OPC_unknown,,284.8,880.0,class C,0.0,0.0,0.0,0.0,0.0,0.0,0.0,not_applicable,0.0,0.0,0.0,0.0,0.0,not_applicable,0.0,not_applicable,2.36,not_applicable,0.0,,,not_applicable,0.0,284.8,PCE_SP,51.2,Steam Curing,90.0,139.6,OPC_I
1619,1234.4,OPC_unknown,,308.6,607.0,class C,0.0,0.0,0.0,0.0,0.0,0.0,0.0,not_applicable,0.0,0.0,0.0,0.0,0.0,not_applicable,0.0,not_applicable,2.36,not_applicable,0.0,,,not_applicable,0.0,308.6,PCE_SP,49.4,Steam Curing,90.0,142.3,OPC_I
1620,1234.4,OPC_unknown,,308.6,607.0,class C,0.0,0.0,0.0,0.0,0.0,0.0,0.0,not_applicable,0.0,0.0,0.0,0.0,0.0,not_applicable,0.0,not_applicable,2.36,Straight Steel Fiber,156.0,12.7,0.2,not_applicable,0.0,308.6,PCE_SP,49.4,Steam Curing,90.0,153.6,OPC_I
1621,1234.4,OPC_unknown,,308.6,607.0,class C,0.0,0.0,0.0,0.0,0.0,0.0,0.0,not_applicable,0.0,0.0,0.0,0.0,0.0,not_applicable,0.0,not_applicable,2.36,Straight Steel Fiber,312.0,12.7,0.2,not_applicable,0.0,308.6,PCE_SP,49.4,Steam Curing,90.0,151.5,OPC_I
1622,1234.4,OPC_unknown,,308.6,607.0,class C,0.0,0.0,0.0,0.0,0.0,0.0,0.0,not_applicable,0.0,0.0,0.0,0.0,0.0,not_applicable,0.0,not_applicable,2.36,Straight Steel Fiber,468.0,12.7,0.2,not_applicable,0.0,308.6,PCE_SP,49.4,Steam Curing,90.0,169.3,OPC_I
1623,1044.0,OPC_unknown,,261.0,0.0,not_applicable,0.0,0.0,0.0,0.0,0.0,0.0,0.0,not_applicable,0.0,0.0,0.0,0.0,0.0,not_applicable,1212.0,Natural River Sand,2.36,not_applicable,0.0,,,not_applicable,0.0,261.0,PCE_SP,44.2,Steam Curing,90.0,136.1,OPC_I
1624,1044.0,OPC_unknown,,261.0,0.0,not_applicable,0.0,0.0,0.0,0.0,0.0,0.0,0.0,not_applicable,0.0,0.0,0.0,0.0,0.0,not_applicable,1212.0,Natural River Sand,2.36,not_applicable,0.0,,,not_applicable,0.0,261.0,PCE_SP,50.4,Steam Curing,90.0,131.4,OPC_I
1625,783.0,OPC_unknown,,261.0,261.0,class C,0.0,0.0,0.0,0.0,0.0,0.0,0.0,not_applicable,0.0,0.0,0.0,0.0,0.0,not_applicable,1212.0,Natural River Sand,2.36,not_applicable,0.0,,,not_applicable,0.0,261.0,PCE_SP,50.4,Steam Curing,90.0,107.0,OPC_I
1626,1044.0,OPC_unknown,,261.0,0.0,not_applicable,0.0,0.0,0.0,0.0,0.0,0.0,0.0,not_applicable,0.0,0.0,0.0,0.0,0.0,not_applicable,1212.0,Natural River Sand,2.36,Straight Steel Fiber,156.0,12.7,0.2,not_applicable,0.0,261.0,PCE_SP,50.4,Steam Curing,90.0,132.0,OPC_I
1627,1044.0,OPC_unknown,,261.0,0.0,not_applicable,0.0,0.0,0.0,0.0,0.0,0.0,0.0,not_applicable,0.0,0.0,0.0,0.0,0.0,not_applicable,1212.0,Natural River Sand,2.36,Straight Steel Fiber,312.0,12.7,0.2,not_applicable,0.0,261.0,PCE_SP,63.2,Steam Curing,90.0,126.9,OPC_I
1628,1044.0,OPC_unknown,,261.0,0.0,not_applicable,0.0,0.0,0.0,0.0,0.0,0.0,0.0,not_applicable,0.0,0.0,0.0,0.0,0.0,not_applicable,1212.0,Natural River Sand,2.36,Straight Steel Fiber,468.0,12.7,0.2,not_applicable,0.0,261.0,PCE_SP,69.5,Steam Curing,90.0,128.9,OPC_I
1629,1234.4,OPC_unknown,,308.6,607.0,class C,0.0,0.0,0.0,0.0,0.0,0.0,0.0,not_applicable,0.0,0.0,0.0,0.0,0.0,not_applicable,0.0,not_applicable,2.36,not_applicable,0.0,,,not_applicable,0.0,308.6,PCE_SP,59.5,Steam Curing,90.0,145.1,OPC_I
1630,1234.4,OPC_unknown,,308.6,607.0,class C,0.0,0.0,0.0,0.0,0.0,0.0,0.0,not_applicable,0.0,0.0,0.0,0.0,0.0,not_applicable,0.0,not_applicable,2.36,Straight Steel Fiber,156.0,12.7,0.2,not_applicable,0.0,308.6,PCE_SP,59.5,Steam Curing,90.0,146.9,OPC_I
1631,1234.4,OPC_unknown,,308.6,607.0,class C,0.0,0.0,0.0,0.0,0.0,0.0,0.0,not_applicable,0.0,0.0,0.0,0.0,0.0,not_applicable,0.0,not_applicable,2.36,Straight Steel Fiber,312.0,12.7,0.2,not_applicable,0.0,308.6,PCE_SP,59.5,Steam Curing,90.0,151.0,OPC_I
1632,1234.4,OPC_unknown,,308.6,607.0,class C,0.0,0.0,0.0,0.0,0.0,0.0,0.0,not_applicable,0.0,0.0,0.0,0.0,0.0,not_applicable,0.0,not_applicable,2.36,Straight Steel Fiber,468.0,12.7,0.2,not_applicable,0.0,308.6,PCE_SP,59.5,Steam Curing,90.0,155.1,OPC_I
1633,1099.04,OPC_unknown,,63.97,0.0,not_applicable,0.0,0.0,0.0,0.0,0.0,0.0,0.0,not_applicable,0.0,0.0,0.0,0.0,0.0,not_applicable,1640.0,Natural River Sand,2.36,not_applicable,0.0,,,not_applicable,0.0,232.6,PCE_SP,39.41,Steam Curing,90.0,143.0,OPC_I
1634,1099.04,OPC_unknown,,63.97,0.0,not_applicable,0.0,0.0,0.0,0.0,0.0,0.0,0.0,not_applicable,0.0,0.0,0.0,0.0,0.0,not_applicable,1640.0,Natural River Sand,2.36,Straight Steel Fiber,156.0,12.7,0.2,not_applicable,0.0,232.6,PCE_SP,39.41,Steam Curing,90.0,144.3,OPC_I
1635,750.14,OPC_unknown,,63.97,348.9,class C,0.0,0.0,0.0,0.0,0.0,0.0,0.0,not_applicable,0.0,0.0,0.0,0.0,0.0,not_applicable,1852.0,Natural River Sand,2.36,not_applicable,0.0,,,not_applicable,0.0,232.6,PCE_SP,39.41,Steam Curing,90.0,129.7,OPC_I
1636,633.84,OPC_unknown,,63.97,465.2,class C,0.0,0.0,0.0,0.0,0.0,0.0,0.0,not_applicable,0.0,0.0,0.0,0.0,0.0,not_applicable,1923.0,Natural River Sand,2.36,not_applicable,0.0,,,not_applicable,0.0,232.6,PCE_SP,39.41,Steam Curing,90.0,130.2,OPC_I
1637,517.54,OPC_unknown,,63.97,581.5,class C,0.0,0.0,0.0,0.0,0.0,0.0,0.0,not_applicable,0.0,0.0,0.0,0.0,0.0,not_applicable,1994.0,Natural River Sand,2.36,not_applicable,0.0,,,not_applicable,0.0,232.6,PCE_SP,39.41,Steam Curing,90.0,82.0,OPC_I
1638,750.14,OPC_unknown,,63.97,348.9,class C,0.0,0.0,0.0,0.0,0.0,0.0,0.0,not_applicable,0.0,0.0,0.0,0.0,0.0,not_applicable,1852.0,Natural River Sand,2.36,Straight Steel Fiber,156.0,12.7,0.2,not_applicable,0.0,232.6,PCE_SP,39.41,Steam Curing,90.0,132.7,OPC_I
1639,633.84,OPC_unknown,,63.97,465.2,class C,0.0,0.0,0.0,0.0,0.0,0.0,0.0,not_applicable,0.0,0.0,0.0,0.0,0.0,not_applicable,1923.0,Natural River Sand,2.36,Straight Steel Fiber,156.0,12.7,0.2,not_applicable,0.0,232.6,PCE_SP,39.41,Steam Curing,90.0,133.4,OPC_I
1640,517.54,OPC_unknown,,63.97,581.5,class C,0.0,0.0,0.0,0.0,0.0,0.0,0.0,not_applicable,0.0,0.0,0.0,0.0,0.0,not_applicable,1994.0,Natural River Sand,2.36,Straight Steel Fiber,156.0,12.7,0.2,not_applicable,0.0,232.6,PCE_SP,39.41,Steam Curing,90.0,86.3,OPC_I
1641,300.0,OPC_52.5,52.5,100.0,0.0,not_applicable,500.0,0.0,0.0,0.0,0.0,0.0,0.0,not_applicable,0.0,0.0,0.0,0.0,0.0,not_applicable,1060.0,Natural River Sand,1.25,not_applicable,0.0,,,not_applicable,0.0,165.0,PCE_HRWRA,38.0,Standard Curing,20.0,89.4,OPC_52.5
1642,400.0,OPC_52.5,52.5,100.0,0.0,not_applicable,400.0,0.0,0.0,0.0,0.0,0.0,0.0,not_applicable,0.0,0.0,0.0,0.0,0.0,not_applicable,1060.0,Natural River Sand,1.25,not_applicable,0.0,,,not_applicable,0.0,141.0,PCE_HRWRA,38.0,Standard Curing,20.0,127.45,OPC_52.5
1643,500.0,OPC_52.5,52.5,100.0,0.0,not_applicable,300.0,0.0,0.0,0.0,0.0,0.0,0.0,not_applicable,0.0,0.0,0.0,0.0,0.0,not_applicable,1060.0,Natural River Sand,1.25,not_applicable,0.0,,,not_applicable,0.0,140.0,PCE_HRWRA,38.0,Standard Curing,20.0,124.85,OPC_52.5
1644,600.0,OPC_52.5,52.5,100.0,0.0,not_applicable,200.0,0.0,0.0,0.0,0.0,0.0,0.0,not_applicable,0.0,0.0,0.0,0.0,0.0,not_applicable,1060.0,Natural River Sand,1.25,not_applicable,0.0,,,not_applicable,0.0,140.0,PCE_HRWRA,38.0,Standard Curing,20.0,114.55,OPC_52.5
1645,700.0,OPC_52.5,52.5,100.0,0.0,not_applicable,100.0,0.0,0.0,0.0,0.0,0.0,0.0,not_applicable,0.0,0.0,0.0,0.0,0.0,not_applicable,1060.0,Natural River Sand,1.25,not_applicable,0.0,,,not_applicable,0.0,135.0,PCE_HRWRA,38.0,Standard Curing,20.0,120.2,OPC_52.5
1646,800.0,OPC_52.5,52.5,100.0,0.0,not_applicable,0.0,0.0,0.0,0.0,0.0,0.0,0.0,not_applicable,0.0,0.0,0.0,0.0,0.0,not_applicable,1060.0,Natural River Sand,1.25,not_applicable,0.0,,,not_applicable,0.0,140.0,PCE_HRWRA,38.0,Standard Curing,20.0,115.45,OPC_52.5
1647,923.08,OPC_52.5,52.5,184.62,92.31,class F,0.0,0.0,0.0,0.0,0.0,0.0,0.0,not_applicable,0.0,0.0,0.0,0.0,184.62,Silica Flour,1015.38,Silica Sand,2.0,not_applicable,0.0,,,not_applicable,0.0,177.23,PCE_SP,16.62,Standard Curing,20.0,125.6,OPC_52.5
1648,923.08,OPC_52.5,52.5,184.62,92.31,class F,0.0,0.0,0.0,0.0,0.0,0.0,0.0,not_applicable,0.0,0.0,0.0,4.62,184.62,Silica Flour,1015.38,Silica Sand,2.0,not_applicable,0.0,,,not_applicable,0.0,177.23,PCE_SP,16.62,Standard Curing,20.0,128.7,OPC_52.5
1649,923.08,OPC_52.5,52.5,184.62,92.31,class F,0.0,0.0,0.0,0.0,0.0,0.0,0.0,not_applicable,0.0,0.0,0.0,9.23,184.62,Silica Flour,1015.38,Silica Sand,2.0,not_applicable,0.0,,,not_applicable,0.0,177.23,PCE_SP,16.62,Standard Curing,20.0,130.3,OPC_52.5
1650,923.08,OPC_52.5,52.5,184.62,92.31,class F,0.0,0.0,0.0,0.0,0.0,0.0,0.0,not_applicable,0.0,0.0,0.0,13.85,184.62,Silica Flour,1015.38,Silica Sand,2.0,not_applicable,0.0,,,not_applicable,0.0,177.23,PCE_SP,16.62,Standard Curing,20.0,129.4,OPC_52.5
1651,923.08,OPC_52.5,52.5,184.62,92.31,class F,0.0,0.0,0.0,0.0,0.0,0.0,0.0,not_applicable,0.0,0.0,0.0,18.46,184.62,Silica Flour,1015.38,Silica Sand,2.0,not_applicable,0.0,,,not_applicable,0.0,177.23,PCE_SP,16.62,Standard Curing,20.0,130.6,OPC_52.5
1652,923.08,OPC_52.5,52.5,184.62,92.31,class F,0.0,0.0,0.0,0.0,0.0,0.0,0.0,not_applicable,0.0,0.0,0.0,0.0,184.62,Silica Flour,1015.38,Silica Sand,2.0,not_applicable,0.0,,,not_applicable,0.0,188.31,PCE_SP,16.62,Standard Curing,20.0,121.4,OPC_52.5
1653,923.08,OPC_52.5,52.5,184.62,92.31,class F,0.0,0.0,0.0,0.0,0.0,0.0,0.0,not_applicable,0.0,0.0,0.0,4.62,184.62,Silica Flour,1015.38,Silica Sand,2.0,not_applicable,0.0,,,not_applicable,0.0,188.31,PCE_SP,16.62,Standard Curing,20.0,124.6,OPC_52.5
1654,923.08,OPC_52.5,52.5,184.62,92.31,class F,0.0,0.0,0.0,0.0,0.0,0.0,0.0,not_applicable,0.0,0.0,0.0,9.23,184.62,Silica Flour,1015.38,Silica Sand,2.0,not_applicable,0.0,,,not_applicable,0.0,188.31,PCE_SP,16.62,Standard Curing,20.0,126.5,OPC_52.5
1655,923.08,OPC_52.5,52.5,184.62,92.31,class F,0.0,0.0,0.0,0.0,0.0,0.0,0.0,not_applicable,0.0,0.0,0.0,13.85,184.62,Silica Flour,1015.38,Silica Sand,2.0,not_applicable,0.0,,,not_applicable,0.0,188.31,PCE_SP,16.62,Standard Curing,20.0,126.0,OPC_52.5
1656,923.08,OPC_52.5,52.5,184.62,92.31,class F,0.0,0.0,0.0,0.0,0.0,0.0,0.0,not_applicable,0.0,0.0,0.0,18.46,184.62,Silica Flour,1015.38,Silica Sand,2.0,not_applicable,0.0,,,not_applicable,0.0,188.31,PCE_SP,16.62,Standard Curing,20.0,125.7,OPC_52.5
1657,923.08,OPC_52.5,52.5,184.62,92.31,class F,0.0,0.0,0.0,0.0,0.0,0.0,0.0,not_applicable,0.0,0.0,0.0,0.0,184.62,Silica Flour,1015.38,Silica Sand,2.0,not_applicable,0.0,,,not_applicable,0.0,177.23,PCE_SP,16.62,Standard Curing,20.0,125.6,OPC_52.5
1658,923.08,OPC_52.5,52.5,184.62,92.31,class F,0.0,0.0,0.0,0.0,0.0,0.0,0.0,not_applicable,9.23,0.0,0.0,0.0,184.62,Silica Flour,1015.38,Silica Sand,2.0,not_applicable,0.0,,,not_applicable,0.0,177.23,PCE_SP,16.62,Standard Curing,20.0,130.3,OPC_52.5
1659,923.08,OPC_52.5,52.5,184.62,92.31,class F,0.0,0.0,0.0,0.0,0.0,0.0,0.0,not_applicable,18.46,0.0,0.0,0.0,184.62,Silica Flour,1015.38,Silica Sand,2.0,not_applicable,0.0,,,not_applicable,0.0,177.23,PCE_SP,16.62,Standard Curing,20.0,134.7,OPC_52.5
1660,923.08,OPC_52.5,52.5,184.62,92.31,class F,0.0,0.0,0.0,0.0,0.0,0.0,0.0,not_applicable,27.69,0.0,0.0,0.0,184.62,Silica Flour,1015.38,Silica Sand,2.0,not_applicable,0.0,,,not_applicable,0.0,177.23,PCE_SP,16.62,Standard Curing,20.0,138.2,OPC_52.5
1661,923.08,OPC_52.5,52.5,184.62,92.31,class F,0.0,0.0,0.0,0.0,0.0,0.0,0.0,not_applicable,36.92,0.0,0.0,0.0,184.62,Silica Flour,1015.38,Silica Sand,2.0,not_applicable,0.0,,,not_applicable,0.0,177.23,PCE_SP,16.62,Standard Curing,20.0,136.4,OPC_52.5
1662,923.08,OPC_52.5,52.5,184.62,92.31,class F,0.0,0.0,0.0,0.0,0.0,0.0,0.0,not_applicable,0.0,0.0,0.0,0.0,184.62,Silica Flour,1015.38,Silica Sand,2.0,not_applicable,0.0,,,not_applicable,0.0,188.31,PCE_SP,16.62,Standard Curing,20.0,120.8,OPC_52.5
1663,923.08,OPC_52.5,52.5,184.62,92.31,class F,0.0,0.0,0.0,0.0,0.0,0.0,0.0,not_applicable,9.23,0.0,0.0,0.0,184.62,Silica Flour,1015.38,Silica Sand,2.0,not_applicable,0.0,,,not_applicable,0.0,188.31,PCE_SP,16.62,Standard Curing,20.0,122.4,OPC_52.5
1664,923.08,OPC_52.5,52.5,184.62,92.31,class F,0.0,0.0,0.0,0.0,0.0,0.0,0.0,not_applicable,18.46,0.0,0.0,0.0,184.62,Silica Flour,1015.38,Silica Sand,2.0,not_applicable,0.0,,,not_applicable,0.0,188.31,PCE_SP,16.62,Standard Curing,20.0,130.5,OPC_52.5
1665,923.08,OPC_52.5,52.5,184.62,92.31,class F,0.0,0.0,0.0,0.0,0.0,0.0,0.0,not_applicable,27.69,0.0,0.0,0.0,184.62,Silica Flour,1015.38,Silica Sand,2.0,not_applicable,0.0,,,not_applicable,0.0,188.31,PCE_SP,16.62,Standard Curing,20.0,133.1,OPC_52.5
1666,923.08,OPC_52.5,52.5,184.62,92.31,class F,0.0,0.0,0.0,0.0,0.0,0.0,0.0,not_applicable,36.92,0.0,0.0,0.0,184.62,Silica Flour,1015.38,Silica Sand,2.0,not_applicable,0.0,,,not_applicable,0.0,188.31,PCE_SP,16.62,Standard Curing,20.0,130.3,OPC_52.5
1667,923.08,OPC_52.5,52.5,184.62,92.31,class F,0.0,0.0,0.0,0.0,0.0,0.0,0.0,not_applicable,0.0,0.0,0.0,0.0,184.62,Silica Flour,1015.38,Silica Sand,2.0,not_applicable,0.0,,,not_applicable,0.0,177.23,PCE_SP,16.62,Heat Curing,90.0,140.3,OPC_52.5
1668,923.08,OPC_52.5,52.5,184.62,92.31,class F,0.0,0.0,0.0,0.0,0.0,0.0,0.0,not_applicable,0.0,0.0,0.0,4.62,184.62,Silica Flour,1015.38,Silica Sand,2.0,not_applicable,0.0,,,not_applicable,0.0,177.23,PCE_SP,16.62,Heat Curing,90.0,146.6,OPC_52.5
1669,923.08,OPC_52.5,52.5,184.62,92.31,class F,0.0,0.0,0.0,0.0,0.0,0.0,0.0,not_applicable,0.0,0.0,0.0,9.23,184.62,Silica Flour,1015.38,Silica Sand,2.0,not_applicable,0.0,,,not_applicable,0.0,177.23,PCE_SP,16.62,Heat Curing,90.0,144.7,OPC_52.5
1670,923.08,OPC_52.5,52.5,184.62,92.31,class F,0.0,0.0,0.0,0.0,0.0,0.0,0.0,not_applicable,0.0,0.0,0.0,13.85,184.62,Silica Flour,1015.38,Silica Sand,2.0,not_applicable,0.0,,,not_applicable,0.0,177.23,PCE_SP,16.62,Heat Curing,90.0,145.1,OPC_52.5
1671,923.08,OPC_52.5,52.5,184.62,92.31,class F,0.0,0.0,0.0,0.0,0.0,0.0,0.0,not_applicable,0.0,0.0,0.0,18.46,184.62,Silica Flour,1015.38,Silica Sand,2.0,not_applicable,0.0,,,not_applicable,0.0,177.23,PCE_SP,16.62,Heat Curing,90.0,142.2,OPC_52.5
1672,923.08,OPC_52.5,52.5,184.62,92.31,class F,0.0,0.0,0.0,0.0,0.0,0.0,0.0,not_applicable,0.0,0.0,0.0,0.0,184.62,Silica Flour,1015.38,Silica Sand,2.0,not_applicable,0.0,,,not_applicable,0.0,188.31,PCE_SP,16.62,Heat Curing,90.0,134.3,OPC_52.5
1673,923.08,OPC_52.5,52.5,184.62,92.31,class F,0.0,0.0,0.0,0.0,0.0,0.0,0.0,not_applicable,0.0,0.0,0.0,4.62,184.62,Silica Flour,1015.38,Silica Sand,2.0,not_applicable,0.0,,,not_applicable,0.0,188.31,PCE_SP,16.62,Heat Curing,90.0,141.5,OPC_52.5
1674,923.08,OPC_52.5,52.5,184.62,92.31,class F,0.0,0.0,0.0,0.0,0.0,0.0,0.0,not_applicable,0.0,0.0,0.0,9.23,184.62,Silica Flour,1015.38,Silica Sand,2.0,not_applicable,0.0,,,not_applicable,0.0,188.31,PCE_SP,16.62,Heat Curing,90.0,142.7,OPC_52.5
1675,923.08,OPC_52.5,52.5,184.62,92.31,class F,0.0,0.0,0.0,0.0,0.0,0.0,0.0,not_applicable,0.0,0.0,0.0,13.85,184.62,Silica Flour,1015.38,Silica Sand,2.0,not_applicable,0.0,,,not_applicable,0.0,188.31,PCE_SP,16.62,Heat Curing,90.0,140.6,OPC_52.5
1676,923.08,OPC_52.5,52.5,184.62,92.31,class F,0.0,0.0,0.0,0.0,0.0,0.0,0.0,not_applicable,0.0,0.0,0.0,18.46,184.62,Silica Flour,1015.38,Silica Sand,2.0,not_applicable,0.0,,,not_applicable,0.0,188.31,PCE_SP,16.62,Heat Curing,90.0,133.4,OPC_52.5
1677,923.08,OPC_52.5,52.5,184.62,92.31,class F,0.0,0.0,0.0,0.0,0.0,0.0,0.0,not_applicable,0.0,0.0,0.0,0.0,184.62,Silica Flour,1015.38,Silica Sand,2.0,not_applicable,0.0,,,not_applicable,0.0,177.23,PCE_SP,16.62,Heat Curing,90.0,140.3,OPC_52.5
1678,923.08,OPC_52.5,52.5,184.62,92.31,class F,0.0,0.0,0.0,0.0,0.0,0.0,0.0,not_applicable,9.23,0.0,0.0,0.0,184.62,Silica Flour,1015.38,Silica Sand,2.0,not_applicable,0.0,,,not_applicable,0.0,177.23,PCE_SP,16.62,Heat Curing,90.0,153.8,OPC_52.5
1679,923.08,OPC_52.5,52.5,184.62,92.31,class F,0.0,0.0,0.0,0.0,0.0,0.0,0.0,not_applicable,18.46,0.0,0.0,0.0,184.62,Silica Flour,1015.38,Silica Sand,2.0,not_applicable,0.0,,,not_applicable,0.0,177.23,PCE_SP,16.62,Heat Curing,90.0,156.6,OPC_52.5
1680,923.08,OPC_52.5,52.5,184.62,92.31,class F,0.0,0.0,0.0,0.0,0.0,0.0,0.0,not_applicable,27.69,0.0,0.0,0.0,184.62,Silica Flour,1015.38,Silica Sand,2.0,not_applicable,0.0,,,not_applicable,0.0,177.23,PCE_SP,16.62,Heat Curing,90.0,163.7,OPC_52.5
1681,923.08,OPC_52.5,52.5,184.62,92.31,class F,0.0,0.0,0.0,0.0,0.0,0.0,0.0,not_applicable,36.92,0.0,0.0,0.0,184.62,Silica Flour,1015.38,Silica Sand,2.0,not_applicable,0.0,,,not_applicable,0.0,177.23,PCE_SP,16.62,Heat Curing,90.0,161.2,OPC_52.5
1682,923.08,OPC_52.5,52.5,184.62,92.31,class F,0.0,0.0,0.0,0.0,0.0,0.0,0.0,not_applicable,0.0,0.0,0.0,0.0,184.62,Silica Flour,1015.38,Silica Sand,2.0,not_applicable,0.0,,,not_applicable,0.0,188.31,PCE_SP,16.62,Heat Curing,90.0,133.9,OPC_52.5
1683,923.08,OPC_52.5,52.5,184.62,92.31,class F,0.0,0.0,0.0,0.0,0.0,0.0,0.0,not_applicable,9.23,0.0,0.0,0.0,184.62,Silica Flour,1015.38,Silica Sand,2.0,not_applicable,0.0,,,not_applicable,0.0,188.31,PCE_SP,16.62,Heat Curing,90.0,141.7,OPC_52.5
1684,923.08,OPC_52.5,52.5,184.62,92.31,class F,0.0,0.0,0.0,0.0,0.0,0.0,0.0,not_applicable,18.46,0.0,0.0,0.0,184.62,Silica Flour,1015.38,Silica Sand,2.0,not_applicable,0.0,,,not_applicable,0.0,188.31,PCE_SP,16.62,Heat Curing,90.0,144.2,OPC_52.5
1685,923.08,OPC_52.5,52.5,184.62,92.31,class F,0.0,0.0,0.0,0.0,0.0,0.0,0.0,not_applicable,27.69,0.0,0.0,0.0,184.62,Silica Flour,1015.38,Silica Sand,2.0,not_applicable,0.0,,,not_applicable,0.0,188.31,PCE_SP,16.62,Heat Curing,90.0,150.8,OPC_52.5
1686,923.08,OPC_52.5,52.5,184.62,92.31,class F,0.0,0.0,0.0,0.0,0.0,0.0,0.0,not_applicable,36.92,0.0,0.0,0.0,184.62,Silica Flour,1015.38,Silica Sand,2.0,not_applicable,0.0,,,not_applicable,0.0,188.31,PCE_SP,16.62,Heat Curing,90.0,149.2,OPC_52.5
1687,923.08,OPC_52.5,52.5,184.62,92.31,class F,0.0,0.0,0.0,0.0,0.0,0.0,0.0,not_applicable,9.23,0.0,0.0,4.62,184.62,Silica Flour,1015.38,Silica Sand,2.0,not_applicable,0.0,,,not_applicable,0.0,177.23,PCE_SP,16.62,Standard Curing,20.0,131.0,OPC_52.5
1688,923.08,OPC_52.5,52.5,184.62,92.31,class F,0.0,0.0,0.0,0.0,0.0,0.0,0.0,not_applicable,18.46,0.0,0.0,4.62,184.62,Silica Flour,1015.38,Silica Sand,2.0,not_applicable,0.0,,,not_applicable,0.0,177.23,PCE_SP,16.62,Standard Curing,20.0,132.9,OPC_52.5
1689,923.08,OPC_52.5,52.5,184.62,92.31,class F,0.0,0.0,0.0,0.0,0.0,0.0,0.0,not_applicable,27.69,0.0,0.0,4.62,184.62,Silica Flour,1015.38,Silica Sand,2.0,not_applicable,0.0,,,not_applicable,0.0,177.23,PCE_SP,16.62,Standard Curing,20.0,135.6,OPC_52.5
1690,923.08,OPC_52.5,52.5,184.62,92.31,class F,0.0,0.0,0.0,0.0,0.0,0.0,0.0,not_applicable,9.23,0.0,0.0,9.23,184.62,Silica Flour,1015.38,Silica Sand,2.0,not_applicable,0.0,,,not_applicable,0.0,177.23,PCE_SP,16.62,Standard Curing,20.0,131.0,OPC_52.5
1691,923.08,OPC_52.5,52.5,184.62,92.31,class F,0.0,0.0,0.0,0.0,0.0,0.0,0.0,not_applicable,18.46,0.0,0.0,9.23,184.62,Silica Flour,1015.38,Silica Sand,2.0,not_applicable,0.0,,,not_applicable,0.0,177.23,PCE_SP,16.62,Standard Curing,20.0,134.7,OPC_52.5
1692,923.08,OPC_52.5,52.5,184.62,92.31,class F,0.0,0.0,0.0,0.0,0.0,0.0,0.0,not_applicable,27.69,0.0,0.0,9.23,184.62,Silica Flour,1015.38,Silica Sand,2.0,not_applicable,0.0,,,not_applicable,0.0,177.23,PCE_SP,16.62,Standard Curing,20.0,140.2,OPC_52.5
1693,923.08,OPC_52.5,52.5,184.62,92.31,class F,0.0,0.0,0.0,0.0,0.0,0.0,0.0,not_applicable,9.23,0.0,0.0,13.85,184.62,Silica Flour,1015.38,Silica Sand,2.0,not_applicable,0.0,,,not_applicable,0.0,177.23,PCE_SP,16.62,Standard Curing,20.0,129.2,OPC_52.5
1694,923.08,OPC_52.5,52.5,184.62,92.31,class F,0.0,0.0,0.0,0.0,0.0,0.0,0.0,not_applicable,18.46,0.0,0.0,13.85,184.62,Silica Flour,1015.38,Silica Sand,2.0,not_applicable,0.0,,,not_applicable,0.0,177.23,PCE_SP,16.62,Standard Curing,20.0,132.9,OPC_52.5
1695,923.08,OPC_52.5,52.5,184.62,92.31,class F,0.0,0.0,0.0,0.0,0.0,0.0,0.0,not_applicable,27.69,0.0,0.0,13.85,184.62,Silica Flour,1015.38,Silica Sand,2.0,not_applicable,0.0,,,not_applicable,0.0,177.23,PCE_SP,16.62,Standard Curing,20.0,134.7,OPC_52.5
1696,923.08,OPC_52.5,52.5,184.62,92.31,class F,0.0,0.0,0.0,0.0,0.0,0.0,0.0,not_applicable,0.0,0.0,0.0,0.0,184.62,Silica Flour,1015.38,Silica Sand,2.0,not_applicable,0.0,,,not_applicable,0.0,177.23,PCE_SP,16.62,Standard Curing,20.0,138.2,OPC_52.5
1697,923.08,OPC_52.5,52.5,184.62,92.31,class F,0.0,0.0,0.0,0.0,0.0,0.0,0.0,not_applicable,0.0,0.0,0.0,0.0,184.62,Silica Flour,1015.38,Silica Sand,2.0,not_applicable,0.0,,,not_applicable,0.0,199.38,PCE_SP,16.62,Standard Curing,20.0,127.4,OPC_52.5
1698,923.08,OPC_52.5,52.5,184.62,92.31,class F,0.0,0.0,0.0,0.0,0.0,0.0,0.0,not_applicable,0.0,0.0,0.0,0.0,184.62,Silica Flour,1015.38,Silica Sand,2.0,not_applicable,0.0,,,not_applicable,0.0,221.54,PCE_SP,16.62,Standard Curing,20.0,122.5,OPC_52.5
1699,923.08,OPC_52.5,52.5,184.62,92.31,class F,0.0,0.0,0.0,0.0,0.0,0.0,0.0,not_applicable,0.0,0.0,0.0,0.0,184.62,Silica Flour,1015.38,Silica Sand,2.0,not_applicable,0.0,,,not_applicable,0.0,243.69,PCE_SP,16.62,Standard Curing,20.0,115.3,OPC_52.5
1700,923.08,OPC_52.5,52.5,184.62,92.31,class F,0.0,0.0,0.0,0.0,0.0,0.0,0.0,not_applicable,0.0,0.0,0.0,9.23,184.62,Silica Flour,1015.38,Silica Sand,2.0,not_applicable,0.0,,,not_applicable,0.0,177.23,PCE_SP,16.62,Standard Curing,20.0,125.6,OPC_52.5
1701,923.08,OPC_52.5,52.5,184.62,92.31,class F,0.0,0.0,0.0,0.0,0.0,0.0,0.0,not_applicable,0.0,0.0,0.0,9.23,184.62,Silica Flour,1015.38,Silica Sand,2.0,not_applicable,0.0,,,not_applicable,0.0,199.38,PCE_SP,16.62,Standard Curing,20.0,116.7,OPC_52.5
1702,923.08,OPC_52.5,52.5,184.62,92.31,class F,0.0,0.0,0.0,0.0,0.0,0.0,0.0,not_applicable,0.0,0.0,0.0,9.23,184.62,Silica Flour,1015.38,Silica Sand,2.0,not_applicable,0.0,,,not_applicable,0.0,221.54,PCE_SP,16.62,Standard Curing,20.0,113.4,OPC_52.5
1703,923.08,OPC_52.5,52.5,184.62,92.31,class F,0.0,0.0,0.0,0.0,0.0,0.0,0.0,not_applicable,0.0,0.0,0.0,9.23,184.62,Silica Flour,1015.38,Silica Sand,2.0,not_applicable,0.0,,,not_applicable,0.0,243.69,PCE_SP,16.62,Standard Curing,20.0,109.5,OPC_52.5
