Repository: Jocund96/Data-to-Design-ML

# Data to Design: Structural Materials (Da2DeSM)

Repository for the Da2DeSM project-based course at Bauhaus-Universität Weimar. This project applies machine learning to predict the mechanical properties of structural materials.

## Main Goals

*   Predict material behavior with limited data.
*   Analyze model uncertainty and out-of-distribution performance.
*   Turn machine learning outputs into engineering insights.

## Dataset & Tasks

We work with a concrete dataset collection to predict concrete compressive strength.

*   **EDA**: Exploratory analysis and feature inspection.
*   **Feature Engineering**: Encoding mix proportions and material descriptors.

File: S3_Tree/semantic_recoding_features_50.csv (part 12 of 14)
,cement,cement_type,cement_grade,silica_fume,fly_ash,fly_ash_type,limestone_powder,quartz_powder,glass_powder,rice_husk_ash,metakaolin,ggbfs,slag,slag_type,nano_caco3,nano_al2o3,nano_tio2,nano_sio2,filler,filler_type,sand,sand_type,sand_max_size,fiber1_type,fiber1_amount,fiber1_length,fiber1_diameter,fiber2_type,fiber2_amount,water,sp_type,sp_amount,curing_method,curing_temp,cs_28d,cement_type_clean
1704,923.08,OPC_52.5,52.5,184.62,92.31,class F,0.0,0.0,0.0,0.0,0.0,0.0,0.0,not_applicable,27.69,0.0,0.0,0.0,184.62,Silica Flour,1015.38,Silica Sand,2.0,not_applicable,0.0,,,not_applicable,0.0,177.23,PCE_SP,16.62,Standard Curing,20.0,130.3,OPC_52.5
1705,923.08,OPC_52.5,52.5,184.62,92.31,class F,0.0,0.0,0.0,0.0,0.0,0.0,0.0,not_applicable,27.69,0.0,0.0,0.0,184.62,Silica Flour,1015.38,Silica Sand,2.0,not_applicable,0.0,,,not_applicable,0.0,199.38,PCE_SP,16.62,Standard Curing,20.0,120.7,OPC_52.5
1706,923.08,OPC_52.5,52.5,184.62,92.31,class F,0.0,0.0,0.0,0.0,0.0,0.0,0.0,not_applicable,27.69,0.0,0.0,0.0,184.62,Silica Flour,1015.38,Silica Sand,2.0,not_applicable,0.0,,,not_applicable,0.0,221.54,PCE_SP,16.62,Standard Curing,20.0,116.6,OPC_52.5
1707,923.08,OPC_52.5,52.5,184.62,92.31,class F,0.0,0.0,0.0,0.0,0.0,0.0,0.0,not_applicable,27.69,0.0,0.0,0.0,184.62,Silica Flour,1015.38,Silica Sand,2.0,not_applicable,0.0,,,not_applicable,0.0,243.69,PCE_SP,16.62,Standard Curing,20.0,111.2,OPC_52.5
1708,923.08,OPC_52.5,52.5,184.62,92.31,class F,0.0,0.0,0.0,0.0,0.0,0.0,0.0,not_applicable,0.0,0.0,0.0,0.0,184.62,Silica Flour,1015.38,Silica Sand,2.0,not_applicable,0.0,,,not_applicable,0.0,177.23,PCE_SP,16.62,Heat Curing,90.0,163.3,OPC_52.5
1709,923.08,OPC_52.5,52.5,184.62,92.31,class F,0.0,0.0,0.0,0.0,0.0,0.0,0.0,not_applicable,0.0,0.0,0.0,0.0,184.62,Silica Flour,1015.38,Silica Sand,2.0,not_applicable,0.0,,,not_applicable,0.0,199.38,PCE_SP,16.62,Heat Curing,90.0,140.9,OPC_52.5
1710,923.08,OPC_52.5,52.5,184.62,92.31,class F,0.0,0.0,0.0,0.0,0.0,0.0,0.0,not_applicable,0.0,0.0,0.0,0.0,184.62,Silica Flour,1015.38,Silica Sand,2.0,not_applicable,0.0,,,not_applicable,0.0,221.54,PCE_SP,16.62,Heat Curing,90.0,131.8,OPC_52.5
1711,923.08,OPC_52.5,52.5,184.62,92.31,class F,0.0,0.0,0.0,0.0,0.0,0.0,0.0,not_applicable,0.0,0.0,0.0,0.0,184.62,Silica Flour,1015.38,Silica Sand,2.0,not_applicable,0.0,,,not_applicable,0.0,243.69,PCE_SP,16.62,Heat Curing,90.0,112.2,OPC_52.5
1712,923.08,OPC_52.5,52.5,184.62,92.31,class F,0.0,0.0,0.0,0.0,0.0,0.0,0.0,not_applicable,0.0,0.0,0.0,9.23,184.62,Silica Flour,1015.38,Silica Sand,2.0,not_applicable,0.0,,,not_applicable,0.0,177.23,PCE_SP,16.62,Heat Curing,90.0,140.3,OPC_52.5
1713,923.08,OPC_52.5,52.5,184.62,92.31,class F,0.0,0.0,0.0,0.0,0.0,0.0,0.0,not_applicable,0.0,0.0,0.0,9.23,184.62,Silica Flour,1015.38,Silica Sand,2.0,not_applicable,0.0,,,not_applicable,0.0,199.38,PCE_SP,16.62,Heat Curing,90.0,125.2,OPC_52.5
1714,923.08,OPC_52.5,52.5,184.62,92.31,class F,0.0,0.0,0.0,0.0,0.0,0.0,0.0,not_applicable,0.0,0.0,0.0,9.23,184.62,Silica Flour,1015.38,Silica Sand,2.0,not_applicable,0.0,,,not_applicable,0.0,221.54,PCE_SP,16.62,Heat Curing,90.0,117.5,OPC_52.5
1715,923.08,OPC_52.5,52.5,184.62,92.31,class F,0.0,0.0,0.0,0.0,0.0,0.0,0.0,not_applicable,0.0,0.0,0.0,9.23,184.62,Silica Flour,1015.38,Silica Sand,2.0,not_applicable,0.0,,,not_applicable,0.0,243.69,PCE_SP,16.62,Heat Curing,90.0,105.4,OPC_52.5
1716,923.08,OPC_52.5,52.5,184.62,92.31,class F,0.0,0.0,0.0,0.0,0.0,0.0,0.0,not_applicable,27.69,0.0,0.0,0.0,184.62,Silica Flour,1015.38,Silica Sand,2.0,not_applicable,0.0,,,not_applicable,0.0,177.23,PCE_SP,16.62,Heat Curing,90.0,146.7,OPC_52.5
1717,923.08,OPC_52.5,52.5,184.62,92.31,class F,0.0,0.0,0.0,0.0,0.0,0.0,0.0,not_applicable,27.69,0.0,0.0,0.0,184.62,Silica Flour,1015.38,Silica Sand,2.0,not_applicable,0.0,,,not_applicable,0.0,199.38,PCE_SP,16.62,Heat Curing,90.0,130.3,OPC_52.5
1718,923.08,OPC_52.5,52.5,184.62,92.31,class F,0.0,0.0,0.0,0.0,0.0,0.0,0.0,not_applicable,27.69,0.0,0.0,0.0,184.62,Silica Flour,1015.38,Silica Sand,2.0,not_applicable,0.0,,,not_applicable,0.0,221.54,PCE_SP,16.62,Heat Curing,90.0,124.4,OPC_52.5
1719,923.08,OPC_52.5,52.5,184.62,92.31,class F,0.0,0.0,0.0,0.0,0.0,0.0,0.0,not_applicable,27.69,0.0,0.0,0.0,184.62,Silica Flour,1015.38,Silica Sand,2.0,not_applicable,0.0,,,not_applicable,0.0,243.69,PCE_SP,16.62,Heat Curing,90.0,107.5,OPC_52.5
1720,863.0,OPC_42.5,42.5,216.0,0.0,not_applicable,0.0,0.0,0.0,0.0,0.0,0.0,0.0,not_applicable,0.0,0.0,0.0,0.0,0.0,not_applicable,923.0,Natural River Sand,2.36,Straight Steel Fiber,156.0,13.0,0.2,not_applicable,0.0,177.0,PCE_SP,16.19,Standard Curing,20.0,138.0,OPC_42.5
1721,647.0,OPC_42.5,42.5,216.0,0.0,not_applicable,0.0,0.0,0.0,0.0,0.0,216.0,0.0,not_applicable,0.0,0.0,0.0,0.0,0.0,not_applicable,923.0,Natural River Sand,2.36,Straight Steel Fiber,156.0,13.0,0.2,not_applicable,0.0,177.0,PCE_SP,16.19,Standard Curing,20.0,160.0,OPC_42.5
1722,647.0,OPC_42.5,42.5,216.0,216.0,unknown_type,0.0,0.0,0.0,0.0,0.0,0.0,0.0,not_applicable,0.0,0.0,0.0,0.0,0.0,not_applicable,923.0,Natural River Sand,2.36,Straight Steel Fiber,156.0,13.0,0.2,not_applicable,0.0,177.0,PCE_SP,16.19,Standard Curing,20.0,159.0,OPC_42.5
1723,432.0,OPC_42.5,42.5,216.0,216.0,unknown_type,0.0,0.0,0.0,0.0,0.0,216.0,0.0,not_applicable,0.0,0.0,0.0,0.0,0.0,not_applicable,923.0,Natural River Sand,2.36,Straight Steel Fiber,156.0,13.0,0.2,not_applicable,0.0,177.0,PCE_SP,16.19,Standard Curing,20.0,157.0,OPC_42.5
1724,829.0,OPC_42.5,42.5,216.0,0.0,not_applicable,0.0,0.0,0.0,0.0,0.0,0.0,0.0,not_applicable,34.5,0.0,0.0,0.0,0.0,not_applicable,923.0,Natural River Sand,2.36,Straight Steel Fiber,156.0,13.0,0.2,not_applicable,0.0,177.0,PCE_SP,16.19,Standard Curing,20.0,158.5,OPC_42.5
1725,852.0,OPC_42.5,42.5,216.0,0.0,not_applicable,0.0,0.0,0.0,0.0,0.0,0.0,0.0,not_applicable,0.0,0.0,0.0,10.8,0.0,not_applicable,923.0,Natural River Sand,2.36,Straight Steel Fiber,156.0,13.0,0.2,not_applicable,0.0,177.0,PCE_SP,16.19,Standard Curing,20.0,158.0,OPC_42.5
1726,863.0,OPC_42.5,42.5,216.0,0.0,not_applicable,0.0,0.0,0.0,0.0,0.0,0.0,0.0,not_applicable,0.0,0.0,0.0,0.0,0.0,not_applicable,923.0,Natural River Sand,2.36,not_applicable,0.0,,,not_applicable,0.0,177.0,PCE_SP,16.19,Standard Curing,20.0,105.0,OPC_42.5
1727,647.0,OPC_42.5,42.5,216.0,0.0,not_applicable,0.0,0.0,0.0,0.0,0.0,216.0,0.0,not_applicable,0.0,0.0,0.0,0.0,0.0,not_applicable,923.0,Natural River Sand,2.36,not_applicable,0.0,,,not_applicable,0.0,177.0,PCE_SP,16.19,Standard Curing,20.0,110.0,OPC_42.5
1728,647.0,OPC_42.5,42.5,216.0,216.0,unknown_type,0.0,0.0,0.0,0.0,0.0,0.0,0.0,not_applicable,0.0,0.0,0.0,0.0,0.0,not_applicable,923.0,Natural River Sand,2.36,not_applicable,0.0,,,not_applicable,0.0,177.0,PCE_SP,16.19,Standard Curing,20.0,111.0,OPC_42.5
1729,432.0,OPC_42.5,42.5,216.0,216.0,unknown_type,0.0,0.0,0.0,0.0,0.0,216.0,0.0,not_applicable,0.0,0.0,0.0,0.0,0.0,not_applicable,923.0,Natural River Sand,2.36,not_applicable,0.0,,,not_applicable,0.0,177.0,PCE_SP,16.19,Standard Curing,20.0,105.0,OPC_42.5
1730,829.0,OPC_42.5,42.5,216.0,0.0,not_applicable,0.0,0.0,0.0,0.0,0.0,0.0,0.0,not_applicable,34.5,0.0,0.0,0.0,0.0,not_applicable,923.0,Natural River Sand,2.36,not_applicable,0.0,,,not_applicable,0.0,177.0,PCE_SP,16.19,Standard Curing,20.0,119.0,OPC_42.5
1731,852.0,OPC_42.5,42.5,216.0,0.0,not_applicable,0.0,0.0,0.0,0.0,0.0,0.0,0.0,not_applicable,0.0,0.0,0.0,10.8,0.0,not_applicable,923.0,Natural River Sand,2.36,not_applicable,0.0,,,not_applicable,0.0,177.0,PCE_SP,16.19,Standard Curing,20.0,118.0,OPC_42.5
1732,517.5,OPC_52.5,52.5,104.8,517.5,class F,170.3,0.0,0.0,0.0,0.0,0.0,0.0,not_applicable,0.0,0.0,0.0,0.0,0.0,not_applicable,410.0,Silica Sand,0.6,Pe Fiber,19.4,12.0,0.026,not_applicable,0.0,250.0,Unspecified,18.2,Standard Curing,23.0,101.1,OPC_52.5
1733,465.7,OPC_52.5,52.5,104.8,517.5,class F,170.3,0.0,51.7,0.0,0.0,0.0,0.0,not_applicable,0.0,0.0,0.0,0.0,0.0,not_applicable,410.0,Silica Sand,0.6,Pe Fiber,19.4,12.0,0.026,not_applicable,0.0,250.0,Unspecified,18.2,Standard Curing,23.0,88.2,OPC_52.5
1734,414.0,OPC_52.5,52.5,104.8,517.5,class F,170.3,0.0,103.5,0.0,0.0,0.0,0.0,not_applicable,0.0,0.0,0.0,0.0,0.0,not_applicable,410.0,Silica Sand,0.6,Pe Fiber,19.4,12.0,0.026,not_applicable,0.0,250.0,Unspecified,18.2,Standard Curing,23.0,87.4,OPC_52.5
1735,787.5,OPC_52.5,52.5,177.6,0.0,not_applicable,0.0,352.0,0.0,0.0,0.0,0.0,0.0,not_applicable,0.0,0.0,0.0,0.0,0.0,not_applicable,800.0,Silica Sand,0.6,Straight Steel Fiber,74.0,10.0,0.15,not_applicable,0.0,190.0,PCE_SP,30.0,Standard Curing,20.0,172.0,OPC_52.5
1736,882.0,OPC_52.5,52.5,199.8,0.0,not_applicable,0.0,352.0,0.0,0.0,0.0,0.0,0.0,not_applicable,0.0,0.0,0.0,0.0,0.0,not_applicable,725.0,Silica Sand,0.6,not_applicable,0.0,,,not_applicable,0.0,200.0,PCE_SP,30.0,Standard Curing,20.0,149.0,OPC_52.5
1737,882.0,OPC_52.5,52.5,155.4,0.0,not_applicable,0.0,528.0,0.0,0.0,0.0,0.0,0.0,not_applicable,0.0,0.0,0.0,0.0,0.0,not_applicable,700.0,Silica Sand,0.6,not_applicable,0.0,,,not_applicable,0.0,200.0,PCE_SP,30.0,Standard Curing,20.0,154.0,OPC_52.5
1738,819.0,OPC_52.5,52.5,199.8,0.0,not_applicable,0.0,484.0,0.0,0.0,0.0,0.0,0.0,not_applicable,0.0,0.0,0.0,0.0,0.0,not_applicable,650.0,Silica Sand,0.6,not_applicable,0.0,,,not_applicable,0.0,210.0,PCE_SP,40.0,Standard Curing,20.0,135.0,OPC_52.5
1739,787.5,OPC_52.5,52.5,177.6,0.0,not_applicable,0.0,352.0,0.0,0.0,0.0,0.0,0.0,not_applicable,0.0,0.0,0.0,0.0,0.0,not_applicable,800.0,Silica Sand,0.6,Straight Steel Fiber,74.0,10.0,0.15,not_applicable,0.0,190.0,PCE_SP,30.0,Standard Curing,20.0,142.0,OPC_52.5
1740,787.5,OPC_52.5,52.5,177.6,0.0,not_applicable,0.0,308.0,0.0,0.0,0.0,0.0,0.0,not_applicable,0.0,0.0,0.0,0.0,0.0,not_applicable,875.0,Silica Sand,0.6,not_applicable,0.0,,,not_applicable,0.0,190.0,PCE_SP,30.0,Standard Curing,20.0,141.0,OPC_52.5
1741,787.5,OPC_52.5,52.5,133.2,0.0,not_applicable,0.0,396.0,0.0,0.0,0.0,0.0,0.0,not_applicable,0.0,0.0,0.0,0.0,0.0,not_applicable,875.0,Silica Sand,0.6,not_applicable,0.0,,,not_applicable,0.0,190.0,PCE_SP,30.0,Standard Curing,20.0,149.0,OPC_52.5
1742,724.5,OPC_52.5,52.5,177.6,0.0,not_applicable,0.0,396.0,0.0,0.0,0.0,0.0,0.0,not_applicable,0.0,0.0,0.0,0.0,0.0,not_applicable,875.0,Silica Sand,0.6,Straight Steel Fiber,74.0,10.0,0.15,not_applicable,0.0,180.0,PCE_SP,30.0,Standard Curing,20.0,179.0,OPC_52.5
1743,756.0,OPC_52.5,52.5,111.0,0.0,not_applicable,0.0,484.0,0.0,0.0,0.0,0.0,0.0,not_applicable,0.0,0.0,0.0,0.0,0.0,not_applicable,850.0,Silica Sand,0.6,not_applicable,0.0,,,not_applicable,0.0,200.0,PCE_SP,30.0,Standard Curing,20.0,90.0,OPC_52.5
1744,756.0,OPC_52.5,52.5,177.6,0.0,not_applicable,0.0,396.0,0.0,0.0,0.0,0.0,0.0,not_applicable,0.0,0.0,0.0,0.0,0.0,not_applicable,825.0,Silica Sand,0.6,not_applicable,0.0,,,not_applicable,0.0,180.0,PCE_SP,30.0,Standard Curing,20.0,151.0,OPC_52.5
1745,1071.0,OPC_52.5,52.5,133.2,0.0,not_applicable,0.0,0.0,0.0,0.0,0.0,0.0,0.0,not_applicable,0.0,0.0,0.0,0.0,0.0,not_applicable,850.0,Silica Sand,0.6,not_applicable,0.0,,,not_applicable,0.0,200.0,PCE_SP,30.0,Standard Curing,20.0,125.0,OPC_52.5
1746,1008.0,OPC_52.5,52.5,177.6,0.0,not_applicable,0.0,0.0,0.0,0.0,0.0,0.0,0.0,not_applicable,0.0,0.0,0.0,0.0,0.0,not_applicable,825.0,Silica Sand,0.6,not_applicable,0.0,,,not_applicable,0.0,200.0,PCE_SP,30.0,Standard Curing,20.0,116.0,OPC_52.5
1747,945.0,OPC_52.5,52.5,133.2,0.0,not_applicable,0.0,176.0,0.0,0.0,0.0,0.0,0.0,not_applicable,0.0,0.0,0.0,0.0,0.0,not_applicable,850.0,Silica Sand,0.6,not_applicable,0.0,,,not_applicable,0.0,200.0,PCE_SP,30.0,Standard Curing,20.0,108.0,OPC_52.5
1748,693.0,OPC_52.5,52.5,133.2,0.0,not_applicable,0.0,396.0,0.0,0.0,0.0,0.0,0.0,not_applicable,0.0,0.0,0.0,0.0,0.0,not_applicable,975.0,Silica Sand,0.6,not_applicable,0.0,,,not_applicable,0.0,180.0,PCE_SP,30.0,Standard Curing,20.0,128.0,OPC_52.5
1749,819.0,OPC_52.5,52.5,177.6,0.0,not_applicable,0.0,264.0,0.0,0.0,0.0,0.0,0.0,not_applicable,0.0,0.0,0.0,0.0,0.0,not_applicable,850.0,Silica Sand,0.6,not_applicable,0.0,,,not_applicable,0.0,200.0,PCE_SP,30.0,Standard Curing,20.0,125.0,OPC_52.5
1750,630.0,OPC_52.5,52.5,155.4,0.0,not_applicable,0.0,308.0,0.0,0.0,0.0,0.0,0.0,not_applicable,0.0,0.0,0.0,0.0,0.0,not_applicable,1100.0,Silica Sand,0.6,not_applicable,0.0,,,not_applicable,0.0,180.0,PCE_SP,30.0,Standard Curing,20.0,114.0,OPC_52.5
1751,850.5,OPC_52.5,52.5,155.4,0.0,not_applicable,0.0,352.0,0.0,0.0,0.0,0.0,0.0,not_applicable,0.0,0.0,0.0,0.0,0.0,not_applicable,750.0,Silica Sand,0.6,Straight Steel Fiber,148.0,10.0,0.15,not_applicable,0.0,200.0,PCE_SP,40.0,Standard Curing,20.0,182.0,OPC_52.5
1752,693.0,OPC_52.5,52.5,222.0,0.0,not_applicable,0.0,352.0,0.0,0.0,0.0,0.0,0.0,not_applicable,0.0,0.0,0.0,0.0,0.0,not_applicable,900.0,Silica Sand,0.6,not_applicable,0.0,,,not_applicable,0.0,180.0,PCE_SP,30.0,Standard Curing,20.0,142.0,OPC_52.5
1753,693.0,OPC_52.5,52.5,222.0,0.0,not_applicable,0.0,352.0,0.0,0.0,0.0,0.0,0.0,not_applicable,0.0,0.0,0.0,0.0,0.0,not_applicable,900.0,Silica Sand,0.6,not_applicable,0.0,,,not_applicable,0.0,180.0,PCE_SP,30.0,Standard Curing,20.0,150.0,OPC_52.5
1754,693.0,OPC_52.5,52.5,177.6,0.0,not_applicable,0.0,440.0,0.0,0.0,0.0,0.0,0.0,not_applicable,0.0,0.0,0.0,0.0,0.0,not_applicable,925.0,Silica Sand,0.6,not_applicable,0.0,,,not_applicable,0.0,170.0,PCE_SP,30.0,Standard Curing,20.0,155.0,OPC_52.5
1755,850.5,OPC_52.5,52.5,177.6,0.0,not_applicable,0.0,264.0,0.0,0.0,0.0,0.0,0.0,not_applicable,0.0,0.0,0.0,0.0,0.0,not_applicable,800.0,Silica Sand,0.6,not_applicable,0.0,,,not_applicable,0.0,200.0,PCE_SP,30.0,Standard Curing,20.0,132.0,OPC_52.5
1756,913.5,OPC_52.5,52.5,177.6,0.0,not_applicable,0.0,264.0,0.0,0.0,0.0,0.0,0.0,not_applicable,0.0,0.0,0.0,0.0,0.0,not_applicable,775.0,Silica Sand,0.6,not_applicable,0.0,,,not_applicable,0.0,200.0,PCE_SP,30.0,Standard Curing,20.0,143.0,OPC_52.5
1757,787.5,OPC_52.5,52.5,177.6,0.0,not_applicable,0.0,396.0,0.0,0.0,0.0,0.0,0.0,not_applicable,0.0,0.0,0.0,0.0,0.0,not_applicable,775.0,Silica Sand,0.6,Straight Steel Fiber,74.0,10.0,0.15,not_applicable,0.0,200.0,PCE_SP,30.0,Standard Curing,20.0,151.0,OPC_52.5
1758,882.0,OPC_52.5,52.5,177.6,0.0,not_applicable,0.0,176.0,0.0,0.0,0.0,0.0,0.0,not_applicable,0.0,0.0,0.0,0.0,0.0,not_applicable,850.0,Silica Sand,0.6,not_applicable,0.0,,,not_applicable,0.0,200.0,PCE_SP,30.0,Standard Curing,20.0,111.0,OPC_52.5
1759,787.5,OPC_52.5,52.5,177.6,0.0,not_applicable,0.0,396.0,0.0,0.0,0.0,0.0,0.0,not_applicable,0.0,0.0,0.0,0.0,0.0,not_applicable,750.0,Silica Sand,0.6,Straight Steel Fiber,148.0,10.0,0.15,not_applicable,0.0,210.0,PCE_SP,30.0,Standard Curing,20.0,166.0,OPC_52.5
1760,819.0,OPC_52.5,52.5,177.6,0.0,not_applicable,0.0,264.0,0.0,0.0,0.0,0.0,0.0,not_applicable,0.0,0.0,0.0,0.0,0.0,not_applicable,850.0,Silica Sand,0.6,not_applicable,0.0,,,not_applicable,0.0,200.0,PCE_SP,30.0,Standard Curing,20.0,132.0,OPC_52.5
1761,756.0,OPC_52.5,52.5,199.8,0.0,not_applicable,0.0,308.0,0.0,0.0,0.0,0.0,0.0,not_applicable,0.0,0.0,0.0,0.0,0.0,not_applicable,850.0,Silica Sand,0.6,not_applicable,0.0,,,not_applicable,0.0,200.0,PCE_SP,30.0,Standard Curing,20.0,105.0,OPC_52.5
1762,756.0,OPC_52.5,52.5,222.0,0.0,not_applicable,0.0,264.0,0.0,0.0,0.0,0.0,0.0,not_applicable,0.0,0.0,0.0,0.0,0.0,not_applicable,850.0,Silica Sand,0.6,not_applicable,0.0,,,not_applicable,0.0,200.0,PCE_SP,30.0,Standard Curing,20.0,106.0,OPC_52.5
1763,756.0,OPC_52.5,52.5,266.4,0.0,not_applicable,0.0,176.0,0.0,0.0,0.0,0.0,0.0,not_applicable,0.0,0.0,0.0,0.0,0.0,not_applicable,850.0,Silica Sand,0.6,not_applicable,0.0,,,not_applicable,0.0,200.0,PCE_SP,30.0,Standard Curing,20.0,123.0,OPC_52.5
1764,661.5,OPC_52.5,52.5,177.6,0.0,not_applicable,0.0,440.0,0.0,0.0,0.0,0.0,0.0,not_applicable,0.0,0.0,0.0,0.0,0.0,not_applicable,975.0,Silica Sand,0.6,not_applicable,0.0,,,not_applicable,0.0,160.0,PCE_SP,30.0,Standard Curing,20.0,135.0,OPC_52.5
1765,756.0,OPC_52.5,52.5,155.4,0.0,not_applicable,0.0,396.0,0.0,0.0,0.0,0.0,0.0,not_applicable,0.0,0.0,0.0,0.0,0.0,not_applicable,850.0,Silica Sand,0.6,not_applicable,0.0,,,not_applicable,0.0,200.0,PCE_SP,30.0,Standard Curing,20.0,96.0,OPC_52.5
1766,787.5,OPC_52.5,52.5,177.6,0.0,not_applicable,0.0,352.0,0.0,0.0,0.0,0.0,0.0,not_applicable,0.0,0.0,0.0,0.0,0.0,not_applicable,800.0,Silica Sand,0.6,Straight Steel Fiber,74.0,10.0,0.15,not_applicable,0.0,190.0,PCE_SP,30.0,Standard Curing,20.0,134.0,OPC_52.5
1767,850.5,OPC_52.5,52.5,177.6,0.0,not_applicable,0.0,440.0,0.0,0.0,0.0,0.0,0.0,not_applicable,0.0,0.0,0.0,0.0,0.0,not_applicable,775.0,Silica Sand,0.6,not_applicable,0.0,,,not_applicable,0.0,180.0,PCE_SP,30.0,Standard Curing,20.0,153.0,OPC_52.5
1768,850.5,OPC_52.5,52.5,155.4,0.0,not_applicable,0.0,440.0,0.0,0.0,0.0,0.0,0.0,not_applicable,0.0,0.0,0.0,0.0,0.0,not_applicable,775.0,Silica Sand,0.6,not_applicable,0.0,,,not_applicable,0.0,190.0,PCE_SP,30.0,Standard Curing,20.0,145.0,OPC_52.5
1769,787.5,OPC_52.5,52.5,177.6,0.0,not_applicable,0.0,396.0,0.0,0.0,0.0,0.0,0.0,not_applicable,0.0,0.0,0.0,0.0,0.0,not_applicable,825.0,Silica Sand,0.6,not_applicable,0.0,,,not_applicable,0.0,190.0,PCE_SP,30.0,Standard Curing,20.0,140.0,OPC_52.5
1770,756.0,OPC_52.5,52.5,133.2,0.0,not_applicable,0.0,440.0,0.0,0.0,0.0,0.0,0.0,not_applicable,0.0,0.0,0.0,0.0,0.0,not_applicable,850.0,Silica Sand,0.6,Straight Steel Fiber,148.0,10.0,0.15,not_applicable,0.0,190.0,PCE_SP,30.0,Standard Curing,20.0,181.0,OPC_52.5
1771,850.5,OPC_52.5,52.5,155.4,0.0,not_applicable,0.0,440.0,0.0,0.0,0.0,0.0,0.0,not_applicable,0.0,0.0,0.0,0.0,0.0,not_applicable,775.0,Silica Sand,0.6,not_applicable,0.0,,,not_applicable,0.0,190.0,PCE_SP,30.0,Standard Curing,20.0,138.0,OPC_52.5
1772,724.5,OPC_52.5,52.5,177.6,0.0,not_applicable,0.0,396.0,0.0,0.0,0.0,0.0,0.0,not_applicable,0.0,0.0,0.0,0.0,0.0,not_applicable,875.0,Silica Sand,0.6,Straight Steel Fiber,74.0,10.0,0.15,not_applicable,0.0,180.0,PCE_SP,30.0,Standard Curing,20.0,146.0,OPC_52.5
1773,661.5,OPC_52.5,52.5,177.6,0.0,not_applicable,0.0,440.0,0.0,0.0,0.0,0.0,0.0,not_applicable,0.0,0.0,0.0,0.0,0.0,not_applicable,975.0,Silica Sand,0.6,not_applicable,0.0,,,not_applicable,0.0,160.0,PCE_SP,30.0,Standard Curing,20.0,141.0,OPC_52.5
1774,787.5,OPC_52.5,52.5,177.6,0.0,not_applicable,0.0,396.0,0.0,0.0,0.0,0.0,0.0,not_applicable,0.0,0.0,0.0,0.0,0.0,not_applicable,775.0,Silica Sand,0.6,Straight Steel Fiber,74.0,10.0,0.15,not_applicable,0.0,200.0,PCE_SP,30.0,Standard Curing,20.0,156.0,OPC_52.5
1775,693.0,OPC_52.5,52.5,133.2,0.0,not_applicable,0.0,396.0,0.0,0.0,0.0,0.0,0.0,not_applicable,0.0,0.0,0.0,0.0,0.0,not_applicable,1025.0,Silica Sand,0.6,not_applicable,0.0,,,not_applicable,0.0,160.0,PCE_SP,30.0,Standard Curing,20.0,157.0,OPC_52.5
1776,724.5,OPC_52.5,52.5,199.8,0.0,not_applicable,0.0,352.0,0.0,0.0,0.0,0.0,0.0,not_applicable,0.0,0.0,0.0,0.0,0.0,not_applicable,875.0,Silica Sand,0.6,not_applicable,0.0,,,not_applicable,0.0,190.0,PCE_SP,30.0,Standard Curing,20.0,135.0,OPC_52.5
1777,756.0,OPC_52.5,52.5,133.2,0.0,not_applicable,0.0,396.0,0.0,0.0,0.0,0.0,0.0,not_applicable,0.0,0.0,0.0,0.0,0.0,not_applicable,875.0,Silica Sand,0.6,Straight Steel Fiber,148.0,10.0,0.15,not_applicable,0.0,180.0,PCE_SP,30.0,Standard Curing,20.0,200.0,OPC_52.5
1778,724.5,OPC_52.5,52.5,177.6,0.0,not_applicable,0.0,396.0,0.0,0.0,0.0,0.0,0.0,not_applicable,0.0,0.0,0.0,0.0,0.0,not_applicable,900.0,Silica Sand,0.6,not_applicable,0.0,,,not_applicable,0.0,180.0,PCE_SP,30.0,Standard Curing,20.0,144.0,OPC_52.5
1779,787.5,OPC_52.5,52.5,177.6,0.0,not_applicable,0.0,396.0,0.0,0.0,0.0,0.0,0.0,not_applicable,0.0,0.0,0.0,0.0,0.0,not_applicable,750.0,Silica Sand,0.6,Straight Steel Fiber,148.0,10.0,0.15,not_applicable,0.0,210.0,PCE_SP,30.0,Standard Curing,20.0,166.0,OPC_52.5
1780,756.0,OPC_52.5,52.5,177.6,0.0,not_applicable,0.0,396.0,0.0,0.0,0.0,0.0,0.0,not_applicable,0.0,0.0,0.0,0.0,0.0,not_applicable,825.0,Silica Sand,0.6,not_applicable,0.0,,,not_applicable,0.0,180.0,PCE_SP,30.0,Standard Curing,20.0,143.0,OPC_52.5
1781,756.0,OPC_52.5,52.5,133.2,0.0,not_applicable,0.0,440.0,0.0,0.0,0.0,0.0,0.0,not_applicable,0.0,0.0,0.0,0.0,0.0,not_applicable,850.0,Silica Sand,0.6,not_applicable,0.0,,,not_applicable,0.0,200.0,PCE_SP,30.0,Standard Curing,20.0,93.0,OPC_52.5
1782,850.5,OPC_52.5,52.5,155.4,0.0,not_applicable,0.0,352.0,0.0,0.0,0.0,0.0,0.0,not_applicable,0.0,0.0,0.0,0.0,0.0,not_applicable,750.0,Silica Sand,0.6,Straight Steel Fiber,148.0,10.0,0.15,not_applicable,0.0,200.0,PCE_SP,40.0,Standard Curing,20.0,194.0,OPC_52.5
1783,787.5,OPC_52.5,52.5,177.6,0.0,not_applicable,0.0,264.0,0.0,0.0,0.0,0.0,0.0,not_applicable,0.0,0.0,0.0,0.0,0.0,not_applicable,900.0,Silica Sand,0.6,Straight Steel Fiber,148.0,10.0,0.15,not_applicable,0.0,180.0,PCE_SP,30.0,Standard Curing,20.0,185.0,OPC_52.5
1784,787.5,OPC_52.5,52.5,177.6,0.0,not_applicable,0.0,396.0,0.0,0.0,0.0,0.0,0.0,not_applicable,0.0,0.0,0.0,0.0,0.0,not_applicable,750.0,Silica Sand,0.6,Straight Steel Fiber,148.0,10.0,0.15,not_applicable,0.0,210.0,PCE_SP,30.0,Standard Curing,20.0,174.0,OPC_52.5
1785,756.0,OPC_52.5,52.5,177.6,0.0,not_applicable,0.0,396.0,0.0,0.0,0.0,0.0,0.0,not_applicable,0.0,0.0,0.0,0.0,0.0,not_applicable,800.0,Silica Sand,0.6,Straight Steel Fiber,74.0,10.0,0.15,not_applicable,0.0,190.0,PCE_SP,30.0,Standard Curing,20.0,147.0,OPC_52.5
1786,756.0,OPC_52.5,52.5,244.2,0.0,not_applicable,0.0,220.0,0.0,0.0,0.0,0.0,0.0,not_applicable,0.0,0.0,0.0,0.0,0.0,not_applicable,850.0,Silica Sand,0.6,not_applicable,0.0,,,not_applicable,0.0,200.0,PCE_SP,30.0,Standard Curing,20.0,114.0,OPC_52.5
1787,756.0,OPC_52.5,52.5,155.4,0.0,not_applicable,0.0,396.0,0.0,0.0,0.0,0.0,0.0,not_applicable,0.0,0.0,0.0,0.0,0.0,not_applicable,825.0,Silica Sand,0.6,Straight Steel Fiber,148.0,10.0,0.15,not_applicable,0.0,180.0,PCE_SP,30.0,Standard Curing,20.0,196.0,OPC_52.5
1788,787.5,OPC_52.5,52.5,177.6,0.0,not_applicable,0.0,352.0,0.0,0.0,0.0,0.0,0.0,not_applicable,0.0,0.0,0.0,0.0,0.0,not_applicable,800.0,Silica Sand,0.6,Straight Steel Fiber,74.0,10.0,0.15,not_applicable,0.0,190.0,PCE_SP,30.0,Heat Curing,90.0,201.0,OPC_52.5
1789,882.0,OPC_52.5,52.5,199.8,0.0,not_applicable,0.0,352.0,0.0,0.0,0.0,0.0,0.0,not_applicable,0.0,0.0,0.0,0.0,0.0,not_applicable,725.0,Silica Sand,0.6,not_applicable,0.0,,,not_applicable,0.0,200.0,PCE_SP,30.0,Heat Curing,90.0,173.0,OPC_52.5
1790,882.0,OPC_52.5,52.5,155.4,0.0,not_applicable,0.0,528.0,0.0,0.0,0.0,0.0,0.0,not_applicable,0.0,0.0,0.0,0.0,0.0,not_applicable,700.0,Silica Sand,0.6,not_applicable,0.0,,,not_applicable,0.0,200.0,PCE_SP,30.0,Heat Curing,90.0,178.0,OPC_52.5
1791,819.0,OPC_52.5,52.5,199.8,0.0,not_applicable,0.0,484.0,0.0,0.0,0.0,0.0,0.0,not_applicable,0.0,0.0,0.0,0.0,0.0,not_applicable,650.0,Silica Sand,0.6,not_applicable,0.0,,,not_applicable,0.0,210.0,PCE_SP,40.0,Heat Curing,90.0,159.0,OPC_52.5
1792,787.5,OPC_52.5,52.5,177.6,0.0,not_applicable,0.0,352.0,0.0,0.0,0.0,0.0,0.0,not_applicable,0.0,0.0,0.0,0.0,0.0,not_applicable,800.0,Silica Sand,0.6,Straight Steel Fiber,74.0,10.0,0.15,not_applicable,0.0,190.0,PCE_SP,30.0,Heat Curing,90.0,171.0,OPC_52.5
1793,787.5,OPC_52.5,52.5,177.6,0.0,not_applicable,0.0,308.0,0.0,0.0,0.0,0.0,0.0,not_applicable,0.0,0.0,0.0,0.0,0.0,not_applicable,875.0,Silica Sand,0.6,not_applicable,0.0,,,not_applicable,0.0,190.0,PCE_SP,30.0,Heat Curing,90.0,165.0,OPC_52.5
1794,787.5,OPC_52.5,52.5,133.2,0.0,not_applicable,0.0,396.0,0.0,0.0,0.0,0.0,0.0,not_applicable,0.0,0.0,0.0,0.0,0.0,not_applicable,875.0,Silica Sand,0.6,not_applicable,0.0,,,not_applicable,0.0,190.0,PCE_SP,30.0,Heat Curing,90.0,173.0,OPC_52.5
1795,724.5,OPC_52.5,52.5,177.6,0.0,not_applicable,0.0,396.0,0.0,0.0,0.0,0.0,0.0,not_applicable,0.0,0.0,0.0,0.0,0.0,not_applicable,875.0,Silica Sand,0.6,Straight Steel Fiber,74.0,10.0,0.15,not_applicable,0.0,180.0,PCE_SP,30.0,Heat Curing,90.0,208.0,OPC_52.5
1796,756.0,OPC_52.5,52.5,111.0,0.0,not_applicable,0.0,484.0,0.0,0.0,0.0,0.0,0.0,not_applicable,0.0,0.0,0.0,0.0,0.0,not_applicable,850.0,Silica Sand,0.6,not_applicable,0.0,,,not_applicable,0.0,200.0,PCE_SP,30.0,Heat Curing,90.0,104.0,OPC_52.5
1797,756.0,OPC_52.5,52.5,177.6,0.0,not_applicable,0.0,396.0,0.0,0.0,0.0,0.0,0.0,not_applicable,0.0,0.0,0.0,0.0,0.0,not_applicable,825.0,Silica Sand,0.6,not_applicable,0.0,,,not_applicable,0.0,180.0,PCE_SP,30.0,Heat Curing,90.0,175.0,OPC_52.5
1798,1071.0,OPC_52.5,52.5,133.2,0.0,not_applicable,0.0,0.0,0.0,0.0,0.0,0.0,0.0,not_applicable,0.0,0.0,0.0,0.0,0.0,not_applicable,850.0,Silica Sand,0.6,not_applicable,0.0,,,not_applicable,0.0,200.0,PCE_SP,30.0,Heat Curing,90.0,149.0,OPC_52.5
1799,1008.0,OPC_52.5,52.5,177.6,0.0,not_applicable,0.0,0.0,0.0,0.0,0.0,0.0,0.0,not_applicable,0.0,0.0,0.0,0.0,0.0,not_applicable,825.0,Silica Sand,0.6,not_applicable,0.0,,,not_applicable,0.0,200.0,PCE_SP,30.0,Heat Curing,90.0,140.0,OPC_52.5
1800,945.0,OPC_52.5,52.5,133.2,0.0,not_applicable,0.0,176.0,0.0,0.0,0.0,0.0,0.0,not_applicable,0.0,0.0,0.0,0.0,0.0,not_applicable,850.0,Silica Sand,0.6,not_applicable,0.0,,,not_applicable,0.0,200.0,PCE_SP,30.0,Heat Curing,90.0,132.0,OPC_52.5
1801,693.0,OPC_52.5,52.5,133.2,0.0,not_applicable,0.0,396.0,0.0,0.0,0.0,0.0,0.0,not_applicable,0.0,0.0,0.0,0.0,0.0,not_applicable,975.0,Silica Sand,0.6,not_applicable,0.0,,,not_applicable,0.0,180.0,PCE_SP,30.0,Heat Curing,90.0,152.0,OPC_52.5
1802,819.0,OPC_52.5,52.5,177.6,0.0,not_applicable,0.0,264.0,0.0,0.0,0.0,0.0,0.0,not_applicable,0.0,0.0,0.0,0.0,0.0,not_applicable,850.0,Silica Sand,0.6,not_applicable,0.0,,,not_applicable,0.0,200.0,PCE_SP,30.0,Heat Curing,90.0,149.0,OPC_52.5
1803,630.0,OPC_52.5,52.5,155.4,0.0,not_applicable,0.0,308.0,0.0,0.0,0.0,0.0,0.0,not_applicable,0.0,0.0,0.0,0.0,0.0,not_applicable,1100.0,Silica Sand,0.6,not_applicable,0.0,,,not_applicable,0.0,180.0,PCE_SP,30.0,Heat Curing,90.0,138.0,OPC_52.5
1804,850.5,OPC_52.5,52.5,155.4,0.0,not_applicable,0.0,352.0,0.0,0.0,0.0,0.0,0.0,not_applicable,0.0,0.0,0.0,0.0,0.0,not_applicable,750.0,Silica Sand,0.6,Straight Steel Fiber,148.0,10.0,0.15,not_applicable,0.0,200.0,PCE_SP,40.0,Heat Curing,90.0,211.0,OPC_52.5
1805,693.0,OPC_52.5,52.5,222.0,0.0,not_applicable,0.0,352.0,0.0,0.0,0.0,0.0,0.0,not_applicable,0.0,0.0,0.0,0.0,0.0,not_applicable,900.0,Silica Sand,0.6,not_applicable,0.0,,,not_applicable,0.0,180.0,PCE_SP,30.0,Heat Curing,90.0,166.0,OPC_52.5
1806,693.0,OPC_52.5,52.5,222.0,0.0,not_applicable,0.0,352.0,0.0,0.0,0.0,0.0,0.0,not_applicable,0.0,0.0,0.0,0.0,0.0,not_applicable,900.0,Silica Sand,0.6,not_applicable,0.0,,,not_applicable,0.0,180.0,PCE_SP,30.0,Heat Curing,90.0,174.0,OPC_52.5
1807,693.0,OPC_52.5,52.5,177.6,0.0,not_applicable,0.0,440.0,0.0,0.0,0.0,0.0,0.0,not_applicable,0.0,0.0,0.0,0.0,0.0,not_applicable,925.0,Silica Sand,0.6,not_applicable,0.0,,,not_applicable,0.0,170.0,PCE_SP,30.0,Heat Curing,90.0,179.0,OPC_52.5
1808,850.5,OPC_52.5,52.5,177.6,0.0,not_applicable,0.0,264.0,0.0,0.0,0.0,0.0,0.0,not_applicable,0.0,0.0,0.0,0.0,0.0,not_applicable,800.0,Silica Sand,0.6,not_applicable,0.0,,,not_applicable,0.0,200.0,PCE_SP,30.0,Heat Curing,90.0,156.0,OPC_52.5
1809,913.5,OPC_52.5,52.5,177.6,0.0,not_applicable,0.0,264.0,0.0,0.0,0.0,0.0,0.0,not_applicable,0.0,0.0,0.0,0.0,0.0,not_applicable,775.0,Silica Sand,0.6,not_applicable,0.0,,,not_applicable,0.0,200.0,PCE_SP,30.0,Heat Curing,90.0,167.0,OPC_52.5
1810,787.5,OPC_52.5,52.5,177.6,0.0,not_applicable,0.0,396.0,0.0,0.0,0.0,0.0,0.0,not_applicable,0.0,0.0,0.0,0.0,0.0,not_applicable,775.0,Silica Sand,0.6,Straight Steel Fiber,74.0,10.0,0.15,not_applicable,0.0,200.0,PCE_SP,30.0,Heat Curing,90.0,180.0,OPC_52.5
1811,882.0,OPC_52.5,52.5,177.6,0.0,not_applicable,0.0,176.0,0.0,0.0,0.0,0.0,0.0,not_applicable,0.0,0.0,0.0,0.0,0.0,not_applicable,850.0,Silica Sand,0.6,not_applicable,0.0,,,not_applicable,0.0,200.0,PCE_SP,30.0,Heat Curing,90.0,135.0,OPC_52.5
1812,787.5,OPC_52.5,52.5,177.6,0.0,not_applicable,0.0,396.0,0.0,0.0,0.0,0.0,0.0,not_applicable,0.0,0.0,0.0,0.0,0.0,not_applicable,750.0,Silica Sand,0.6,Straight Steel Fiber,148.0,10.0,0.15,not_applicable,0.0,210.0,PCE_SP,30.0,Heat Curing,90.0,195.0,OPC_52.5
1813,819.0,OPC_52.5,52.5,177.6,0.0,not_applicable,0.0,264.0,0.0,0.0,0.0,0.0,0.0,not_applicable,0.0,0.0,0.0,0.0,0.0,not_applicable,850.0,Silica Sand,0.6,not_applicable,0.0,,,not_applicable,0.0,200.0,PCE_SP,30.0,Heat Curing,90.0,156.0,OPC_52.5
1814,756.0,OPC_52.5,52.5,199.8,0.0,not_applicable,0.0,308.0,0.0,0.0,0.0,0.0,0.0,not_applicable,0.0,0.0,0.0,0.0,0.0,not_applicable,850.0,Silica Sand,0.6,not_applicable,0.0,,,not_applicable,0.0,200.0,PCE_SP,30.0,Heat Curing,90.0,129.0,OPC_52.5
1815,756.0,OPC_52.5,52.5,222.0,0.0,not_applicable,0.0,264.0,0.0,0.0,0.0,0.0,0.0,not_applicable,0.0,0.0,0.0,0.0,0.0,not_applicable,850.0,Silica Sand,0.6,not_applicable,0.0,,,not_applicable,0.0,200.0,PCE_SP,30.0,Heat Curing,90.0,130.0,OPC_52.5
1816,756.0,OPC_52.5,52.5,266.4,0.0,not_applicable,0.0,176.0,0.0,0.0,0.0,0.0,0.0,not_applicable,0.0,0.0,0.0,0.0,0.0,not_applicable,850.0,Silica Sand,0.6,not_applicable,0.0,,,not_applicable,0.0,200.0,PCE_SP,30.0,Heat Curing,90.0,147.0,OPC_52.5
1817,661.5,OPC_52.5,52.5,177.6,0.0,not_applicable,0.0,440.0,0.0,0.0,0.0,0.0,0.0,not_applicable,0.0,0.0,0.0,0.0,0.0,not_applicable,975.0,Silica Sand,0.6,not_applicable,0.0,,,not_applicable,0.0,160.0,PCE_SP,30.0,Heat Curing,90.0,159.0,OPC_52.5
1818,756.0,OPC_52.5,52.5,155.4,0.0,not_applicable,0.0,396.0,0.0,0.0,0.0,0.0,0.0,not_applicable,0.0,0.0,0.0,0.0,0.0,not_applicable,850.0,Silica Sand,0.6,not_applicable,0.0,,,not_applicable,0.0,200.0,PCE_SP,30.0,Heat Curing,90.0,120.0,OPC_52.5
1819,787.5,OPC_52.5,52.5,177.6,0.0,not_applicable,0.0,352.0,0.0,0.0,0.0,0.0,0.0,not_applicable,0.0,0.0,0.0,0.0,0.0,not_applicable,800.0,Silica Sand,0.6,Straight Steel Fiber,74.0,10.0,0.15,not_applicable,0.0,190.0,PCE_SP,30.0,Heat Curing,90.0,163.0,OPC_52.5
1820,850.5,OPC_52.5,52.5,177.6,0.0,not_applicable,0.0,440.0,0.0,0.0,0.0,0.0,0.0,not_applicable,0.0,0.0,0.0,0.0,0.0,not_applicable,775.0,Silica Sand,0.6,not_applicable,0.0,,,not_applicable,0.0,180.0,PCE_SP,30.0,Heat Curing,90.0,177.0,OPC_52.5
1821,850.5,OPC_52.5,52.5,155.4,0.0,not_applicable,0.0,440.0,0.0,0.0,0.0,0.0,0.0,not_applicable,0.0,0.0,0.0,0.0,0.0,not_applicable,775.0,Silica Sand,0.6,not_applicable,0.0,,,not_applicable,0.0,190.0,PCE_SP,30.0,Heat Curing,90.0,169.0,OPC_52.5
1822,787.5,OPC_52.5,52.5,177.6,0.0,not_applicable,0.0,396.0,0.0,0.0,0.0,0.0,0.0,not_applicable,0.0,0.0,0.0,0.0,0.0,not_applicable,825.0,Silica Sand,0.6,not_applicable,0.0,,,not_applicable,0.0,190.0,PCE_SP,30.0,Heat Curing,90.0,164.0,OPC_52.5
1823,756.0,OPC_52.5,52.5,133.2,0.0,not_applicable,0.0,440.0,0.0,0.0,0.0,0.0,0.0,not_applicable,0.0,0.0,0.0,0.0,0.0,not_applicable,850.0,Silica Sand,0.6,Straight Steel Fiber,148.0,10.0,0.15,not_applicable,0.0,190.0,PCE_SP,30.0,Heat Curing,90.0,210.0,OPC_52.5
1824,850.5,OPC_52.5,52.5,155.4,0.0,not_applicable,0.0,440.0,0.0,0.0,0.0,0.0,0.0,not_applicable,0.0,0.0,0.0,0.0,0.0,not_applicable,775.0,Silica Sand,0.6,not_applicable,0.0,,,not_applicable,0.0,190.0,PCE_SP,30.0,Heat Curing,90.0,162.0,OPC_52.5
1825,724.5,OPC_52.5,52.5,177.6,0.0,not_applicable,0.0,396.0,0.0,0.0,0.0,0.0,0.0,not_applicable,0.0,0.0,0.0,0.0,0.0,not_applicable,875.0,Silica Sand,0.6,Straight Steel Fiber,74.0,10.0,0.15,not_applicable,0.0,180.0,PCE_SP,30.0,Heat Curing,90.0,175.0,OPC_52.5
1826,661.5,OPC_52.5,52.5,177.6,0.0,not_applicable,0.0,440.0,0.0,0.0,0.0,0.0,0.0,not_applicable,0.0,0.0,0.0,0.0,0.0,not_applicable,975.0,Silica Sand,0.6,not_applicable,0.0,,,not_applicable,0.0,160.0,PCE_SP,30.0,Heat Curing,90.0,165.0,OPC_52.5
1827,787.5,OPC_52.5,52.5,177.6,0.0,not_applicable,0.0,396.0,0.0,0.0,0.0,0.0,0.0,not_applicable,0.0,0.0,0.0,0.0,0.0,not_applicable,775.0,Silica Sand,0.6,Straight Steel Fiber,74.0,10.0,0.15,not_applicable,0.0,200.0,PCE_SP,30.0,Heat Curing,90.0,185.0,OPC_52.5
1828,693.0,OPC_52.5,52.5,133.2,0.0,not_applicable,0.0,396.0,0.0,0.0,0.0,0.0,0.0,not_applicable,0.0,0.0,0.0,0.0,0.0,not_applicable,1025.0,Silica Sand,0.6,not_applicable,0.0,,,not_applicable,0.0,160.0,PCE_SP,30.0,Heat Curing,90.0,181.0,OPC_52.5
1829,724.5,OPC_52.5,52.5,199.8,0.0,not_applicable,0.0,352.0,0.0,0.0,0.0,0.0,0.0,not_applicable,0.0,0.0,0.0,0.0,0.0,not_applicable,875.0,Silica Sand,0.6,not_applicable,0.0,,,not_applicable,0.0,190.0,PCE_SP,30.0,Heat Curing,90.0,159.0,OPC_52.5
1830,756.0,OPC_52.5,52.5,133.2,0.0,not_applicable,0.0,396.0,0.0,0.0,0.0,0.0,0.0,not_applicable,0.0,0.0,0.0,0.0,0.0,not_applicable,875.0,Silica Sand,0.6,Straight Steel Fiber,148.0,10.0,0.15,not_applicable,0.0,180.0,PCE_SP,30.0,Heat Curing,90.0,229.0,OPC_52.5
1831,724.5,OPC_52.5,52.5,177.6,0.0,not_applicable,0.0,396.0,0.0,0.0,0.0,0.0,0.0,not_applicable,0.0,0.0,0.0,0.0,0.0,not_applicable,900.0,Silica Sand,0.6,not_applicable,0.0,,,not_applicable,0.0,180.0,PCE_SP,30.0,Heat Curing,90.0,168.0,OPC_52.5
1832,787.5,OPC_52.5,52.5,177.6,0.0,not_applicable,0.0,396.0,0.0,0.0,0.0,0.0,0.0,not_applicable,0.0,0.0,0.0,0.0,0.0,not_applicable,750.0,Silica Sand,0.6,Straight Steel Fiber,148.0,10.0,0.15,not_applicable,0.0,210.0,PCE_SP,30.0,Heat Curing,90.0,195.0,OPC_52.5
1833,756.0,OPC_52.5,52.5,177.6,0.0,not_applicable,0.0,396.0,0.0,0.0,0.0,0.0,0.0,not_applicable,0.0,0.0,0.0,0.0,0.0,not_applicable,825.0,Silica Sand,0.6,not_applicable,0.0,,,not_applicable,0.0,180.0,PCE_SP,30.0,Heat Curing,90.0,167.0,OPC_52.5
1834,756.0,OPC_52.5,52.5,133.2,0.0,not_applicable,0.0,440.0,0.0,0.0,0.0,0.0,0.0,not_applicable,0.0,0.0,0.0,0.0,0.0,not_applicable,850.0,Silica Sand,0.6,not_applicable,0.0,,,not_applicable,0.0,200.0,PCE_SP,30.0,Heat Curing,90.0,117.0,OPC_52.5
1835,850.5,OPC_52.5,52.5,155.4,0.0,not_applicable,0.0,352.0,0.0,0.0,0.0,0.0,0.0,not_applicable,0.0,0.0,0.0,0.0,0.0,not_applicable,750.0,Silica Sand,0.6,Straight Steel Fiber,148.0,10.0,0.15,not_applicable,0.0,200.0,PCE_SP,40.0,Heat Curing,90.0,223.0,OPC_52.5
1836,787.5,OPC_52.5,52.5,177.6,0.0,not_applicable,0.0,264.0,0.0,0.0,0.0,0.0,0.0,not_applicable,0.0,0.0,0.0,0.0,0.0,not_applicable,900.0,Silica Sand,0.6,Straight Steel Fiber,148.0,10.0,0.15,not_applicable,0.0,180.0,PCE_SP,30.0,Heat Curing,90.0,214.0,OPC_52.5
1837,787.5,OPC_52.5,52.5,177.6,0.0,not_applicable,0.0,396.0,0.0,0.0,0.0,0.0,0.0,not_applicable,0.0,0.0,0.0,0.0,0.0,not_applicable,750.0,Silica Sand,0.6,Straight Steel Fiber,148.0,10.0,0.15,not_applicable,0.0,210.0,PCE_SP,30.0,Heat Curing,90.0,203.0,OPC_52.5
1838,756.0,OPC_52.5,52.5,177.6,0.0,not_applicable,0.0,396.0,0.0,0.0,0.0,0.0,0.0,not_applicable,0.0,0.0,0.0,0.0,0.0,not_applicable,800.0,Silica Sand,0.6,Straight Steel Fiber,74.0,10.0,0.15,not_applicable,0.0,190.0,PCE_SP,30.0,Heat Curing,90.0,176.0,OPC_52.5
1839,756.0,OPC_52.5,52.5,244.2,0.0,not_applicable,0.0,220.0,0.0,0.0,0.0,0.0,0.0,not_applicable,0.0,0.0,0.0,0.0,0.0,not_applicable,850.0,Silica Sand,0.6,not_applicable,0.0,,,not_applicable,0.0,200.0,PCE_SP,30.0,Heat Curing,90.0,138.0,OPC_52.5
1840,756.0,OPC_52.5,52.5,155.4,0.0,not_applicable,0.0,396.0,0.0,0.0,0.0,0.0,0.0,not_applicable,0.0,0.0,0.0,0.0,0.0,not_applicable,825.0,Silica Sand,0.6,Straight Steel Fiber,148.0,10.0,0.15,not_applicable,0.0,180.0,PCE_SP,30.0,Heat Curing,90.0,225.0,OPC_52.5
1841,782.0,OPC_52.5,52.5,201.0,0.0,not_applicable,0.0,138.0,0.0,0.0,0.0,0.0,0.0,not_applicable,0.0,0.0,0.0,0.0,0.0,not_applicable,903.0,Silica Sand,0.6,Straight Steel Fiber,150.0,10.0,0.15,not_applicable,0.0,184.0,PCE_SP,32.0,Standard Curing,20.0,156.0,OPC_52.5
1842,776.0,OPC_52.5,52.5,159.0,0.0,not_applicable,0.0,167.0,0.0,0.0,0.0,0.0,0.0,not_applicable,0.0,0.0,0.0,0.0,0.0,not_applicable,936.0,Silica Sand,0.6,Straight Steel Fiber,150.0,10.0,0.15,not_applicable,0.0,186.0,PCE_SP,31.0,Standard Curing,20.0,150.0,OPC_52.5
1843,800.0,OPC_52.5,52.5,165.0,0.0,not_applicable,0.0,178.0,0.0,0.0,0.0,0.0,0.0,not_applicable,0.0,0.0,0.0,0.0,0.0,not_applicable,886.0,Silica Sand,0.6,Straight Steel Fiber,150.0,10.0,0.15,not_applicable,0.0,190.0,PCE_SP,32.0,Standard Curing,20.0,151.0,OPC_52.5
1844,782.0,OPC_52.5,52.5,201.0,0.0,not_applicable,0.0,138.0,0.0,0.0,0.0,0.0,0.0,not_applicable,0.0,0.0,0.0,0.0,0.0,not_applicable,903.0,Silica Sand,0.6,Straight Steel Fiber,150.0,10.0,0.15,not_applicable,0.0,184.0,PCE_SP,32.0,Heat Curing,90.0,210.0,OPC_52.5
1845,776.0,OPC_52.5,52.5,159.0,0.0,not_applicable,0.0,167.0,0.0,0.0,0.0,0.0,0.0,not_applicable,0.0,0.0,0.0,0.0,0.0,not_applicable,936.0,Silica Sand,0.6,Straight Steel Fiber,150.0,10.0,0.15,not_applicable,0.0,186.0,PCE_SP,31.0,Heat Curing,90.0,205.0,OPC_52.5
1846,800.0,OPC_52.5,52.5,165.0,0.0,not_applicable,0.0,178.0,0.0,0.0,0.0,0.0,0.0,not_applicable,0.0,0.0,0.0,0.0,0.0,not_applicable,886.0,Silica Sand,0.6,Straight Steel Fiber,150.0,10.0,0.15,not_applicable,0.0,190.0,PCE_SP,32.0,Heat Curing,90.0,193.0,OPC_52.5
1847,777.42,white_cement,,194.5,188.57,unknown_type,0.0,0.0,0.0,0.0,0.0,0.0,0.0,not_applicable,0.0,0.0,0.0,0.0,0.0,not_applicable,1165.84,Locally Available Sand,1.2,not_applicable,0.0,,,not_applicable,0.0,178.80729,unknown_type,28.464,Standard Curing,20.0,185.341,white_cement
1848,751.92,white_cement,,187.98,182.64,unknown_type,0.0,0.0,0.0,0.0,0.0,0.0,0.0,not_applicable,0.0,0.0,0.0,0.0,0.0,not_applicable,1128.48,Locally Available Sand,1.2,not_applicable,0.0,,,not_applicable,0.0,180.46176,unknown_type,27.278,Standard Curing,20.0,166.049,white_cement
1849,744.81,white_cement,,186.2,180.87,unknown_type,0.0,0.0,0.0,0.0,0.0,0.0,0.0,not_applicable,0.0,0.0,0.0,0.0,0.0,not_applicable,1117.21,Locally Available Sand,1.2,not_applicable,0.0,,,not_applicable,0.0,171.30584,unknown_type,26.685,Standard Curing,20.0,161.915,white_cement
1850,740.06,white_cement,,185.02,179.68,unknown_type,0.0,0.0,0.0,0.0,0.0,0.0,0.0,not_applicable,0.0,0.0,0.0,0.0,0.0,not_applicable,1109.5,Locally Available Sand,1.2,not_applicable,0.0,,,not_applicable,0.0,170.21472,unknown_type,26.685,Standard Curing,20.0,199.81,white_cement
1851,777.42,white_cement,,194.5,188.57,unknown_type,0.0,0.0,0.0,0.0,0.0,0.0,0.0,not_applicable,0.0,0.0,0.0,0.0,0.0,not_applicable,1165.84,Locally Available Sand,1.2,not_applicable,0.0,,,not_applicable,0.0,178.80729,unknown_type,27.871,Standard Curing,20.0,181.207,white_cement
1852,757.85,white_cement,,189.76,183.83,unknown_type,0.0,0.0,0.0,0.0,0.0,0.0,0.0,not_applicable,0.0,0.0,0.0,0.0,0.0,not_applicable,1136.78,Locally Available Sand,1.2,not_applicable,0.0,,,not_applicable,0.0,166.72788,unknown_type,27.278,Standard Curing,20.0,155.025,white_cement
1853,744.81,white_cement,,186.2,180.87,unknown_type,0.0,0.0,0.0,0.0,0.0,0.0,0.0,not_applicable,0.0,0.0,0.0,0.0,0.0,not_applicable,1117.21,Locally Available Sand,1.2,not_applicable,0.0,,,not_applicable,0.0,171.30584,unknown_type,26.685,Standard Curing,20.0,159.159,white_cement
1854,800.0,OPC_52.5,52.5,150.0,0.0,not_applicable,0.0,0.0,0.0,0.0,0.0,750.0,0.0,not_applicable,0.0,0.0,0.0,0.0,0.0,not_applicable,500.0,Silica Sand,0.18,Pe Fiber,19.4,18.0,0.024,not_applicable,0.0,230.0,PCE_SP,25.0,Standard Curing,,143.0,OPC_52.5
1855,700.0,OPC_52.5,52.5,150.0,0.0,not_applicable,90.0,0.0,0.0,0.0,0.0,750.0,0.0,not_applicable,0.0,0.0,0.0,0.0,0.0,not_applicable,500.0,Silica Sand,0.18,Pe Fiber,19.4,18.0,0.024,not_applicable,0.0,230.0,PCE_SP,20.0,Standard Curing,,141.0,OPC_52.5
1856,600.0,OPC_52.5,52.5,150.0,0.0,not_applicable,180.0,0.0,0.0,0.0,0.0,750.0,0.0,not_applicable,0.0,0.0,0.0,0.0,0.0,not_applicable,500.0,Silica Sand,0.18,Pe Fiber,19.4,18.0,0.024,not_applicable,0.0,230.0,PCE_SP,16.0,Standard Curing,,138.0,OPC_52.5
1857,400.0,OPC_52.5,52.5,150.0,0.0,not_applicable,360.0,0.0,0.0,0.0,0.0,750.0,0.0,not_applicable,0.0,0.0,0.0,0.0,0.0,not_applicable,500.0,Silica Sand,0.18,Pe Fiber,19.4,18.0,0.024,not_applicable,0.0,230.0,PCE_SP,12.0,Standard Curing,,131.0,OPC_52.5
1858,900.0,OPC_unknown,,69.0,103.0,class C,0.0,0.0,0.0,0.0,0.0,0.0,0.0,not_applicable,0.0,0.0,0.0,0.0,0.0,not_applicable,1095.0,Locally Available Sand,4.75,Straight Steel Fiber,120.0,13.0,0.2,not_applicable,0.0,160.0,PCE_SP,44.5,Standard Curing,,147.0,OPC_I
1859,810.0,OPC_unknown,,69.0,103.0,class C,90.0,0.0,0.0,0.0,0.0,0.0,0.0,not_applicable,0.0,0.0,0.0,0.0,0.0,not_applicable,973.0,Locally Available Sand,4.75,Straight Steel Fiber,120.0,13.0,0.2,not_applicable,0.0,160.0,PCE_SP,44.5,Standard Curing,,145.0,OPC_I
1860,765.0,OPC_unknown,,69.0,103.0,class C,135.0,0.0,0.0,0.0,0.0,0.0,0.0,not_applicable,0.0,0.0,0.0,0.0,0.0,not_applicable,920.0,Locally Available Sand,4.75,Straight Steel Fiber,120.0,13.0,0.2,not_applicable,0.0,160.0,PCE_SP,44.5,Standard Curing,,143.0,OPC_I
1861,720.0,OPC_unknown,,69.0,103.0,class C,180.0,0.0,0.0,0.0,0.0,0.0,0.0,not_applicable,0.0,0.0,0.0,0.0,0.0,not_applicable,864.0,Locally Available Sand,4.75,Straight Steel Fiber,120.0,13.0,0.2,not_applicable,0.0,160.0,PCE_SP,44.5,Standard Curing,,139.0,OPC_I
1862,675.0,OPC_unknown,,69.0,103.0,class C,0.0,0.0,0.0,0.0,0.0,225.0,0.0,not_applicable,0.0,0.0,0.0,0.0,0.0,not_applicable,1080.0,Locally Available Sand,4.75,Straight Steel Fiber,120.0,13.0,0.2,not_applicable,0.0,160.0,PCE_SP,44.5,Standard Curing,,144.0,OPC_I
