Repository: Jocund96/Data-to-Design-ML

# Data to Design: Structural Materials (Da2DeSM)

Repository for the Da2DeSM project-based course at Bauhaus-Universität Weimar. This project applies machine learning to predict the mechanical properties of structural materials.

## Main Goals

*   Predict material behavior with limited data.
*   Analyze model uncertainty and out-of-distribution performance.
*   Turn machine learning outputs into engineering insights.

## Dataset & Tasks

We work with a concrete dataset collection to predict concrete compressive strength.

*   **EDA**: Exploratory analysis and feature inspection.
*   **Feature Engineering**: Encoding mix proportions and material descriptors.

File: S3_Tree/semantic_recoding_features_50.csv (part 13 of 14)
,cement,cement_type,cement_grade,silica_fume,fly_ash,fly_ash_type,limestone_powder,quartz_powder,glass_powder,rice_husk_ash,metakaolin,ggbfs,slag,slag_type,nano_caco3,nano_al2o3,nano_tio2,nano_sio2,filler,filler_type,sand,sand_type,sand_max_size,fiber1_type,fiber1_amount,fiber1_length,fiber1_diameter,fiber2_type,fiber2_amount,water,sp_type,sp_amount,curing_method,curing_temp,cs_28d,cement_type_clean
1863,608.0,OPC_unknown,,69.0,103.0,class C,68.0,0.0,0.0,0.0,0.0,225.0,0.0,not_applicable,0.0,0.0,0.0,0.0,0.0,not_applicable,985.0,Locally Available Sand,4.75,Straight Steel Fiber,120.0,13.0,0.2,not_applicable,0.0,160.0,PCE_SP,44.5,Standard Curing,,143.0,OPC_I
1864,574.0,OPC_unknown,,69.0,103.0,class C,101.0,0.0,0.0,0.0,0.0,225.0,0.0,not_applicable,0.0,0.0,0.0,0.0,0.0,not_applicable,944.0,Locally Available Sand,4.75,Straight Steel Fiber,120.0,13.0,0.2,not_applicable,0.0,160.0,PCE_SP,44.5,Standard Curing,,139.0,OPC_I
1865,540.0,OPC_unknown,,69.0,103.0,class C,135.0,0.0,0.0,0.0,0.0,225.0,0.0,not_applicable,0.0,0.0,0.0,0.0,0.0,not_applicable,903.0,Locally Available Sand,4.75,Straight Steel Fiber,120.0,13.0,0.2,not_applicable,0.0,160.0,PCE_SP,44.5,Standard Curing,,138.0,OPC_I
1866,900.0,OPC_unknown,,69.0,103.0,class C,0.0,0.0,0.0,0.0,0.0,0.0,0.0,not_applicable,0.0,0.0,0.0,0.0,0.0,not_applicable,1095.0,Locally Available Sand,4.75,Straight Steel Fiber,120.0,13.0,0.2,not_applicable,0.0,160.0,PCE_SP,44.5,Hot Water Curing,90.0,171.0,OPC_I
1867,810.0,OPC_unknown,,69.0,103.0,class C,90.0,0.0,0.0,0.0,0.0,0.0,0.0,not_applicable,0.0,0.0,0.0,0.0,0.0,not_applicable,973.0,Locally Available Sand,4.75,Straight Steel Fiber,120.0,13.0,0.2,not_applicable,0.0,160.0,PCE_SP,44.5,Hot Water Curing,90.0,168.0,OPC_I
1868,765.0,OPC_unknown,,69.0,103.0,class C,135.0,0.0,0.0,0.0,0.0,0.0,0.0,not_applicable,0.0,0.0,0.0,0.0,0.0,not_applicable,920.0,Locally Available Sand,4.75,Straight Steel Fiber,120.0,13.0,0.2,not_applicable,0.0,160.0,PCE_SP,44.5,Hot Water Curing,90.0,161.0,OPC_I
1869,720.0,OPC_unknown,,69.0,103.0,class C,180.0,0.0,0.0,0.0,0.0,0.0,0.0,not_applicable,0.0,0.0,0.0,0.0,0.0,not_applicable,864.0,Locally Available Sand,4.75,Straight Steel Fiber,120.0,13.0,0.2,not_applicable,0.0,160.0,PCE_SP,44.5,Hot Water Curing,90.0,154.0,OPC_I
1870,675.0,OPC_unknown,,69.0,103.0,class C,0.0,0.0,0.0,0.0,0.0,225.0,0.0,not_applicable,0.0,0.0,0.0,0.0,0.0,not_applicable,1080.0,Locally Available Sand,4.75,Straight Steel Fiber,120.0,13.0,0.2,not_applicable,0.0,160.0,PCE_SP,44.5,Hot Water Curing,90.0,166.0,OPC_I
1871,608.0,OPC_unknown,,69.0,103.0,class C,68.0,0.0,0.0,0.0,0.0,225.0,0.0,not_applicable,0.0,0.0,0.0,0.0,0.0,not_applicable,985.0,Locally Available Sand,4.75,Straight Steel Fiber,120.0,13.0,0.2,not_applicable,0.0,160.0,PCE_SP,44.5,Hot Water Curing,90.0,162.0,OPC_I
1872,574.0,OPC_unknown,,69.0,103.0,class C,101.0,0.0,0.0,0.0,0.0,225.0,0.0,not_applicable,0.0,0.0,0.0,0.0,0.0,not_applicable,944.0,Locally Available Sand,4.75,Straight Steel Fiber,120.0,13.0,0.2,not_applicable,0.0,160.0,PCE_SP,44.5,Hot Water Curing,90.0,157.0,OPC_I
1873,540.0,OPC_unknown,,69.0,103.0,class C,135.0,0.0,0.0,0.0,0.0,225.0,0.0,not_applicable,0.0,0.0,0.0,0.0,0.0,not_applicable,903.0,Locally Available Sand,4.75,Straight Steel Fiber,120.0,13.0,0.2,not_applicable,0.0,160.0,PCE_SP,44.5,Hot Water Curing,90.0,149.0,OPC_I
1874,898.91,OPC_52.5,52.5,90.99,451.2,class F,0.0,0.0,0.0,0.0,0.0,0.0,0.0,not_applicable,0.0,0.0,0.0,0.0,0.0,not_applicable,451.0,Silica Sand,0.15,Pe Fiber,20.0,18.0,0.026,not_applicable,0.0,275.0,Unspecified,20.0,Air Curing,25.0,101.0,OPC_52.5
1875,719.13,OPC_52.5,52.5,90.99,451.2,class F,179.78,0.0,0.0,0.0,0.0,0.0,0.0,not_applicable,0.0,0.0,0.0,0.0,0.0,not_applicable,451.0,Silica Sand,0.15,Pe Fiber,20.0,18.0,0.026,not_applicable,0.0,275.0,Unspecified,20.0,Air Curing,25.0,88.0,OPC_52.5
1876,539.35,OPC_52.5,52.5,90.99,451.2,class F,359.56,0.0,0.0,0.0,0.0,0.0,0.0,not_applicable,0.0,0.0,0.0,0.0,0.0,not_applicable,451.0,Silica Sand,0.15,Pe Fiber,20.0,18.0,0.026,not_applicable,0.0,275.0,Unspecified,20.0,Air Curing,25.0,84.0,OPC_52.5
1877,539.35,OPC_52.5,52.5,90.99,451.2,class F,359.56,0.0,0.0,0.0,0.0,0.0,0.0,not_applicable,0.0,0.0,0.0,0.0,0.0,not_applicable,451.0,Silica Sand,0.15,Pe Fiber,20.0,18.0,0.026,not_applicable,0.0,275.0,Unspecified,20.0,Air Curing,25.0,91.0,OPC_52.5
1878,718.0,OPC_52.5,52.5,128.0,574.0,class F,0.0,0.0,0.0,0.0,0.0,0.0,0.0,not_applicable,0.0,0.0,0.0,0.0,0.0,not_applicable,429.0,Silica Sand,0.15,Pe Fiber,20.0,18.0,0.026,not_applicable,0.0,290.0,PCE_SP,25.0,Air Curing,25.0,83.0,OPC_52.5
1879,610.0,OPC_52.5,52.5,128.0,574.0,class F,0.0,0.0,0.0,68.0,0.0,0.0,0.0,not_applicable,0.0,0.0,0.0,0.0,0.0,not_applicable,429.0,Silica Sand,0.15,Pe Fiber,20.0,18.0,0.026,not_applicable,0.0,290.0,PCE_SP,30.0,Air Curing,25.0,94.67,OPC_52.5
1880,538.0,OPC_52.5,52.5,128.0,574.0,class F,0.0,0.0,0.0,114.0,0.0,0.0,0.0,not_applicable,0.0,0.0,0.0,0.0,0.0,not_applicable,429.0,Silica Sand,0.15,Pe Fiber,20.0,18.0,0.026,not_applicable,0.0,290.0,PCE_SP,30.0,Air Curing,25.0,111.3,OPC_52.5
1881,430.0,OPC_52.5,52.5,128.0,574.0,class F,0.0,0.0,0.0,182.0,0.0,0.0,0.0,not_applicable,0.0,0.0,0.0,0.0,0.0,not_applicable,429.0,Silica Sand,0.15,Pe Fiber,20.0,18.0,0.026,not_applicable,0.0,290.0,PCE_SP,30.0,Air Curing,25.0,90.42,OPC_52.5
1882,700.0,OPC_52.5,52.5,150.0,0.0,not_applicable,100.0,0.0,0.0,0.0,0.0,750.0,0.0,not_applicable,0.0,0.0,0.0,0.0,0.0,not_applicable,500.0,Silica Sand,0.3,Pe Fiber,20.0,18.0,0.02,not_applicable,0.0,230.0,PCE_SP,25.0,Standard Curing,,115.0,OPC_52.5
1883,700.0,OPC_52.5,52.5,150.0,0.0,not_applicable,100.0,0.0,0.0,0.0,0.0,750.0,0.0,not_applicable,0.0,0.0,0.0,0.0,0.0,not_applicable,500.0,Silica Sand,0.3,Pe Fiber,20.0,18.0,0.024,not_applicable,0.0,230.0,PCE_SP,25.0,Standard Curing,,115.0,OPC_52.5
1884,700.0,OPC_52.5,52.5,150.0,0.0,not_applicable,100.0,0.0,0.0,0.0,0.0,750.0,0.0,not_applicable,0.0,0.0,0.0,0.0,0.0,not_applicable,500.0,Silica Sand,0.3,Pe Fiber,20.0,12.0,0.024,not_applicable,0.0,230.0,PCE_SP,25.0,Standard Curing,,115.0,OPC_52.5
1885,700.0,OPC_52.5,52.5,150.0,0.0,not_applicable,100.0,0.0,0.0,0.0,0.0,750.0,0.0,not_applicable,0.0,0.0,0.0,0.0,0.0,not_applicable,500.0,Silica Sand,0.3,Pe Fiber,10.0,18.0,0.02,not_applicable,0.0,230.0,PCE_SP,25.0,Standard Curing,,115.0,OPC_52.5
1886,700.0,OPC_52.5,52.5,150.0,0.0,not_applicable,100.0,0.0,0.0,0.0,0.0,750.0,0.0,not_applicable,0.0,0.0,0.0,0.0,0.0,not_applicable,500.0,Silica Sand,0.3,Pe Fiber,10.0,18.0,0.024,not_applicable,0.0,230.0,PCE_SP,25.0,Standard Curing,,115.0,OPC_52.5
1887,687.0,OPC_52.5,52.5,144.0,0.0,not_applicable,96.0,0.0,0.0,0.0,0.0,736.0,0.0,not_applicable,0.0,0.0,0.0,0.0,0.0,not_applicable,485.0,Silica Sand,0.3,Pe Fiber,20.0,18.0,0.02,not_applicable,0.0,267.0,PCE_SP,20.0,Standard Curing,,94.0,OPC_52.5
1888,687.0,OPC_52.5,52.5,144.0,0.0,not_applicable,96.0,0.0,0.0,0.0,0.0,736.0,0.0,not_applicable,0.0,0.0,0.0,0.0,0.0,not_applicable,485.0,Silica Sand,0.3,Pe Fiber,20.0,18.0,0.024,not_applicable,0.0,267.0,PCE_SP,20.0,Standard Curing,,94.0,OPC_52.5
1889,687.0,OPC_52.5,52.5,144.0,0.0,not_applicable,96.0,0.0,0.0,0.0,0.0,736.0,0.0,not_applicable,0.0,0.0,0.0,0.0,0.0,not_applicable,485.0,Silica Sand,0.3,Pe Fiber,20.0,12.0,0.024,not_applicable,0.0,267.0,PCE_SP,20.0,Standard Curing,,94.0,OPC_52.5
1890,687.0,OPC_52.5,52.5,144.0,0.0,not_applicable,96.0,0.0,0.0,0.0,0.0,736.0,0.0,not_applicable,0.0,0.0,0.0,0.0,0.0,not_applicable,485.0,Silica Sand,0.3,Pe Fiber,10.0,18.0,0.02,not_applicable,0.0,267.0,PCE_SP,20.0,Standard Curing,,94.0,OPC_52.5
1891,687.0,OPC_52.5,52.5,144.0,0.0,not_applicable,96.0,0.0,0.0,0.0,0.0,736.0,0.0,not_applicable,0.0,0.0,0.0,0.0,0.0,not_applicable,485.0,Silica Sand,0.3,Pe Fiber,10.0,18.0,0.024,not_applicable,0.0,267.0,PCE_SP,20.0,Standard Curing,,94.0,OPC_52.5
1892,687.0,OPC_52.5,52.5,144.0,0.0,not_applicable,96.0,0.0,0.0,0.0,0.0,736.0,0.0,not_applicable,0.0,0.0,0.0,0.0,0.0,not_applicable,485.0,Silica Sand,0.3,Pe Fiber,10.0,12.0,0.024,not_applicable,0.0,267.0,PCE_SP,20.0,Standard Curing,,94.0,OPC_52.5
1893,700.0,OPC_52.5,52.5,150.0,0.0,not_applicable,100.0,0.0,0.0,0.0,0.0,750.0,0.0,not_applicable,0.0,0.0,0.0,0.0,0.0,not_applicable,500.0,Silica Sand,0.3,Pe Fiber,20.0,18.0,0.024,not_applicable,0.0,230.0,PCE_SP,25.0,Standard Curing,,115.0,OPC_52.5
1894,687.0,OPC_52.5,52.5,144.0,0.0,not_applicable,96.0,0.0,0.0,0.0,0.0,736.0,0.0,not_applicable,0.0,0.0,0.0,0.0,0.0,not_applicable,485.0,Silica Sand,0.3,Pe Fiber,20.0,18.0,0.024,not_applicable,0.0,267.0,PCE_SP,20.0,Standard Curing,,94.0,OPC_52.5
1895,1126.0,OPC_52.5,52.5,282.0,0.0,not_applicable,0.0,141.0,0.0,0.0,0.0,141.0,0.0,not_applicable,0.0,0.0,0.0,0.0,0.0,not_applicable,422.0,Silica Sand,0.5,Straight Steel Fiber,78.0,13.0,0.2,PE Fiber,19.4,245.0,PCE_SP,23.0,Standard Curing,22.0,210.6,OPC_52.5
1896,1126.0,OPC_52.5,52.5,282.0,0.0,not_applicable,0.0,141.0,0.0,0.0,0.0,141.0,0.0,not_applicable,0.0,0.0,0.0,0.0,0.0,not_applicable,422.0,Silica Sand,0.5,Straight Steel Fiber,117.0,13.0,0.2,PE Fiber,14.55,245.0,PCE_SP,23.0,Standard Curing,22.0,213.2,OPC_52.5
1897,788.5,OPC_unknown,,197.1,0.0,not_applicable,0.0,0.0,0.0,0.0,0.0,0.0,0.0,not_applicable,0.0,0.0,0.0,0.0,236.6,Silica Flour,867.4,Silica Sand,0.3,Straight Steel Fiber,158.0,13.0,0.2,not_applicable,0.0,160.3,PCE_SP,52.6,Steam Curing,90.0,197.0,OPC_I
1898,788.5,OPC_unknown,,197.1,0.0,not_applicable,0.0,0.0,0.0,0.0,0.0,0.0,0.0,not_applicable,0.0,0.0,0.0,0.0,236.6,Silica Flour,867.4,Silica Sand,0.3,Straight Steel Fiber,158.0,19.5,0.2,not_applicable,0.0,160.3,PCE_SP,52.6,Steam Curing,90.0,188.8,OPC_I
1899,788.5,OPC_unknown,,197.1,0.0,not_applicable,0.0,0.0,0.0,0.0,0.0,0.0,0.0,not_applicable,0.0,0.0,0.0,0.0,236.6,Silica Flour,867.4,Silica Sand,0.3,Twisted Steel Fiber,158.0,30.0,0.3,not_applicable,0.0,160.3,PCE_SP,52.6,Steam Curing,90.0,206.25,OPC_I
1900,788.5,OPC_unknown,,197.1,0.0,not_applicable,0.0,0.0,0.0,0.0,0.0,0.0,0.0,not_applicable,0.0,0.0,0.0,0.0,236.6,Silica Flour,867.4,Silica Sand,0.3,Straight Steel Fiber,118.5,13.0,0.2,PE Fiber,4.85,160.3,PCE_SP,52.6,Steam Curing,90.0,191.07,OPC_I
1901,788.5,OPC_unknown,,197.1,0.0,not_applicable,0.0,0.0,0.0,0.0,0.0,0.0,0.0,not_applicable,0.0,0.0,0.0,0.0,236.6,Silica Flour,867.4,Silica Sand,0.3,Straight Steel Fiber,118.5,13.0,0.2,PE Fiber,4.85,160.3,PCE_SP,52.6,Steam Curing,90.0,162.94,OPC_I
1902,788.5,OPC_unknown,,197.1,0.0,not_applicable,0.0,0.0,0.0,0.0,0.0,0.0,0.0,not_applicable,0.0,0.0,0.0,0.0,236.6,Silica Flour,867.4,Silica Sand,0.3,Straight Steel Fiber,118.5,13.0,0.2,PE Fiber,4.85,160.3,PCE_SP,52.6,Steam Curing,90.0,173.214285714285,OPC_I
1903,788.5,OPC_unknown,,197.1,0.0,not_applicable,0.0,0.0,0.0,0.0,0.0,0.0,0.0,not_applicable,0.0,0.0,0.0,0.0,236.6,Silica Flour,867.4,Silica Sand,0.3,Straight Steel Fiber,118.5,13.0,0.2,PE Fiber,4.85,160.3,PCE_SP,52.6,Steam Curing,90.0,169.642857142857,OPC_I
1904,788.5,OPC_unknown,,197.1,0.0,not_applicable,0.0,0.0,0.0,0.0,0.0,0.0,0.0,not_applicable,0.0,0.0,0.0,0.0,236.6,Silica Flour,867.4,Silica Sand,0.3,Straight Steel Fiber,79.0,13.0,0.2,PE Fiber,9.7,160.3,PCE_SP,52.6,Steam Curing,90.0,166.517857142857,OPC_I
1905,788.5,OPC_unknown,,197.1,0.0,not_applicable,0.0,0.0,0.0,0.0,0.0,0.0,0.0,not_applicable,0.0,0.0,0.0,0.0,236.6,Silica Flour,867.4,Silica Sand,0.3,Straight Steel Fiber,79.0,13.0,0.2,PE Fiber,9.7,160.3,PCE_SP,52.6,Steam Curing,90.0,157.142857142857,OPC_I
1906,788.5,OPC_unknown,,197.1,0.0,not_applicable,0.0,0.0,0.0,0.0,0.0,0.0,0.0,not_applicable,0.0,0.0,0.0,0.0,236.6,Silica Flour,867.4,Silica Sand,0.3,Straight Steel Fiber,79.0,13.0,0.2,PE Fiber,9.7,160.3,PCE_SP,52.6,Steam Curing,90.0,150.892857142857,OPC_I
1907,788.5,OPC_unknown,,197.1,0.0,not_applicable,0.0,0.0,0.0,0.0,0.0,0.0,0.0,not_applicable,0.0,0.0,0.0,0.0,236.6,Silica Flour,867.4,Silica Sand,0.3,Straight Steel Fiber,79.0,13.0,0.2,PE Fiber,9.7,160.3,PCE_SP,52.6,Steam Curing,90.0,162.946428571428,OPC_I
1908,788.5,OPC_unknown,,197.1,0.0,not_applicable,0.0,0.0,0.0,0.0,0.0,0.0,0.0,not_applicable,0.0,0.0,0.0,0.0,236.6,Silica Flour,867.4,Silica Sand,0.3,Straight Steel Fiber,39.5,13.0,0.2,PE Fiber,14.55,160.3,PCE_SP,52.6,Steam Curing,90.0,132.142857142857,OPC_I
1909,788.5,OPC_unknown,,197.1,0.0,not_applicable,0.0,0.0,0.0,0.0,0.0,0.0,0.0,not_applicable,0.0,0.0,0.0,0.0,236.6,Silica Flour,867.4,Silica Sand,0.3,Straight Steel Fiber,39.5,13.0,0.2,PE Fiber,14.55,160.3,PCE_SP,52.6,Steam Curing,90.0,130.357142857142,OPC_I
1910,788.5,OPC_unknown,,197.1,0.0,not_applicable,0.0,0.0,0.0,0.0,0.0,0.0,0.0,not_applicable,0.0,0.0,0.0,0.0,236.6,Silica Flour,867.4,Silica Sand,0.3,Straight Steel Fiber,39.5,13.0,0.2,PE Fiber,14.55,160.3,PCE_SP,52.6,Steam Curing,90.0,130.357142857142,OPC_I
1911,788.5,OPC_unknown,,197.1,0.0,not_applicable,0.0,0.0,0.0,0.0,0.0,0.0,0.0,not_applicable,0.0,0.0,0.0,0.0,236.6,Silica Flour,867.4,Silica Sand,0.3,Straight Steel Fiber,39.5,13.0,0.2,PE Fiber,14.55,160.3,PCE_SP,52.6,Steam Curing,90.0,149.553571428571,OPC_I
1912,788.5,OPC_unknown,,197.1,0.0,not_applicable,0.0,0.0,0.0,0.0,0.0,0.0,0.0,not_applicable,0.0,0.0,0.0,0.0,236.6,Silica Flour,867.4,Silica Sand,0.3,PE Fiber,19.4,12.0,0.03,not_applicable,0.0,160.3,PCE_SP,52.6,Steam Curing,90.0,136.607142857142,OPC_I
1913,788.5,OPC_unknown,,197.1,0.0,not_applicable,0.0,0.0,0.0,0.0,0.0,0.0,0.0,not_applicable,0.0,0.0,0.0,0.0,236.6,Silica Flour,867.4,Silica Sand,0.3,PE Fiber,19.4,18.0,0.03,not_applicable,0.0,160.3,PCE_SP,52.6,Steam Curing,90.0,132.589285714285,OPC_I
1914,788.5,OPC_unknown,,197.1,0.0,not_applicable,0.0,0.0,0.0,0.0,0.0,0.0,0.0,not_applicable,0.0,0.0,0.0,0.0,236.6,Silica Flour,867.4,Silica Sand,0.3,PE Fiber,19.4,27.0,0.03,not_applicable,0.0,160.3,PCE_SP,52.6,Steam Curing,90.0,146.428571428571,OPC_I
1915,788.5,OPC_unknown,,197.1,0.0,not_applicable,0.0,0.0,0.0,0.0,0.0,0.0,0.0,not_applicable,0.0,0.0,0.0,0.0,236.6,Silica Flour,867.4,Silica Sand,0.3,PE Fiber,19.4,36.0,0.03,not_applicable,0.0,160.3,PCE_SP,52.6,Steam Curing,90.0,147.767857142857,OPC_I
1916,788.5,OPC_unknown,,197.1,0.0,not_applicable,0.0,0.0,0.0,0.0,0.0,0.0,0.0,not_applicable,0.0,0.0,0.0,0.0,236.6,Silica Flour,867.4,Silica Sand,0.3,Straight Steel Fiber,118.5,19.5,0.2,PE Fiber,4.85,160.3,PCE_SP,52.6,Steam Curing,90.0,165.95744680851,OPC_I
1917,788.5,OPC_unknown,,197.1,0.0,not_applicable,0.0,0.0,0.0,0.0,0.0,0.0,0.0,not_applicable,0.0,0.0,0.0,0.0,236.6,Silica Flour,867.4,Silica Sand,0.3,Straight Steel Fiber,118.5,19.5,0.2,PE Fiber,4.85,160.3,PCE_SP,52.6,Steam Curing,90.0,165.531914893617,OPC_I
1918,788.5,OPC_unknown,,197.1,0.0,not_applicable,0.0,0.0,0.0,0.0,0.0,0.0,0.0,not_applicable,0.0,0.0,0.0,0.0,236.6,Silica Flour,867.4,Silica Sand,0.3,Straight Steel Fiber,118.5,19.5,0.2,PE Fiber,4.85,160.3,PCE_SP,52.6,Steam Curing,90.0,174.468085106383,OPC_I
1919,788.5,OPC_unknown,,197.1,0.0,not_applicable,0.0,0.0,0.0,0.0,0.0,0.0,0.0,not_applicable,0.0,0.0,0.0,0.0,236.6,Silica Flour,867.4,Silica Sand,0.3,Straight Steel Fiber,118.5,19.5,0.2,PE Fiber,4.85,160.3,PCE_SP,52.6,Steam Curing,90.0,172.765957446808,OPC_I
1920,788.5,OPC_unknown,,197.1,0.0,not_applicable,0.0,0.0,0.0,0.0,0.0,0.0,0.0,not_applicable,0.0,0.0,0.0,0.0,236.6,Silica Flour,867.4,Silica Sand,0.3,Straight Steel Fiber,79.0,19.5,0.2,PE Fiber,9.7,160.3,PCE_SP,52.6,Steam Curing,90.0,165.95744680851,OPC_I
1921,788.5,OPC_unknown,,197.1,0.0,not_applicable,0.0,0.0,0.0,0.0,0.0,0.0,0.0,not_applicable,0.0,0.0,0.0,0.0,236.6,Silica Flour,867.4,Silica Sand,0.3,Straight Steel Fiber,79.0,19.5,0.2,PE Fiber,9.7,160.3,PCE_SP,52.6,Steam Curing,90.0,150.63829787234,OPC_I
1922,788.5,OPC_unknown,,197.1,0.0,not_applicable,0.0,0.0,0.0,0.0,0.0,0.0,0.0,not_applicable,0.0,0.0,0.0,0.0,236.6,Silica Flour,867.4,Silica Sand,0.3,Straight Steel Fiber,79.0,19.5,0.2,PE Fiber,9.7,160.3,PCE_SP,52.6,Steam Curing,90.0,160.851063829787,OPC_I
1923,788.5,OPC_unknown,,197.1,0.0,not_applicable,0.0,0.0,0.0,0.0,0.0,0.0,0.0,not_applicable,0.0,0.0,0.0,0.0,236.6,Silica Flour,867.4,Silica Sand,0.3,Straight Steel Fiber,79.0,19.5,0.2,PE Fiber,9.7,160.3,PCE_SP,52.6,Steam Curing,90.0,166.808510638297,OPC_I
1924,788.5,OPC_unknown,,197.1,0.0,not_applicable,0.0,0.0,0.0,0.0,0.0,0.0,0.0,not_applicable,0.0,0.0,0.0,0.0,236.6,Silica Flour,867.4,Silica Sand,0.3,Straight Steel Fiber,39.5,19.5,0.2,PE Fiber,14.55,160.3,PCE_SP,52.6,Steam Curing,90.0,117.021276595744,OPC_I
1925,788.5,OPC_unknown,,197.1,0.0,not_applicable,0.0,0.0,0.0,0.0,0.0,0.0,0.0,not_applicable,0.0,0.0,0.0,0.0,236.6,Silica Flour,867.4,Silica Sand,0.3,Straight Steel Fiber,39.5,19.5,0.2,PE Fiber,14.55,160.3,PCE_SP,52.6,Steam Curing,90.0,140.0,OPC_I
1926,788.5,OPC_unknown,,197.1,0.0,not_applicable,0.0,0.0,0.0,0.0,0.0,0.0,0.0,not_applicable,0.0,0.0,0.0,0.0,236.6,Silica Flour,867.4,Silica Sand,0.3,Straight Steel Fiber,39.5,19.5,0.2,PE Fiber,14.55,160.3,PCE_SP,52.6,Steam Curing,90.0,97.0212765957446,OPC_I
1927,788.5,OPC_unknown,,197.1,0.0,not_applicable,0.0,0.0,0.0,0.0,0.0,0.0,0.0,not_applicable,0.0,0.0,0.0,0.0,236.6,Silica Flour,867.4,Silica Sand,0.3,Straight Steel Fiber,39.5,19.5,0.2,PE Fiber,14.55,160.3,PCE_SP,52.6,Steam Curing,90.0,139.15,OPC_I
1928,788.5,OPC_unknown,,197.1,0.0,not_applicable,0.0,0.0,0.0,0.0,0.0,0.0,0.0,not_applicable,0.0,0.0,0.0,0.0,236.6,Silica Flour,867.4,Silica Sand,0.3,Twisted Steel Fiber,118.5,30.0,0.3,PE Fiber,4.85,160.3,PCE_SP,52.6,Steam Curing,90.0,180.081300813008,OPC_I
1929,788.5,OPC_unknown,,197.1,0.0,not_applicable,0.0,0.0,0.0,0.0,0.0,0.0,0.0,not_applicable,0.0,0.0,0.0,0.0,236.6,Silica Flour,867.4,Silica Sand,0.3,Twisted Steel Fiber,118.5,30.0,0.3,PE Fiber,4.85,160.3,PCE_SP,52.6,Steam Curing,90.0,204.471544715447,OPC_I
1930,788.5,OPC_unknown,,197.1,0.0,not_applicable,0.0,0.0,0.0,0.0,0.0,0.0,0.0,not_applicable,0.0,0.0,0.0,0.0,236.6,Silica Flour,867.4,Silica Sand,0.3,Twisted Steel Fiber,118.5,30.0,0.3,PE Fiber,4.85,160.3,PCE_SP,52.6,Steam Curing,90.0,193.495934959349,OPC_I
1931,788.5,OPC_unknown,,197.1,0.0,not_applicable,0.0,0.0,0.0,0.0,0.0,0.0,0.0,not_applicable,0.0,0.0,0.0,0.0,236.6,Silica Flour,867.4,Silica Sand,0.3,Twisted Steel Fiber,118.5,30.0,0.3,PE Fiber,4.85,160.3,PCE_SP,52.6,Steam Curing,90.0,185.365853658536,OPC_I
1932,788.5,OPC_unknown,,197.1,0.0,not_applicable,0.0,0.0,0.0,0.0,0.0,0.0,0.0,not_applicable,0.0,0.0,0.0,0.0,236.6,Silica Flour,867.4,Silica Sand,0.3,Twisted Steel Fiber,79.0,30.0,0.3,PE Fiber,9.7,160.3,PCE_SP,52.6,Steam Curing,90.0,180.081300813008,OPC_I
1933,788.5,OPC_unknown,,197.1,0.0,not_applicable,0.0,0.0,0.0,0.0,0.0,0.0,0.0,not_applicable,0.0,0.0,0.0,0.0,236.6,Silica Flour,867.4,Silica Sand,0.3,Twisted Steel Fiber,79.0,30.0,0.3,PE Fiber,9.7,160.3,PCE_SP,52.6,Steam Curing,90.0,173.983739837398,OPC_I
1934,788.5,OPC_unknown,,197.1,0.0,not_applicable,0.0,0.0,0.0,0.0,0.0,0.0,0.0,not_applicable,0.0,0.0,0.0,0.0,236.6,Silica Flour,867.4,Silica Sand,0.3,Twisted Steel Fiber,79.0,30.0,0.3,PE Fiber,9.7,160.3,PCE_SP,52.6,Steam Curing,90.0,180.081300813008,OPC_I
1935,788.5,OPC_unknown,,197.1,0.0,not_applicable,0.0,0.0,0.0,0.0,0.0,0.0,0.0,not_applicable,0.0,0.0,0.0,0.0,236.6,Silica Flour,867.4,Silica Sand,0.3,Twisted Steel Fiber,79.0,30.0,0.3,PE Fiber,9.7,160.3,PCE_SP,52.6,Steam Curing,90.0,182.113821138211,OPC_I
1936,788.5,OPC_unknown,,197.1,0.0,not_applicable,0.0,0.0,0.0,0.0,0.0,0.0,0.0,not_applicable,0.0,0.0,0.0,0.0,236.6,Silica Flour,867.4,Silica Sand,0.3,Twisted Steel Fiber,39.5,30.0,0.3,PE Fiber,14.55,160.3,PCE_SP,52.6,Steam Curing,90.0,105.691056910569,OPC_I
1937,788.5,OPC_unknown,,197.1,0.0,not_applicable,0.0,0.0,0.0,0.0,0.0,0.0,0.0,not_applicable,0.0,0.0,0.0,0.0,236.6,Silica Flour,867.4,Silica Sand,0.3,Twisted Steel Fiber,39.5,30.0,0.3,PE Fiber,14.55,160.3,PCE_SP,52.6,Steam Curing,90.0,124.390243902439,OPC_I
1938,788.5,OPC_unknown,,197.1,0.0,not_applicable,0.0,0.0,0.0,0.0,0.0,0.0,0.0,not_applicable,0.0,0.0,0.0,0.0,236.6,Silica Flour,867.4,Silica Sand,0.3,Twisted Steel Fiber,39.5,30.0,0.3,PE Fiber,14.55,160.3,PCE_SP,52.6,Steam Curing,90.0,119.918699186991,OPC_I
1939,788.5,OPC_unknown,,197.1,0.0,not_applicable,0.0,0.0,0.0,0.0,0.0,0.0,0.0,not_applicable,0.0,0.0,0.0,0.0,236.6,Silica Flour,867.4,Silica Sand,0.3,Twisted Steel Fiber,39.5,30.0,0.3,PE Fiber,14.55,160.3,PCE_SP,52.6,Steam Curing,90.0,137.80487804878,OPC_I
1940,718.0,OPC_52.5,52.5,128.0,574.4,class F,0.0,0.0,0.0,0.0,0.0,0.0,0.0,not_applicable,0.0,0.0,0.0,0.0,0.0,not_applicable,429.0,Silica Sand,0.15,Pe Fiber,20.0,18.0,0.026,not_applicable,0.0,290.0,PCE_SP,25.0,Air Curing,26.0,83.0,OPC_52.5
1941,718.0,OPC_52.5,52.5,128.0,430.8,class F,0.0,0.0,0.0,122.06,0.0,0.0,0.0,not_applicable,0.0,0.0,0.0,0.0,0.0,not_applicable,429.0,Silica Sand,0.15,Pe Fiber,20.0,18.0,0.026,not_applicable,0.0,290.0,PCE_SP,25.0,Air Curing,26.0,96.0,OPC_52.5
1942,718.0,OPC_52.5,52.5,128.0,287.2,class F,0.0,0.0,0.0,236.94,0.0,0.0,0.0,not_applicable,0.0,0.0,0.0,0.0,0.0,not_applicable,429.0,Silica Sand,0.15,Pe Fiber,20.0,18.0,0.026,not_applicable,0.0,290.0,PCE_SP,25.0,Air Curing,26.0,108.0,OPC_52.5
1943,718.0,OPC_52.5,52.5,128.0,0.0,class F,0.0,0.0,0.0,481.06,0.0,0.0,0.0,not_applicable,0.0,0.0,0.0,0.0,0.0,not_applicable,429.0,Silica Sand,0.15,Pe Fiber,20.0,18.0,0.026,not_applicable,0.0,290.0,PCE_SP,31.0,Air Curing,26.0,98.0,OPC_52.5
1944,580.0,OPC_unknown,,73.95,406.0,class C,0.0,0.0,0.0,0.0,0.0,0.0,0.0,not_applicable,0.0,0.0,0.0,0.0,0.0,not_applicable,464.0,Natural River Sand,1.2,not_applicable,0.0,,,not_applicable,0.0,152.83,Unspecified,21.69,Standard Curing,23.0,87.68,OPC_I
1945,580.0,OPC_unknown,,73.95,406.0,class C,0.0,0.0,0.0,0.0,0.0,0.0,0.0,not_applicable,0.0,0.0,0.0,0.0,0.0,not_applicable,464.0,Natural River Sand,1.2,PVA Fiber,6.5,18.0,0.2,not_applicable,0.0,152.83,Unspecified,21.69,Standard Curing,23.0,91.93,OPC_I
1946,580.0,OPC_unknown,,73.95,406.0,class C,0.0,0.0,0.0,0.0,0.0,0.0,0.0,not_applicable,0.0,0.0,0.0,0.0,0.0,not_applicable,464.0,Natural River Sand,1.2,PVA Fiber,13.0,18.0,0.2,not_applicable,0.0,152.83,Unspecified,21.69,Standard Curing,23.0,98.04,OPC_I
1947,580.0,OPC_unknown,,73.95,406.0,class C,0.0,0.0,0.0,0.0,0.0,0.0,0.0,not_applicable,0.0,0.0,0.0,0.0,0.0,not_applicable,464.0,Natural River Sand,1.2,PVA Fiber,19.5,18.0,0.2,not_applicable,0.0,152.83,Unspecified,21.69,Standard Curing,23.0,102.82,OPC_I
1948,580.0,OPC_unknown,,73.95,406.0,class C,0.0,0.0,0.0,0.0,0.0,0.0,0.0,not_applicable,0.0,0.0,0.0,0.0,0.0,not_applicable,464.0,Natural River Sand,1.2,PVA Fiber,26.0,18.0,0.2,not_applicable,0.0,152.83,Unspecified,21.69,Standard Curing,23.0,100.61,OPC_I
1949,580.0,OPC_unknown,,73.95,406.0,class C,0.0,24.65,0.0,0.0,0.0,0.0,0.0,not_applicable,0.0,0.0,0.0,0.0,0.0,not_applicable,464.0,Natural River Sand,1.2,not_applicable,0.0,,,not_applicable,0.0,152.83,Unspecified,21.69,Standard Curing,23.0,92.96,OPC_I
1950,580.0,OPC_unknown,,73.95,406.0,class C,0.0,24.65,0.0,0.0,0.0,0.0,0.0,not_applicable,0.0,0.0,0.0,0.0,0.0,not_applicable,464.0,Natural River Sand,1.2,PVA Fiber,6.5,18.0,0.2,not_applicable,0.0,152.83,Unspecified,21.69,Standard Curing,23.0,99.82,OPC_I
1951,580.0,OPC_unknown,,73.95,406.0,class C,0.0,24.65,0.0,0.0,0.0,0.0,0.0,not_applicable,0.0,0.0,0.0,0.0,0.0,not_applicable,464.0,Natural River Sand,1.2,PVA Fiber,13.0,18.0,0.2,not_applicable,0.0,152.83,Unspecified,21.69,Standard Curing,23.0,104.39,OPC_I
1952,580.0,OPC_unknown,,73.95,406.0,class C,0.0,24.65,0.0,0.0,0.0,0.0,0.0,not_applicable,0.0,0.0,0.0,0.0,0.0,not_applicable,464.0,Natural River Sand,1.2,PVA Fiber,19.5,18.0,0.2,not_applicable,0.0,152.83,Unspecified,21.69,Standard Curing,23.0,110.48,OPC_I
1953,580.0,OPC_unknown,,73.95,406.0,class C,0.0,24.65,0.0,0.0,0.0,0.0,0.0,not_applicable,0.0,0.0,0.0,0.0,0.0,not_applicable,464.0,Natural River Sand,1.2,PVA Fiber,26.0,18.0,0.2,not_applicable,0.0,152.83,Unspecified,21.69,Standard Curing,23.0,106.37,OPC_I
1954,580.0,OPC_unknown,,73.95,406.0,class C,0.0,0.0,0.0,0.0,0.0,0.0,0.0,not_applicable,0.0,0.0,0.0,0.0,0.0,not_applicable,464.0,Natural River Sand,1.2,not_applicable,0.0,,,not_applicable,0.0,152.83,Unspecified,21.69,Standard Curing,23.0,88.16,OPC_I
1955,580.0,OPC_unknown,,73.95,406.0,class C,0.0,0.0,0.0,0.0,0.0,0.0,0.0,not_applicable,0.0,0.0,0.0,0.0,0.0,not_applicable,464.0,Natural River Sand,1.2,Hooked Steel Fiber,39.3,20.0,0.2,not_applicable,0.0,152.83,Unspecified,21.69,Standard Curing,23.0,109.68,OPC_I
1956,580.0,OPC_unknown,,73.95,406.0,class C,0.0,0.0,0.0,0.0,0.0,0.0,0.0,not_applicable,0.0,0.0,0.0,0.0,0.0,not_applicable,464.0,Natural River Sand,1.2,Hooked Steel Fiber,78.6,20.0,0.2,not_applicable,0.0,152.83,Unspecified,21.69,Standard Curing,23.0,117.84,OPC_I
1957,580.0,OPC_unknown,,73.95,406.0,class C,0.0,0.0,0.0,0.0,0.0,0.0,0.0,not_applicable,0.0,0.0,0.0,0.0,0.0,not_applicable,464.0,Natural River Sand,1.2,Hooked Steel Fiber,117.9,20.0,0.2,not_applicable,0.0,152.83,Unspecified,21.69,Standard Curing,23.0,123.19,OPC_I
1958,580.0,OPC_unknown,,73.95,406.0,class C,0.0,0.0,0.0,0.0,0.0,0.0,0.0,not_applicable,0.0,0.0,0.0,0.0,0.0,not_applicable,464.0,Natural River Sand,1.2,Hooked Steel Fiber,157.2,20.0,0.2,not_applicable,0.0,152.83,Unspecified,21.69,Standard Curing,23.0,125.36,OPC_I
1959,580.0,OPC_unknown,,73.95,406.0,class C,0.0,24.65,0.0,0.0,0.0,0.0,0.0,not_applicable,0.0,0.0,0.0,0.0,0.0,not_applicable,464.0,Natural River Sand,1.2,not_applicable,0.0,,,not_applicable,0.0,152.83,Unspecified,21.69,Standard Curing,23.0,94.17,OPC_I
1960,580.0,OPC_unknown,,73.95,406.0,class C,0.0,24.65,0.0,0.0,0.0,0.0,0.0,not_applicable,0.0,0.0,0.0,0.0,0.0,not_applicable,464.0,Natural River Sand,1.2,Hooked Steel Fiber,39.3,20.0,0.2,not_applicable,0.0,152.83,Unspecified,21.69,Standard Curing,23.0,118.24,OPC_I
1961,580.0,OPC_unknown,,73.95,406.0,class C,0.0,24.65,0.0,0.0,0.0,0.0,0.0,not_applicable,0.0,0.0,0.0,0.0,0.0,not_applicable,464.0,Natural River Sand,1.2,Hooked Steel Fiber,78.6,20.0,0.2,not_applicable,0.0,152.83,Unspecified,21.69,Standard Curing,23.0,127.26,OPC_I
1962,580.0,OPC_unknown,,73.95,406.0,class C,0.0,24.65,0.0,0.0,0.0,0.0,0.0,not_applicable,0.0,0.0,0.0,0.0,0.0,not_applicable,464.0,Natural River Sand,1.2,Hooked Steel Fiber,117.9,20.0,0.2,not_applicable,0.0,152.83,Unspecified,21.69,Standard Curing,23.0,132.91,OPC_I
1963,580.0,OPC_unknown,,73.95,406.0,class C,0.0,24.65,0.0,0.0,0.0,0.0,0.0,not_applicable,0.0,0.0,0.0,0.0,0.0,not_applicable,464.0,Natural River Sand,1.2,Hooked Steel Fiber,157.2,20.0,0.2,not_applicable,0.0,152.83,Unspecified,21.69,Standard Curing,23.0,137.85,OPC_I
1964,583.0,OPC_unknown,,0.0,700.0,class F,0.0,0.0,0.0,0.0,0.0,0.0,0.0,not_applicable,0.0,0.0,0.0,0.0,0.0,not_applicable,467.0,Locally Available Sand,0.05,not_applicable,0.0,,,not_applicable,0.0,187.0,PCE_SP,4.5,Standard Curing,20.0,103.0,OPC_I
1965,583.0,OPC_unknown,,0.0,700.0,class F,0.0,0.0,0.0,0.0,0.0,0.0,0.0,not_applicable,0.0,0.0,0.0,0.0,0.0,not_applicable,467.0,Locally Available Sand,0.05,PVA Fiber,13.0,12.0,0.039,not_applicable,0.0,187.0,PCE_SP,4.5,Standard Curing,20.0,104.0,OPC_I
1966,583.0,OPC_unknown,,0.0,700.0,class F,0.0,0.0,0.0,0.0,0.0,0.0,0.0,not_applicable,0.0,0.0,0.0,0.0,0.0,not_applicable,467.0,Locally Available Sand,0.05,PVA Fiber,19.55,12.0,0.039,not_applicable,0.0,187.0,PCE_SP,4.5,Standard Curing,20.0,107.0,OPC_I
1967,583.0,OPC_unknown,,0.0,700.0,class F,0.0,0.0,0.0,0.0,0.0,0.0,0.0,not_applicable,0.0,0.0,0.0,0.0,0.0,not_applicable,467.0,Locally Available Sand,0.05,PVA Fiber,26.0,12.0,0.039,not_applicable,0.0,187.0,PCE_SP,9.5,Standard Curing,20.0,97.0,OPC_I
1968,583.0,OPC_unknown,,0.0,700.0,class F,0.0,0.0,0.0,0.0,0.0,0.0,0.0,not_applicable,0.0,0.0,0.0,0.0,0.0,not_applicable,467.0,Locally Available Sand,0.05,PVA Fiber,32.55,12.0,0.039,not_applicable,0.0,187.0,PCE_SP,9.5,Standard Curing,20.0,93.0,OPC_I
1969,583.0,OPC_unknown,,0.0,700.0,class F,0.0,0.0,0.0,0.0,0.0,0.0,0.0,not_applicable,0.0,0.0,0.0,0.0,0.0,not_applicable,467.0,Locally Available Sand,0.05,PVA Fiber,38.0,12.0,0.039,not_applicable,0.0,187.0,PCE_SP,9.5,Standard Curing,20.0,95.0,OPC_I
1970,583.0,OPC_unknown,,0.0,700.0,class F,0.0,0.0,0.0,0.0,0.0,0.0,0.0,not_applicable,0.0,0.0,0.0,0.0,0.0,not_applicable,467.0,Locally Available Sand,0.05,PVA Fiber,45.55,12.0,0.039,not_applicable,0.0,187.0,PCE_SP,9.5,Standard Curing,20.0,94.0,OPC_I
1971,583.0,OPC_unknown,,0.0,700.0,class F,0.0,0.0,0.0,0.0,0.0,0.0,0.0,not_applicable,0.0,0.0,0.0,0.0,0.0,not_applicable,467.0,Locally Available Sand,0.05,PVA Fiber,51.0,12.0,0.039,not_applicable,0.0,187.0,PCE_SP,9.5,Standard Curing,20.0,92.0,OPC_I
1972,583.0,OPC_unknown,,0.0,700.0,class F,0.0,0.0,0.0,0.0,0.0,0.0,0.0,not_applicable,0.0,0.0,0.0,0.0,0.0,not_applicable,467.0,Locally Available Sand,0.05,PVA Fiber,58.55,12.0,0.039,not_applicable,0.0,187.0,PCE_SP,9.5,Standard Curing,20.0,91.0,OPC_I
1973,583.0,OPC_unknown,,0.0,700.0,class F,0.0,0.0,0.0,0.0,0.0,0.0,0.0,not_applicable,0.0,0.0,0.0,0.0,0.0,not_applicable,467.0,Locally Available Sand,0.05,PVA Fiber,64.0,12.0,0.039,not_applicable,0.0,187.0,PCE_SP,9.5,Standard Curing,20.0,88.0,OPC_I
1974,583.0,OPC_unknown,,0.0,700.0,class F,0.0,0.0,0.0,0.0,0.0,0.0,0.0,not_applicable,0.0,0.0,0.0,25.66,0.0,not_applicable,467.0,Natural River Sand,,PVA Fiber,6.5,12.0,0.04,not_applicable,0.0,187.0,PCE_SP,18.452106,Standard Curing,23.0,80.0,OPC_I
1975,583.0,OPC_unknown,,0.0,700.0,class F,0.0,0.0,0.0,0.0,0.0,0.0,0.0,not_applicable,0.0,0.0,0.0,38.49,0.0,not_applicable,467.0,Natural River Sand,,PVA Fiber,6.5,12.0,0.04,not_applicable,0.0,187.0,PCE_SP,22.46533,Standard Curing,23.0,84.0,OPC_I
1976,583.0,OPC_unknown,,0.0,700.0,class F,0.0,0.0,0.0,0.0,0.0,0.0,0.0,not_applicable,0.0,0.0,0.0,25.66,0.0,not_applicable,467.0,Natural River Sand,,PVA Fiber,13.0,12.0,0.04,not_applicable,0.0,187.0,PCE_SP,19.6299,Standard Curing,23.0,87.0,OPC_I
1977,583.0,OPC_unknown,,0.0,700.0,class F,0.0,0.0,0.0,0.0,0.0,0.0,0.0,not_applicable,0.0,0.0,0.0,38.49,0.0,not_applicable,467.0,Natural River Sand,,PVA Fiber,13.0,12.0,0.04,not_applicable,0.0,187.0,PCE_SP,26.561949,Standard Curing,23.0,91.5,OPC_I
1978,583.0,OPC_unknown,,0.0,700.0,class F,0.0,0.0,0.0,0.0,0.0,0.0,0.0,not_applicable,0.0,0.0,0.0,51.32,0.0,not_applicable,467.0,Natural River Sand,,PVA Fiber,13.0,12.0,0.04,not_applicable,0.0,187.0,PCE_SP,36.560368,Standard Curing,23.0,88.0,OPC_I
1979,583.0,OPC_unknown,,0.0,700.0,class F,0.0,0.0,0.0,0.0,0.0,0.0,0.0,not_applicable,0.0,0.0,0.0,0.0,0.0,not_applicable,467.0,Natural River Sand,,PVA Fiber,19.5,12.0,0.04,not_applicable,0.0,187.0,PCE_SP,11.4187,Standard Curing,23.0,86.0,OPC_I
1980,583.0,OPC_unknown,,0.0,700.0,class F,0.0,0.0,0.0,0.0,0.0,0.0,0.0,not_applicable,0.0,0.0,0.0,12.83,0.0,not_applicable,467.0,Natural River Sand,,PVA Fiber,19.5,12.0,0.04,not_applicable,0.0,187.0,PCE_SP,16.197875,Standard Curing,23.0,89.5,OPC_I
1981,583.0,OPC_unknown,,0.0,700.0,class F,0.0,0.0,0.0,0.0,0.0,0.0,0.0,not_applicable,0.0,0.0,0.0,25.66,0.0,not_applicable,467.0,Natural River Sand,,PVA Fiber,19.5,12.0,0.04,not_applicable,0.0,187.0,PCE_SP,22.378086,Standard Curing,23.0,91.0,OPC_I
1982,583.0,OPC_unknown,,0.0,700.0,class F,0.0,0.0,0.0,0.0,0.0,0.0,0.0,not_applicable,0.0,0.0,0.0,38.49,0.0,not_applicable,467.0,Natural River Sand,,PVA Fiber,19.5,12.0,0.04,not_applicable,0.0,187.0,PCE_SP,32.244356,Standard Curing,23.0,94.0,OPC_I
1983,583.0,OPC_unknown,,0.0,700.0,class F,0.0,0.0,0.0,0.0,0.0,0.0,0.0,not_applicable,0.0,0.0,0.0,51.32,0.0,not_applicable,467.0,Natural River Sand,,PVA Fiber,19.5,12.0,0.04,not_applicable,0.0,187.0,PCE_SP,38.828712,Standard Curing,23.0,85.2,OPC_I
1984,583.0,OPC_unknown,,0.0,700.0,class F,0.0,0.0,0.0,0.0,0.0,0.0,0.0,not_applicable,0.0,0.0,0.0,0.0,0.0,not_applicable,467.0,Natural River Sand,,PVA Fiber,26.0,12.0,0.04,not_applicable,0.0,187.0,PCE_SP,12.7017,Standard Curing,23.0,97.0,OPC_I
1985,583.0,OPC_unknown,,0.0,700.0,class F,0.0,0.0,0.0,0.0,0.0,0.0,0.0,not_applicable,0.0,0.0,0.0,12.83,0.0,not_applicable,467.0,Natural River Sand,,PVA Fiber,26.0,12.0,0.04,not_applicable,0.0,187.0,PCE_SP,16.716207,Standard Curing,23.0,101.0,OPC_I
1986,583.0,OPC_unknown,,0.0,700.0,class F,0.0,0.0,0.0,0.0,0.0,0.0,0.0,not_applicable,0.0,0.0,0.0,25.66,0.0,not_applicable,467.0,Natural River Sand,,PVA Fiber,26.0,12.0,0.04,not_applicable,0.0,187.0,PCE_SP,25.51887,Standard Curing,23.0,103.5,OPC_I
1987,583.0,OPC_unknown,,0.0,700.0,class F,0.0,0.0,0.0,0.0,0.0,0.0,0.0,not_applicable,0.0,0.0,0.0,38.49,0.0,not_applicable,467.0,Natural River Sand,,PVA Fiber,26.0,12.0,0.04,not_applicable,0.0,187.0,PCE_SP,33.697995,Standard Curing,23.0,95.0,OPC_I
1988,583.0,OPC_unknown,,0.0,700.0,class F,0.0,0.0,0.0,0.0,0.0,0.0,0.0,not_applicable,0.0,0.0,0.0,51.32,0.0,not_applicable,467.0,Natural River Sand,,PVA Fiber,26.0,12.0,0.04,not_applicable,0.0,187.0,PCE_SP,42.564808,Standard Curing,23.0,93.0,OPC_I
1989,1400.0,OPC_52.5,52.5,250.0,0.0,not_applicable,0.0,0.0,0.0,0.0,0.0,0.0,0.0,not_applicable,0.0,0.0,0.0,0.0,0.0,not_applicable,693.0,Silica Sand,0.16,PE Fiber,19.2,18.0,0.026,not_applicable,0.0,304.0,PCE_SP,40.0,Standard Curing,25.0,127.0,OPC_52.5
1990,1260.0,OPC_52.5,52.5,250.0,0.0,not_applicable,0.0,0.0,0.0,140.0,0.0,0.0,0.0,not_applicable,0.0,0.0,0.0,0.0,0.0,not_applicable,693.0,Silica Sand,0.16,PE Fiber,19.2,18.0,0.026,not_applicable,0.0,304.0,PCE_SP,40.0,Standard Curing,25.0,128.0,OPC_52.5
1991,1120.0,OPC_52.5,52.5,250.0,0.0,not_applicable,0.0,0.0,0.0,280.0,0.0,0.0,0.0,not_applicable,0.0,0.0,0.0,0.0,0.0,not_applicable,693.0,Silica Sand,0.16,PE Fiber,19.2,18.0,0.026,not_applicable,0.0,304.0,PCE_SP,40.0,Standard Curing,25.0,132.0,OPC_52.5
1992,980.0,OPC_52.5,52.5,250.0,0.0,not_applicable,0.0,0.0,0.0,420.0,0.0,0.0,0.0,not_applicable,0.0,0.0,0.0,0.0,0.0,not_applicable,693.0,Silica Sand,0.16,PE Fiber,19.2,18.0,0.026,not_applicable,0.0,304.0,PCE_SP,40.0,Standard Curing,25.0,114.0,OPC_52.5
1993,700.0,OPC_52.5,52.5,230.0,0.0,not_applicable,0.0,0.0,0.0,0.0,0.0,750.0,0.0,not_applicable,0.0,0.0,0.0,0.0,0.0,not_applicable,500.0,Silica Sand,0.3,PE Fiber,19.4,18.0,0.025,not_applicable,0.0,230.0,PCE_SP,45.0,Standard Curing,23.0,99.5,OPC_52.5
1994,700.0,OPC_52.5,52.5,230.0,0.0,not_applicable,0.0,0.0,0.0,0.0,0.0,750.0,0.0,not_applicable,0.0,0.0,0.0,0.0,0.0,not_applicable,500.0,Silica Sand,0.3,PE Fiber,14.55,18.0,0.025,Straight Steel Fiber,39.75,230.0,PCE_SP,45.0,Standard Curing,23.0,110.6,OPC_52.5
1995,700.0,OPC_52.5,52.5,230.0,0.0,not_applicable,0.0,0.0,0.0,0.0,0.0,750.0,0.0,not_applicable,0.0,0.0,0.0,0.0,0.0,not_applicable,500.0,Silica Sand,0.3,PE Fiber,9.7,18.0,0.025,Straight Steel Fiber,79.5,230.0,PCE_SP,45.0,Standard Curing,23.0,122.4,OPC_52.5
1996,700.0,OPC_52.5,52.5,230.0,0.0,not_applicable,0.0,0.0,0.0,0.0,0.0,750.0,0.0,not_applicable,0.0,0.0,0.0,0.0,0.0,not_applicable,500.0,Silica Sand,0.3,PE Fiber,4.85,18.0,0.025,Straight Steel Fiber,119.25,230.0,PCE_SP,45.0,Standard Curing,23.0,135.5,OPC_52.5
1997,700.0,OPC_52.5,52.5,230.0,0.0,not_applicable,0.0,0.0,0.0,0.0,0.0,750.0,0.0,not_applicable,0.0,0.0,0.0,0.0,0.0,not_applicable,500.0,Silica Sand,0.3,Straight Steel Fiber,159.0,13.0,0.2,not_applicable,0.0,230.0,PCE_SP,45.0,Standard Curing,23.0,150.5,OPC_52.5
1998,862.8,OPC_42.5,42.5,215.7,0.0,not_applicable,0.0,0.0,0.0,0.0,0.0,0.0,0.0,not_applicable,0.0,0.0,0.0,0.0,0.0,not_applicable,1078.5,Natural River Sand,1.12,Straight Steel Fiber,156.0,9.0,0.2,not_applicable,0.0,169.5,unknown_type,32.4,Standard Curing,,112.0,OPC_42.5
1999,862.8,OPC_42.5,42.5,215.7,0.0,not_applicable,0.0,0.0,0.0,0.0,0.0,0.0,0.0,not_applicable,0.0,0.0,0.0,0.0,0.0,not_applicable,1078.5,Natural River Sand,1.12,Straight Steel Fiber,156.0,12.0,0.2,not_applicable,0.0,169.5,unknown_type,32.4,Standard Curing,,115.0,OPC_42.5
2000,862.8,OPC_42.5,42.5,215.7,0.0,not_applicable,0.0,0.0,0.0,0.0,0.0,0.0,0.0,not_applicable,0.0,0.0,0.0,0.0,0.0,not_applicable,1078.5,Natural River Sand,1.12,Straight Steel Fiber,156.0,16.0,0.2,not_applicable,0.0,169.5,unknown_type,32.4,Standard Curing,,135.0,OPC_42.5
2001,862.8,OPC_42.5,42.5,215.7,0.0,not_applicable,0.0,0.0,0.0,0.0,0.0,0.0,0.0,not_applicable,0.0,0.0,0.0,0.0,0.0,not_applicable,1078.5,Natural River Sand,1.12,Straight Steel Fiber,156.0,19.0,0.2,not_applicable,0.0,169.5,unknown_type,32.4,Standard Curing,,152.0,OPC_42.5
2002,862.8,OPC_42.5,42.5,215.7,0.0,not_applicable,0.0,0.0,0.0,0.0,0.0,0.0,0.0,not_applicable,0.0,0.0,0.0,0.0,0.0,not_applicable,1078.5,Natural River Sand,1.12,Straight Steel Fiber,156.0,22.0,0.2,not_applicable,0.0,169.5,unknown_type,32.4,Standard Curing,,148.0,OPC_42.5
2003,862.8,OPC_42.5,42.5,215.7,0.0,not_applicable,0.0,0.0,0.0,0.0,0.0,0.0,0.0,not_applicable,0.0,0.0,0.0,0.0,0.0,not_applicable,1078.5,Natural River Sand,1.12,Straight Steel Fiber,156.0,9.0,0.16,not_applicable,0.0,169.5,unknown_type,32.4,Standard Curing,,115.0,OPC_42.5
2004,862.8,OPC_42.5,42.5,215.7,0.0,not_applicable,0.0,0.0,0.0,0.0,0.0,0.0,0.0,not_applicable,0.0,0.0,0.0,0.0,0.0,not_applicable,1078.5,Natural River Sand,1.12,Straight Steel Fiber,156.0,12.0,0.16,not_applicable,0.0,169.5,unknown_type,32.4,Standard Curing,,125.0,OPC_42.5
2005,862.8,OPC_42.5,42.5,215.7,0.0,not_applicable,0.0,0.0,0.0,0.0,0.0,0.0,0.0,not_applicable,0.0,0.0,0.0,0.0,0.0,not_applicable,1078.5,Natural River Sand,1.12,Straight Steel Fiber,156.0,16.0,0.16,not_applicable,0.0,169.5,unknown_type,32.4,Standard Curing,,145.0,OPC_42.5
2006,862.8,OPC_42.5,42.5,215.7,0.0,not_applicable,0.0,0.0,0.0,0.0,0.0,0.0,0.0,not_applicable,0.0,0.0,0.0,0.0,0.0,not_applicable,1078.5,Natural River Sand,1.12,Straight Steel Fiber,156.0,19.0,0.16,not_applicable,0.0,169.5,unknown_type,32.4,Standard Curing,,155.0,OPC_42.5
2007,862.8,OPC_42.5,42.5,215.7,0.0,not_applicable,0.0,0.0,0.0,0.0,0.0,0.0,0.0,not_applicable,0.0,0.0,0.0,0.0,0.0,not_applicable,1078.5,Natural River Sand,1.12,Straight Steel Fiber,156.0,22.0,0.16,not_applicable,0.0,169.5,unknown_type,32.4,Standard Curing,,155.0,OPC_42.5
2008,1079.0,OPC_unknown,,0.0,0.0,not_applicable,0.0,0.0,0.0,0.0,0.0,0.0,0.0,not_applicable,0.0,0.0,0.0,0.0,0.0,not_applicable,913.0,Natural River Sand + Masonary Sand,4.75,Straight Steel Fiber,156.0,13.0,0.2,not_applicable,0.0,125.0,PCE_SP,17.3,Standard Curing,20.0,83.0,OPC_I
2009,1025.0,OPC_unknown,,54.0,0.0,not_applicable,0.0,0.0,0.0,0.0,0.0,0.0,0.0,not_applicable,0.0,0.0,0.0,0.0,0.0,not_applicable,913.0,Natural River Sand + Masonary Sand,4.75,Straight Steel Fiber,156.0,13.0,0.2,not_applicable,0.0,159.0,PCE_SP,8.6,Standard Curing,20.0,100.0,OPC_I
2010,971.0,OPC_unknown,,108.0,0.0,not_applicable,0.0,0.0,0.0,0.0,0.0,0.0,0.0,not_applicable,0.0,0.0,0.0,0.0,0.0,not_applicable,913.0,Natural River Sand + Masonary Sand,4.75,Straight Steel Fiber,156.0,13.0,0.2,not_applicable,0.0,159.0,PCE_SP,8.6,Standard Curing,20.0,114.0,OPC_I
2011,917.0,OPC_unknown,,162.0,0.0,not_applicable,0.0,0.0,0.0,0.0,0.0,0.0,0.0,not_applicable,0.0,0.0,0.0,0.0,0.0,not_applicable,913.0,Natural River Sand + Masonary Sand,4.75,Straight Steel Fiber,156.0,13.0,0.2,not_applicable,0.0,159.0,PCE_SP,8.6,Standard Curing,20.0,118.0,OPC_I
2012,863.0,OPC_unknown,,216.0,0.0,not_applicable,0.0,0.0,0.0,0.0,0.0,0.0,0.0,not_applicable,0.0,0.0,0.0,0.0,0.0,not_applicable,913.0,Natural River Sand + Masonary Sand,4.75,Straight Steel Fiber,156.0,13.0,0.2,not_applicable,0.0,151.0,PCE_SP,10.8,Standard Curing,20.0,116.0,OPC_I
2013,809.0,OPC_unknown,,270.0,0.0,not_applicable,0.0,0.0,0.0,0.0,0.0,0.0,0.0,not_applicable,0.0,0.0,0.0,0.0,0.0,not_applicable,913.0,Natural River Sand + Masonary Sand,4.75,Straight Steel Fiber,156.0,13.0,0.2,not_applicable,0.0,142.0,PCE_SP,12.9,Standard Curing,20.0,110.0,OPC_I
2014,897.2,OPC_52.5,52.5,269.16,0.0,not_applicable,0.0,0.0,0.0,0.0,0.0,0.0,0.0,not_applicable,0.0,0.0,0.0,0.0,0.0,not_applicable,1049.72,Quartz Sand,1.7,not_applicable,0.0,,,not_applicable,0.0,161.496,Unspecified,22.43,Steam Curing,90.0,135.2,OPC_52.5
2015,897.2,OPC_52.5,52.5,269.16,0.0,not_applicable,0.0,0.0,0.0,0.0,0.0,0.0,0.0,not_applicable,0.0,0.0,0.0,0.0,0.0,not_applicable,1049.72,Quartz Sand,1.7,Straight Steel Fiber,39.0,13.0,0.3,not_applicable,0.0,161.496,Unspecified,22.43,Steam Curing,90.0,137.4,OPC_52.5
2016,897.2,OPC_52.5,52.5,269.16,0.0,not_applicable,0.0,0.0,0.0,0.0,0.0,0.0,0.0,not_applicable,0.0,0.0,0.0,0.0,0.0,not_applicable,1049.72,Quartz Sand,1.7,Straight Steel Fiber,78.0,13.0,0.3,not_applicable,0.0,161.496,Unspecified,22.43,Steam Curing,90.0,139.7,OPC_52.5
2017,897.2,OPC_52.5,52.5,269.16,0.0,not_applicable,0.0,0.0,0.0,0.0,0.0,0.0,0.0,not_applicable,0.0,0.0,0.0,0.0,0.0,not_applicable,1049.72,Quartz Sand,1.7,Straight Steel Fiber,117.0,13.0,0.3,not_applicable,0.0,161.496,Unspecified,22.43,Steam Curing,90.0,149.2,OPC_52.5
2018,897.2,OPC_52.5,52.5,269.16,0.0,not_applicable,0.0,0.0,0.0,0.0,0.0,0.0,0.0,not_applicable,0.0,0.0,0.0,0.0,0.0,not_applicable,1049.72,Quartz Sand,1.7,Straight Steel Fiber,156.0,13.0,0.3,not_applicable,0.0,161.496,Unspecified,22.43,Steam Curing,90.0,157.3,OPC_52.5
