Repository: Jocund96/Data-to-Design-ML

# Data to Design: Structural Materials (Da2DeSM)

Repository for the Da2DeSM project-based course at Bauhaus-Universität Weimar. This project applies machine learning to predict the mechanical properties of structural materials.

## Main Goals

*   Predict material behavior with limited data.
*   Analyze model uncertainty and out-of-distribution performance.
*   Turn machine learning outputs into engineering insights.

## Dataset & Tasks

We work with a concrete dataset collection to predict concrete compressive strength.

*   **EDA**: Exploratory analysis and feature inspection.
*   **Feature Engineering**: Encoding mix proportions and material descriptors.

File: S3_Tree/semantic_recoding_features_50.csv (part 14 of 14)
,cement,cement_type,cement_grade,silica_fume,fly_ash,fly_ash_type,limestone_powder,quartz_powder,glass_powder,rice_husk_ash,metakaolin,ggbfs,slag,slag_type,nano_caco3,nano_al2o3,nano_tio2,nano_sio2,filler,filler_type,sand,sand_type,sand_max_size,fiber1_type,fiber1_amount,fiber1_length,fiber1_diameter,fiber2_type,fiber2_amount,water,sp_type,sp_amount,curing_method,curing_temp,cs_28d,cement_type_clean
2019,897.2,OPC_52.5,52.5,269.16,0.0,not_applicable,0.0,0.0,0.0,0.0,0.0,0.0,0.0,not_applicable,0.0,0.0,0.0,0.0,0.0,not_applicable,1049.72,Quartz Sand,1.7,Straight Steel Fiber,195.0,13.0,0.3,not_applicable,0.0,161.496,Unspecified,22.43,Steam Curing,90.0,156.0,OPC_52.5
2020,897.2,OPC_52.5,52.5,269.16,0.0,not_applicable,0.0,0.0,0.0,0.0,0.0,0.0,0.0,not_applicable,0.0,0.0,0.0,0.0,0.0,not_applicable,1049.72,Quartz Sand,1.7,Straight Steel Fiber,234.0,13.0,0.3,not_applicable,0.0,161.496,Unspecified,22.43,Steam Curing,90.0,158.1,OPC_52.5
2021,897.2,OPC_52.5,52.5,269.16,0.0,not_applicable,0.0,0.0,0.0,0.0,0.0,0.0,0.0,not_applicable,0.0,0.0,0.0,0.0,0.0,not_applicable,1049.72,Quartz Sand,1.7,Straight Steel Fiber,39.0,13.0,0.2,not_applicable,0.0,161.496,Unspecified,22.43,Steam Curing,90.0,138.3,OPC_52.5
2022,897.2,OPC_52.5,52.5,269.16,0.0,not_applicable,0.0,0.0,0.0,0.0,0.0,0.0,0.0,not_applicable,0.0,0.0,0.0,0.0,0.0,not_applicable,1049.72,Quartz Sand,1.7,Straight Steel Fiber,78.0,13.0,0.2,not_applicable,0.0,161.496,Unspecified,22.43,Steam Curing,90.0,145.0,OPC_52.5
2023,897.2,OPC_52.5,52.5,269.16,0.0,not_applicable,0.0,0.0,0.0,0.0,0.0,0.0,0.0,not_applicable,0.0,0.0,0.0,0.0,0.0,not_applicable,1049.72,Quartz Sand,1.7,Straight Steel Fiber,117.0,13.0,0.2,not_applicable,0.0,161.496,Unspecified,22.43,Steam Curing,90.0,152.8,OPC_52.5
2024,897.2,OPC_52.5,52.5,269.16,0.0,not_applicable,0.0,0.0,0.0,0.0,0.0,0.0,0.0,not_applicable,0.0,0.0,0.0,0.0,0.0,not_applicable,1049.72,Quartz Sand,1.7,Straight Steel Fiber,156.0,13.0,0.2,not_applicable,0.0,161.496,Unspecified,22.43,Steam Curing,90.0,162.6,OPC_52.5
2025,897.2,OPC_52.5,52.5,269.16,0.0,not_applicable,0.0,0.0,0.0,0.0,0.0,0.0,0.0,not_applicable,0.0,0.0,0.0,0.0,0.0,not_applicable,1049.72,Quartz Sand,1.7,Straight Steel Fiber,195.0,13.0,0.2,not_applicable,0.0,161.496,Unspecified,22.43,Steam Curing,90.0,164.5,OPC_52.5
2026,897.2,OPC_52.5,52.5,269.16,0.0,not_applicable,0.0,0.0,0.0,0.0,0.0,0.0,0.0,not_applicable,0.0,0.0,0.0,0.0,0.0,not_applicable,1049.72,Quartz Sand,1.7,Straight Steel Fiber,234.0,13.0,0.2,not_applicable,0.0,161.496,Unspecified,22.43,Steam Curing,90.0,168.7,OPC_52.5
2027,897.2,OPC_52.5,52.5,269.16,0.0,not_applicable,0.0,0.0,0.0,0.0,0.0,0.0,0.0,not_applicable,0.0,0.0,0.0,0.0,0.0,not_applicable,1049.72,Quartz Sand,1.7,Straight Steel Fiber,39.0,20.0,0.2,not_applicable,0.0,161.496,Unspecified,22.43,Steam Curing,90.0,145.3,OPC_52.5
2028,897.2,OPC_52.5,52.5,269.16,0.0,not_applicable,0.0,0.0,0.0,0.0,0.0,0.0,0.0,not_applicable,0.0,0.0,0.0,0.0,0.0,not_applicable,1049.72,Quartz Sand,1.7,Straight Steel Fiber,78.0,20.0,0.2,not_applicable,0.0,161.496,Unspecified,22.43,Steam Curing,90.0,157.8,OPC_52.5
2029,897.2,OPC_52.5,52.5,269.16,0.0,not_applicable,0.0,0.0,0.0,0.0,0.0,0.0,0.0,not_applicable,0.0,0.0,0.0,0.0,0.0,not_applicable,1049.72,Quartz Sand,1.7,Straight Steel Fiber,117.0,20.0,0.2,not_applicable,0.0,161.496,Unspecified,22.43,Steam Curing,90.0,165.2,OPC_52.5
2030,897.2,OPC_52.5,52.5,269.16,0.0,not_applicable,0.0,0.0,0.0,0.0,0.0,0.0,0.0,not_applicable,0.0,0.0,0.0,0.0,0.0,not_applicable,1049.72,Quartz Sand,1.7,Straight Steel Fiber,156.0,20.0,0.2,not_applicable,0.0,161.496,Unspecified,22.43,Steam Curing,90.0,172.3,OPC_52.5
2031,897.2,OPC_52.5,52.5,269.16,0.0,not_applicable,0.0,0.0,0.0,0.0,0.0,0.0,0.0,not_applicable,0.0,0.0,0.0,0.0,0.0,not_applicable,1049.72,Quartz Sand,1.7,Straight Steel Fiber,195.0,20.0,0.2,not_applicable,0.0,161.496,Unspecified,22.43,Steam Curing,90.0,179.8,OPC_52.5
2032,897.2,OPC_52.5,52.5,269.16,0.0,not_applicable,0.0,0.0,0.0,0.0,0.0,0.0,0.0,not_applicable,0.0,0.0,0.0,0.0,0.0,not_applicable,1049.72,Quartz Sand,1.7,Straight Steel Fiber,234.0,20.0,0.2,not_applicable,0.0,161.496,Unspecified,22.43,Steam Curing,90.0,192.2,OPC_52.5
2033,620.0,OPC_52.5,52.5,114.0,165.0,class F,0.0,0.0,0.0,0.0,0.0,0.0,0.0,not_applicable,0.0,0.0,0.0,0.0,0.0,not_applicable,1335.0,Silica Sand,,not_applicable,0.0,,,not_applicable,0.0,140.0,PCE_SP,36.0,Standard Curing,20.0,130.0,OPC_52.5
2034,620.0,OPC_52.5,52.5,114.0,165.0,class F,0.0,0.0,0.0,0.0,0.0,0.0,0.0,not_applicable,0.0,0.0,0.0,0.0,0.0,not_applicable,1308.0,Silica Sand,,Straight Steel Fiber,79.0,,,not_applicable,0.0,140.0,PCE_SP,36.0,Standard Curing,20.0,146.0,OPC_52.5
2035,620.0,OPC_52.5,52.5,114.0,165.0,class F,0.0,0.0,0.0,0.0,0.0,0.0,0.0,not_applicable,0.0,0.0,0.0,0.0,0.0,not_applicable,1295.0,Silica Sand,,Straight Steel Fiber,118.0,,,not_applicable,0.0,140.0,PCE_SP,36.0,Standard Curing,20.0,158.0,OPC_52.5
2036,620.0,OPC_52.5,52.5,114.0,165.0,class F,0.0,0.0,0.0,0.0,0.0,0.0,0.0,not_applicable,0.0,0.0,0.0,0.0,0.0,not_applicable,1268.0,Silica Sand,,Straight Steel Fiber,196.0,,,not_applicable,0.0,140.0,PCE_SP,36.0,Standard Curing,20.0,169.0,OPC_52.5
2037,620.0,OPC_52.5,52.5,114.0,165.0,class F,0.0,0.0,0.0,0.0,0.0,0.0,0.0,not_applicable,0.0,0.0,0.0,0.0,0.0,not_applicable,1255.0,Silica Sand,,Straight Steel Fiber,236.0,,,not_applicable,0.0,140.0,PCE_SP,36.0,Standard Curing,20.0,175.0,OPC_52.5
2038,729.0,OPC_42.5,42.5,124.0,0.0,not_applicable,0.0,397.0,0.0,0.0,0.0,0.0,0.0,not_applicable,0.0,0.0,0.0,0.0,0.0,not_applicable,833.0,Quartz Sand,0.5,Straight Steel Fiber,155.0,15.0,0.2,not_applicable,0.0,200.0,Unspecified,30.0,Standard Curing,30.0,166.1,OPC_42.5
2039,401.0,OPC_42.5,42.5,124.0,328.0,unknown_type,0.0,397.0,0.0,0.0,0.0,0.0,0.0,not_applicable,0.0,0.0,0.0,0.0,0.0,not_applicable,833.0,Quartz Sand,0.5,Straight Steel Fiber,155.0,15.0,0.2,not_applicable,0.0,200.0,Unspecified,30.0,Standard Curing,30.0,124.7,OPC_42.5
2040,401.0,OPC_42.5,42.5,124.0,0.0,not_applicable,0.0,397.0,0.0,0.0,0.0,328.0,0.0,not_applicable,0.0,0.0,0.0,0.0,0.0,not_applicable,833.0,Quartz Sand,0.5,Straight Steel Fiber,155.0,15.0,0.2,not_applicable,0.0,200.0,Unspecified,30.0,Standard Curing,30.0,139.4,OPC_42.5
2041,401.0,OPC_42.5,42.5,124.0,0.0,not_applicable,0.0,397.0,0.0,0.0,0.0,328.0,0.0,not_applicable,0.0,0.0,0.0,0.0,0.0,not_applicable,833.0,Quartz Sand,0.5,Straight Steel Fiber,155.0,15.0,0.2,not_applicable,0.0,200.0,Unspecified,30.0,Standard Curing,30.0,163.5,OPC_42.5
2042,900.0,OPC_unknown,,220.0,0.0,not_applicable,0.0,0.0,0.0,0.0,0.0,0.0,0.0,not_applicable,0.0,0.0,0.0,0.0,0.0,not_applicable,1005.0,Fine Dune Sand,1.18,Straight Steel Fiber,157.0,13.0,0.22,not_applicable,0.0,163.0,Unspecified,40.0,Standard Curing,25.0,143.0,OPC_I
2043,900.0,OPC_unknown,,165.0,0.0,not_applicable,0.0,0.0,0.0,0.0,0.0,0.0,0.0,not_applicable,0.0,0.0,0.0,0.0,55.0,Natural Pozzolan,1021.0,Fine Dune Sand,1.18,Straight Steel Fiber,157.0,13.0,0.22,not_applicable,0.0,163.0,Unspecified,40.0,Standard Curing,25.0,138.8,OPC_I
2044,900.0,OPC_unknown,,110.0,0.0,not_applicable,0.0,0.0,0.0,0.0,0.0,0.0,0.0,not_applicable,0.0,0.0,0.0,0.0,110.0,Natural Pozzolan,1036.0,Fine Dune Sand,1.18,Straight Steel Fiber,157.0,13.0,0.22,not_applicable,0.0,163.0,Unspecified,40.0,Standard Curing,25.0,138.2,OPC_I
2045,810.0,OPC_unknown,,220.0,0.0,not_applicable,0.0,0.0,0.0,0.0,0.0,0.0,0.0,not_applicable,0.0,0.0,0.0,0.0,90.0,Natural Pozzolan,1002.0,Fine Dune Sand,1.18,Straight Steel Fiber,157.0,13.0,0.22,not_applicable,0.0,163.0,Unspecified,40.0,Standard Curing,25.0,140.4,OPC_I
2046,720.0,OPC_unknown,,220.0,0.0,not_applicable,0.0,0.0,0.0,0.0,0.0,0.0,0.0,not_applicable,0.0,0.0,0.0,0.0,180.0,Natural Pozzolan,998.0,Fine Dune Sand,1.18,Straight Steel Fiber,157.0,13.0,0.22,not_applicable,0.0,163.0,Unspecified,40.0,Standard Curing,25.0,132.2,OPC_I
2047,630.0,OPC_unknown,,220.0,0.0,not_applicable,0.0,0.0,0.0,0.0,0.0,0.0,0.0,not_applicable,0.0,0.0,0.0,0.0,270.0,Natural Pozzolan,994.0,Fine Dune Sand,1.18,Straight Steel Fiber,157.0,13.0,0.22,not_applicable,0.0,163.0,Unspecified,40.0,Standard Curing,25.0,130.6,OPC_I
2048,794.0,OPC_unknown,,198.0,0.0,not_applicable,0.0,278.0,0.0,0.0,0.0,0.0,0.0,not_applicable,0.0,0.0,0.0,0.0,0.0,not_applicable,873.0,Silica Sand,0.85,Straight Steel Fiber,162.0,13.0,0.2,not_applicable,0.0,191.0,PCE_HRWRA,10.0,Standard Curing,30.0,179.0,OPC_I
2049,595.0,OPC_unknown,,198.0,0.0,not_applicable,298.0,278.0,0.0,0.0,0.0,0.0,0.0,not_applicable,0.0,0.0,0.0,0.0,0.0,not_applicable,873.0,Silica Sand,0.85,Straight Steel Fiber,162.0,13.0,0.2,not_applicable,0.0,191.0,PCE_HRWRA,10.0,Standard Curing,30.0,165.0,OPC_I
2050,595.0,OPC_unknown,,198.0,0.0,not_applicable,298.0,278.0,0.0,0.0,0.0,0.0,0.0,not_applicable,0.0,0.0,0.0,0.0,0.0,not_applicable,873.0,Silica Sand,0.85,Straight Steel Fiber,162.0,13.0,0.2,not_applicable,0.0,191.0,PCE_HRWRA,10.0,Standard Curing,30.0,168.0,OPC_I
2051,397.0,OPC_unknown,,198.0,0.0,not_applicable,397.0,278.0,0.0,0.0,0.0,0.0,0.0,not_applicable,0.0,0.0,0.0,0.0,0.0,not_applicable,873.0,Silica Sand,0.85,Straight Steel Fiber,162.0,13.0,0.2,not_applicable,0.0,191.0,PCE_HRWRA,10.0,Standard Curing,30.0,140.0,OPC_I
2052,397.0,OPC_unknown,,198.0,0.0,not_applicable,397.0,278.0,0.0,0.0,0.0,0.0,0.0,not_applicable,0.0,0.0,0.0,0.0,0.0,not_applicable,873.0,Silica Sand,0.85,Straight Steel Fiber,162.0,13.0,0.2,not_applicable,0.0,191.0,PCE_HRWRA,10.0,Standard Curing,30.0,140.0,OPC_I
2053,795.4,OPC_52.5,52.5,168.6,0.0,not_applicable,0.0,198.4,0.0,0.0,0.0,0.0,0.0,not_applicable,0.0,0.0,0.0,0.0,0.0,not_applicable,971.0,Quartz Sand,0.5,not_applicable,0.0,,,not_applicable,0.0,188.0,Unspecified,24.1,Standard Curing,,189.1,OPC_52.5
2054,787.5,OPC_52.5,52.5,166.9,0.0,not_applicable,0.0,196.4,0.0,0.0,0.0,0.0,0.0,not_applicable,0.0,0.0,0.0,0.0,0.0,not_applicable,961.3,Quartz Sand,0.5,Straight Steel Fiber,78.5,13.0,0.175,not_applicable,0.0,186.0,Unspecified,23.7,Standard Curing,,195.533333333333,OPC_52.5
2055,779.5,OPC_52.5,52.5,165.2,0.0,not_applicable,0.0,194.4,0.0,0.0,0.0,0.0,0.0,not_applicable,0.0,0.0,0.0,0.0,0.0,not_applicable,951.6,Quartz Sand,0.5,Straight Steel Fiber,157.0,13.0,0.175,not_applicable,0.0,184.0,Unspecified,23.6,Standard Curing,,189.466666666667,OPC_52.5
2056,750.0,CEM_II,,144.0,200.0,class F,0.0,0.0,0.0,0.0,0.0,0.0,0.0,not_applicable,0.0,0.0,0.0,0.0,0.0,not_applicable,990.0,Natural River Sand,1.25,not_applicable,0.0,,,not_applicable,0.0,210.0,Unspecified,45.0,Standard Curing,20.0,118.0,CEM_II
2057,750.0,CEM_II,,144.0,200.0,class F,0.0,0.0,0.0,0.0,0.0,0.0,0.0,not_applicable,0.0,0.0,0.0,0.0,77.0,Manufactured Sand,913.0,Natural River Sand,1.25,not_applicable,0.0,,,not_applicable,0.0,210.0,Unspecified,45.0,Standard Curing,20.0,118.0,CEM_II
2058,750.0,CEM_II,,144.0,200.0,class F,0.0,0.0,0.0,0.0,0.0,0.0,0.0,not_applicable,0.0,0.0,0.0,0.0,22.0,Manufactured Sand,968.0,Natural River Sand,1.25,not_applicable,0.0,,,not_applicable,0.0,210.0,Unspecified,45.0,Standard Curing,20.0,110.0,CEM_II
2059,750.0,CEM_II,,144.0,200.0,class F,0.0,0.0,0.0,0.0,0.0,0.0,0.0,not_applicable,0.0,0.0,0.0,0.0,99.0,Manufactured Sand,891.0,Natural River Sand,1.25,not_applicable,0.0,,,not_applicable,0.0,210.0,Unspecified,45.0,Standard Curing,20.0,120.0,CEM_II
2060,750.0,CEM_II,,144.0,200.0,class F,0.0,0.0,0.0,0.0,0.0,0.0,0.0,not_applicable,0.0,0.0,0.0,0.0,176.0,Manufactured Sand,836.0,Natural River Sand,1.25,not_applicable,0.0,,,not_applicable,0.0,210.0,Unspecified,45.0,Standard Curing,20.0,120.0,CEM_II
2061,750.0,CEM_II,,144.0,200.0,class F,0.0,0.0,0.0,0.0,0.0,0.0,0.0,not_applicable,0.0,0.0,0.0,0.0,44.0,Manufactured Sand,946.0,Natural River Sand,1.25,not_applicable,0.0,,,not_applicable,0.0,210.0,Unspecified,45.0,Standard Curing,20.0,121.0,CEM_II
2062,750.0,CEM_II,,144.0,200.0,class F,0.0,0.0,0.0,0.0,0.0,0.0,0.0,not_applicable,0.0,0.0,0.0,0.0,220.0,Manufactured Sand,792.0,Natural River Sand,1.25,not_applicable,0.0,,,not_applicable,0.0,210.0,Unspecified,45.0,Standard Curing,20.0,121.0,CEM_II
2063,750.0,CEM_II,,144.0,200.0,class F,0.0,0.0,0.0,0.0,0.0,0.0,0.0,not_applicable,0.0,0.0,0.0,0.0,231.0,Manufactured Sand,759.0,Natural River Sand,1.25,not_applicable,0.0,,,not_applicable,0.0,210.0,Unspecified,45.0,Standard Curing,20.0,125.0,CEM_II
2064,750.0,CEM_II,,144.0,200.0,class F,0.0,0.0,0.0,0.0,0.0,0.0,0.0,not_applicable,0.0,0.0,0.0,0.0,66.0,Manufactured Sand,924.0,Natural River Sand,1.25,not_applicable,0.0,,,not_applicable,0.0,210.0,Unspecified,45.0,Standard Curing,20.0,115.0,CEM_II
2065,750.0,CEM_II,,144.0,200.0,class F,0.0,0.0,0.0,0.0,0.0,0.0,0.0,not_applicable,0.0,0.0,0.0,0.0,297.0,Manufactured Sand,693.0,Natural River Sand,1.25,not_applicable,0.0,,,not_applicable,0.0,210.0,Unspecified,45.0,Standard Curing,20.0,120.0,CEM_II
2066,750.0,CEM_II,,144.0,200.0,class F,0.0,0.0,0.0,0.0,0.0,0.0,0.0,not_applicable,0.0,0.0,0.0,0.0,308.0,Manufactured Sand,682.0,Natural River Sand,1.25,not_applicable,0.0,,,not_applicable,0.0,210.0,Unspecified,45.0,Standard Curing,20.0,126.0,CEM_II
2067,750.0,CEM_II,,144.0,200.0,class F,0.0,0.0,0.0,0.0,0.0,0.0,0.0,not_applicable,0.0,0.0,0.0,0.0,66.0,Manufactured Sand,902.0,Natural River Sand,1.25,not_applicable,0.0,,,not_applicable,0.0,210.0,Unspecified,45.0,Standard Curing,20.0,112.0,CEM_II
2068,750.0,CEM_II,,144.0,200.0,class F,0.0,0.0,0.0,0.0,0.0,0.0,0.0,not_applicable,0.0,0.0,0.0,0.0,396.0,Manufactured Sand,594.0,Natural River Sand,1.25,not_applicable,0.0,,,not_applicable,0.0,210.0,Unspecified,45.0,Standard Curing,20.0,130.0,CEM_II
2069,750.0,CEM_II,,144.0,200.0,class F,0.0,0.0,0.0,0.0,0.0,0.0,0.0,not_applicable,0.0,0.0,0.0,0.0,385.0,Manufactured Sand,605.0,Natural River Sand,1.25,not_applicable,0.0,,,not_applicable,0.0,210.0,Unspecified,45.0,Standard Curing,20.0,129.0,CEM_II
2070,750.0,CEM_II,,144.0,200.0,class F,0.0,0.0,0.0,0.0,0.0,0.0,0.0,not_applicable,0.0,0.0,0.0,0.0,110.0,Manufactured Sand,880.0,Natural River Sand,1.25,not_applicable,0.0,,,not_applicable,0.0,210.0,Unspecified,45.0,Standard Curing,20.0,118.0,CEM_II
2071,750.0,CEM_II,,144.0,200.0,class F,0.0,0.0,0.0,0.0,0.0,0.0,0.0,not_applicable,0.0,0.0,0.0,0.0,495.0,Manufactured Sand,495.0,Natural River Sand,1.25,not_applicable,0.0,,,not_applicable,0.0,210.0,Unspecified,45.0,Standard Curing,20.0,125.0,CEM_II
