Repository: Jocund96/Data-to-Design-ML

# Data to Design: Structural Materials (Da2DeSM)

Repository for the Da2DeSM project-based course at Bauhaus-Universität Weimar. This project applies machine learning to predict the mechanical properties of structural materials.

## Main Goals

*   Predict material behavior with limited data.
*   Analyze model uncertainty and out-of-distribution performance.
*   Turn machine learning outputs into engineering insights.

## Dataset & Tasks

We work with a concrete dataset collection to predict concrete compressive strength.

*   **EDA**: Exploratory analysis and feature inspection.
*   **Feature Engineering**: Encoding mix proportions and material descriptors.
*   **Interpretability**: Checking if models match physical reality.

## Models

### Classical Machine Learning
*   Linear models (OLS, Elastic Net, Bayesian Ridge, Polynomial Ridge) - assigned to Brijesh Dholakiya
*   Kernel and SVMs (KNN, SVR, NuSVR) - assigned to Shoaib Ahmad Joo
*   Ensemble models (Decision Tree, Random Forest, Extra Trees) - assigned to Anmol Bhardwaj
*   Boosting models (XGBoost, HistGradientBoosting, AdaBoost) - assigned to Jasurbek Odilov

## Repository Structure

Each track is an independent student workstream (not a progressive pipeline), organized by week within its own folder:
=======

## Classical Machine Learning Models

*   Linear models (OLS, Elastic Net, Bayesian Ridge, Polynomial Ridge) - assigned to Brijesh Dholakiya
*   Support Vector Machines (KNN, SVR, NuSVR) - assigned to Shoaib Ahmad Joo
*   Ensemble models (Decision tree, Random Forest, Extra Trees) - assigned to Anmol Bradhwaj
*   Boosting models (XGBoost, HistGradBoost, Adaboost) - assigned to Jasurbek Odilov

## Repository Structure


*   `S1_Linear/` — Linear models.
*   `S2_Kernel/` — Kernel and SVM-based models.
*   `S3_Tree/` — Tree-based ensemble models.
*   `S4_Boosting/` — Boosting models.
*   `requirements.txt` — Consolidated Python package dependencies for all tracks.


Each track folder holds its own datasets, notebooks (grouped by week), and helper/utility modules.

## Course Info
*   **Chair**: Data Science in Civil Engineering, Bauhaus-Universität Weimar.
*   **Instructors**: Marchellino Ghorayeb, Stefan Kollmannsberger.

# Section 4: Boosting Models

Experiments on gradient boosting algorithms (XGBoost, HistGradientBoosting, AdaBoost) for concrete strength prediction on UCI and UHPC datasets.

- **Week 1–4**: UCI dataset baselines, data cleaning, monotonic physical constraints, and sample weighting.
- **Week 5–7**: UHPC dataset preprocessing, feature missingness policies, scikit-learn pipelines, and hyperparameter tuning.
- **Week 8–10**: Group-aware validation (LOPO), quantile regression uncertainty intervals, and SHAP interpretability.

File: S4_Boosting/Week-8-9-10/initial_data_preparation/UHPC_dataset.csv (part 1 of 23)
Mix-ID,Mix Constitutents ,,,,,,,,,,,,,,,,,,,,,,,,,,,,,,,,,,,,,,Curing Regime ,,,,Workability ,,,Mechanical Properties ,,,,,,,,,,,,,,,,,,,,,,,,,,,Durability Properities ,,,,,,,,,,,,,,,Research Paper Details,,,
,Binder ,,,Supplementary Cementitious Materials (SCMs),,,,,,,,,,,Nano Particles ,,,,Sustainable Filler ,,Sand ,,, Fiber ,,,,,,Synergetic Fiber ,,,,,,Water,Superplasticizer ,,Curing,Temperature (o C),Humidity (%) ,Pressure (MPa),Testing Standard ,Slump (mm),Slump Flow (mm),Compressive Strength (Mpa),,,,,,,,,,Elastic Modulus ,,Tensile  Strength Parameters ,,,,,,,Flexural Strength  Parameters ,,,,,,,,Air Content/Air Void/ Porosity ,,,,Water absorption,,Shrinkage (µ?),,,Freezing and Thawing,,Rapid Chloride Permeability Test,,Surface Resistivity,,Country of Origin ,"Reference details/Data sources
",Year of Publish ,"Research paper reference in dataset
"
,Cement Amount  (kg/m³),Cement type	,Cement Grade (Mpa),Silica Fume (kg/m³),Flayash Amount   (kg/m³),Fly Ash Type ,Limestone Powder  (kg/m3),Quartzpowder (kg/m3),Glass powder (kg/m3),Rice husk ash (kg/m3),Metakaolin (kg/m³),GGBFS  (kg/m³),Slag Amount   (kg/m³),Type of Slag ,Nano-CaCO3 (kg/m3),Nano-Al2O3 (kg/m3),Nano-TiO2 (kg/m3),Nano Silica (kg/m3),Filler (kg/m³),Type of Filler ,Amount  (kg/m³),Sand Type,Max Size (mm),Type of Fiber ,Amount / Quantity of Fiber ,Length (mm),Diameter (mm),Tensile Strength (MPa),"Nominal Young’s modulus, Gpa",Type of Fiber ,Amount / Quantity of Fiber ,Length (mm),Diameter (mm),Tensile Strength (MPa),"Nominal Young’s modulus, Gpa",Amount  (kg/m³),Type of Superplasticizer,Amount  (kg/m³),,,,,,,,Specimen ,Testing Standard ,1-day ,3-Day,7-Day,14-Day,21 days ,28-Day,56-Day,90-Day,Testing Standard ,Elastic Modulus (Gpa),Testing Standards ,Split Tensile Strength (Mpa),first-cracking strength (MPa),Direct Tensile Strength (Mpa),Peak tensile strain (%),Tensile Elastic Modulus (GPa),Strain capacity (%) ,Specimens ,Testing Standard ,LOP (Mpa), MOR (MPa),Peak Strength (MPa),"Residual 
Strength (f600)
 (MPa)","Residual 
Strength (f150)
 (MPa)","Toughness
 (J)",Testing Standards ,Air Content %,Air Void %,Porosity ,Testing Standards ,Water absorption (%),Testing Standards ,28-day Shrinkage (µstrain),56-day Shrinkage (µstrain),Testing Standards ,Cycles ,Testing Standards ,Total Charge Passed (Coulombs),Testing Standards ,Surface Resistivity (k?-mm),,,,
S10-F10,839.00,Type I/II low-alkali portland cement,,104.00,104.00,Class-F,0.00,0.00,0.00,0.00,0.00,0.00,0.00,,0.00,0.00,0.00,0.00,0.00,,919.00,,,Straight Steel Fiber ,119.00,13.00,0.200,1900.000,,,,,,,,147.00,Polycarboxylate-based HRWRA,56.50,Standard Curing ,,,,"ASTM C143 for Slump
ASTM C1611 for Slump Flow ",120.00,380.00,100 x 100 x 100 ,BS1881,,,115.00,,,135.00,156.50,,,,,,,,,,,76×102×406,ASTM C1609,,18.65,19.55,18.55,10.85,67.00,,,,,,,ASTM C157,270.00,371.00,ASTM C666,105.00,ASTM C1202,165.00,AASHTO T 358,386.00,USA,"Alternative Supplementary Cementitious Materials in Ultra-High Performance Concrete


*** https://repository.lsu.edu/transet_pubs/145/

https://zenodo.org/records/7930423",2022,Ref-1-data
S10-F5-N5,839.00,Type I/II low-alkali portland cement,,104.00,52.00,Class-F,0.00,0.00,0.00,0.00,0.00,0.00,0.00,,0.00,0.00,0.00,0.00,52.00,Pumicite,925.00,,,Straight Steel Fiber ,119.00,13.00,0.200,1900.000,,,,,,,,147.00,Polycarboxylate-based HRWRA,59.33,Standard Curing ,,,,"ASTM C143 for Slump
ASTM C1611 for Slump Flow ",115.00,370.00,100 x 100 x 100 ,BS1881,,,104.50,,,132.00,156.50,,,,,,,,,,,76×102×406,ASTM C1609,,20.05,21.25,20.35,11.20,70.00,,,,,,,ASTM C157,242.00,317.00,ASTM C666,106.00,ASTM C1202,142.00,AASHTO T 358,424.00,,,,
S10-F2.5-N7.5,839.00,Type I/II low-alkali portland cement,,104.00,26.00,Class-F,0.00,0.00,0.00,0.00,0.00,0.00,0.00,,0.00,0.00,0.00,0.00,78.00,Pumicite,931.00,,,Straight Steel Fiber ,119.00,13.00,0.200,1900.000,,,,,,,,147.00,Polycarboxylate-based HRWRA,59.33,Standard Curing ,,,,"ASTM C143 for Slump
ASTM C1611 for Slump Flow ",100.00,370.00,100 x 100 x 100 ,BS1881,,,102.50,,,122.50,155.50,,,,,,,,,,,76×102×406,ASTM C1609,,19.25,20.80,19.75,11.05,70.00,,,,,,,ASTM C157,223.00,290.00,ASTM C666,106.00,ASTM C1202,136.00,AASHTO T 358,463.00,,,,
S10-N10,839.00,Type I/II low-alkali portland cement,,104.00,0.00,,0.00,0.00,0.00,0.00,0.00,0.00,0.00,,0.00,0.00,0.00,0.00,104.00,Pumicite,931.00,,,Straight Steel Fiber ,119.00,13.00,0.200,1900.000,,,,,,,,147.00,Polycarboxylate-based HRWRA,62.15,Standard Curing ,,,,"ASTM C143 for Slump
ASTM C1611 for Slump Flow ",100.00,370.00,100 x 100 x 100 ,BS1881,,,100.50,,,116.00,154.50,,,,,,,,,,,76×102×406,ASTM C1609,,18.75,20.00,18.70,10.15,67.00,,,,,,,,,,,,,,,,,,,
S10-F5-M5,839.00,Type I/II low-alkali portland cement,,104.00,52.00,Class-F,0.00,0.00,0.00,0.00,52.00,0.00,0.00,,0.00,0.00,0.00,0.00,0.00,,913.00,,,Straight Steel Fiber ,119.00,13.00,0.200,1900.000,,,,,,,,147.00,Polycarboxylate-based HRWRA,64.98,Standard Curing ,,,,"ASTM C143 for Slump
ASTM C1611 for Slump Flow ",130.00,380.00,100 x 100 x 100 ,BS1881,,,108.50,,,134.00,151.50,,,,,,,,,,,76×102×406,ASTM C1609,,19.50,20.90,20.05,10.25,68.00,,,,,,,ASTM C157,231.00,286.00,ASTM C666,106.00,ASTM C1202,135.00,AASHTO T 358,437.00,,,,
S10-F2.5-M7.5,839.00,Type I/II low-alkali portland cement,,104.00,26.00,Class-F,0.00,0.00,0.00,0.00,78.00,0.00,0.00,,0.00,0.00,0.00,0.00,0.00,,921.00,,,Straight Steel Fiber ,119.00,13.00,0.200,1900.000,,,,,,,,147.00,Polycarboxylate-based HRWRA,64.98,Standard Curing ,,,,"ASTM C143 for Slump
ASTM C1611 for Slump Flow ",115.00,370.00,100 x 100 x 100 ,BS1881,,,108.50,,,131.50,152.00,,,,,,,,,,,76×102×406,ASTM C1609,,19.20,20.50,19.60,9.95,67.00,,,,,,,ASTM C157,190.00,242.00,ASTM C666,107.00,ASTM C1202,124.00,AASHTO T 358,520.00,,,,
S10-M10,839.00,Type I/II low-alkali portland cement,,104.00,0.00,,0.00,0.00,0.00,0.00,104.00,0.00,0.00,,0.00,0.00,0.00,0.00,0.00,,922.00,,,Straight Steel Fiber ,119.00,13.00,0.200,1900.000,,,,,,,,147.00,Polycarboxylate-based HRWRA,67.80,Standard Curing ,,,,"ASTM C143 for Slump
ASTM C1611 for Slump Flow ",110.00,370.00,100 x 100 x 100 ,BS1881,,,107.00,,,130.50,152.50,,,,,,,,,,,76×102×406,ASTM C1609,,18.85,20.40,19.50,6.70,63.00,,,,,,,ASTM C157,198.00,229.00,ASTM C666,109.00,ASTM C1202,119.00,AASHTO T 358,603.00,,,,
S10-F8-G2,839.00,Type I/II low-alkali portland cement,,104.00,83.00,Class-F,0.00,0.00,0.00,0.00,0.00,21.00,0.00,,0.00,0.00,0.00,0.00,0.00,,920.00,,,Straight Steel Fiber ,119.00,13.00,0.200,1900.000,,,,,,,,147.00,Polycarboxylate-based HRWRA,59.33,Standard Curing ,,,,"ASTM C143 for Slump
ASTM C1611 for Slump Flow ",120.00,380.00,100 x 100 x 100 ,BS1881,,,112.50,,,134.50,156.50,,,,,,,,,,,76×102×406,ASTM C1609,,18.60,19.50,18.45,10.70,67.00,,,,,,,ASTM C157,293.00,377.00,ASTM C666,105.00,ASTM C1202,162.00,AASHTO T 358,395.00,,,,
S10-F6-G4,839.00,Type I/II low-alkali portland cement,,104.00,62.00,Class-F,0.00,0.00,0.00,0.00,0.00,42.00,0.00,,0.00,0.00,0.00,0.00,0.00,,921.00,,,Straight Steel Fiber ,119.00,13.00,0.200,1900.000,,,,,,,,147.00,Polycarboxylate-based HRWRA,62.15,Standard Curing ,,,,"ASTM C143 for Slump
ASTM C1611 for Slump Flow ",110.00,370.00,100 x 100 x 100 ,BS1881,,,110.50,,,132.50,155.50,,,,,,,,,,,76×102×406,ASTM C1609,,18.50,19.30,17.95,10.25,66.00,,,,,,,ASTM C157,312.00,406.00,ASTM C666,106.00,ASTM C1202,155.00,AASHTO T 358,412.00,,,,
S10-N5-M5,839.00,Type I/II low-alkali portland cement,,104.00,0.00,,0.00,0.00,0.00,0.00,52.00,0.00,0.00,,0.00,0.00,0.00,0.00,52.00,Pumicite,926.00,,,Straight Steel Fiber ,119.00,13.00,0.200,1900.000,,,,,,,,147.00,Polycarboxylate-based HRWRA,64.98,Standard Curing ,,,,"ASTM C143 for Slump
ASTM C1611 for Slump Flow ",115.00,370.00,100 x 100 x 100 ,BS1881,,,102.50,,,123.00,153.00,,,,,,,,,,,76×102×406,ASTM C1609,,20.65,22.25,21.80,11.70,75.00,,,,,,,ASTM C157,185.00,215.00,ASTM C666,109.00,ASTM C1202,122.00,AASHTO T 358,458.00,,,,
S10-N2-M6-G2,839.00,Type I/II low-alkali portland cement,,104.00,0.00,,0.00,0.00,0.00,0.00,62.00,21.00,0.00,,0.00,0.00,0.00,0.00,21.00,Pumicite,923.00,,,Straight Steel Fiber ,119.00,13.00,0.200,1900.000,,,,,,,,147.00,Polycarboxylate-based HRWRA,67.80,Standard Curing ,,,,"ASTM C143 for Slump
ASTM C1611 for Slump Flow ",110.00,360.00,100 x 100 x 100 ,BS1881,,,108.00,,,131.00,152.50,,,,,,,,,,,76×102×406,ASTM C1609,,19.50,21.15,20.25,10.60,72.00,,,,,,,ASTM C157,198.00,248.00,ASTM C666,106.00,ASTM C1202,121.00,AASHTO T 358,431.00,,,,
S9-M9-G2,839.00,Type I/II low-alkali portland cement,,94.00,0.00,,0.00,0.00,0.00,0.00,94.00,21.00,0.00,,0.00,0.00,0.00,0.00,0.00,,926.00,,,Straight Steel Fiber ,119.00,13.00,0.200,1900.000,,,,,,,,147.00,Polycarboxylate-based HRWRA,67.80,Standard Curing ,,,,"ASTM C143 for Slump
ASTM C1611 for Slump Flow ",100.00,360.00,100 x 100 x 100 ,BS1881,,,106.00,,,130.00,152.50,,,,,,,,,,,76×102×406,ASTM C1609,,19.40,20.85,20.50,9.55,68.00,,,,,,,ASTM C157,202.00,238.00,ASTM C666,107.00,ASTM C1202,125.00,AASHTO T 358,584.00,,,,
S9-M9-G12,755.00,Type I/II low-alkali portland cement,,94.00,0.00,,0.00,0.00,0.00,0.00,94.00,105.00,0.00,,0.00,0.00,0.00,0.00,0.00,,928.00,,,Straight Steel Fiber ,119.00,13.00,0.200,1900.000,,,,,,,,147.00,Polycarboxylate-based HRWRA,64.98,Standard Curing ,,,,"ASTM C143 for Slump
ASTM C1611 for Slump Flow ",125.00,380.00,100 x 100 x 100 ,BS1881,,,90.50,,,111.50,148.00,,,,,,,,,,,76×102×406,ASTM C1609,,16.95,18.00,16.75,9.45,60.00,,,,,,,,,,,,,,,,,,,
S7.5-N2.5-M10,839.00,Type I/II low-alkali portland cement,,78.00,0.00,,0.00,0.00,0.00,0.00,104.00,0.00,0.00,,0.00,0.00,0.00,0.00,26.00,Pumicite,940.00,,,Straight Steel Fiber ,119.00,13.00,0.200,1900.000,,,,,,,,147.00,Polycarboxylate-based HRWRA,62.15,Standard Curing ,,,,"ASTM C143 for Slump
ASTM C1611 for Slump Flow ",115.00,370.00,100 x 100 x 100 ,BS1881,,,97.00,,,119.00,142.50,,,,,,,,,,,76×102×406,ASTM C1609,,15.70,17.00,16.30,9.15,56.00,,,,,,,ASTM C157,229.00,273.00,ASTM C666,107.00,ASTM C1202,162.00,AASHTO T 358,435.00,,,,
S7.5-M12.5,839.00,Type I/II low-alkali portland cement,,78.00,0.00,,0.00,0.00,0.00,0.00,130.00,0.00,0.00,,0.00,0.00,0.00,0.00,0.00,,934.00,,,Straight Steel Fiber ,119.00,13.00,0.200,1900.000,,,,,,,,147.00,Polycarboxylate-based HRWRA,64.98,Standard Curing ,,,,"ASTM C143 for Slump
ASTM C1611 for Slump Flow ",110.00,370.00,100 x 100 x 100 ,BS1881,,,95.00,,,121.00,142.00,,,,,,,,,,,76×102×406,ASTM C1609,,15.50,16.40,15.05,8.90,52.00,,,,,,,ASTM C157,217.00,260.00,ASTM C666,106.00,ASTM C1202,160.00,AASHTO T 358,440.00,,,,
S5-M15,839.00,Type I/II low-alkali portland cement,,52.00,0.00,,0.00,0.00,0.00,0.00,156.00,0.00,0.00,,0.00,0.00,0.00,0.00,0.00,,946.00,,,Straight Steel Fiber ,119.00,13.00,0.200,1900.000,,,,,,,,147.00,Polycarboxylate-based HRWRA,62.15,Standard Curing ,,,,"ASTM C143 for Slump
ASTM C1611 for Slump Flow ",135.00,390.00,100 x 100 x 100 ,BS1881,,,91.50,,,116.00,138.00,,,,,,,,,,,76×102×406,ASTM C1609,,14.20,15.05,13.65,6.05,49.00,,,,,,,,,,,,,,,,,,,
UHPC (U),856.00,Portland cement ,42.50,214.00,0.00,,0.00,0.00,0.00,0.00,0.00,0.00,0.00,,0.00,0.00,0.00,0.00,0.00,,1178.00,Quartz Sand ,0.80,Straight Steel Fibers ,160.00,13.00,0.200,2000.000,,,,,,,,182.00,High Performance Water-Reducing (SP),24.60,Standard Curing ,20.00,95.00,,Chinese standard GB/T 2419–2005,,190.00,40 X 40 X 160 ,,56.00,98.00,130.00,,,157.00,,178.00,,,,,,,,,,40 x 40 x 160 ,,,,25.00,,,,,,,1.65,,,,,,,,,,,,China,"Comparative study on the chemical and physical filling effects of binder materials in Green Ultra-High Performance Concrete and Ultra-High Performance Concrete

https://doi.org/10.1016/j.conbuildmat.2024.138470",2024,Ref-2-Research
GUHPC1 (G1),589.00,Portland cement ,42.50,214.00,161.00,Class-F,0.00,0.00,0.00,0.00,0.00,107.00,0.00,,0.00,0.00,0.00,0.00,0.00,,1178.00,Quartz Sand ,0.80,Straight Steel Fibers ,160.00,13.00,0.200,2000.000,,,,,,,,182.00,High Performance Water-Reducing (SP),16.10,Standard Curing ,20.00,95.00,,Chinese standard GB/T 2419–2005,,210.00,40 X 40 X 160 ,,37.00,98.00,134.00,,,164.00,,186.00,,,,,,,,,,40 x 40 x 160 ,,,,23.00,,,,,,,1.12,,,,,,,,,,,,,,,
GUHPC2 (G2),375.00,Portland cement ,42.50,214.00,161.00,Class-F,0.00,0.00,0.00,0.00,0.00,321.00,0.00,,0.00,0.00,0.00,0.00,0.00,,1178.00,Quartz Sand ,0.80,Straight Steel Fibers ,160.00,13.00,0.200,2000.000,,,,,,,,182.00,High Performance Water-Reducing (SP),9.10,Standard Curing ,20.00,95.00,,Chinese standard GB/T 2419–2005,,220.00,40 X 40 X 160 ,,30.00,78.00,122.00,,,144.00,,152.00,,,,,,,,,,40 x 40 x 160 ,,,,19.90,,,,,,,1.50,,,,,,,,,,,,,,,
Control-CEM+SF,1000.00, Portland cement,52.50,250.00,0.00,,0.00,0.00,0.00,0.00,0.00,0.00,0.00,,0.00,0.00,0.00,0.00,0.00,,1250.00,Silica sand,0.30 ,Straight Steel Fibers ,156.00,12.00,0.200,,,,,,,,,225.00,"high-performance polycarboxylate 
superplasticizer",24.80,Standard Curing ,20.00,50.00,,,,,70.7 x 70.7 x 70.7,GB/T 50081–2019,,98.00,,,,162.00,,,,,,,,,,,,40 x 40 x 160 ,GB/T 50081–2019,,,37.00,,,,,,,2.20,,,,,,,,,,,,China,"Understanding the micro-macro properties of sustainable ultra-high performance concrete incorporating high-volume recycled brick powder as cement and silica fume replacement

https://doi.org/10.1016/j.conbuildmat.2024.138170",2024,Ref-3-Research
Control-CEM+FA+SF,700.00, Portland cement,52.50,250.00,300.00,Class F,0.00,0.00,0.00,0.00,0.00,0.00,0.00,,0.00,0.00,0.00,0.00,0.00,,1250.00,Silica sand,0.30 ,Straight Steel Fibers ,156.00,12.00,0.200,,,,,,,,,225.00,"high-performance polycarboxylate 
superplasticizer",24.80,Standard Curing ,20.00,50.00,,,,,,GB/T 50081–2019,,,,,,,,,,,,,,,,,,,GB/T 50081–2019,,,,,,,,,,,,,,,,,,,,,,,,,
Control-CEM+GGBS+SF,700.00, Portland cement,52.50,250.00,0.00,,0.00,0.00,0.00,0.00,0.00,300.00,0.00,,0.00,0.00,0.00,0.00,0.00,,1250.00,Silica sand,0.30 ,Straight Steel Fibers ,156.00,12.00,0.200,,,,,,,,,225.00,"high-performance polycarboxylate 
superplasticizer",24.80,Standard Curing ,20.00,50.00,,,,,,GB/T 50081–2019,,,,,,,,,,,,,,,,,,,GB/T 50081–2019,,,,,,,,,,,,,,,,,,,,,,,,,
RBP? 10CEM,900.00, Portland cement,52.50,250.00,0.00,,0.00,0.00,0.00,0.00,0.00,0.00,0.00,,0.00,0.00,0.00,0.00,100.00,Recycled Brick Powder ,1250.00,Silica sand,0.30 ,Straight Steel Fibers ,156.00,12.00,0.200,,,,,,,,,225.00,"high-performance polycarboxylate 
superplasticizer",24.80,Standard Curing ,20.00,50.00,,,,,70.7 x 70.7 x 70.7,GB/T 50081–2019,,93.00,,,,167.00,,,,,,,,,,,,40 x 40 x 160 ,GB/T 50081–2019,,,40.00,,,,,,,2.08,,,,,,,,,,,,,,,
RBP? 20CEM,800.00, Portland cement,52.50,250.00,0.00,,0.00,0.00,0.00,0.00,0.00,0.00,0.00,,0.00,0.00,0.00,0.00,200.00,Recycled Brick Powder ,1250.00,Silica sand,0.30 ,Straight Steel Fibers ,156.00,12.00,0.200,,,,,,,,,225.00,"high-performance polycarboxylate 
superplasticizer",24.80,Standard Curing ,20.00,50.00,,,,,70.7 x 70.7 x 70.7,GB/T 50081–2019,,89.00,,,,157.00,,,,,,,,,,,,40 x 40 x 160 ,GB/T 50081–2019,,,38.00,,,,,,,2.00,,,,,,,,,,,,,,,
RBP? 30CEM,700.00, Portland cement,52.50,250.00,0.00,,0.00,0.00,0.00,0.00,0.00,0.00,0.00,,0.00,0.00,0.00,0.00,300.00,Recycled Brick Powder ,1250.00,Silica sand,0.30 ,Straight Steel Fibers ,156.00,12.00,0.200,,,,,,,,,225.00,"high-performance polycarboxylate 
superplasticizer",24.80,Standard Curing ,20.00,50.00,,,,,70.7 x 70.7 x 70.7,GB/T 50081–2019,,87.00,,,,156.00,,,,,,,,,,,,40 x 40 x 160 ,GB/T 50081–2019,,,36.50,,,,,,,2.30,,,,,,,,,,,,,,,
RBP? 50CEM,500.00, Portland cement,52.50,250.00,0.00,,0.00,0.00,0.00,0.00,0.00,0.00,0.00,,0.00,0.00,0.00,0.00,500.00,Recycled Brick Powder ,1250.00,Silica sand,0.30 ,Straight Steel Fibers ,156.00,12.00,0.200,,,,,,,,,225.00,"high-performance polycarboxylate 
superplasticizer",24.80,Standard Curing ,20.00,50.00,,,,,70.7 x 70.7 x 70.7,GB/T 50081–2019,,85.00,,,,152.00,,,,,,,,,,,,40 x 40 x 160 ,GB/T 50081–2019,,,35.00,,,,,,,3.30,,,,,,,,,,,,,,,
RBP? 70CEM,300.00, Portland cement,52.50,250.00,0.00,,0.00,0.00,0.00,0.00,0.00,0.00,0.00,,0.00,0.00,0.00,0.00,700.00,Recycled Brick Powder ,1250.00,Silica sand,0.30 ,Straight Steel Fibers ,156.00,12.00,0.200,,,,,,,,,225.00,"high-performance polycarboxylate 
superplasticizer",24.80,Standard Curing ,20.00,50.00,,,,,70.7 x 70.7 x 70.7,GB/T 50081–2019,,65.00,,,,132.00,,,,,,,,,,,,40 x 40 x 160 ,GB/T 50081–2019,,,32.00,,,,,,,4.50,,,,,,,,,,,,,,,
RBP? 30SF,1000.00, Portland cement,52.50,175.00,0.00,,0.00,0.00,0.00,0.00,0.00,0.00,0.00,,0.00,0.00,0.00,0.00,75.00,Recycled Brick Powder ,1250.00,Silica sand,0.30 ,Straight Steel Fibers ,156.00,12.00,0.200,,,,,,,,,225.00,"high-performance polycarboxylate 
superplasticizer",24.80,Standard Curing ,20.00,50.00,,,,,70.7 x 70.7 x 70.7,GB/T 50081–2019,,94.00,,,,168.00,,,,,,,,,,,,40 x 40 x 160 ,GB/T 50081–2019,,,39.00,,,,,,,2.00,,,,,,,,,,,,,,,
RBP? 50SF,1000.00, Portland cement,52.50,125.00,0.00,,0.00,0.00,0.00,0.00,0.00,0.00,0.00,,0.00,0.00,0.00,0.00,125.00,Recycled Brick Powder ,1250.00,Silica sand,0.30 ,Straight Steel Fibers ,156.00,12.00,0.200,,,,,,,,,225.00,"high-performance polycarboxylate 
superplasticizer",24.80,Standard Curing ,20.00,50.00,,,,,70.7 x 70.7 x 70.7,GB/T 50081–2019,,89.00,,,,152.00,,,,,,,,,,,,40 x 40 x 160 ,GB/T 50081–2019,,,36.00,,,,,,,2.15,,,,,,,,,,,,,,,
RBP? 70SF,1000.00, Portland cement,52.50,75.00,0.00,,0.00,0.00,0.00,0.00,0.00,0.00,0.00,,0.00,0.00,0.00,0.00,175.00,Recycled Brick Powder ,1250.00,Silica sand,0.30 ,Straight Steel Fibers ,156.00,12.00,0.200,,,,,,,,,225.00,"high-performance polycarboxylate 
superplasticizer",24.80,Standard Curing ,20.00,50.00,,,,,70.7 x 70.7 x 70.7,GB/T 50081–2019,,84.00,,,,150.00,,,,,,,,,,,,40 x 40 x 160 ,GB/T 50081–2019,,,34.00,,,,,,,2.50,,,,,,,,,,,,,,,
RBP? 100SF,1000.00, Portland cement,52.50,0.00,0.00,,0.00,0.00,0.00,0.00,0.00,0.00,0.00,,0.00,0.00,0.00,0.00,250.00,Recycled Brick Powder ,1250.00,Silica sand,0.30 ,Straight Steel Fibers ,156.00,12.00,0.200,,,,,,,,,225.00,"high-performance polycarboxylate 
superplasticizer",24.80,Standard Curing ,20.00,50.00,,,,,70.7 x 70.7 x 70.7,GB/T 50081–2019,,83.00,,,,147.00,,,,,,,,,,,,40 x 40 x 160 ,GB/T 50081–2019,,,30.00,,,,,,,4.15,,,,,,,,,,,,,,,
RBP? 30CEM+30SF,700.00, Portland cement,52.50,175.00,0.00,,0.00,0.00,0.00,0.00,0.00,0.00,0.00,,0.00,0.00,0.00,0.00,375.00,Recycled Brick Powder ,1250.00,Silica sand,0.30 ,Straight Steel Fibers ,156.00,12.00,0.200,,,,,,,,,225.00,"high-performance polycarboxylate 
superplasticizer",24.80,Standard Curing ,20.00,50.00,,,,,70.7 x 70.7 x 70.7,GB/T 50081–2019,,87.00,,,,166.00,,,,,,,,,,,,40 x 40 x 160 ,GB/T 50081–2019,,,39.50,,,,,,,2.25,,,,,,,,,,,,,,,
RBP? 30CEM+50SF,700.00, Portland cement,52.50,125.00,0.00,,0.00,0.00,0.00,0.00,0.00,0.00,0.00,,0.00,0.00,0.00,0.00,425.00,Recycled Brick Powder ,1250.00,Silica sand,0.30 ,Straight Steel Fibers ,156.00,12.00,0.200,,,,,,,,,225.00,"high-performance polycarboxylate 
superplasticizer",24.80,Standard Curing ,20.00,50.00,,,,,70.7 x 70.7 x 70.7,GB/T 50081–2019,,84.00,,,,150.00,,,,,,,,,,,,40 x 40 x 160 ,GB/T 50081–2019,,,36.50,,,,,,,3.05,,,,,,,,,,,,,,,
RBP? 30CEM+70SF,700.00, Portland cement,52.50,75.00,0.00,,0.00,0.00,0.00,0.00,0.00,0.00,0.00,,0.00,0.00,0.00,0.00,475.00,Recycled Brick Powder ,1250.00,Silica sand,0.30 ,Straight Steel Fibers ,156.00,12.00,0.200,,,,,,,,,225.00,"high-performance polycarboxylate 
superplasticizer",24.80,Standard Curing ,20.00,50.00,,,,,70.7 x 70.7 x 70.7,GB/T 50081–2019,,82.00,,,,147.00,,,,,,,,,,,,40 x 40 x 160 ,GB/T 50081–2019,,,35.00,,,,,,,3.20,,,,,,,,,,,,,,,
RBP? 30CEM+100SF,700.00, Portland cement,52.50,0.00,0.00,,0.00,0.00,0.00,0.00,0.00,0.00,0.00,,0.00,0.00,0.00,0.00,550.00,Recycled Brick Powder ,1250.00,Silica sand,0.30 ,Straight Steel Fibers ,156.00,12.00,0.200,,,,,,,,,225.00,"high-performance polycarboxylate 
superplasticizer",24.80,Standard Curing ,20.00,50.00,,,,,70.7 x 70.7 x 70.7,GB/T 50081–2019,,79.00,,,,137.00,,,,,,,,,,,,40 x 40 x 160 ,GB/T 50081–2019,,,31.00,,,,,,,3.90,,,,,,,,,,,,,,,
RBP? 70CEM+30SF,300.00, Portland cement,52.50,175.00,0.00,,0.00,0.00,0.00,0.00,0.00,0.00,0.00,,0.00,0.00,0.00,0.00,775.00,Recycled Brick Powder ,1250.00,Silica sand,0.30 ,Straight Steel Fibers ,156.00,12.00,0.200,,,,,,,,,225.00,"high-performance polycarboxylate 
superplasticizer",24.80,Standard Curing ,20.00,50.00,,,,,70.7 x 70.7 x 70.7,GB/T 50081–2019,,71.00,,,,130.00,,,,,,,,,,,,40 x 40 x 160 ,GB/T 50081–2019,,,34.00,,,,,,,4.95,,,,,,,,,,,,,,,
RBP? 70CEM+50SF,300.00, Portland cement,52.50,125.00,0.00,,0.00,0.00,0.00,0.00,0.00,0.00,0.00,,0.00,0.00,0.00,0.00,825.00,Recycled Brick Powder ,1250.00,Silica sand,0.30 ,Straight Steel Fibers ,156.00,12.00,0.200,,,,,,,,,225.00,"high-performance polycarboxylate 
superplasticizer",24.80,Standard Curing ,20.00,50.00,,,,,70.7 x 70.7 x 70.7,GB/T 50081–2019,,69.50,,,,120.50,,,,,,,,,,,,40 x 40 x 160 ,GB/T 50081–2019,,,33.00,,,,,,,5.40,,,,,,,,,,,,,,,
RBP? 70CEM+70SF,300.00, Portland cement,52.50,75.00,0.00,,0.00,0.00,0.00,0.00,0.00,0.00,0.00,,0.00,0.00,0.00,0.00,875.00,Recycled Brick Powder ,1250.00,Silica sand,0.30 ,Straight Steel Fibers ,156.00,12.00,0.200,,,,,,,,,225.00,"high-performance polycarboxylate 
superplasticizer",24.80,Standard Curing ,20.00,50.00,,,,,70.7 x 70.7 x 70.7,GB/T 50081–2019,,54.00,,,,108.00,,,,,,,,,,,,40 x 40 x 160 ,GB/T 50081–2019,,,31.00,,,,,,,5.80,,,,,,,,,,,,,,,
RBP? 70CEM+100SF,300.00, Portland cement,52.50,0.00,0.00,,0.00,0.00,0.00,0.00,0.00,0.00,0.00,,0.00,0.00,0.00,0.00,950.00,Recycled Brick Powder ,1250.00,Silica sand,0.30 ,Straight Steel Fibers ,156.00,12.00,0.200,,,,,,,,,225.00,"high-performance polycarboxylate 
superplasticizer",24.80,Standard Curing ,20.00,50.00,,,,,70.7 x 70.7 x 70.7,GB/T 50081–2019,,47.00,,,,103.00,,,,,,,,,,,,40 x 40 x 160 ,GB/T 50081–2019,,,29.00,,,,,,,6.60,,,,,,,,,,,,,,,
Reference,807.00,High sulfate-resistant cement (Type HS cement),,225.00,0.00,,0.00,243.00,0.00,0.00,0.00,0.00,0.00,,0.00,0.00,0.00,0.00,0.00,,972.00,Quartz sand,0.60,,,,,,,,,,,,,195.00,polycarboxylate (PCE)-based high-range water-reducing admixture (HRWRA),13.00,Standard Curing ,20.00,100.00,,ASTM C 1437,,190.00,50 x 50 x 50,ASTM C 109,55.00,,117.00,,,169.00,176.00,180.00,,,,,,,,,,,,,,,,,,,,,,,,,,,,,,,,,Canada,"Development of ultra-high-performance concrete using glass powder – Towards ecofriendly concrete

https://doi.org/10.1016/j.conbuildmat.2016.08.073",2016,Ref-4-Research
90C/ 10GP,724.00,High sulfate-resistant cement (Type HS cement),,224.00,0.00,,0.00,241.00,81.00,0.00,0.00,0.00,0.00,,0.00,0.00,0.00,0.00,0.00,,966.00,Quartz sand,0.60,,,,,,,,,,,,,195.00,polycarboxylate (PCE)-based high-range water-reducing admixture (HRWRA),13.00,Standard Curing ,20.00,100.00,,ASTM C 1437,,195.00,50 x 50 x 50,ASTM C 109,52.50,,109.00,,,168.00,186.00,198.00,,,,,,,,,,,,,,,,,,,,,,,,,,,,,,,,,,,,
80C/20GP,639.00,High sulfate-resistant cement (Type HS cement),,222.00,0.00,,0.00,240.00,160.00,0.00,0.00,0.00,0.00,,0.00,0.00,0.00,0.00,0.00,,960.00,Quartz sand,0.60,,,,,,,,,,,,,193.00,polycarboxylate (PCE)-based high-range water-reducing admixture (HRWRA),13.00,Standard Curing ,20.00,100.00,,ASTM C 1437,,205.00,50 x 50 x 50,ASTM C 109,49.50,,105.00,,,173.00,189.00,202.00,,,,,,,,,,,,,,,,,,,,,,,,,,,,,,,,,,,,
70C/30GP,556.00,High sulfate-resistant cement (Type HS cement),,221.00,0.00,,0.00,238.00,238.00,0.00,0.00,0.00,0.00,,0.00,0.00,0.00,0.00,0.00,,953.00,Quartz sand,0.60,,,,,,,,,,,,,192.00,polycarboxylate (PCE)-based high-range water-reducing admixture (HRWRA),13.00,Standard Curing ,20.00,100.00,,ASTM C 1437,,210.00,50 x 50 x 50,ASTM C 109,37.50,,98.00,,,165.00,180.00,199.00,,,,,,,,,,,,,,,,,,,,,,,,,,,,,,,,,,,,
60C/40GP,473.00,High sulfate-resistant cement (Type HS cement),,219.00,0.00,,0.00,237.00,316.00,0.00,0.00,0.00,0.00,,0.00,0.00,0.00,0.00,0.00,,947.00,Quartz sand,0.60,,,,,,,,,,,,,191.00,polycarboxylate (PCE)-based high-range water-reducing admixture (HRWRA),13.00,Standard Curing ,20.00,100.00,,ASTM C 1437,,215.00,50 x 50 x 50,ASTM C 109,32.00,,96.00,,,157.00,184.00,195.00,,,,,,,,,,,,,,,,,,,,,,,,,,,,,,,,,,,,
50C/50GP,392.00,High sulfate-resistant cement (Type HS cement),,217.00,0.00,,0.00,235.00,392.00,0.00,0.00,0.00,0.00,,0.00,0.00,0.00,0.00,0.00,,941.00,Quartz sand,0.60,,,,,,,,,,,,,190.00,polycarboxylate (PCE)-based high-range water-reducing admixture (HRWRA),13.00,Standard Curing ,20.00,100.00,,ASTM C 1437,,220.00,50 x 50 x 50,ASTM C 109,28.00,,92.00,,,150.00,156.00,190.00,,,,,,,,,,,,,,,,,,,,,,,,,,,,,,,,,,,,
50QP/50GP,807.00,High sulfate-resistant cement (Type HS cement),,224.00,0.00,,0.00,121.00,121.00,0.00,0.00,0.00,0.00,,0.00,0.00,0.00,0.00,0.00,,967.00,Quartz sand,0.60,,,,,,,,,,,,,195.00,polycarboxylate (PCE)-based high-range water-reducing admixture (HRWRA),13.00,Standard Curing ,20.00,100.00,,ASTM C 1437,,200.00,50 x 50 x 50,ASTM C 109,54.00,,125.00,,,172.00,193.00,200.00,,,,,,,,,,,,,,,,,,,,,,,,,,,,,,,,,,,,
0QP/100GP,807.00,High sulfate-resistant cement (Type HS cement),,224.00,0.00,,0.00,0.00,242.00,0.00,0.00,0.00,0.00,,0.00,0.00,0.00,0.00,0.00,,967.00,Quartz sand,0.60,,,,,,,,,,,,,195.00,polycarboxylate (PCE)-based high-range water-reducing admixture (HRWRA),13.00,Standard Curing ,20.00,100.00,,ASTM C 1437,,210.00,50 x 50 x 50,ASTM C 109,59.00,,107.00,,,168.00,197.00,203.00,,,,,,,,,,,,,,,,,,,,,,,,,,,,,,,,,,,,
80C20GP/0QP100GP,636.00,High sulfate-resistant cement (Type HS cement),,221.00,0.00,,0.00,0.00,398.00,0.00,0.00,0.00,0.00,,0.00,0.00,0.00,0.00,0.00,,955.00,Quartz sand,0.60,,,,,,,,,,,,,193.00,polycarboxylate (PCE)-based high-range water-reducing admixture (HRWRA),13.00,Standard Curing ,20.00,100.00,,ASTM C 1437,,220.00,50 x 50 x 50,ASTM C 109,52.00,,123.00,,,168.00,181.00,190.00,ASTM C 469,55.00,,,,,,,,100 x 100 x 400,ASTM C 1018,,,27.00,,,,,,,,,,,,,,,,,,,,,,
80C20GP/0QP100GP-F,623.00,High sulfate-resistant cement (Type HS cement),,216.00,0.00,,0.00,0.00,390.00,0.00,0.00,0.00,0.00,,0.00,0.00,0.00,0.00,0.00,,935.00,Quartz sand,0.60,Straight Steel Fibers ,158.00,13.00,0.200,,,,,,,,,188.00,polycarboxylate (PCE)-based high-range water-reducing admixture (HRWRA),13.00,Standard Curing ,20.00,100.00,,ASTM C 1437,,217.00,50 x 50 x 50,ASTM C 109,53.00,,124.00,,,172.00,185.00,192.00,ASTM C 469,55.00,,,,,,,,100 x 100 x 400,ASTM C 1018,,,29.00,,,,,,,,,,,,,,,,,,,,,,
Reference,807.00,High sulfate-resistant cement (Type HS cement),,225.00,0.00,,0.00,243.00,0.00,0.00,0.00,0.00,0.00,,0.00,0.00,0.00,0.00,0.00,,972.00,Quartz sand,0.60,,,,,,,,,,,,,195.00,polycarboxylate (PCE)-based high-range water-reducing admixture (HRWRA),13.00, hot curing (HC),90.00,100.00,,,,,50 x 50 x 50,ASTM C 109,,,,,,205.00,,,,,,,,,,,,,,,,,,,,,,,,,,,,,,,,,,,,,,
90C/ 10GP,724.00,High sulfate-resistant cement (Type HS cement),,224.00,0.00,,0.00,241.00,81.00,0.00,0.00,0.00,0.00,,0.00,0.00,0.00,0.00,0.00,,966.00,Quartz sand,0.60,,,,,,,,,,,,,195.00,polycarboxylate (PCE)-based high-range water-reducing admixture (HRWRA),13.00, hot curing (HC),90.00,100.00,,,,,50 x 50 x 50,ASTM C 109,,,,,,210.00,,,,,,,,,,,,,,,,,,,,,,,,,,,,,,,,,,,,,,
80C/20GP,639.00,High sulfate-resistant cement (Type HS cement),,222.00,0.00,,0.00,240.00,160.00,0.00,0.00,0.00,0.00,,0.00,0.00,0.00,0.00,0.00,,960.00,Quartz sand,0.60,,,,,,,,,,,,,193.00,polycarboxylate (PCE)-based high-range water-reducing admixture (HRWRA),13.00, hot curing (HC),90.00,100.00,,,,,50 x 50 x 50,ASTM C 109,,,,,,212.00,,,,,,,,,,,,,,,,,,,,,,,,,,,,,,,,,,,,,,
70C/30GP,556.00,High sulfate-resistant cement (Type HS cement),,221.00,0.00,,0.00,238.00,238.00,0.00,0.00,0.00,0.00,,0.00,0.00,0.00,0.00,0.00,,953.00,Quartz sand,0.60,,,,,,,,,,,,,192.00,polycarboxylate (PCE)-based high-range water-reducing admixture (HRWRA),13.00, hot curing (HC),90.00,100.00,,,,,50 x 50 x 50,ASTM C 109,,,,,,197.00,,,,,,,,,,,,,,,,,,,,,,,,,,,,,,,,,,,,,,
60C/40GP,473.00,High sulfate-resistant cement (Type HS cement),,219.00,0.00,,0.00,237.00,316.00,0.00,0.00,0.00,0.00,,0.00,0.00,0.00,0.00,0.00,,947.00,Quartz sand,0.60,,,,,,,,,,,,,191.00,polycarboxylate (PCE)-based high-range water-reducing admixture (HRWRA),13.00, hot curing (HC),90.00,100.00,,,,,50 x 50 x 50,ASTM C 109,,,,,,195.00,,,,,,,,,,,,,,,,,,,,,,,,,,,,,,,,,,,,,,
50C/50GP,392.00,High sulfate-resistant cement (Type HS cement),,217.00,0.00,,0.00,235.00,392.00,0.00,0.00,0.00,0.00,,0.00,0.00,0.00,0.00,0.00,,941.00,Quartz sand,0.60,,,,,,,,,,,,,190.00,polycarboxylate (PCE)-based high-range water-reducing admixture (HRWRA),13.00, hot curing (HC),90.00,100.00,,,,,50 x 50 x 50,ASTM C 109,,,,,,190.00,,,,,,,,,,,,,,,,,,,,,,,,,,,,,,,,,,,,,,
50QP/50GP,807.00,High sulfate-resistant cement (Type HS cement),,224.00,0.00,,0.00,121.00,121.00,0.00,0.00,0.00,0.00,,0.00,0.00,0.00,0.00,0.00,,967.00,Quartz sand,0.60,,,,,,,,,,,,,195.00,polycarboxylate (PCE)-based high-range water-reducing admixture (HRWRA),13.00, hot curing (HC),90.00,100.00,,,,,50 x 50 x 50,ASTM C 109,,,,,,222.00,,,,,,,,,,,,,,,,,,,,,,,,,,,,,,,,,,,,,,
0QP/100GP,807.00,High sulfate-resistant cement (Type HS cement),,224.00,0.00,,0.00,0.00,242.00,0.00,0.00,0.00,0.00,,0.00,0.00,0.00,0.00,0.00,,967.00,Quartz sand,0.60,,,,,,,,,,,,,195.00,polycarboxylate (PCE)-based high-range water-reducing admixture (HRWRA),13.00, hot curing (HC),90.00,100.00,,,,,50 x 50 x 50,ASTM C 109,,,,,,234.00,,,,,,,,,,,,,,,,,,,,,,,,,,,,,,,,,,,,,,
80C20GP/0QP100GP,636.00,High sulfate-resistant cement (Type HS cement),,221.00,0.00,,0.00,0.00,398.00,0.00,0.00,0.00,0.00,,0.00,0.00,0.00,0.00,0.00,,955.00,Quartz sand,0.60,,,,,,,,,,,,,193.00,polycarboxylate (PCE)-based high-range water-reducing admixture (HRWRA),13.00, hot curing (HC),90.00,100.00,,,,,50 x 50 x 50,ASTM C 109,,,,,,212.00,,,,,,,,,,,,,,,,,,,,,,,,,,,,,,,,,,,,,,
80C20GP/0QP100GP-F,623.00,High sulfate-resistant cement (Type HS cement),,216.00,0.00,,0.00,0.00,390.00,0.00,0.00,0.00,0.00,,0.00,0.00,0.00,0.00,0.00,,935.00,Quartz sand,0.60,Straight Steel Fibers ,158.00,13.00,0.200,,,,,,,,,188.00,polycarboxylate (PCE)-based high-range water-reducing admixture (HRWRA),13.00, hot curing (HC),90.00,100.00,,,,,50 x 50 x 50,ASTM C 109,,,,,,220.00,,,,,,,,,,,,,,,,,,,,,,,,,,,,,,,,,,,,,,
BMWR,900.00,"Ordinary Portland cement
ASTM C150 type I",,220.00,0.00,,0.00,0.00,0.00,0.00,0.00,0.00,0.00,,0.00,0.00,0.00,0.00,0.00,,1005.00,Fine dune sand,0.60,Straight Steel Fibers ,157,12.70,0.150,2500.000,,,,,,,,162,polycarboxylic-based ether hyperplasticiser,40,Standard Curing ,22.00,,,ASTM C 1437,,230.00,40 x 40 x 160 ,,,,,,,161.00,,,,,,,,,,,,40 x 40 x 160 ,,,,31.00,,,,,,,,,,,,,,,,,,,Saudi Arabia,"Development of UHPC Mixtures Utilizing Naturaland Industrial Waste Materials as Partial Replacements ofSilica Fume and Sand

https://doi.org/10.1155/2014/713531",2014,Ref-5-Research
NP40RMS,900.00,"Ordinary Portland cement
ASTM C150 type I",,132.00,0.00,,0.00,0.00,0.00,0.00,0.00,0.00,0.00,,0.00,0.00,0.00,0.00,88.00,Natural Pozzolana,1030.00,Fine dune sand,0.60,Straight Steel Fibers ,157,12.70,0.150,2500.000,,,,,,,,162,polycarboxylic-based ether hyperplasticiser,40,Standard Curing ,22.00,,,ASTM C 1437,,225.00,40 x 40 x 160 ,,,,,,,147.00,,,,,,,,,,,,,,,,,,,,,,,,,,,,,,,,,,,,,,
NP60RMS,900.00,"Ordinary Portland cement
ASTM C150 type I",,88.00,0.00,,0.00,0.00,0.00,0.00,0.00,0.00,0.00,,0.00,0.00,0.00,0.00,132.00,Natural Pozzolana,1042.00,Fine dune sand,0.60,Straight Steel Fibers ,157,12.70,0.150,2500.000,,,,,,,,162,polycarboxylic-based ether hyperplasticiser,40,Standard Curing ,22.00,,,ASTM C 1437,,195.00,40 x 40 x 160 ,,,,,,,154.00,,,,,,,,,,,,40 x 40 x 160 ,,,,29.00,,,,,,,,,,,,,,,,,,,,,,
NP80RMS,900.00,"Ordinary Portland cement
ASTM C150 type I",,44.00,0.00,,0.00,0.00,0.00,0.00,0.00,0.00,0.00,,0.00,0.00,0.00,0.00,176.00,Natural Pozzolana,1055.00,Fine dune sand,0.60,Straight Steel Fibers ,157,12.70,0.150,2500.000,,,,,,,,162,polycarboxylic-based ether hyperplasticiser,40,Standard Curing ,22.00,,,ASTM C 1437,,200.00,40 x 40 x 160 ,,,,,,,136.00,,,,,,,,,,,,,,,,,,,,,,,,,,,,,,,,,,,,,,
FA40RMS,900.00,"Ordinary Portland cement
ASTM C150 type I",,132.00,88.00,	Class F,0.00,0.00,0.00,0.00,0.00,0.00,0.00,,0.00,0.00,0.00,0.00,0.00,,1030.00,Fine dune sand,0.60,Straight Steel Fibers ,157,12.70,0.150,2500.000,,,,,,,,162,polycarboxylic-based ether hyperplasticiser,40,Standard Curing ,22.00,,,ASTM C 1437,,230.00,40 x 40 x 160 ,,,,,,,150.00,,,,,,,,,,,,,,,,,,,,,,,,,,,,,,,,,,,,,,
FA60RMS,900.00,"Ordinary Portland cement
ASTM C150 type I",,88.00,132.00,	Class F,0.00,0.00,0.00,0.00,0.00,0.00,0.00,,0.00,0.00,0.00,0.00,0.00,,1042.00,Fine dune sand,0.60,Straight Steel Fibers ,157,12.70,0.150,2500.000,,,,,,,,162,polycarboxylic-based ether hyperplasticiser,40,Standard Curing ,22.00,,,ASTM C 1437,,210.00,40 x 40 x 160 ,,,,,,,158.00,,,,,,,,,,,,40 x 40 x 160 ,,,,32.00,,,,,,,,,,,,,,,,,,,,,,
FA80RMS,900.00,"Ordinary Portland cement
ASTM C150 type I",,44.00,176.00,	Class F,0.00,0.00,0.00,0.00,0.00,0.00,0.00,,0.00,0.00,0.00,0.00,0.00,,1055.00,Fine dune sand,0.60,Straight Steel Fibers ,157,12.70,0.150,2500.000,,,,,,,,162,polycarboxylic-based ether hyperplasticiser,40,Standard Curing ,22.00,,,ASTM C 1437,,210.00,40 x 40 x 160 ,,,,,,,143.00,,,,,,,,,,,,,,,,,,,,,,,,,,,,,,,,,,,,,,
LSP05RMS,900.00,"Ordinary Portland cement
ASTM C150 type I",,209.00,0.00,,11.00,0.00,0.00,0.00,0.00,0.00,0.00,,0.00,0.00,0.00,0.00,0.00,,1000.00,Fine dune sand,0.60,Straight Steel Fibers ,157,12.70,0.150,2500.000,,,,,,,,162,polycarboxylic-based ether hyperplasticiser,40,Standard Curing ,22.00,,,ASTM C 1437,,215.00,40 x 40 x 160 ,,,,,,,159.00,,,,,,,,,,,,,,,,,,,,,,,,,,,,,,,,,,,,,,
LSP10RMS,900.00,"Ordinary Portland cement
ASTM C150 type I",,198.00,0.00,,22.00,0.00,0.00,0.00,0.00,0.00,0.00,,0.00,0.00,0.00,0.00,0.00,,990.00,Fine dune sand,0.60,Straight Steel Fibers ,157,12.70,0.150,2500.000,,,,,,,,162,polycarboxylic-based ether hyperplasticiser,40,Standard Curing ,22.00,,,ASTM C 1437,,220.00,40 x 40 x 160 ,,,,,,,146.00,,,,,,,,,,,,,,,,,,,,,,,,,,,,,,,,,,,,,,
LSP20RMS,900.00,"Ordinary Portland cement
ASTM C150 type I",,176.00,0.00,,44.00,0.00,0.00,0.00,0.00,0.00,0.00,,0.00,0.00,0.00,0.00,0.00,,985.00,Fine dune sand,0.60,Straight Steel Fibers ,157,12.70,0.150,2500.000,,,,,,,,162,polycarboxylic-based ether hyperplasticiser,40,Standard Curing ,22.00,,,ASTM C 1437,,255.00,40 x 40 x 160 ,,,,,,,152.00,,,,,,,,,,,,40 x 40 x 160 ,,,,31.00,,,,,,,,,,,,,,,,,,,,,,
CKD05RMS,900.00,"Ordinary Portland cement
ASTM C150 type I",,209.00,0.00,,0.00,0.00,0.00,0.00,0.00,0.00,0.00,,0.00,0.00,0.00,0.00,11.00,Cement kiln dust,1008.00,Fine dune sand,0.60,Straight Steel Fibers ,157,12.70,0.150,2500.000,,,,,,,,162,polycarboxylic-based ether hyperplasticiser,40,Standard Curing ,22.00,,,ASTM C 1437,,180.00,40 x 40 x 160 ,,,,,,,144.00,,,,,,,,,,,,,,,,,,,,,,,,,,,,,,,,,,,,,,
CKD10RMS,900.00,"Ordinary Portland cement
ASTM C150 type I",,198.00,0.00,,0.00,0.00,0.00,0.00,0.00,0.00,0.00,,0.00,0.00,0.00,0.00,22.00,Cement kiln dust,1000.00,Fine dune sand,0.60,Straight Steel Fibers ,157,12.70,0.150,2500.000,,,,,,,,162,polycarboxylic-based ether hyperplasticiser,40,Standard Curing ,22.00,,,ASTM C 1437,,230.00,40 x 40 x 160 ,,,,,,,142.00,,,,,,,,,,,,,,,,,,,,,,,,,,,,,,,,,,,,,,
CKD20RMS,900.00,"Ordinary Portland cement
ASTM C150 type I",,176.00,0.00,,0.00,0.00,0.00,0.00,0.00,0.00,0.00,,0.00,0.00,0.00,0.00,44.00,Cement kiln dust,1015.00,Fine dune sand,0.60,Straight Steel Fibers ,157,12.70,0.150,2500.000,,,,,,,,162,polycarboxylic-based ether hyperplasticiser,40,Standard Curing ,22.00,,,ASTM C 1437,,220.00,40 x 40 x 160 ,,,,,,,152.00,,,,,,,,,,,,40 x 40 x 160 ,,,,25.00,,,,,,,,,,,,,,,,,,,,,,
PSS05RMS,900.00,"Ordinary Portland cement
ASTM C150 type I",,209.00,0.00,,0.00,0.00,0.00,0.00,0.00,0.00,11.00,Steel Slag ,0.00,0.00,0.00,0.00,0.00,,1010.00,Fine dune sand,0.60,Straight Steel Fibers ,157,12.70,0.150,2500.000,,,,,,,,162,polycarboxylic-based ether hyperplasticiser,40,Standard Curing ,22.00,,,ASTM C 1437,,200.00,40 x 40 x 160 ,,,,,,,134.00,,,,,,,,,,,,,,,,,,,,,,,,,,,,,,,,,,,,,,
PSS10RMS,900.00,"Ordinary Portland cement
ASTM C150 type I",,198.00,0.00,,0.00,0.00,0.00,0.00,0.00,0.00,22.00,Steel Slag ,0.00,0.00,0.00,0.00,0.00,,1000.00,Fine dune sand,0.60,Straight Steel Fibers ,157,12.70,0.150,2500.000,,,,,,,,162,polycarboxylic-based ether hyperplasticiser,40,Standard Curing ,22.00,,,ASTM C 1437,,215.00,40 x 40 x 160 ,,,,,,,140.00,,,,,,,,,,,,,,,,,,,,,,,,,,,,,,,,,,,,,,
PSS20RMS,900.00,"Ordinary Portland cement
ASTM C150 type I",,176.00,0.00,,0.00,0.00,0.00,0.00,0.00,0.00,44.00,Steel Slag ,0.00,0.00,0.00,0.00,0.00,,1025.00,Fine dune sand,0.60,Straight Steel Fibers ,157,12.70,0.150,2500.000,,,,,,,,162,polycarboxylic-based ether hyperplasticiser,40,Standard Curing ,22.00,,,ASTM C 1437,,225.00,40 x 40 x 160 ,,,,,,,161.00,,,,,,,,,,,,40 x 40 x 160 ,,,,25.00,,,,,,,,,,,,,,,,,,,,,,
LSP05RSAND,900.00,"Ordinary Portland cement
ASTM C150 type I",,220.00,0.00,,47.00,0.00,0.00,0.00,0.00,0.00,0.00,,0.00,0.00,0.00,0.00,0.00,,931.00,Fine dune sand,0.60,Straight Steel Fibers ,157,12.70,0.150,2500.000,,,,,,,,162,polycarboxylic-based ether hyperplasticiser,40,Standard Curing ,22.00,,,ASTM C 1437,,220.00,40 x 40 x 160 ,,,,,,,125.00,,,,,,,,,,,,,,,,,,,,,,,,,,,,,,,,,,,,,,
LSP10RSAND,900.00,"Ordinary Portland cement
ASTM C150 type I",,220.00,0.00,,87.00,0.00,0.00,0.00,0.00,0.00,0.00,,0.00,0.00,0.00,0.00,0.00,,868.00,Fine dune sand,0.60,Straight Steel Fibers ,157,12.70,0.150,2500.000,,,,,,,,162,polycarboxylic-based ether hyperplasticiser,40,Standard Curing ,22.00,,,ASTM C 1437,,215.00,40 x 40 x 160 ,,,,,,,163.00,,,,,,,,,,,,40 x 40 x 160 ,,,,29.00,,,,,,,,,,,,,,,,,,,,,,
LSP20RSAND,900.00,"Ordinary Portland cement
ASTM C150 type I",,220.00,0.00,,153.00,0.00,0.00,0.00,0.00,0.00,0.00,,0.00,0.00,0.00,0.00,0.00,,764.00,Fine dune sand,0.60,Straight Steel Fibers ,157,12.70,0.150,2500.000,,,,,,,,162,polycarboxylic-based ether hyperplasticiser,40,Standard Curing ,22.00,,,ASTM C 1437,,185.00,40 x 40 x 160 ,,,,,,,132.00,,,,,,,,,,,,,,,,,,,,,,,,,,,,,,,,,,,,,,
CKD05RSAND,900.00,"Ordinary Portland cement
ASTM C150 type I",,220.00,0.00,,0.00,0.00,0.00,0.00,0.00,0.00,0.00,,0.00,0.00,0.00,0.00,48.00,Cement kiln dust,962.00,Fine dune sand,0.60,Straight Steel Fibers ,157,12.70,0.150,2500.000,,,,,,,,162,polycarboxylic-based ether hyperplasticiser,40,Standard Curing ,22.00,,,ASTM C 1437,,180.00,40 x 40 x 160 ,,,,,,,153.00,,,,,,,,,,,,40 x 40 x 160 ,,,,26.00,,,,,,,,,,,,,,,,,,,,,,
CKD10RSAND,900.00,"Ordinary Portland cement
ASTM C150 type I",,220.00,0.00,,0.00,0.00,0.00,0.00,0.00,0.00,0.00,,0.00,0.00,0.00,0.00,92.00,Cement kiln dust,922.00,Fine dune sand,0.60,Straight Steel Fibers ,157,12.70,0.150,2500.000,,,,,,,,162,polycarboxylic-based ether hyperplasticiser,40,Standard Curing ,22.00,,,ASTM C 1437,,200.00,40 x 40 x 160 ,,,,,,,135.00,,,,,,,,,,,,,,,,,,,,,,,,,,,,,,,,,,,,,,
CKD20RSAND,900.00,"Ordinary Portland cement
ASTM C150 type I",,220.00,0.00,,0.00,0.00,0.00,0.00,0.00,0.00,0.00,,0.00,0.00,0.00,0.00,170.00,Cement kiln dust,851.00,Fine dune sand,0.60,Straight Steel Fibers ,157,12.70,0.150,2500.000,,,,,,,,162,polycarboxylic-based ether hyperplasticiser,40,Standard Curing ,22.00,,,ASTM C 1437,,150.00,40 x 40 x 160 ,,,,,,,100.00,,,,,,,,,,,,,,,,,,,,,,,,,,,,,,,,,,,,,,
PSS05RSAND,900.00,"Ordinary Portland cement
ASTM C150 type I",,220.00,0.00,,0.00,0.00,0.00,0.00,0.00,0.00,49.00,Steel Slag ,0.00,0.00,0.00,0.00,0.00,,972.00,Fine dune sand,0.60,Straight Steel Fibers ,157,12.70,0.150,2500.000,,,,,,,,162,polycarboxylic-based ether hyperplasticiser,40,Standard Curing ,22.00,,,ASTM C 1437,,210.00,40 x 40 x 160 ,,,,,,,161.00,,,,,,,,,,,,40 x 40 x 160 ,,,,24.00,,,,,,,,,,,,,,,,,,,,,,
PSS10RSAND,900.00,"Ordinary Portland cement
ASTM C150 type I",,220.00,0.00,,0.00,0.00,0.00,0.00,0.00,0.00,94.00,Steel Slag ,0.00,0.00,0.00,0.00,0.00,,942.00,Fine dune sand,0.60,Straight Steel Fibers ,157,12.70,0.150,2500.000,,,,,,,,162,polycarboxylic-based ether hyperplasticiser,40,Standard Curing ,22.00,,,ASTM C 1437,,185.00,40 x 40 x 160 ,,,,,,,153.00,,,,,,,,,,,,40 x 40 x 160 ,,,,23.00,,,,,,,,,,,,,,,,,,,,,,
PSS20RSAND,900.00,"Ordinary Portland cement
ASTM C150 type I",,220.00,0.00,,0.00,0.00,0.00,0.00,0.00,0.00,177.00,Steel Slag ,0.00,0.00,0.00,0.00,0.00,,886.00,Fine dune sand,0.60,Straight Steel Fibers ,157,12.70,0.150,2500.000,,,,,,,,162,polycarboxylic-based ether hyperplasticiser,40,Standard Curing ,22.00,,,ASTM C 1437,,180.00,40 x 40 x 160 ,,,,,,,160.00,,,,,,,,,,,,40 x 40 x 160 ,,,,24.00,,,,,,,,,,,,,,,,,,,,,,
