Repository: Jocund96/Data-to-Design-ML

# Section 4: Boosting Models

Experiments on gradient boosting algorithms (XGBoost, HistGradientBoosting, AdaBoost) for concrete strength prediction on UCI and UHPC datasets.

- **Week 1–4**: UCI dataset baselines, data cleaning, monotonic physical constraints, and sample weighting.
- **Week 5–7**: UHPC dataset preprocessing, feature missingness policies, scikit-learn pipelines, and hyperparameter tuning.
- **Week 8–10**: Group-aware validation (LOPO), quantile regression uncertainty intervals, and SHAP interpretability.

File: S4_Boosting/Week-8-9-10/initial_data_preparation/UHPC_dataset.csv (part 2 of 23)
Mix-ID,Mix Constitutents ,,,,,,,,,,,,,,,,,,,,,,,,,,,,,,,,,,,,,,Curing Regime ,,,,Workability ,,,Mechanical Properties ,,,,,,,,,,,,,,,,,,,,,,,,,,,Durability Properities ,,,,,,,,,,,,,,,Research Paper Details,,,
SF,828.00,Portland cement CEM I 52.5 N,52.50,207.00,0.00,,0.00,0.00,0.00,0.00,0.00,0.00,0.00,,0.00,0.00,0.00,0.00,0.00,,911.00,silica sand,0.30,,,,,,,,,,,,,224.60,,26.40,Standard Curing ,20.00,,,,,,40 x 40 x 160 ,NF EN196-1,,,,,,98,,,,,,,,,,,,40 x 40 x 160 ,NF EN196-1,,,16,,,,,,,,,,,,,,,,,,,France,"Metakaolin in the formulation of UHPC

https://doi.org/10.1016/j.conbuildmat.2008.02.018",2008,Ref-6-Research
 SFF,818.00,Portland cement CEM I 52.5 N,52.50,204.00,0.00,,0.00,0.00,0.00,0.00,0.00,0.00,0.00,,0.00,0.00,0.00,0.00,0.00,,899.00,silica sand,0.30,Straight Steel Fibers ,164.00,13.00,0.160,,,,,,,,,221.80,,26.00,Standard Curing ,20.00,,,,,,40 x 40 x 160 ,NF EN196-1,,,,,,192,,,,,,,,,,,,40 x 40 x 160 ,NF EN196-1,,,30,,,,,,,,,,,,,,,,,,,,,,
SFQ,726.00,Portland cement CEM I 52.5 N,52.50,181.00,0.00,,0.00,290.00,0.00,0.00,0.00,0.00,0.00,,0.00,0.00,0.00,0.00,0.00,,789.00,silica sand,0.30,,,,,,,,,,,,,196.90,,23.10,Standard Curing ,20.00,,,,,,40 x 40 x 160 ,NF EN196-1,,,,,,119,,,,,,,,,,,,40 x 40 x 160 ,NF EN196-1,,,17,,,,,,,,,,,,,,,,,,,,,,
 SFQF,691.00,Portland cement CEM I 52.5 N,52.50,172.00,0.00,,0.00,276.00,0.00,0.00,0.00,0.00,0.00,,0.00,0.00,0.00,0.00,0.00,,759.00,silica sand,0.30,Straight Steel Fibers ,138.00,13.00,0.160,,,,,,,,,187.30,,22.00,Standard Curing ,20.00,,,,,,40 x 40 x 160 ,NF EN196-1,,,,,,155,,,,,,,,,,,,40 x 40 x 160 ,NF EN196-1,,,29,,,,,,,,,,,,,,,,,,,,,,
MK,828.00,Portland cement CEM I 52.5 N,52.50,0.00,0.00,,0.00,0.00,0.00,0.00,207.00,0.00,0.00,,0.00,0.00,0.00,0.00,0.00,,911.00,silica sand,0.30,,,,,,,,,,,,,224.60,,26.40,Standard Curing ,20.00,,,,,,40 x 40 x 160 ,NF EN196-1,,,,,,109,,,,,,,,,,,,40 x 40 x 160 ,NF EN196-1,,,17,,,,,,,,,,,,,,,,,,,,,,
MKF,824.00,Portland cement CEM I 52.5 N,52.50,0.00,0.00,,0.00,0.00,0.00,0.00,204.00,0.00,0.00,,0.00,0.00,0.00,0.00,0.00,,899.00,silica sand,0.30,Straight Steel Fibers ,164.00,13.00,0.160,,,,,,,,,221.80,,26.00,Standard Curing ,20.00,,,,,,40 x 40 x 160 ,NF EN196-1,,,,,,161,,,,,,,,,,,,40 x 40 x 160 ,NF EN196-1,,,23,,,,,,,,,,,,,,,,,,,,,,
MKQ,726.00,Portland cement CEM I 52.5 N,52.50,0.00,0.00,,0.00,290.00,0.00,0.00,181.00,0.00,0.00,,0.00,0.00,0.00,0.00,0.00,,789.00,silica sand,0.30,,,,,,,,,,,,,196.90,,23.10,Standard Curing ,20.00,,,,,,40 x 40 x 160 ,NF EN196-1,,,,,,120,,,,,,,,,,,,40 x 40 x 160 ,NF EN196-1,,,16,,,,,,,,,,,,,,,,,,,,,,
MKQF,691.00,Portland cement CEM I 52.5 N,52.50,0.00,0.00,,0.00,276.00,0.00,0.00,172.00,0.00,0.00,,0.00,0.00,0.00,0.00,0.00,,759.00,silica sand,0.30,Straight Steel Fibers ,138.00,13.00,0.160,,,,,,,,,187.30,,22.00,Standard Curing ,20.00,,,,,,40 x 40 x 160 ,NF EN196-1,,,,,,146,,,,,,,,,,,,40 x 40 x 160 ,NF EN196-1,,,30,,,,,,,,,,,,,,,,,,,,,,
SF,828.00,Portland cement CEM I 52.5 N,52.50,207.00,0.00,,0.00,0.00,0.00,0.00,0.00,0.00,0.00,,0.00,0.00,0.00,0.00,0.00,,911.00,silica sand,0.30,,,,,,,,,,,,,224.60,,26.40,Steam Curing at 90 oC,90.00,,,,,,40 x 40 x 160 ,NF EN196-1,,,,,,133,,,,,,,,,,,,40 x 40 x 160 ,NF EN196-1,,,5,,,,,,,,,,,,,,,,,,,,,,
 SFF,818.00,Portland cement CEM I 52.5 N,52.50,204.00,0.00,,0.00,0.00,0.00,0.00,0.00,0.00,0.00,,0.00,0.00,0.00,0.00,0.00,,899.00,silica sand,0.30,Straight Steel Fibers ,164.00,13.00,0.160,,,,,,,,,221.80,,26.00,Steam Curing at 90 oC,90.00,,,,,,40 x 40 x 160 ,NF EN196-1,,,,,,204,,,,,,,,,,,,40 x 40 x 160 ,NF EN196-1,,,34,,,,,,,,,,,,,,,,,,,,,,
SFQ,726.00,Portland cement CEM I 52.5 N,52.50,181.00,0.00,,0.00,290.00,0.00,0.00,0.00,0.00,0.00,,0.00,0.00,0.00,0.00,0.00,,789.00,silica sand,0.30,,,,,,,,,,,,,196.90,,23.10,Steam Curing at 90 oC,90.00,,,,,,40 x 40 x 160 ,NF EN196-1,,,,,,178,,,,,,,,,,,,40 x 40 x 160 ,NF EN196-1,,,7,,,,,,,,,,,,,,,,,,,,,,
 SFQF,691.00,Portland cement CEM I 52.5 N,52.50,172.00,0.00,,0.00,276.00,0.00,0.00,0.00,0.00,0.00,,0.00,0.00,0.00,0.00,0.00,,759.00,silica sand,0.30,Straight Steel Fibers ,138.00,13.00,0.160,,,,,,,,,187.30,,22.00,Steam Curing at 90 oC,90.00,,,,,,40 x 40 x 160 ,NF EN196-1,,,,,,216,,,,,,,,,,,,40 x 40 x 160 ,NF EN196-1,,,35,,,,,,,,,,,,,,,,,,,,,,
MK,828.00,Portland cement CEM I 52.5 N,52.50,0.00,0.00,,0.00,0.00,0.00,0.00,207.00,0.00,0.00,,0.00,0.00,0.00,0.00,0.00,,911.00,silica sand,0.30,,,,,,,,,,,,,224.60,,26.40,Steam Curing at 90 oC,90.00,,,,,,40 x 40 x 160 ,NF EN196-1,,,,,,126,,,,,,,,,,,,40 x 40 x 160 ,NF EN196-1,,,6,,,,,,,,,,,,,,,,,,,,,,
MKF,824.00,Portland cement CEM I 52.5 N,52.50,0.00,0.00,,0.00,0.00,0.00,0.00,204.00,0.00,0.00,,0.00,0.00,0.00,0.00,0.00,,899.00,silica sand,0.30,Straight Steel Fibers ,164.00,13.00,0.160,,,,,,,,,221.80,,26.00,Steam Curing at 90 oC,90.00,,,,,,40 x 40 x 160 ,NF EN196-1,,,,,,195,,,,,,,,,,,,40 x 40 x 160 ,NF EN196-1,,,35,,,,,,,,,,,,,,,,,,,,,,
MKQ,726.00,Portland cement CEM I 52.5 N,52.50,0.00,0.00,,0.00,290.00,0.00,0.00,181.00,0.00,0.00,,0.00,0.00,0.00,0.00,0.00,,789.00,silica sand,0.30,,,,,,,,,,,,,196.90,,23.10,Steam Curing at 90 oC,90.00,,,,,,40 x 40 x 160 ,NF EN196-1,,,,,,150,,,,,,,,,,,,40 x 40 x 160 ,NF EN196-1,,,8,,,,,,,,,,,,,,,,,,,,,,
MKQF,691.00,Portland cement CEM I 52.5 N,52.50,0.00,0.00,,0.00,276.00,0.00,0.00,172.00,0.00,0.00,,0.00,0.00,0.00,0.00,0.00,,759.00,silica sand,0.30,Straight Steel Fibers ,138.00,13.00,0.160,,,,,,,,,187.30,,22.00,Steam Curing at 90 oC,90.00,,,,,,40 x 40 x 160 ,NF EN196-1,,,,,,205,,,,,,,,,,,,40 x 40 x 160 ,NF EN196-1,,,34,,,,,,,,,,,,,,,,,,,,,,
SF,828.00,Portland cement CEM I 52.5 N,52.50,207.00,0.00,,0.00,0.00,0.00,0.00,0.00,0.00,0.00,,0.00,0.00,0.00,0.00,0.00,,911.00,silica sand,0.30,,,,,,,,,,,,,224.60,,26.40,Steam Curing at 150 oC,150.00,,,,,,40 x 40 x 160 ,NF EN196-1,,,,,,141,,,,,,,,,,,,40 x 40 x 160 ,NF EN196-1,,,11,,,,,,,,,,,,,,,,,,,,,,
 SFF,818.00,Portland cement CEM I 52.5 N,52.50,204.00,0.00,,0.00,0.00,0.00,0.00,0.00,0.00,0.00,,0.00,0.00,0.00,0.00,0.00,,899.00,silica sand,0.30,Straight Steel Fibers ,164.00,13.00,0.160,,,,,,,,,221.80,,26.00,Steam Curing at 150 oC,150.00,,,,,,40 x 40 x 160 ,NF EN196-1,,,,,,234,,,,,,,,,,,,40 x 40 x 160 ,NF EN196-1,,,34,,,,,,,,,,,,,,,,,,,,,,
SFQ,726.00,Portland cement CEM I 52.5 N,52.50,181.00,0.00,,0.00,290.00,0.00,0.00,0.00,0.00,0.00,,0.00,0.00,0.00,0.00,0.00,,789.00,silica sand,0.30,,,,,,,,,,,,,196.90,,23.10,Steam Curing at 150 oC,150.00,,,,,,40 x 40 x 160 ,NF EN196-1,,,,,,183,,,,,,,,,,,,40 x 40 x 160 ,NF EN196-1,,,9,,,,,,,,,,,,,,,,,,,,,,
 SFQF,691.00,Portland cement CEM I 52.5 N,52.50,172.00,0.00,,0.00,276.00,0.00,0.00,0.00,0.00,0.00,,0.00,0.00,0.00,0.00,0.00,,759.00,silica sand,0.30,Straight Steel Fibers ,138.00,13.00,0.160,,,,,,,,,187.30,,22.00,Steam Curing at 150 oC,150.00,,,,,,40 x 40 x 160 ,NF EN196-1,,,,,,243,,,,,,,,,,,,40 x 40 x 160 ,NF EN196-1,,,40,,,,,,,,,,,,,,,,,,,,,,
MK,828.00,Portland cement CEM I 52.5 N,52.50,0.00,0.00,,0.00,0.00,0.00,0.00,207.00,0.00,0.00,,0.00,0.00,0.00,0.00,0.00,,911.00,silica sand,0.30,,,,,,,,,,,,,224.60,,26.40,Steam Curing at 150 oC,150.00,,,,,,40 x 40 x 160 ,NF EN196-1,,,,,,140,,,,,,,,,,,,40 x 40 x 160 ,NF EN196-1,,,14,,,,,,,,,,,,,,,,,,,,,,
MKF,824.00,Portland cement CEM I 52.5 N,52.50,0.00,0.00,,0.00,0.00,0.00,0.00,204.00,0.00,0.00,,0.00,0.00,0.00,0.00,0.00,,899.00,silica sand,0.30,Straight Steel Fibers ,164.00,13.00,0.160,,,,,,,,,221.80,,26.00,Steam Curing at 150 oC,150.00,,,,,,40 x 40 x 160 ,NF EN196-1,,,,,,212,,,,,,,,,,,,40 x 40 x 160 ,NF EN196-1,,,42,,,,,,,,,,,,,,,,,,,,,,
MKQ,726.00,Portland cement CEM I 52.5 N,52.50,0.00,0.00,,0.00,290.00,0.00,0.00,181.00,0.00,0.00,,0.00,0.00,0.00,0.00,0.00,,789.00,silica sand,0.30,,,,,,,,,,,,,196.90,,23.10,Steam Curing at 150 oC,150.00,,,,,,40 x 40 x 160 ,NF EN196-1,,,,,,167,,,,,,,,,,,,40 x 40 x 160 ,NF EN196-1,,,11,,,,,,,,,,,,,,,,,,,,,,
MKQF,691.00,Portland cement CEM I 52.5 N,52.50,0.00,0.00,,0.00,276.00,0.00,0.00,172.00,0.00,0.00,,0.00,0.00,0.00,0.00,0.00,,759.00,silica sand,0.30,Straight Steel Fibers ,138.00,13.00,0.160,,,,,,,,,187.30,,22.00,Steam Curing at 150 oC,150.00,,,,,,40 x 40 x 160 ,NF EN196-1,,,,,,230,,,,,,,,,,,,40 x 40 x 160 ,NF EN196-1,,,38,,,,,,,,,,,,,,,,,,,,,,
 UHPC    ,833.00, Portland cement (US) Type I,,208.25,0.00,,0.00,0.00,208.25,0.00,0.00,0.00,0.00,,0.00,0.00,0.00,0.00,0.00,,1149.54,Locally available sand,0.6,,,,,,,,,,,,,183.26,HRWR based on polycarboxylate ether,4.4982,Standard Curing ,20.00,,,,,,50 x 50 x 100,,,,,,,192,,,,,,,,7.50,,,,40 x 40 x 160 ,ASTM C1609,,,14.00,,,,,,,,,,,,,,,,,,,USA,"Ultra-High Performance Concrete with Compressive Strength Exceeding 150 MPa (22 ksi): A Simpler Way

https://www.researchgate.net/publication/279902304_Ultra-High_Performance_Concrete_with_Compressive_Strength_Exceeding_150_MPa_22_ksi_A_Simpler_Way",2011,Ref-7-Research
 UHPFRC  ,833.00, Portland cement (US) Type I,,208.25,0.00,,0.00,0.00,208.25,0.00,0.00,0.00,0.00,,0.00,0.00,0.00,0.00,0.00,,1074.57,Locally available sand,0.6,,,,,,,,,,,,,183.26,HRWR based on polycarboxylate ether,4.4982,Standard Curing ,20.00,,,,,,50 x 50 x 100,,,,,,,201,,,,,,,,14.00,,,,40 x 40 x 160 ,ASTM C1609,,,30.00,,,,,,,,,,,,,,,,,,,,,,
 UHPGC1  ,833.00, Portland cement (US) Type I,,208.25,0.00,,0.00,0.00,249.90,0.00,0.00,0.00,0.00,,0.00,0.00,0.00,0.00,0.00,,1399.44,Locally available sand,0.6,Straight Steel Fibers ,195.00,13.00,0.200,2600.000,,,,,,,,183.26,HRWR based on polycarboxylate ether,5.9976,Standard Curing ,20.00,,,,,,50 x 50 x 100,,,,,,,175,,,,,,,,,,,,,,,,,,,,,,,,,,,,,,,,,,,,,,
 UHPGC2  ,833.00, Portland cement (US) Type I,,208.25,0.00,,0.00,0.00,249.90,0.00,0.00,0.00,0.00,,0.00,0.00,0.00,0.00,0.00,,1399.44,Locally available sand,0.6,,,,,,,,,,,,,183.26,HRWR based on polycarboxylate ether,5.9976,Standard Curing ,20.00,,,,,,50 x 50 x 100,,,,,,,171,,,,,,,,,,,,,,,,,,,,,,,,,,,,,,,,,,,,,,
 UHPGC3  ,833.00, Portland cement (US) Type I,,208.25,0.00,,0.00,0.00,208.25,0.00,0.00,0.00,0.00,,0.00,0.00,0.00,0.00,0.00,,1149.54,Locally available sand,0.6,,,,,,,,,,,,,166.6,HRWR based on polycarboxylate ether,5.9976,Standard Curing ,20.00,,,,,,50 x 50 x 100,,,,,,,190,,,,,,,,,,,,,,,,,,,,,,,,,,,,,,,,,,,,,,
 UHPGC4  ,833.00, Portland cement (US) Type I,,208.25,0.00,,0.00,0.00,208.25,0.00,0.00,0.00,0.00,,0.00,0.00,0.00,0.00,0.00,,1132.88,Locally available sand,0.6,,,,,,,,,,,,,149.94,HRWR based on polycarboxylate ether,7.497,Standard Curing ,20.00,,,,,,50 x 50 x 100,,,,,,,163,,,,,,,,,,,,,,,,,,,,,,,,,,,,,,,,,,,,,,
 QP/GP0             ,735.00,Portland cement CEM I 52.5 R,52.50,99.00,0.00,,0.00,412.00,0.00,0.00,0.00,0.00,0.00,,0.00,0.00,0.00,0.00,0.00,,962.00,Quartz sand,0.30,,,,,,,,,,,,,186," superplasticizer (SP) based on polycarboxylic
ether (PCE) polymers",30.65,Standard Curing ,20.00,95.00,,,,,cylinders 50 X 50,EN 12390-4,,,,,,182.00,,,,,,,,,,,,,,,,,,,,,,,,,,,,,,,,,,,Lithuania,"The effect of glass powder on the microstructure of ultra high performance concrete 

https://doi.org/10.1016/j.conbuildmat.2014.05.101",2014,Ref-8-Research
 QP/GP100           ,735.00,Portland cement CEM I 52.5 R,52.50,0.00,0.00,,0.00,0.00,391.00,0.00,0.00,0.00,0.00,,0.00,0.00,0.00,0.00,0.00,,962.00,Quartz sand,0.30,,,,,,,,,,,,,186," superplasticizer (SP) based on polycarboxylic
ether (PCE) polymers",30.65,Standard Curing ,20.00,95.00,,,,,cylinders 50 X 50,EN 12390-4,,,,,,221.00,,,,,,,,,,,,,,,,,,,,,,,,,,,,,,,,,,,,,,
 QP/GP100SF/GP100   ,735.00,Portland cement CEM I 52.5 R,52.50,0.00,0.00,,0.00,0.00,489.00,0.00,0.00,0.00,0.00,,0.00,0.00,0.00,0.00,0.00,,962.00,Quartz sand,0.30,,,,,,,,,,,,,186," superplasticizer (SP) based on polycarboxylic
ether (PCE) polymers",30.65,Standard Curing ,20.00,95.00,,,,,cylinders 50 X 50,EN 12390-4,,,,,,185.00,,,,,,,,,,,,,,,,,,,,,,,,,,,,,,,,,,,,,,
 SF/GP100           ,735.00,Portland cement CEM I 52.5 R,52.50,0.00,0.00,,0.00,412.00,99.00,0.00,0.00,0.00,0.00,,0.00,0.00,0.00,0.00,0.00,,962.00,Quartz sand,0.30,,,,,,,,,,,,,186," superplasticizer (SP) based on polycarboxylic
ether (PCE) polymers",30.65,Standard Curing ,20.00,95.00,,,,,cylinders 50 X 50,EN 12390-4,,,,,,153.00,,,,,,,,,,,,,,,,,,,,,,,,,,,,,,,,,,,,,,
 N1  ,669.00,Portland cement type I 52.5 R,52.50,134.00,0.00,,0.00,282.00,0.00,0.00,0.00,0.00,0.00,,0.00,0.00,0.00,0.00,0.00,,924.00,Silica sand,0.60,Straight Steel Fibers ,90,13.00,0.200,,,,,,,,,187, polycarboxylate ether based superplasticizers (SP),33,Standard Curing ,20.00,,,ASTM C1437,,198,40 x 40 x 40,EN 196-1,,,,,,156,,,,,,,,,,,,,,,,,,,,,,,,,,,,,,,,,,,Portugal,"Statistical mixture design approach for eco-efficient UHPC

https://doi.org/10.1016/j.cemconcomp.2014.07.016",2014,Ref-9-Research
 N2  ,673.00,Portland cement type I 52.5 R,52.50,132.00,0.00,,0.00,281.00,0.00,0.00,0.00,0.00,0.00,,0.00,0.00,0.00,0.00,0.00,,920.00,Silica sand,0.60,Straight Steel Fibers ,98,13.00,0.200,,,,,,,,,190, polycarboxylate ether based superplasticizers (SP),30,Standard Curing ,20.00,,,ASTM C1437,,195,40 x 40 x 40,EN 196-1,,,,,,156,,,,,,,,,,,,,,,,,,,,,,,,,,,,,,,,,,,,,,
 N3  ,675.00,Portland cement type I 52.5 R,52.50,210.00,0.00,,0.00,167.00,0.00,0.00,0.00,0.00,0.00,,0.00,0.00,0.00,0.00,0.00,,984.00,Silica sand,0.60,Straight Steel Fibers ,30,13.00,0.200,,,,,,,,,183, polycarboxylate ether based superplasticizers (SP),31,Standard Curing ,20.00,,,ASTM C1437,,208,40 x 40 x 40,EN 196-1,,,,,,160,,,,,,,,,,,,,,,,,,,,,,,,,,,,,,,,,,,,,,
 N4  ,726.00,Portland cement type I 52.5 R,52.50,193.00,0.00,,0.00,211.00,0.00,0.00,0.00,0.00,0.00,,0.00,0.00,0.00,0.00,0.00,,868.00,Silica sand,0.60,Straight Steel Fibers ,113,13.00,0.200,,,,,,,,,191, polycarboxylate ether based superplasticizers (SP),30,Standard Curing ,20.00,,,ASTM C1437,,202,40 x 40 x 40,EN 196-1,,,,,,187,,,,,,,,,,,,,,,,,,,,,,,,,,,,,,,,,,,,,,
F0,935.00,Type I portland cement,,251.00,0.00,,0.00,205.00,0.00,0.00,0.00,0.00,0.00,,0.00,0.00,0.00,0.00,0.00,,824.00,Quartz Sand,0.45,,,,,,,,,,,,,194.00,Polycarboxylate-based HRWR,14.70,Standard Curing ,21.00,95.00,,AS 1012.3.5 ,,157.50,50 × 50 × 50,ASTM C109/C109M,,122,160,182,,198.90,202,, AS 1012.17,53.15,AS 1012.10,11.70,,,,,,,AS 1012.11,,,27.90,,,,,,,,IS 3495 (Part 2) (BSI 1992) and AS/NZS 4456.17,0.58,,,,,,,,,,Australia,"ECO-UHPC with High-Volume Class-F Fly Ash:New Insight into Mechanical and Durability Properties

https://doi.org/10.1061/(ASCE)MT.1943-5533.0003726",2021,Ref-10-Research
F20,748.00,Type I portland cement,,251.00,187.00,Class-F,0.00,205.00,0.00,0.00,0.00,0.00,0.00,,0.00,0.00,0.00,0.00,0.00,,824.00,Quartz Sand,0.45,,,,,,,,,,,,,194.00,Polycarboxylate-based HRWR,14.70,Standard Curing ,21.00,95.00,,AS 1012.3.5 ,,178.00,50 × 50 × 50,ASTM C109/C109M,,109,135,162,,179.20,184,, AS 1012.17,49.67,AS 1012.10,10.10,,,,,,,AS 1012.11,,,24.70,,,,,,,,IS 3495 (Part 2) (BSI 1992) and AS/NZS 4456.17,1.05,,,,,,,,,,,,,
F40,561.00,Type I portland cement,,251.00,374.00,Class-F,0.00,205.00,0.00,0.00,0.00,0.00,0.00,,0.00,0.00,0.00,0.00,0.00,,824.00,Quartz Sand,0.45,,,,,,,,,,,,,194.00,Polycarboxylate-based HRWR,14.70,Standard Curing ,21.00,95.00,,AS 1012.3.5,,187.00,50 × 50 × 50,ASTM C109/C109M,,81,106,138,,152.60,158,, AS 1012.17,44.00,AS 1012.10,8.60,,,,,,,AS 1012.11,,,23.50,,,,,,,,IS 3495 (Part 2) (BSI 1992) and AS/NZS 4456.17,0.83,,,,,,,,,,,,,
F60,374.00,Type I portland cement,,251.00,561.00,Class-F,0.00,205.00,0.00,0.00,0.00,0.00,0.00,,0.00,0.00,0.00,0.00,0.00,,824.00,Quartz Sand,0.45,,,,,,,,,,,,,194.00,Polycarboxylate-based HRWR,14.70,Standard Curing ,21.00,95.00,,AS 1012.3.5,,192.00,50 × 50 × 50,ASTM C109/C109M,,58,78,90,,123.50,128,, AS 1012.17,38.27,AS 1012.10,7.90,,,,,,,AS 1012.11,,,18.30,,,,,,,,IS 3495 (Part 2) (BSI 1992) and AS/NZS 4456.17,0.78,,,,,,,,,,,,,
F70,281.00,Type I portland cement,,251.00,655.00,Class-F,0.00,205.00,0.00,0.00,0.00,0.00,0.00,,0.00,0.00,0.00,0.00,0.00,,824.00,Quartz Sand,0.45,,,,,,,,,,,,,194.00,Polycarboxylate-based HRWR,14.70,Standard Curing ,21.00,95.00,,AS 1012.3.5,,204.00,50 × 50 × 50,ASTM C109/C109M,,42,60,80,,106.90,112,, AS 1012.17,34.38,AS 1012.10,6.40,,,,,,,AS 1012.11,,,15.60,,,,,,,,IS 3495 (Part 2) (BSI 1992) and AS/NZS 4456.17,1.28,,,,,,,,,,,,,
W0,922.00,Type I portland cement,,248.00,0.00,,0.00,202.00,0.00,0.00,0.00,0.00,0.00,,0.00,0.00,0.00,0.00,0.00,,812.00,Quartz Sand,0.45,,,,,,,,,,,,,226.00,Polycarboxylate-based HRWR,14.50,Standard Curing ,21.00,95.00,,AS 1012.3.5,,216.00,50 × 50 × 50,ASTM C109/C109M,,,,,,172.10,,,,,AS 1012.10,9.80,,,,,,,AS 1012.11,,,23.60,,,,,,,,,,,,,,,,,,,,,,
W60,369.00,Type I portland cement,,248.00,553.00,Class-F,0.00,202.00,0.00,0.00,0.00,0.00,0.00,,0.00,0.00,0.00,0.00,0.00,,812.00,Quartz Sand,0.45,,,,,,,,,,,,,226.00,Polycarboxylate-based HRWR,14.50,Standard Curing ,21.00,95.00,,AS 1012.3.5,,225.00,50 × 50 × 50,ASTM C109/C109M,,,,,,99.10,,,,,AS 1012.10,4.80,,,,,,,AS 1012.11,,,13.60,,,,,,,,,,,,,,,,,,,,,,
UHPC1,977.00,CEM I 52.5 PM ES,52.50,183.00,0.00,,0.00,61.00,0.00,0.00,0.00,0.00,0.00,,0.00,0.00,0.00,0.00,0.00,,1075.00,Quartz Sand,,,,,,,,,,,,,,145.63,"Sika
Viscocrete Krono HE 20 superplasticizer (SP)",25.31,Standard Curing ,20.00,,,,,300.00,40 X 40 X 160 ,NF EN 196–1.,,112.00,125.00,,,139.00,,152.00,,,,8.90,,,,,,40 X 40 X 160 ,NF EN 196–1.,,,14.70,,,,,,,4.81,,,,,,,,,,,,France,"Effect of chemical and thermal activation on the microstructural and mechanical properties of more sustainable UHPC

https://doi.org/10.1016/j.conbuildmat.2018.02.214",2018,Ref-11-Research 
UHPC2,683.90,CEM I 52.5 PM ES,52.50,183.00,0.00,,0.00,61.00,0.00,0.00,0.00,268.10,0.00,,0.00,0.00,0.00,0.00,0.00,,1075.00,Quartz Sand,,,,,,,,,,,,,,160.39,"Sika
Viscocrete Krono HE 20 superplasticizer (SP)",10.54,Standard Curing ,20.00,,,,,300.00,40 X 40 X 160 ,NF EN 196–1.,,115.00,130.00,,,142.00,,155.00,,,,8.60,,,,,,40 X 40 X 160 ,NF EN 196–1.,,,16.50,,,,,,,3.85,,,,,,,,,,,,,,,
UHPC3,488.50,CEM I 52.5 PM ES,52.50,183.00,0.00,,0.00,61.00,0.00,0.00,0.00,446.90,0.00,,0.00,0.00,0.00,0.00,0.00,,1075.00,Quartz Sand,,,,,,,,,,,,,,148.44,"Sika
Viscocrete Krono HE 20 superplasticizer (SP)",22.49,Standard Curing ,20.00,,,,,300.00,40 X 40 X 160 ,NF EN 196–1.,,82.00,105.00,,,123.00,,138.00,,,,8.00,,,,,,40 X 40 X 160 ,NF EN 196–1.,,,13.80,,,,,,,2.51,,,,,,,,,,,,,,,
UHPC4,195.40,CEM I 52.5 PM ES,52.50,183.00,0.00,,0.00,61.00,0.00,0.00,0.00,715.00,0.00,,0.00,0.00,0.00,0.00,0.00,,1075.00,Quartz Sand,,,,,,,,,,,,,,145.63,"Sika
Viscocrete Krono HE 20 superplasticizer (SP)",25.31,Standard Curing ,20.00,,,,,300.00,40 X 40 X 160 ,NF EN 196–1.,,38.00,78.00,,,107.00,,112.00,,,,8.20,,,,,,40 X 40 X 160 ,NF EN 196–1.,,,12.80,,,,,,,4.04,,,,,,,,,,,,,,,
RPC-20,960.00,CEMII/A-L42.5R,42.50,240.00,0.00,,0.00,0.00,0.00,0.00,0.00,0.00,0.00,,0.00,0.00,0.00,0.00,0.00,,960.00,Locally available sand,0.10,Straight Steel Fibers ,192.00,13.00,0.180,,,,,,,,,194.00,acrylic-basedsuperplasticizers,24.00,Standard Curing ,20.00,,,,,,,,,,,,,,,,,66.00,,,,,,,,,,,,,,,,,,,,,,,,,,,,,,,Italy,"Mechanical and thermal evaluation of Ultra High Performance Fiber Reinforced Concretes for engineering applications 

https://doi.org/10.1016/j.conbuildmat.2011.06.023",2011,Ref-12-Research
RPC-24-spA,960.00,CEMII/A-L42.5R,42.50,240.00,0.00,,0.00,0.00,0.00,0.00,0.00,0.00,0.00,,0.00,0.00,0.00,0.00,0.00,,960.00,Locally available sand,0.10,Straight Steel Fibers ,192.00,13.00,0.180,,,,,,,,,227.00,acrylic-basedsuperplasticizers,24.00,Standard Curing ,20.00,,,,,,40 X 40 X 160 ,EN 1015-11,,74.00,100.00,,,145.00,,,,82.00,,,,,,,,40 X 40 X 160 ,EN 1015-11,,32.00,,,,,,,,,,,,,,,,,,,,,,,
RPC-24-spB,960.00,CEMII/A-L42.5R,42.50,240.00,0.00,,0.00,0.00,0.00,0.00,0.00,0.00,0.00,,0.00,0.00,0.00,0.00,0.00,,960.00,Locally available sand,0.10,Straight Steel Fibers ,192.00,13.00,0.180,,,,,,,,,227.00,acrylic-basedsuperplasticizers,24.00,Standard Curing ,20.00,,,,,,40 X 40 X 160 ,EN 1015-11,,84.00,121.00,,,155.00,,,,,,,,,,,,40 X 40 X 160 ,EN 1015-11,,38.00,,,,,,,,,,,,,,,,,,,,,,,
RPC-26-spA,960.00,CEMII/A-L42.5R,42.50,240.00,0.00,,0.00,0.00,0.00,0.00,0.00,0.00,0.00,,0.00,0.00,0.00,0.00,0.00,,960.00,Locally available sand,0.10,Straight Steel Fibers ,192.00,13.00,0.180,,,,,,,,,248.00,acrylic-basedsuperplasticizers,24.00,Standard Curing ,20.00,,,,,,40 X 40 X 160 ,EN 1015-11,,79.00,111.00,,,143.00,,,,60.00,,,,,,,,40 X 40 X 160 ,EN 1015-11,,36.00,,,,,,,,,,,,,,,,,,,,,,,
RPC-26-spB,960.00,CEMII/A-L42.5R,42.50,240.00,0.00,,0.00,0.00,0.00,0.00,0.00,0.00,0.00,,0.00,0.00,0.00,0.00,0.00,,960.00,Locally available sand,0.10,Straight Steel Fibers ,192.00,13.00,0.180,,,,,,,,,248.00,acrylic-basedsuperplasticizers,24.00,Standard Curing ,20.00,,,,,,40 X 40 X 160 ,EN 1015-11,,79.00,109.00,,,140.00,,,,,,,,,,,,40 X 40 X 160 ,EN 1015-11,,28.00,,,,,,,,,,,,,,,,,,,,,,,
RPC-29,960.00,CEMII/A-L42.5R,42.50,240.00,0.00,,0.00,0.00,0.00,0.00,0.00,0.00,0.00,,0.00,0.00,0.00,0.00,0.00,,960.00,Locally available sand,0.10,Straight Steel Fibers ,192.00,13.00,0.180,,,,,,,,,280.00,acrylic-basedsuperplasticizers,24.00,Standard Curing ,20.00,,,,,,,,,,,,,,,,,54.00,,,,,,,,,,,,,,,,,,,,,,,,,,,,,,,,,,
RPC-32,960.00,CEMII/A-L42.5R,42.50,240.00,0.00,,0.00,0.00,0.00,0.00,0.00,0.00,0.00,,0.00,0.00,0.00,0.00,0.00,,960.00,Locally available sand,0.10,Straight Steel Fibers ,192.00,13.00,0.180,,,,,,,,,306.00,acrylic-basedsuperplasticizers,24.00,Standard Curing ,20.00,,,,,,,,,,,,,,,,,62.00,,,,,,,,,,,,,,,,,,,,,,,,,,,,,,,,,,
M1,1000.00,ordinary Portland cement Type I cement,,150.00,0.00,,0.00,0.00,0.00,0.00,0.00,0.00,0.00,,0.00,0.00,0.00,0.00,0.00,,976.81,Fine dune sand,0.60,Straight Steel Fibers ,157.00,13.00,0.220,2850.000,,,,,,,,172.50,polycarboxylic ether (PCE) based superplasticizer,40.83,Standard Curing ,22.00,,,ASTM C1437,,180.00,50 x 50 x 50,ASTM C109,,92.00,104.00,118.00,,132.00,,140.00,ASTM C469,51.00,,,,,,,,40 X 40 X 160 ,ASTM C78,,33.00,,,,,,,,,,,,,,,,,,,, Saudi Arabia,"Effect of key mixture parameters on flow and mechanical properties of reactive powder concrete

https://doi.org/10.1016/j.conbuildmat.2015.09.010",2015,Ref-13-Research
M2,1000.00,ordinary Portland cement Type I cement,,200.00,0.00,,0.00,0.00,0.00,0.00,0.00,0.00,0.00,,0.00,0.00,0.00,0.00,0.00,,897.51,Fine dune sand,0.60,Straight Steel Fibers ,157.00,13.00,0.220,2850.000,,,,,,,,180.00,polycarboxylic ether (PCE) based superplasticizer,42.60,Standard Curing ,22.00,,,ASTM C1437,,180.00,50 x 50 x 50,ASTM C109,,94.00,106.00,122.70,,135.60,,145.40,ASTM C469,52.50,,,,,,,,40 X 40 X 160 ,ASTM C78,,34.40,,,,,,,,,,,,,,,,,,,,,,,
M3,1000.00,ordinary Portland cement Type I cement,,250.00,0.00,,0.00,0.00,0.00,0.00,0.00,0.00,0.00,,0.00,0.00,0.00,0.00,0.00,,818.21,Fine dune sand,0.60,Straight Steel Fibers ,157.00,13.00,0.220,2850.000,,,,,,,,187.50,polycarboxylic ether (PCE) based superplasticizer,44.38,Standard Curing ,22.00,,,ASTM C1437,,180.00,50 x 50 x 50,ASTM C109,,107.00,120.70,129.40,,136.90,,150.70,ASTM C469,53.00,,,,,,,,40 X 40 X 160 ,ASTM C78,,36.60,,,,,,,,,,,,,,,,,,,,,,,
M4,1100.00,ordinary Portland cement Type I cement,,165.00,0.00,,0.00,0.00,0.00,0.00,0.00,0.00,0.00,,0.00,0.00,0.00,0.00,0.00,,826.55,Fine dune sand,0.60,Straight Steel Fibers ,157.00,13.00,0.220,2850.000,,,,,,,,189.75,polycarboxylic ether (PCE) based superplasticizer,44.91,Standard Curing ,22.00,,,ASTM C1437,,200.00,50 x 50 x 50,ASTM C109,,100.80,108.60,119.10,,132.00,,136.70,ASTM C469,44.80,,,,,,,,40 X 40 X 160 ,ASTM C78,,27.80,,,,,,,,,,,,,,,,,,,,,,,
M5,1100.00,ordinary Portland cement Type I cement,,220.00,0.00,,0.00,0.00,0.00,0.00,0.00,0.00,0.00,,0.00,0.00,0.00,0.00,0.00,,739.32,Fine dune sand,0.60,Straight Steel Fibers ,157.00,13.00,0.220,2850.000,,,,,,,,198.00,polycarboxylic ether (PCE) based superplasticizer,46.86,Standard Curing ,22.00,,,ASTM C1437,,210.00,50 x 50 x 50,ASTM C109,,103.70,113.20,125.20,,136.30,,147.00,ASTM C469,46.50,,,,,,,,40 X 40 X 160 ,ASTM C78,,29.80,,,,,,,,,,,,,,,,,,,,,,,
M6,1100.00,ordinary Portland cement Type I cement,,275.00,0.00,,0.00,0.00,0.00,0.00,0.00,0.00,0.00,,0.00,0.00,0.00,0.00,0.00,,652.09,Fine dune sand,0.60,Straight Steel Fibers ,157.00,13.00,0.220,2850.000,,,,,,,,206.25,polycarboxylic ether (PCE) based superplasticizer,48.81,Standard Curing ,22.00,,,ASTM C1437,,190.00,50 x 50 x 50,ASTM C109,,110.00,119.10,131.00,,138.90,,154.40,ASTM C469,47.60,,,,,,,,40 X 40 X 160 ,ASTM C78,,32.90,,,,,,,,,,,,,,,,,,,,,,,
M7,1200.00,ordinary Portland cement Type I cement,,180.00,0.00,,0.00,0.00,0.00,0.00,0.00,0.00,0.00,,0.00,0.00,0.00,0.00,0.00,,676.29,Fine dune sand,0.60,Straight Steel Fibers ,157.00,13.00,0.220,2850.000,,,,,,,,207.00,polycarboxylic ether (PCE) based superplasticizer,48.99,Standard Curing ,22.00,,,ASTM C1437,,200.00,50 x 50 x 50,ASTM C109,,99.90,107.20,119.40,,132.80,,136.40,ASTM C469,45.70,,,,,,,,40 X 40 X 160 ,ASTM C78,,26.00,,,,,,,,,,,,,,,,,,,,,,,
M8,1200.00,ordinary Portland cement Type I cement,,240.00,0.00,,0.00,0.00,0.00,0.00,0.00,0.00,0.00,,0.00,0.00,0.00,0.00,0.00,,581.13,Fine dune sand,0.60,Straight Steel Fibers ,157.00,13.00,0.220,2850.000,,,,,,,,216.00,polycarboxylic ether (PCE) based superplasticizer,51.12,Standard Curing ,22.00,,,ASTM C1437,,205.00,50 x 50 x 50,ASTM C109,,104.10,110.60,123.00,,135.00,,140.00,ASTM C469,47.80,,,,,,,,40 X 40 X 160 ,ASTM C78,,30.90,,,,,,,,,,,,,,,,,,,,,,,
M9,1200.00,ordinary Portland cement Type I cement,,300.00,0.00,,0.00,0.00,0.00,0.00,0.00,0.00,0.00,,0.00,0.00,0.00,0.00,0.00,,485.97,Fine dune sand,0.60,Straight Steel Fibers ,157.00,13.00,0.220,2850.000,,,,,,,,225.00,polycarboxylic ether (PCE) based superplasticizer,53.25,Standard Curing ,22.00,,,ASTM C1437,,205.00,50 x 50 x 50,ASTM C109,,108.00,115.00,126.00,,137.00,,143.80,ASTM C469,48.40,,,,,,,,40 X 40 X 160 ,ASTM C78,,34.80,,,,,,,,,,,,,,,,,,,,,,,
M10,1000.00,ordinary Portland cement Type I cement,,150.00,0.00,,0.00,0.00,0.00,0.00,0.00,0.00,0.00,,0.00,0.00,0.00,0.00,0.00,,945.25,Fine dune sand,0.60,Straight Steel Fibers ,157.00,13.00,0.220,2850.000,,,,,,,,201.25,polycarboxylic ether (PCE) based superplasticizer,23.00,Standard Curing ,22.00,,,ASTM C1437,,220.00,50 x 50 x 50,ASTM C109,,98.70,111.60,125.40,,129.40,,142.00,ASTM C469,48.30,,,,,,,,40 X 40 X 160 ,ASTM C78,,32.40,,,,,,,,,,,,,,,,,,,,,,,
M11,1000.00,ordinary Portland cement Type I cement,,200.00,0.00,,0.00,0.00,0.00,0.00,0.00,0.00,0.00,,0.00,0.00,0.00,0.00,0.00,,864.58,Fine dune sand,0.60,Straight Steel Fibers ,157.00,13.00,0.220,2850.000,,,,,,,,210.00,polycarboxylic ether (PCE) based superplasticizer,24.00,Standard Curing ,22.00,,,ASTM C1437,,200.00,50 x 50 x 50,ASTM C109,,101.30,119.60,129.30,,133.30,,146.30,ASTM C469,49.20,,,,,,,,40 X 40 X 160 ,ASTM C78,,34.00,,,,,,,,,,,,,,,,,,,,,,,
M12,1000.00,ordinary Portland cement Type I cement,,250.00,0.00,,0.00,0.00,0.00,0.00,0.00,0.00,0.00,,0.00,0.00,0.00,0.00,0.00,,783.91,Fine dune sand,0.60,Straight Steel Fibers ,157.00,13.00,0.220,2850.000,,,,,,,,218.75,polycarboxylic ether (PCE) based superplasticizer,25.00,Standard Curing ,22.00,,,ASTM C1437,,220.00,50 x 50 x 50,ASTM C109,,104.00,121.00,133.00,,135.00,,149.00,ASTM C469,50.00,,,,,,,,40 X 40 X 160 ,ASTM C78,,34.90,,,,,,,,,,,,,,,,,,,,,,,
M13,1100.00,ordinary Portland cement Type I cement,,165.00,0.00,,0.00,0.00,0.00,0.00,0.00,0.00,0.00,,0.00,0.00,0.00,0.00,0.00,,806.45,Fine dune sand,0.60,Straight Steel Fibers ,157.00,13.00,0.220,2850.000,,,,,,,,221.38,polycarboxylic ether (PCE) based superplasticizer,18.98,Standard Curing ,22.00,,,ASTM C1437,,185.00,50 x 50 x 50,ASTM C109,,108.20,117.20,119.30,,128.40,,140.00,ASTM C469,42.90,,,,,,,,40 X 40 X 160 ,ASTM C78,,24.50,,,,,,,,,,,,,,,,,,,,,,,
M14,1100.00,ordinary Portland cement Type I cement,,220.00,0.00,,0.00,0.00,0.00,0.00,0.00,0.00,0.00,,0.00,0.00,0.00,0.00,0.00,,718.35,Fine dune sand,0.60,Straight Steel Fibers ,157.00,13.00,0.220,2850.000,,,,,,,,231.00,polycarboxylic ether (PCE) based superplasticizer,19.80,Standard Curing ,22.00,,,ASTM C1437,,205.00,50 x 50 x 50,ASTM C109,,108.60,119.80,123.40,,130.00,,147.10,ASTM C469,44.40,,,,,,,,40 X 40 X 160 ,ASTM C78,,25.80,,,,,,,,,,,,,,,,,,,,,,,
M15,1100.00,ordinary Portland cement Type I cement,,275.00,0.00,,0.00,0.00,0.00,0.00,0.00,0.00,0.00,,0.00,0.00,0.00,0.00,0.00,,630.25,Fine dune sand,0.60,Straight Steel Fibers ,157.00,13.00,0.220,2850.000,,,,,,,,240.63,polycarboxylic ether (PCE) based superplasticizer,20.63,Standard Curing ,22.00,,,ASTM C1437,,190.00,50 x 50 x 50,ASTM C109,,110.00,121.00,127.00,,133.00,,148.50,ASTM C469,45.00,,,,,,,,40 X 40 X 160 ,ASTM C78,,28.00,,,,,,,,,,,,,,,,,,,,,,,
M16,1200.00,ordinary Portland cement Type I cement,,180.00,0.00,,0.00,0.00,0.00,0.00,0.00,0.00,0.00,,0.00,0.00,0.00,0.00,0.00,,654.37,Fine dune sand,0.60,Straight Steel Fibers ,157.00,13.00,0.220,2850.000,,,,,,,,241.50,polycarboxylic ether (PCE) based superplasticizer,20.70,Standard Curing ,22.00,,,ASTM C1437,,225.00,50 x 50 x 50,ASTM C109,,90.10,107.00,112.40,,130.00,,133.00,ASTM C469,41.20,,,,,,,,40 X 40 X 160 ,ASTM C78,,24.90,,,,,,,,,,,,,,,,,,,,,,,
M17,1200.00,ordinary Portland cement Type I cement,,240.00,0.00,,0.00,0.00,0.00,0.00,0.00,0.00,0.00,,0.00,0.00,0.00,0.00,0.00,,558.26,Fine dune sand,0.60,Straight Steel Fibers ,157.00,13.00,0.220,2850.000,,,,,,,,252.00,polycarboxylic ether (PCE) based superplasticizer,21.60,Standard Curing ,22.00,,,ASTM C1437,,200.00,50 x 50 x 50,ASTM C109,,91.60,112.10,120.20,,134.00,,136.70,ASTM C469,42.40,,,,,,,,40 X 40 X 160 ,ASTM C78,,26.50,,,,,,,,,,,,,,,,,,,,,,,
M18,1200.00,ordinary Portland cement Type I cement,,300.00,0.00,,0.00,0.00,0.00,0.00,0.00,0.00,0.00,,0.00,0.00,0.00,0.00,0.00,,462.15,Fine dune sand,0.60,Straight Steel Fibers ,157.00,13.00,0.220,2850.000,,,,,,,,262.50,polycarboxylic ether (PCE) based superplasticizer,22.50,Standard Curing ,22.00,,,ASTM C1437,,200.00,50 x 50 x 50,ASTM C109,,98.40,113.20,121.90,,136.00,,154.50,ASTM C469,45.70,,,,,,,,40 X 40 X 160 ,ASTM C78,,27.50,,,,,,,,,,,,,,,,,,,,,,,
M19,1000.00,ordinary Portland cement Type I cement,,150.00,0.00,,0.00,0.00,0.00,0.00,0.00,0.00,0.00,,0.00,0.00,0.00,0.00,0.00,,885.80,Fine dune sand,0.60,Straight Steel Fibers ,157.00,13.00,0.220,2850.000,,,,,,,,230.00,polycarboxylic ether (PCE) based superplasticizer,17.25,Standard Curing ,22.00,,,ASTM C1437,,220.00,50 x 50 x 50,ASTM C109,,91.00,105.60,115.70,,121.50,,130.30,ASTM C469,40.30,,,,,,,,40 X 40 X 160 ,ASTM C78,,27.90,,,,,,,,,,,,,,,,,,,,,,,
M20,1000.00,ordinary Portland cement Type I cement,,200.00,0.00,,0.00,0.00,0.00,0.00,0.00,0.00,0.00,,0.00,0.00,0.00,0.00,0.00,,802.55,Fine dune sand,0.60,Straight Steel Fibers ,157.00,13.00,0.220,2850.000,,,,,,,,240.00,polycarboxylic ether (PCE) based superplasticizer,18.00,Standard Curing ,22.00,,,ASTM C1437,,215.00,50 x 50 x 50,ASTM C109,,99.90,108.00,119.50,,126.20,,140.10,ASTM C469,43.20,,,,,,,,40 X 40 X 160 ,ASTM C78,,30.70,,,,,,,,,,,,,,,,,,,,,,,
M21,1000.00,ordinary Portland cement Type I cement,,250.00,0.00,,0.00,0.00,0.00,0.00,0.00,0.00,0.00,,0.00,0.00,0.00,0.00,0.00,,719.29,Fine dune sand,0.60,Straight Steel Fibers ,157.00,13.00,0.220,2850.000,,,,,,,,250.00,polycarboxylic ether (PCE) based superplasticizer,18.75,Standard Curing ,22.00,,,ASTM C1437,,220.00,50 x 50 x 50,ASTM C109,,100.50,109.80,122.00,,128.00,,143.80,ASTM C469,44.50,,,,,,,,40 X 40 X 160 ,ASTM C78,,31.50,,,,,,,,,,,,,,,,,,,,,,,
M22,1100.00,ordinary Portland cement Type I cement,,165.00,0.00,,0.00,0.00,0.00,0.00,0.00,0.00,0.00,,0.00,0.00,0.00,0.00,0.00,,741.06,Fine dune sand,0.60,Straight Steel Fibers ,157.00,13.00,0.220,2850.000,,,,,,,,253.00,polycarboxylic ether (PCE) based superplasticizer,12.65,Standard Curing ,22.00,,,ASTM C1437,,190.00,50 x 50 x 50,ASTM C109,,83.80,102.00,114.50,,123.30,,130.90,ASTM C469,41.60,,,,,,,,40 X 40 X 160 ,ASTM C78,,23.00,,,,,,,,,,,,,,,,,,,,,,,
M23,1100.00,ordinary Portland cement Type I cement,,220.00,0.00,,0.00,0.00,0.00,0.00,0.00,0.00,0.00,,0.00,0.00,0.00,0.00,0.00,,650.11,Fine dune sand,0.60,Straight Steel Fibers ,157.00,13.00,0.220,2850.000,,,,,,,,264.00,polycarboxylic ether (PCE) based superplasticizer,13.20,Standard Curing ,22.00,,,ASTM C1437,,188.00,50 x 50 x 50,ASTM C109,,98.80,104.50,115.50,,125.70,,133.30,ASTM C469,42.00,,,,,,,,40 X 40 X 160 ,ASTM C78,,25.70,,,,,,,,,,,,,,,,,,,,,,,
M24,1100.00,ordinary Portland cement Type I cement,,275.00,0.00,,0.00,0.00,0.00,0.00,0.00,0.00,0.00,,0.00,0.00,0.00,0.00,0.00,,559.17,Fine dune sand,0.60,Straight Steel Fibers ,157.00,13.00,0.220,2850.000,,,,,,,,275.00,polycarboxylic ether (PCE) based superplasticizer,13.75,Standard Curing ,22.00,,,ASTM C1437,,190.00,50 x 50 x 50,ASTM C109,,101.00,107.00,117.00,,128.30,,136.60,ASTM C469,43.00,,,,,,,,40 X 40 X 160 ,ASTM C78,,27.10,,,,,,,,,,,,,,,,,,,,,,,
M25,1200.00,ordinary Portland cement Type I cement,,180.00,0.00,,0.00,0.00,0.00,0.00,0.00,0.00,0.00,,0.00,0.00,0.00,0.00,0.00,,583.03,Fine dune sand,0.60,Straight Steel Fibers ,157.00,13.00,0.220,2850.000,,,,,,,,276.00,polycarboxylic ether (PCE) based superplasticizer,13.80,Standard Curing ,22.00,,,ASTM C1437,,210.00,50 x 50 x 50,ASTM C109,,90.30,102.50,111.10,,128.00,,138.30,ASTM C469,40.00,,,,,,,,40 X 40 X 160 ,ASTM C78,,25.00,,,,,,,,,,,,,,,,,,,,,,,
M26,1200.00,ordinary Portland cement Type I cement,,240.00,0.00,,0.00,0.00,0.00,0.00,0.00,0.00,0.00,,0.00,0.00,0.00,0.00,0.00,,483.81,Fine dune sand,0.60,Straight Steel Fibers ,157.00,13.00,0.220,2850.000,,,,,,,,288.00,polycarboxylic ether (PCE) based superplasticizer,14.40,Standard Curing ,22.00,,,ASTM C1437,,200.00,50 x 50 x 50,ASTM C109,,99.70,108.60,115.70,,132.20,,142.80,ASTM C469,41.00,,,,,,,,40 X 40 X 160 ,ASTM C78,,26.00,,,,,,,,,,,,,,,,,,,,,,,
M27,1200.00,ordinary Portland cement Type I cement,,300.00,0.00,,0.00,0.00,0.00,0.00,0.00,0.00,0.00,,0.00,0.00,0.00,0.00,0.00,,384.60,Fine dune sand,0.60,Straight Steel Fibers ,157.00,13.00,0.220,2850.000,,,,,,,,300.00,polycarboxylic ether (PCE) based superplasticizer,15.00,Standard Curing ,22.00,,,ASTM C1437,,190.00,50 x 50 x 50,ASTM C109,,102.00,110.20,117.10,,135.00,,144.00,ASTM C469,42.50,,,,,,,,40 X 40 X 160 ,ASTM C78,,26.00,,,,,,,,,,,,,,,,,,,,,,,
1.00,900.00,portland cement,,180.00,0.00,,0.00,270.00,0.00,0.00,0.00,0.00,0.00,,0.00,0.00,0.00,0.00,0.00,,1080.00,Quartz sand,,,,,,,,,,,,,,207.00,polycarboxylate based super-plasticizer,31.50,Standard Curing ,20.00,95.00,,,,,C: 75 X 150,ASTM C39/C39M,,,131.00,142.00,,151.00,160.00,,ASTM C39/C39M,42.60,ASTM C496/C496M,9.40,,,,,,100 x 100 x 400,ASTM C1609/C1609M,,,,,,9.03, ASTM C642 for Porosity ,,,3.60,,,,,,,,ASTM C1202,71.00,,,Pakistan,"Exploring mechanical and durability properties of ultra-high performance concrete incorporating various steel fiber lengths and dosages 

https://doi.org/10.1016/j.conbuildmat.2014.11.017",2014,Ref-14-Research
2.00,900.00,portland cement,,180.00,0.00,,0.00,270.00,0.00,0.00,0.00,0.00,0.00,,0.00,0.00,0.00,0.00,0.00,,1080.00,Quartz sand,,Straight Steel Fibers ,78.50,8.00,0.200,2850.000,,,,,,,,207.00,polycarboxylate based super-plasticizer,31.50,Standard Curing ,20.00,95.00,,,,,C: 75 X 150,ASTM C39/C39M,,,135.00,147.00,,156.00,165.00,,ASTM C39/C39M,42.10,ASTM C496/C496M,17.60,,,,,,100 x 100 x 400,ASTM C1609/C1609M,,,,,,23.23, ASTM C642 for Porosity ,,,3.30,,,,,,,,ASTM C1202,60.00,,,,,,
3.00,900.00,portland cement,,180.00,0.00,,0.00,270.00,0.00,0.00,0.00,0.00,0.00,,0.00,0.00,0.00,0.00,0.00,,1080.00,Quartz sand,,Straight Steel Fibers ,235.50,8.00,0.200,2850.000,,,,,,,,207.00,polycarboxylate based super-plasticizer,31.50,Standard Curing ,20.00,95.00,,,,,C: 75 X 150,ASTM C39/C39M,,,142.00,154.00,,164.00,174.00,,ASTM C39/C39M,42.50,ASTM C496/C496M,21.90,,,,,,100 x 100 x 400,ASTM C1609/C1609M,,,,,,43.60, ASTM C642 for Porosity ,,,3.00,,,,,,,,ASTM C1202,45.00,,,,,,
4.00,900.00,portland cement,,180.00,0.00,,0.00,270.00,0.00,0.00,0.00,0.00,0.00,,0.00,0.00,0.00,0.00,0.00,,1080.00,Quartz sand,,Straight Steel Fibers ,471.00,8.00,0.200,2850.000,,,,,,,,207.00,polycarboxylate based super-plasticizer,31.50,Standard Curing ,20.00,95.00,,,,,C: 75 X 150,ASTM C39/C39M,,,148.00,160.00,,171.00,181.00,,ASTM C39/C39M,42.80,ASTM C496/C496M,39.80,,,,,,100 x 100 x 400,ASTM C1609/C1609M,,,,,,83.95, ASTM C642 for Porosity ,,,1.35,,,,,,,,ASTM C1202,36.00,,,,,,
5.00,900.00,portland cement,,180.00,0.00,,0.00,270.00,0.00,0.00,0.00,0.00,0.00,,0.00,0.00,0.00,0.00,0.00,,1080.00,Quartz sand,,Straight Steel Fibers ,78.50,12.00,0.200,2850.000,,,,,,,,207.00,polycarboxylate based super-plasticizer,31.50,Standard Curing ,20.00,95.00,,,,,C: 75 X 150,ASTM C39/C39M,,,135.00,149.00,,158.00,165.00,,ASTM C39/C39M,42.30,ASTM C496/C496M,15.60,,,,,,100 x 100 x 400,ASTM C1609/C1609M,,,,,,18.20, ASTM C642 for Porosity ,,,3.35,,,,,,,,ASTM C1202,60.00,,,,,,
6.00,900.00,portland cement,,180.00,0.00,,0.00,270.00,0.00,0.00,0.00,0.00,0.00,,0.00,0.00,0.00,0.00,0.00,,1080.00,Quartz sand,,Straight Steel Fibers ,235.50,12.00,0.200,2850.000,,,,,,,,207.00,polycarboxylate based super-plasticizer,31.50,Standard Curing ,20.00,95.00,,,,,C: 75 X 150,ASTM C39/C39M,,,141.00,155.00,,166.00,176.00,,ASTM C39/C39M,42.80,ASTM C496/C496M,19.70,,,,,,100 x 100 x 400,ASTM C1609/C1609M,,,,,,32.75, ASTM C642 for Porosity ,,,3.00,,,,,,,,ASTM C1202,47.00,,,,,,
7.00,900.00,portland cement,,180.00,0.00,,0.00,270.00,0.00,0.00,0.00,0.00,0.00,,0.00,0.00,0.00,0.00,0.00,,1080.00,Quartz sand,,Straight Steel Fibers ,471.00,12.00,0.200,2850.000,,,,,,,,207.00,polycarboxylate based super-plasticizer,31.50,Standard Curing ,20.00,95.00,,,,,C: 75 X 150,ASTM C39/C39M,,,147.00,159.00,,173.00,184.00,,ASTM C39/C39M,42.30,ASTM C496/C496M,36.20,,,,,,100 x 100 x 400,ASTM C1609/C1609M,,,,,,60.50, ASTM C642 for Porosity ,,,2.38,,,,,,,,ASTM C1202,38.00,,,,,,
8.00,900.00,portland cement,,180.00,0.00,,0.00,270.00,0.00,0.00,0.00,0.00,0.00,,0.00,0.00,0.00,0.00,0.00,,1080.00,Quartz sand,,Straight Steel Fibers ,78.50,16.00,0.200,2850.000,,,,,,,,207.00,polycarboxylate based super-plasticizer,31.50,Standard Curing ,20.00,95.00,,,,,C: 75 X 150,ASTM C39/C39M,,,137.00,148.00,,159.00,167.00,,ASTM C39/C39M,43.40,ASTM C496/C496M,13.90,,,,,,100 x 100 x 400,ASTM C1609/C1609M,,,,,,15.10, ASTM C642 for Porosity ,,,3.40,,,,,,,,ASTM C1202,65.00,,,,,,
9.00,900.00,portland cement,,180.00,0.00,,0.00,270.00,0.00,0.00,0.00,0.00,0.00,,0.00,0.00,0.00,0.00,0.00,,1080.00,Quartz sand,,Straight Steel Fibers ,235.50,16.00,0.200,2850.000,,,,,,,,207.00,polycarboxylate based super-plasticizer,31.50,Standard Curing ,20.00,95.00,,,,,C: 75 X 150,ASTM C39/C39M,,,143.00,152.00,,165.00,175.00,,ASTM C39/C39M,42.10,ASTM C496/C496M,18.90,,,,,,100 x 100 x 400,ASTM C1609/C1609M,,,,,,26.53, ASTM C642 for Porosity ,,,3.05,,,,,,,,ASTM C1202,52.00,,,,,,
10.00,900.00,portland cement,,180.00,0.00,,0.00,270.00,0.00,0.00,0.00,0.00,0.00,,0.00,0.00,0.00,0.00,0.00,,1080.00,Quartz sand,,Straight Steel Fibers ,471.00,16.00,0.200,2850.000,,,,,,,,207.00,polycarboxylate based super-plasticizer,31.50,Standard Curing ,20.00,95.00,,,,,C: 75 X 150,ASTM C39/C39M,,,149.00,163.00,,170.00,185.00,,ASTM C39/C39M,42.90,ASTM C496/C496M,33.80,,,,,,100 x 100 x 400,ASTM C1609/C1609M,,,,,,47.30, ASTM C642 for Porosity ,,,1.40,,,,,,,,ASTM C1202,43.00,,,,,,
UHPC-1,1092.00,Portland cement Type 1 cement,,273.00,0.00,,0.00,0.00,0.00,0.00,0.00,0.00,0.00,,0.00,0.00,0.00,0.00,0.00,,647.00,Arkansas River sand,3.00,,,,,,,,,,,,,273.00,HRWRA,30.26,heat curing,90.00,100.00,,ASTM C1437,,195.00,"Cylindrical specimens, 75 X 150 mm",ASTM C109,,,,,,136.40,,,ASTM C469,43.40,,,,,,,,,,,,,,,,,,,,,,,,,,,,,,,USA,"Evaluation of modulus of elasticity of ultra-high performance concrete

https://doi.org/10.1016/j.conbuildmat.2017.07.158",2017,Ref-15-Research
UHPC-2,1092.00,Portland cement Type 1 cement,,273.00,0.00,,0.00,0.00,0.00,0.00,0.00,0.00,0.00,,0.00,0.00,0.00,0.00,0.00,,647.00,Arkansas River sand,3.00,Straight Steel Fibers ,27.30,12.70,0.200,,,,,,,,,273.00,HRWRA,30.26,heat curing,90.00,100.00,,ASTM C1437,,185.00,"Cylindrical specimens, 75 X 150 mm",ASTM C109,,,,,,137.90,,,ASTM C469,44.50,,,,,,,,,,,,,,,,,,,,,,,,,,,,,,,,,,
UHPC-3,1092.00,Portland cement Type 1 cement,,273.00,0.00,,0.00,0.00,0.00,0.00,0.00,0.00,0.00,,0.00,0.00,0.00,0.00,0.00,,647.00,Arkansas River sand,3.00,Straight Steel Fibers ,54.60,12.70,0.200,,,,,,,,,273.00,HRWRA,30.26,heat curing,90.00,100.00,,ASTM C1437,,175.00,"Cylindrical specimens, 75 X 150 mm",ASTM C109,,,,,,140.80,,,ASTM C469,45.90,,,,,,,,,,,,,,,,,,,,,,,,,,,,,,,,,,
UHPC-4,1092.00,Portland cement Type 1 cement,,273.00,0.00,,0.00,0.00,0.00,0.00,0.00,0.00,0.00,,0.00,0.00,0.00,0.00,0.00,,647.00,Arkansas River sand,3.00,Straight Steel Fibers ,81.90,12.70,0.200,,,,,,,,,273.00,HRWRA,30.26,heat curing,90.00,100.00,,ASTM C1437,,170.00,"Cylindrical specimens, 75 X 150 mm",ASTM C109,,,,,,155.30,,,ASTM C469,45.90,,,,,,,,,,,,,,,,,,,,,,,,,,,,,,,,,,
