Repository: Jocund96/Data-to-Design-ML

# Section 4: Boosting Models

Experiments on gradient boosting algorithms (XGBoost, HistGradientBoosting, AdaBoost) for concrete strength prediction on UCI and UHPC datasets.

- **Week 1–4**: UCI dataset baselines, data cleaning, monotonic physical constraints, and sample weighting.
- **Week 5–7**: UHPC dataset preprocessing, feature missingness policies, scikit-learn pipelines, and hyperparameter tuning.
- **Week 8–10**: Group-aware validation (LOPO), quantile regression uncertainty intervals, and SHAP interpretability.

File: S4_Boosting/Week-8-9-10/initial_data_preparation/UHPC_dataset.csv (part 3 of 23)
Mix-ID,Mix Constitutents ,,,,,,,,,,,,,,,,,,,,,,,,,,,,,,,,,,,,,,Curing Regime ,,,,Workability ,,,Mechanical Properties ,,,,,,,,,,,,,,,,,,,,,,,,,,,Durability Properities ,,,,,,,,,,,,,,,Research Paper Details,,,
UHPC-5,1280.00,Portland cement Type 1 cement,,320.00,0.00,,0.00,0.00,0.00,0.00,0.00,0.00,0.00,,0.00,0.00,0.00,0.00,0.00,,310.00,Arkansas River sand,3.00,,,,,,,,,,,,,320.00,HRWRA,38.22,heat curing,90.00,100.00,,ASTM C1437,,210.00,"Cylindrical specimens, 75 X 150 mm",ASTM C109,,,,,,135.00,,,ASTM C469,37.60,,,,,,,,,,,,,,,,,,,,,,,,,,,,,,,,,,
UHPC-6,1280.00,Portland cement Type 1 cement,,320.00,0.00,,0.00,0.00,0.00,0.00,0.00,0.00,0.00,,0.00,0.00,0.00,0.00,0.00,,310.00,Arkansas River sand,3.00,Straight Steel Fibers ,32.00,12.70,0.200,,,,,,,,,320.00,HRWRA,38.22,heat curing,90.00,100.00,,ASTM C1437,,200.00,"Cylindrical specimens, 75 X 150 mm",ASTM C109,,,,,,135.90,,,ASTM C469,40.30,,,,,,,,,,,,,,,,,,,,,,,,,,,,,,,,,,
UHPC-7,1280.00,Portland cement Type 1 cement,,320.00,0.00,,0.00,0.00,0.00,0.00,0.00,0.00,0.00,,0.00,0.00,0.00,0.00,0.00,,310.00,Arkansas River sand,3.00,Straight Steel Fibers ,64.00,12.70,0.200,,,,,,,,,320.00,HRWRA,38.22,heat curing,90.00,100.00,,ASTM C1437,,195.00,"Cylindrical specimens, 75 X 150 mm",ASTM C109,,,,,,143.20,,,ASTM C469,41.00,,,,,,,,,,,,,,,,,,,,,,,,,,,,,,,,,,
UHPC-8,1280.00,Portland cement Type 1 cement,,320.00,0.00,,0.00,0.00,0.00,0.00,0.00,0.00,0.00,,0.00,0.00,0.00,0.00,0.00,,310.00,Arkansas River sand,3.00,Straight Steel Fibers ,96.00,12.70,0.200,,,,,,,,,320.00,HRWRA,38.22,heat curing,90.00,100.00,,ASTM C1437,,185.00,"Cylindrical specimens, 75 X 150 mm",ASTM C109,,,,,,145.70,,,ASTM C469,43.40,,,,,,,,,,,,,,,,,,,,,,,,,,,,,,,,,,
UHPC-9,1280.00,Portland cement Type 1 cement,,320.00,0.00,,0.00,0.00,0.00,0.00,0.00,0.00,0.00,,0.00,0.00,0.00,0.00,0.00,,310.00,Arkansas River sand,3.00,,,,,,,,,,,,,320.00,HRWRA,77.22,heat curing,90.00,100.00,,ASTM C1437,,230.00,"Cylindrical specimens, 75 X 150 mm",ASTM C109,,,,,,124.10,,,ASTM C469,37.20,,,,,,,,,,,,,,,,,,,,,,,,,,,,,,,,,,
UHPC-10,1280.00,Portland cement Type 1 cement,,320.00,0.00,,0.00,0.00,0.00,0.00,0.00,0.00,0.00,,0.00,0.00,0.00,0.00,0.00,,310.00,Arkansas River sand,3.00,Straight Steel Fibers ,32.00,12.70,0.200,,,,,,,,,320.00,HRWRA,77.22,heat curing,90.00,100.00,,ASTM C1437,,220.00,"Cylindrical specimens, 75 X 150 mm",ASTM C109,,,,,,128.30,,,ASTM C469,37.90,,,,,,,,,,,,,,,,,,,,,,,,,,,,,,,,,,
UHPC-11,1280.00,Portland cement Type 1 cement,,320.00,0.00,,0.00,0.00,0.00,0.00,0.00,0.00,0.00,,0.00,0.00,0.00,0.00,0.00,,310.00,Arkansas River sand,3.00,Straight Steel Fibers ,64.00,12.70,0.200,,,,,,,,,320.00,HRWRA,77.22,heat curing,90.00,100.00,,ASTM C1437,,210.00,"Cylindrical specimens, 75 X 150 mm",ASTM C109,,,,,,127.60,,,ASTM C469,40.00,,,,,,,,,,,,,,,,,,,,,,,,,,,,,,,,,,
UHPC-12,1280.00,Portland cement Type 1 cement,,320.00,0.00,,0.00,0.00,0.00,0.00,0.00,0.00,0.00,,0.00,0.00,0.00,0.00,0.00,,310.00,Arkansas River sand,3.00,Straight Steel Fibers ,96.00,12.70,0.200,,,,,,,,,320.00,HRWRA,77.22,heat curing,90.00,100.00,,ASTM C1437,,195.00,"Cylindrical specimens, 75 X 150 mm",ASTM C109,,,,,,144.10,,,ASTM C469,42.70,,,,,,,,,,,,,,,,,,,,,,,,,,,,,,,,,,
UHPC-13,1280.00,Portland cement Type 1 cement,,320.00,292.00,Class C ,0.00,0.00,0.00,0.00,0.00,0.00,0.00,,0.00,0.00,0.00,0.00,0.00,,0.00,,,,,,,,,,,,,,,320.00,HRWRA,35.37,heat curing,90.00,100.00,,ASTM C1437,,205.00,"Cylindrical specimens, 75 X 150 mm",ASTM C109,,,,,,135.50,,,ASTM C469,36.90,,,,,,,,,,,,,,,,,,,,,,,,,,,,,,,,,,
UHPC-14,1280.00,Portland cement Type 1 cement,,320.00,292.00,Class C ,0.00,0.00,0.00,0.00,0.00,0.00,0.00,,0.00,0.00,0.00,0.00,0.00,,0.00,,,Straight Steel Fibers ,32.00,12.70,0.200,,,,,,,,,320.00,HRWRA,35.37,heat curing,90.00,100.00,,ASTM C1437,,200.00,"Cylindrical specimens, 75 X 150 mm",ASTM C109,,,,,,146.80,,,ASTM C469,38.30,,,,,,,,,,,,,,,,,,,,,,,,,,,,,,,,,,
UHPC-15,1280.00,Portland cement Type 1 cement,,320.00,292.00,Class C ,0.00,0.00,0.00,0.00,0.00,0.00,0.00,,0.00,0.00,0.00,0.00,0.00,,0.00,,,Straight Steel Fibers ,64.00,12.70,0.200,,,,,,,,,320.00,HRWRA,35.37,heat curing,90.00,100.00,,ASTM C1437,,195.00,"Cylindrical specimens, 75 X 150 mm",ASTM C109,,,,,,144.70,,,ASTM C469,39.30,,,,,,,,,,,,,,,,,,,,,,,,,,,,,,,,,,
UHPC-16,1280.00,Portland cement Type 1 cement,,320.00,292.00,Class C ,0.00,0.00,0.00,0.00,0.00,0.00,0.00,,0.00,0.00,0.00,0.00,0.00,,0.00,,,Straight Steel Fibers ,96.00,12.70,0.200,,,,,,,,,320.00,HRWRA,35.37,heat curing,90.00,100.00,,ASTM C1437,,180.00,"Cylindrical specimens, 75 X 150 mm",ASTM C109,,,,,,162.40,,,ASTM C469,43.10,,,,,,,,,,,,,,,,,,,,,,,,,,,,,,,,,,
S0,675.00,Type III portland cement,,43.00,422.00,Class C ,0.00,0.00,0.00,0.00,0.00,0.00,0.00,,0.00,0.00,0.00,0.00,0.00,,992.00,River Sand + Masonry sand + Lightweight sand,4.75,,,,,,,,,,,,,228.00,polycarboxylate-based HRWR,9.12,Standard Curing ,23.00,100.00,,ASTM C230,,280.00,50 x 50 x 50 ,ASTM C109,,,125.00,,,140.00,,,,,,,,,,,,76.2 x 76.2 x  304.8,ASTM C1609,,,9.60,,,1.50,,,,,,,ASTM C1698,470.00,500.00,,,,,,,USA,"Effect of Hybrid Fibers on Fresh Properties, Mechanical Properties, and Autogenous Shrinkage of Cost-Effective UHPC

https://doi.org/10.1061/(ASCE)MT.1943-5533.0002212",2018,Ref-16-Research
S1,668.00,Type III portland cement,,42.50,418.00,Class C ,0.00,0.00,0.00,0.00,0.00,0.00,0.00,,0.00,0.00,0.00,0.00,0.00,,982.00,River Sand + Masonry sand + Lightweight sand,4.75,Straight Steel Fibers ,78.00,13.00,0.200,1900.000,203.00,,,,,,,225.70,polycarboxylate-based HRWR,10.16,Standard Curing ,23.00,100.00,,ASTM C230,,280.00,50 x 50 x 50 ,ASTM C109,,,130.00,,,143.00,,,,,,,,,,,,76.2 x 76.2 x  304.8,ASTM C1609,,,12.50,,,38.50,,,,,,,ASTM C1698,350.00,370.00,,,,,,,,,,
S2 (reference),663.00,Type III portland cement,,42.00,367.00,Class C ,0.00,0.00,0.00,0.00,0.00,0.00,0.00,,0.00,0.00,0.00,0.00,0.00,,955.00,River Sand + Masonry sand + Lightweight sand,4.75,Straight Steel Fibers ,156.00,13.00,0.200,1900.000,203.00,,,,,,,214.40,polycarboxylate-based HRWR,10.72,Standard Curing ,23.00,100.00,,ASTM C230,,280.00,50 x 50 x 50 ,ASTM C109,,,138.00,,,153.00,,,,,,,,6.80,,,,76.2 x 76.2 x  304.8,ASTM C1609,,,21.30,,11.80,51.90,,,,,,,ASTM C1698,280.00,310.00,,,,,,,,,,
PVA0.5S1.5,663.00,Type III portland cement,,42.00,367.00,Class C ,0.00,0.00,0.00,0.00,0.00,0.00,0.00,,0.00,0.00,0.00,0.00,0.00,,955.00,River Sand + Masonry sand + Lightweight sand,4.75,Straight Steel Fibers ,117.00,8.00,0.032,1900.000,203.00,PVA ,6.50,8.00,0.038,1400.00,,214.40,polycarboxylate-based HRWR,12.86,Standard Curing ,23.00,100.00,,ASTM C230,,280.00,50 x 50 x 50 ,ASTM C109,,,142.00,,,160.00,,,,,,,,,,,,76.2 x 76.2 x  304.8,ASTM C1609,,,23.40,,,58.50,,,,,,,ASTM C1698,220.00,240.00,,,,,,,,,,
H0.5S1.5,663.00,Type III portland cement,,42.00,367.00,Class C ,0.00,0.00,0.00,0.00,0.00,0.00,0.00,,0.00,0.00,0.00,0.00,0.00,,955.00,River Sand + Masonry sand + Lightweight sand,4.75,Straight Steel Fibers ,117.00,13.00,0.200,1900.000,203.00,Hooked end steel fiber ,39.00,30.00,0.50,1900.00,,214.40,polycarboxylate-based HRWR,10.72,Standard Curing ,23.00,100.00,,ASTM C230,,280.00,50 x 50 x 50 ,ASTM C109,,,140.00,,,160.00,,,,,,,,7.30,,,,76.2 x 76.2 x  304.8,ASTM C1609,,,23.40,,14.20,61.70,,,,,,,ASTM C1698,260.00,280.00,,,,,,,,,,
H1S1,663.00,Type III portland cement,,42.00,367.00,Class C ,0.00,0.00,0.00,0.00,0.00,0.00,0.00,,0.00,0.00,0.00,0.00,0.00,,955.00,River Sand + Masonry sand + Lightweight sand,4.75,Straight Steel Fibers ,78.00,13.00,0.200,1900.000,203.00,Hooked end steel fiber ,78.00,30.00,0.50,1900.00,,214.40,polycarboxylate-based HRWR,11.79,Standard Curing ,23.00,100.00,,ASTM C230,,280.00,50 x 50 x 50 ,ASTM C109,,,145.00,,,160.00,,,,,,,,8.00,,,,76.2 x 76.2 x  304.8,ASTM C1609,,,26.50,,14.70,66.90,,,,,,,ASTM C1698,300.00,320.00,,,,,,,,,,
H1.5S0.5,663.00,Type III portland cement,,42.00,367.00,Class C ,0.00,0.00,0.00,0.00,0.00,0.00,0.00,,0.00,0.00,0.00,0.00,0.00,,955.00,River Sand + Masonry sand + Lightweight sand,4.75,Straight Steel Fibers ,39.00,13.00,0.200,1900.000,203.00,Hooked end steel fiber ,117.00,30.00,0.50,1900.00,,214.40,polycarboxylate-based HRWR,17.15,Standard Curing ,23.00,100.00,,ASTM C230,,280.00,50 x 50 x 50 ,ASTM C109,,,127.00,,,150.00,,,,,,,,6.70,,,,76.2 x 76.2 x  304.8,ASTM C1609,,,21.60,,11.20,53.40,,,,,,,ASTM C1698,330.00,350.00,,,,,,,,,,
H2,663.00,Type III portland cement,,42.00,367.00,Class C ,0.00,0.00,0.00,0.00,0.00,0.00,0.00,,0.00,0.00,0.00,0.00,0.00,,955.00,River Sand + Masonry sand + Lightweight sand,4.75,Hooked End Steel Fiber ,156.00,30.00,0.500,1900.000,203.00,,,,,,,214.40,polycarboxylate-based HRWR,23.58,Standard Curing ,23.00,100.00,,ASTM C230,,280.00,50 x 50 x 50 ,ASTM C109,,,122.00,,,145.00,,,,,,,,6.00,,,,76.2 x 76.2 x  304.8,ASTM C1609,,,20.40,,9.50,49.80,,,,,,,ASTM C1698,370.00,400.00,,,,,,,,,,
S3,654.00,Type III portland cement,,41.70,409.00,Class C ,0.00,0.00,0.00,0.00,0.00,0.00,0.00,,0.00,0.00,0.00,0.00,0.00,,962.00,River Sand + Masonry sand + Lightweight sand,4.75,Straight Steel Fibers ,234.00,13.00,0.200,1900.000,203.00,,,,,,,220.94,polycarboxylate-based HRWR,27.62,Standard Curing ,23.00,100.00,,ASTM C230,,280.00,50 x 50 x 50 ,ASTM C109,,,140.00,,,158.00,,,,,,,,,,,,76.2 x 76.2 x  304.8,ASTM C1609,,,22.40,,,51.10,,,,,,,ASTM C1698,250.00,270.00,,,,,,,,,,
S4,648.00,Type III portland cement,,41.30,405.00,Class C ,0.00,0.00,0.00,0.00,0.00,0.00,0.00,,0.00,0.00,0.00,0.00,0.00,,952.00,River Sand + Masonry sand + Lightweight sand,4.75,Straight Steel Fibers ,312.00,13.00,0.200,1900.000,203.00,,,,,,,218.86,polycarboxylate-based HRWR,32.83,Standard Curing ,23.00,100.00,,ASTM C230,,280.00,50 x 50 x 50 ,ASTM C109,,,136.00,,,150.00,,,,,,,,,,,,76.2 x 76.2 x  304.8,ASTM C1609,,,23.00,,,48.10,,,,,,,ASTM C1698,200.00,220.00,,,,,,,,,,
S5,641.00,Type III portland cement,,40.80,401.00,Class C ,0.00,0.00,0.00,0.00,0.00,0.00,0.00,,0.00,0.00,0.00,0.00,0.00,,943.00,River Sand + Masonry sand + Lightweight sand,4.75,Straight Steel Fibers ,390.00,13.00,0.200,1900.000,203.00,,,,,,,216.56,polycarboxylate-based HRWR,43.31,Standard Curing ,23.00,100.00,,ASTM C230,,280.00,50 x 50 x 50 ,ASTM C109,,,130.00,,,146.00,,,,,,,,,,,,76.2 x 76.2 x  304.8,ASTM C1609,,,22.00,,,44.20,,,,,,,ASTM C1698,160.00,180.00,,,,,,,,,,
A0,809.00,P.I 42.5 Portland cement,42.50,270.00,0.00,,0.00,0.00,0.00,0.00,0.00,0.00,0.00,,0.00,0.00,0.00,0.00,0.00,,1079.00,Natural River sand,2.36,,,,,,,,,,,,,177.00,polycarboxylate-based superplasticizer,21.60,Standard Curing ,20.00,,, GB/T 2419-2005,,215.00,40 x 40 x 160 ,,,65,92,,,105,,112,,,,,,,,,,40 x 40 x 160,ASTM C1018,,,21.00,,,,,,,,,,,,,,,,,,,China ,"Effects of steel fiber content and shape on mechanical properties of ultra high performance concrete

https://doi.org/10.1016/j.conbuildmat.2015.11.028",2015,Ref-17-Research
A1,800.00,P.I 42.5 Portland cement,42.50,267.00,0.00,,0.00,0.00,0.00,0.00,0.00,0.00,0.00,,0.00,0.00,0.00,0.00,0.00,,1067.00,Natural River sand,2.36,Straight Steel Fibers ,78.00,13.00,0.200,2800.000,,,,,,,,175.00,polycarboxylate-based superplasticizer,21.30,Standard Curing ,20.00,,, GB/T 2419-2005,,185.00,40 x 40 x 160 ,,,90,115,,,130,,150,,,,,,,,,,40 x 40 x 160,ASTM C1018,,,22.00,,,,,,,,,,,,,,,,,,,,,,
A2,792.00,P.I 42.5 Portland cement,42.50,264.00,0.00,,0.00,0.00,0.00,0.00,0.00,0.00,0.00,,0.00,0.00,0.00,0.00,0.00,,1056.00,Natural River sand,2.36,Straight Steel Fibers ,156.00,13.00,0.200,2800.000,,,,,,,,173.00,polycarboxylate-based superplasticizer,21.10,Standard Curing ,20.00,,, GB/T 2419-2005,,170.00,40 x 40 x 160 ,,,105,123,,,152,,165,,,,,,,,,,40 x 40 x 160,ASTM C1018,,,27.00,,,,,,,,,,,,,,,,,,,,,,
A3,784.00,P.I 42.5 Portland cement,42.50,261.00,0.00,,0.00,0.00,0.00,0.00,0.00,0.00,0.00,,0.00,0.00,0.00,0.00,0.00,,1045.00,Natural River sand,2.36,Straight Steel Fibers ,234.00,13.00,0.200,2800.000,,,,,,,,171.00,polycarboxylate-based superplasticizer,20.90,Standard Curing ,20.00,,, GB/T 2419-2005,,140.00,40 x 40 x 160 ,,,108,125,,,160,,170,,,,,,,,,,40 x 40 x 160,ASTM C1018,,,38.00,,,,,,,,,,,,,,,,,,,,,,
B1,800.00,P.I 42.5 Portland cement,42.50,267.00,0.00,,0.00,0.00,0.00,0.00,0.00,0.00,0.00,,0.00,0.00,0.00,0.00,0.00,,1067.00,Natural River sand,2.36,Corrugated Steel Fiber ,78.00,13.00,0.200,2800.000,,,,,,,,175.00,polycarboxylate-based superplasticizer,21.30,Standard Curing ,20.00,,, GB/T 2419-2005,,180.00,40 x 40 x 160 ,,,,,,,132.00,,,,,,,,,,,,40 x 40 x 160,ASTM C1018,,,24.00,,,,,,,,,,,,,,,,,,,,,,
B2,792.00,P.I 42.5 Portland cement,42.50,264.00,0.00,,0.00,0.00,0.00,0.00,0.00,0.00,0.00,,0.00,0.00,0.00,0.00,0.00,,1056.00,Natural River sand,2.36,Corrugated Steel Fiber ,156.00,13.00,0.200,2800.000,,,,,,,,173.00,polycarboxylate-based superplasticizer,21.10,Standard Curing ,20.00,,, GB/T 2419-2005,,165.00,40 x 40 x 160 ,,,,,,,153.00,,,,,,,,,,,,40 x 40 x 160,ASTM C1018,,,32.00,,,,,,,,,,,,,,,,,,,,,,
B3,784.00,P.I 42.5 Portland cement,42.50,261.00,0.00,,0.00,0.00,0.00,0.00,0.00,0.00,0.00,,0.00,0.00,0.00,0.00,0.00,,1045.00,Natural River sand,2.36,Corrugated Steel Fiber ,234.00,13.00,0.200,2800.000,,,,,,,,171.00,polycarboxylate-based superplasticizer,20.90,Standard Curing ,20.00,,, GB/T 2419-2005,,135.00,40 x 40 x 160 ,,,,,,,163.00,,,,,,,,,,,,40 x 40 x 160,ASTM C1018,,,39.00,,,,,,,,,,,,,,,,,,,,,,
C1,800.00,P.I 42.5 Portland cement,42.50,267.00,0.00,,0.00,0.00,0.00,0.00,0.00,0.00,0.00,,0.00,0.00,0.00,0.00,0.00,,1067.00,Natural River sand,2.36,Hooked End Steel Fiber ,78.00,13.00,0.200,2800.000,,,,,,,,175.00,polycarboxylate-based superplasticizer,21.30,Standard Curing ,20.00,,, GB/T 2419-2005,,175.00,40 x 40 x 160 ,,,,,,,142.00,,,,,,,,,,,,40 x 40 x 160,ASTM C1018,,,27.00,,,,,,,,,,,,,,,,,,,,,,
C2,792.00,P.I 42.5 Portland cement,42.50,264.00,0.00,,0.00,0.00,0.00,0.00,0.00,0.00,0.00,,0.00,0.00,0.00,0.00,0.00,,1056.00,Natural River sand,2.36,Hooked End Steel Fiber ,156.00,13.00,0.200,2800.000,,,,,,,,173.00,polycarboxylate-based superplasticizer,21.10,Standard Curing ,20.00,,, GB/T 2419-2005,,148.00,40 x 40 x 160 ,,,,,,,160.00,,,,,,,,,,,,40 x 40 x 160,ASTM C1018,,,34.00,,,,,,,,,,,,,,,,,,,,,,
C3,784.00,P.I 42.5 Portland cement,42.50,261.00,0.00,,0.00,0.00,0.00,0.00,0.00,0.00,0.00,,0.00,0.00,0.00,0.00,0.00,,1045.00,Natural River sand,2.36,Hooked End Steel Fiber ,234.00,13.00,0.200,2800.000,,,,,,,,171.00,polycarboxylate-based superplasticizer,20.90,Standard Curing ,20.00,,, GB/T 2419-2005,,115.00,40 x 40 x 160 ,,,,,,,167.00,,,,,,,,,,,,40 x 40 x 160,ASTM C1018,,,42.00,,,,,,,,,,,,,,,,,,,,,,
U20S,863.00,ordinary portland cement,42.50,216.00,0.00,,0.00,0.00,0.00,0.00,0.00,0.00,0.00,,0.00,0.00,0.00,0.00,0.00,,1079.00,Natural River sand,2.36,,,,,,,,,,,,,194.22,polycarboxylate-based superplasticizer,46.40,Standard Curing ,20.00,95.00,,,,240.00,40 x 40 x 40 ,,,,,,,115.00,,,,,,,,,,,,40 x 40 x 160,ASTM C1018,,,25.00,,,,,,,,,,,,,,,,,,,China,"Investigation of mechanical properties and shrinkage of ultra-high performance concrete: Influence of steel fiber content and shape

https://doi.org/10.1016/j.compositesb.2019.107021",2019,Ref-18-Research
U20-1%S,863.00,ordinary portland cement,42.50,216.00,0.00,,0.00,0.00,0.00,0.00,0.00,0.00,0.00,,0.00,0.00,0.00,0.00,0.00,,1001.00,Natural River sand,2.36,Straight Steel Fibers ,78.00,13.00,0.200,2800.000,,,,,,,,194.22,polycarboxylate-based superplasticizer,70.14,Standard Curing ,20.00,95.00,,,,240.00,40 x 40 x 40 ,,,,,,,125.00,,,,,,,,,,,,40 x 40 x 160,ASTM C1018,,,30.00,,,,,,,,,,,,,,,,,,,,,,
U20-2%S,863.00,ordinary portland cement,42.50,216.00,0.00,,0.00,0.00,0.00,0.00,0.00,0.00,0.00,,0.00,0.00,0.00,0.00,0.00,,923.00,Natural River sand,2.36,Straight Steel Fibers ,156.00,13.00,0.200,2800.000,,,,,,,,194.22,polycarboxylate-based superplasticizer,92.79,Standard Curing ,20.00,95.00,,,,240.00,40 x 40 x 40 ,,,,,,,140.00,,,,,,,,,,,,40 x 40 x 160,ASTM C1018,,,40.00,,,,,,,,,,,,,,,,,,,,,,
U20-3%S,863.00,ordinary portland cement,42.50,216.00,0.00,,0.00,0.00,0.00,0.00,0.00,0.00,0.00,,0.00,0.00,0.00,0.00,0.00,,845.00,Natural River sand,2.36,Straight Steel Fibers ,234.00,13.00,0.200,2800.000,,,,,,,,194.22,polycarboxylate-based superplasticizer,104.66,Standard Curing ,20.00,95.00,,,,240.00,40 x 40 x 40 ,,,,,,,155.00,,,,,,,,,,,,40 x 40 x 160,ASTM C1018,,,43.00,,,,,,,,,,,,,,,,,,,,,,
U20C,863.00,ordinary portland cement,42.50,216.00,0.00,,0.00,0.00,0.00,0.00,0.00,0.00,0.00,,0.00,0.00,0.00,0.00,0.00,,1079.00,Natural River sand,2.36,,,,,,,,,,,,,194.22,polycarboxylate-based superplasticizer,46.40,Standard Curing ,20.00,95.00,,,,240.00,40 x 40 x 40 ,,,,,,,115.00,,,,,,,,,,,,40 x 40 x 160,ASTM C1018,,,25.00,,,,,,,,,,,,,,,,,,,,,,
U20-1%C,863.00,ordinary portland cement,42.50,216.00,0.00,,0.00,0.00,0.00,0.00,0.00,0.00,0.00,,0.00,0.00,0.00,0.00,0.00,,1001.00,Natural River sand,2.36,Corrugated Steel Fiber ,78.00,13.00,0.200,2800.000,,,,,,,,194.22,polycarboxylate-based superplasticizer,70.14,Standard Curing ,20.00,95.00,,,,240.00,40 x 40 x 40 ,,,,,,,130.00,,,,,,,,,,,,40 x 40 x 160,ASTM C1018,,,33.00,,,,,,,,,,,,,,,,,,,,,,
U20-2%C,863.00,ordinary portland cement,42.50,216.00,0.00,,0.00,0.00,0.00,0.00,0.00,0.00,0.00,,0.00,0.00,0.00,0.00,0.00,,923.00,Natural River sand,2.36,Corrugated Steel Fiber ,156.00,13.00,0.200,2800.000,,,,,,,,194.22,polycarboxylate-based superplasticizer,92.79,Standard Curing ,20.00,95.00,,,,240.00,40 x 40 x 40 ,,,,,,,150.00,,,,,,,,,,,,40 x 40 x 160,ASTM C1018,,,41.00,,,,,,,,,,,,,,,,,,,,,,
U20-3%C,863.00,ordinary portland cement,42.50,216.00,0.00,,0.00,0.00,0.00,0.00,0.00,0.00,0.00,,0.00,0.00,0.00,0.00,0.00,,845.00,Natural River sand,2.36,Corrugated Steel Fiber ,234.00,13.00,0.200,2800.000,,,,,,,,194.22,polycarboxylate-based superplasticizer,104.66,Standard Curing ,20.00,95.00,,,,240.00,40 x 40 x 40 ,,,,,,,160.00,,,,,,,,,,,,40 x 40 x 160,ASTM C1018,,,46.00,,,,,,,,,,,,,,,,,,,,,,
U20H,863.00,ordinary portland cement,42.50,216.00,0.00,,0.00,0.00,0.00,0.00,0.00,0.00,0.00,,0.00,0.00,0.00,0.00,0.00,,1079.00,Natural River sand,2.36,,,,,,,,,,,,,194.22,polycarboxylate-based superplasticizer,46.40,Standard Curing ,20.00,95.00,,,,240.00,40 x 40 x 40 ,,,,,,,115.00,,,,,,,,,,,,40 x 40 x 160,ASTM C1018,,,25.00,,,,,,,,,,,,,,,,,,,,,,
U20-1%H,863.00,ordinary portland cement,42.50,216.00,0.00,,0.00,0.00,0.00,0.00,0.00,0.00,0.00,,0.00,0.00,0.00,0.00,0.00,,1001.00,Natural River sand,2.36,Hooked End Steel Fiber ,78.00,13.00,0.200,2800.000,,,,,,,,194.22,polycarboxylate-based superplasticizer,70.14,Standard Curing ,20.00,95.00,,,,240.00,40 x 40 x 40 ,,,,,,,138.00,,,,,,,,,,,,40 x 40 x 160,ASTM C1018,,,38.00,,,,,,,,,,,,,,,,,,,,,,
U20-2%H,863.00,ordinary portland cement,42.50,216.00,0.00,,0.00,0.00,0.00,0.00,0.00,0.00,0.00,,0.00,0.00,0.00,0.00,0.00,,923.00,Natural River sand,2.36,Hooked End Steel Fiber ,156.00,13.00,0.200,2800.000,,,,,,,,194.22,polycarboxylate-based superplasticizer,92.79,Standard Curing ,20.00,95.00,,,,240.00,40 x 40 x 40 ,,,,,,,155.00,,,,,,,,,,,,40 x 40 x 160,ASTM C1018,,,44.00,,,,,,,,,,,,,,,,,,,,,,
U20-3%H,863.00,ordinary portland cement,42.50,216.00,0.00,,0.00,0.00,0.00,0.00,0.00,0.00,0.00,,0.00,0.00,0.00,0.00,0.00,,845.00,Natural River sand,2.36,Hooked End Steel Fiber ,234.00,13.00,0.200,2800.000,,,,,,,,194.22,polycarboxylate-based superplasticizer,104.66,Standard Curing ,20.00,95.00,,,,240.00,40 x 40 x 40 ,,,,,,,162.00,,,,,,,,,,,,40 x 40 x 160,ASTM C1018,,,54.00,,,,,,,,,,,,,,,,,,,,,,
Control,960.00,Portland cement type I 52.5R,52.50,240.00,0.00,,0.00,0.00,0.00,0.00,0.00,0.00,0.00,,0.00,0.00,0.00,0.00,0.00,,793.70,Quartz Sand ,2.50,,,,,,,,,,,,,234.00,polycarboxylate-based SP,45.00,Standard Curing ,22.00,,,,,,50 x 50 x 50,ASTM C39,,,105.00,,,137.00,150.00,155.00,ASTM C469,39.20,ASTM C496,8.40,,,,,,70 x 70 x 280,RILEM 50-FMC/198 Technical Committee ,,,7.00,,,,,,,,,,,,,,,,,,,Turkey,"Strain hardening ultra-high performance fiber reinforced cementitious composites: Effect of fiber type and concentration

https://doi.org/10.1016/j.compositesb.2016.08.004",2016,Ref-19-Research
MSF0.25,960.00,Portland cement type I 52.5R,52.50,240.00,0.00,,0.00,0.00,0.00,0.00,0.00,0.00,0.00,,0.00,0.00,0.00,0.00,0.00,,787.10,Quartz Sand ,2.50,Straight Steel Fibers ,17.90,6.00,0.160,2250.000,,,,,,,,234.00,polycarboxylate-based SP,45.00,Standard Curing ,22.00,,,,,,50 x 50 x 50 ,ASTM C39,,,115.00,,,148.00,162.00,167.00,ASTM C469,42.30,ASTM C496,8.70,,,,,,70 x 70 x 280,RILEM 50-FMC/198 Technical Committee ,,,7.20,,,,,,,,,,,,,,,,,,,,,,
MSF 0.5,960.00,Portland cement type I 52.5R,52.50,240.00,0.00,,0.00,0.00,0.00,0.00,0.00,0.00,0.00,,0.00,0.00,0.00,0.00,0.00,,780.50,Quartz Sand ,2.50,Straight Steel Fibers ,35.90,6.00,0.160,2250.000,,,,,,,,234.00,polycarboxylate-based SP,45.00,Standard Curing ,22.00,,,,,,50 x 50 x 50,ASTM C39,,,120.00,,,150.00,165.00,168.00,ASTM C469,42.50,ASTM C496,9.10,,,,,,70 x 70 x 280,RILEM 50-FMC/198 Technical Committee ,,,7.30,,,,,,,,,,,,,,,,,,,,,,
MSF 0.75,960.00,Portland cement type I 52.5R,52.50,240.00,0.00,,0.00,0.00,0.00,0.00,0.00,0.00,0.00,,0.00,0.00,0.00,0.00,0.00,,773.80,Quartz Sand ,2.50,Straight Steel Fibers ,53.80,6.00,0.160,2250.000,,,,,,,,234.00,polycarboxylate-based SP,45.00,Standard Curing ,22.00,,,,,,50 x 50 x 50,ASTM C39,,,123.00,,,153.00,167.00,170.00,ASTM C469,42.80,ASTM C496,9.55,,,,,,70 x 70 x 280,RILEM 50-FMC/198 Technical Committee ,,,7.40,,,,,,,,,,,,,,,,,,,,,,
MSF 1,960.00,Portland cement type I 52.5R,52.50,240.00,0.00,,0.00,0.00,0.00,0.00,0.00,0.00,0.00,,0.00,0.00,0.00,0.00,0.00,,767.20,Quartz Sand ,2.50,Straight Steel Fibers ,71.70,6.00,0.160,2250.000,,,,,,,,234.00,polycarboxylate-based SP,45.00,Standard Curing ,22.00,,,,,,50 x 50 x 50,ASTM C39,,,126.00,,,156.00,170.00,173.00,ASTM C469,44.00,ASTM C496,9.75,,,,,,70 x 70 x 280,RILEM 50-FMC/198 Technical Committee ,,,7.70,,,,,,,,,,,,,,,,,,,,,,
MSF 1.5,960.00,Portland cement type I 52.5R,52.50,240.00,0.00,,0.00,0.00,0.00,0.00,0.00,0.00,0.00,,0.00,0.00,0.00,0.00,0.00,,754.00,Quartz Sand ,2.50,Straight Steel Fibers ,107.60,6.00,0.160,2250.000,,,,,,,,234.00,polycarboxylate-based SP,45.00,Standard Curing ,22.00,,,,,,50 x 50 x 50,ASTM C39,,,130.00,,,160.00,172.00,177.00,ASTM C469,44.70,ASTM C496,10.00,,,,,,70 x 70 x 280,RILEM 50-FMC/198 Technical Committee ,,,7.90,,,,,,,,,,,,,,,,,,,,,,
MSF 2,960.00,Portland cement type I 52.5R,52.50,240.00,0.00,,0.00,0.00,0.00,0.00,0.00,0.00,0.00,,0.00,0.00,0.00,0.00,0.00,,740.70,Quartz Sand ,2.50,Straight Steel Fibers ,143.40,6.00,0.160,2250.000,,,,,,,,234.00,polycarboxylate-based SP,45.00,Standard Curing ,22.00,,,,,,50 x 50 x 50,ASTM C39,,,135.00,,,163.00,173.00,180.00,ASTM C469,45.00,ASTM C496,10.10,,,,,,70 x 70 x 280,RILEM 50-FMC/198 Technical Committee ,,,8.00,,,,,,,,,,,,,,,,,,,,,,
HSF0.25,960.00,Portland cement type I 52.5R,52.50,240.00,0.00,,0.00,0.00,0.00,0.00,0.00,0.00,0.00,,0.00,0.00,0.00,0.00,0.00,,786.40,Quartz Sand ,2.50,Hooked End Steel Fiber ,19.60,30.00,0.550,1345.000,,,,,,,,234.00,polycarboxylate-based SP,45.00,Standard Curing ,22.00,,,,,,50 x 50 x 50,ASTM C39,,,118.00,,,145.00,161.00,165.00,ASTM C469,39.20,ASTM C496,8.60,,,,,,70 x 70 x 280,RILEM 50-FMC/198 Technical Committee ,,,7.90,,,,,,,,,,,,,,,,,,,,,,
HSF 0.5,960.00,Portland cement type I 52.5R,52.50,240.00,0.00,,0.00,0.00,0.00,0.00,0.00,0.00,0.00,,0.00,0.00,0.00,0.00,0.00,,779.20,Quartz Sand ,2.50,Hooked End Steel Fiber ,39.30,30.00,0.550,1345.000,,,,,,,,234.00,polycarboxylate-based SP,45.00,Standard Curing ,22.00,,,,,,50 x 50 x 50,ASTM C39,,,120.00,,,148.00,163.00,168.00,ASTM C469,41.80,ASTM C496,8.90,,,,,,70 x 70 x 280,RILEM 50-FMC/198 Technical Committee ,,,10.70,,,,,,,,,,,,,,,,,,,,,,
HSF 0.75,960.00,Portland cement type I 52.5R,52.50,240.00,0.00,,0.00,0.00,0.00,0.00,0.00,0.00,0.00,,0.00,0.00,0.00,0.00,0.00,,771.90,Quartz Sand ,2.50,Hooked End Steel Fiber ,58.90,30.00,0.550,1345.000,,,,,,,,234.00,polycarboxylate-based SP,45.00,Standard Curing ,22.00,,,,,,50 x 50 x 50,ASTM C39,,,122.00,,,152.00,165.00,167.00,ASTM C469,42.70,ASTM C496,9.15,,,,,,70 x 70 x 280,RILEM 50-FMC/198 Technical Committee ,,,12.50,,,,,,,,,,,,,,,,,,,,,,
HSF 1,960.00,Portland cement type I 52.5R,52.50,240.00,0.00,,0.00,0.00,0.00,0.00,0.00,0.00,0.00,,0.00,0.00,0.00,0.00,0.00,,764.70,Quartz Sand ,2.50,Hooked End Steel Fiber ,78.50,30.00,0.550,1345.000,,,,,,,,234.00,polycarboxylate-based SP,45.00,Standard Curing ,22.00,,,,,,50 x 50 x 50,ASTM C39,,,128.00,,,155.00,166.00,169.00,ASTM C469,43.00,ASTM C496,9.30,,,,,,70 x 70 x 280,RILEM 50-FMC/198 Technical Committee ,,,13.20,,,,,,,,,,,,,,,,,,,,,,
HSF 1.5,960.00,Portland cement type I 52.5R,52.50,240.00,0.00,,0.00,0.00,0.00,0.00,0.00,0.00,0.00,,0.00,0.00,0.00,0.00,0.00,,720.70,Quartz Sand ,2.50,Hooked End Steel Fiber ,117.80,30.00,0.550,1345.000,,,,,,,,234.00,polycarboxylate-based SP,57.00,Standard Curing ,22.00,,,,,,50 x 50 x 50,ASTM C39,,,130.00,,,157.00,167.00,171.00,ASTM C469,43.10,ASTM C496,9.50,,,,,,70 x 70 x 280,RILEM 50-FMC/198 Technical Committee ,,,13.80,,,,,,,,,,,,,,,,,,,,,,
HSF 2,960.00,Portland cement type I 52.5R,52.50,240.00,0.00,,0.00,0.00,0.00,0.00,0.00,0.00,0.00,,0.00,0.00,0.00,0.00,0.00,,706.20,Quartz Sand ,2.50,Hooked End Steel Fiber ,157.00,30.00,0.550,1345.000,,,,,,,,234.00,polycarboxylate-based SP,57.00,Standard Curing ,22.00,,,,,,50 x 50 x 50,ASTM C39,,,132.00,,,160.00,168.00,171.00,ASTM C469,43.50,ASTM C496,9.55,,,,,,70 x 70 x 280,RILEM 50-FMC/198 Technical Committee ,,,14.00,,,,,,,,,,,,,,,,,,,,,,
GF0.25,960.00,Portland cement type I 52.5R,52.50,240.00,0.00,,0.00,0.00,0.00,0.00,0.00,0.00,0.00,,0.00,0.00,0.00,0.00,0.00,,791.30,Quartz Sand ,2.50,Micro glass Fiber ,6.50,13.00,0.018,2000.000,,,,,,,,234.00,polycarboxylate-based SP,45.00,Standard Curing ,22.00,,,,,,50 x 50 x 50,ASTM C39,,,116.00,,,140.00,154.00,160.00,ASTM C469,40.80,ASTM C496,8.55,,,,,,70 x 70 x 280,RILEM 50-FMC/198 Technical Committee ,,,7.80,,,,,,,,,,,,,,,,,,,,,,
GF 0.5,960.00,Portland cement type I 52.5R,52.50,240.00,0.00,,0.00,0.00,0.00,0.00,0.00,0.00,0.00,,0.00,0.00,0.00,0.00,0.00,,788.90,Quartz Sand ,2.50,Micro glass Fiber ,13.00,13.00,0.018,2000.000,,,,,,,,234.00,polycarboxylate-based SP,45.00,Standard Curing ,22.00,,,,,,50 x 50 x 50,ASTM C39,,,119.00,,,144.00,156.00,162.00,ASTM C469,41.00,ASTM C496,8.85,,,,,,70 x 70 x 280,RILEM 50-FMC/198 Technical Committee ,,,7.90,,,,,,,,,,,,,,,,,,,,,,
GF 0.75,960.00,Portland cement type I 52.5R,52.50,240.00,0.00,,0.00,0.00,0.00,0.00,0.00,0.00,0.00,,0.00,0.00,0.00,0.00,0.00,,793.90,Quartz Sand ,2.50,Micro glass Fiber ,19.50,13.00,0.018,2000.000,,,,,,,,234.00,polycarboxylate-based SP,42.00,Standard Curing ,22.00,,,,,,50 x 50 x 50,ASTM C39,,,122.00,,,149.00,158.00,163.00,ASTM C469,41.20,ASTM C496,9.00,,,,,,70 x 70 x 280,RILEM 50-FMC/198 Technical Committee ,,,9.00,,,,,,,,,,,,,,,,,,,,,,
GF 1,960.00,Portland cement type I 52.5R,52.50,240.00,0.00,,0.00,0.00,0.00,0.00,0.00,0.00,0.00,,0.00,0.00,0.00,0.00,0.00,,798.80,Quartz Sand ,2.50,Micro glass Fiber ,26.00,13.00,0.018,2000.000,,,,,,,,234.00,polycarboxylate-based SP,39.00,Standard Curing ,22.00,,,,,,50 x 50 x 50,ASTM C39,,,125.00,,,150.00,159.00,165.00,ASTM C469,42.00,ASTM C496,9.10,,,,,,70 x 70 x 280,RILEM 50-FMC/198 Technical Committee ,,,9.20,,,,,,,,,,,,,,,,,,,,,,
GF 1.5,960.00,Portland cement type I 52.5R,52.50,240.00,0.00,,0.00,0.00,0.00,0.00,0.00,0.00,0.00,,0.00,0.00,0.00,0.00,0.00,,698.30,Quartz Sand ,2.50,Micro glass Fiber ,39.00,13.00,0.018,2000.000,,,,,,,,234.00,polycarboxylate-based SP,78.00,Standard Curing ,22.00,,,,,,50 x 50 x 50,ASTM C39,,,129.00,,,154.00,163.00,167.00,ASTM C469,42.50,ASTM C496,9.30,,,,,,70 x 70 x 280,RILEM 50-FMC/198 Technical Committee ,,,11.20,,,,,,,,,,,,,,,,,,,,,,
GF 2,960.00,Portland cement type I 52.5R,52.50,240.00,0.00,,0.00,0.00,0.00,0.00,0.00,0.00,0.00,,0.00,0.00,0.00,0.00,0.00,,649.30,Quartz Sand ,2.50,Micro glass Fiber ,52.00,13.00,0.018,2000.000,,,,,,,,234.00,polycarboxylate-based SP,96.00,Standard Curing ,22.00,,,,,,50 x 50 x 50,ASTM C39,,,127.00,,,150.00,161.00,168.00,ASTM C469,42.30,ASTM C496,9.20,,,,,,70 x 70 x 280,RILEM 50-FMC/198 Technical Committee ,,,10.80,,,,,,,,,,,,,,,,,,,,,,
MH0,625.10,portland cement,,104.20,312.60,Class F,0.00,0.00,0.00,0.00,0.00,0.00,0.00,,0.00,0.00,0.00,0.00,0.00,,1041.90,Natural River sand,,Straight Steel Fibers ,196.30,13.00,0.220,2850.000,,,,,,,,166.70,Polycarboxylate superplasticizer powder,16.80,Steam curing,85.00,,,,,,40 × 40 × 160,BS EN 196-1 ,,,,,,160.00,,,,,,,,,,,,40 x 40 x 160,BS EN 196-1 ,,,48.00,,,,,,,,,,,,,,,,,,,China,"Influence of Hybrid Fiber Reinforcement on Mechanical Properties and Autogenous Shrinkage of an Ecological UHPFRCC

 https://doi.org/10.1061/(ASCE)MT.1943-5533.0002650",2019,Ref-20-Research
MH1,625.10,portland cement,,104.20,312.60,Class F,0.00,0.00,0.00,0.00,0.00,0.00,0.00,,0.00,0.00,0.00,0.00,0.00,,1041.90,Natural River sand,,Straight Steel Fibers ,157.00,13.00,0.220,2850.000,,Hooked end steel fiber ,39.30,13.00,0.22,2850.00,,166.70,Polycarboxylate superplasticizer powder,16.80,Steam curing,85.00,,,,,,40 × 40 × 160,BS EN 196-1 ,,,,,,170.00,,,,,,,,,,,,40 x 40 x 160,BS EN 196-1 ,,,47.50,,,,,,,,,,,,,,,,,,,,,,
MH2,625.10,portland cement,,104.20,312.60,Class F,0.00,0.00,0.00,0.00,0.00,0.00,0.00,,0.00,0.00,0.00,0.00,0.00,,1041.90,Natural River sand,,Straight Steel Fibers ,147.20,13.00,0.220,2850.000,,Hooked end steel fiber ,49.10,13.00,0.22,2850.00,,166.70,Polycarboxylate superplasticizer powder,16.80,Steam curing,85.00,,,,,,40 × 40 × 160,BS EN 196-1,,,,,,210.00,,,,,,,,,,,,40 x 40 x 160,BS EN 196-1,,,47.00,,,,,,,,,,,,,,,,,,,,,,
MH3,625.10,portland cement,,104.20,312.60,Class F,0.00,0.00,0.00,0.00,0.00,0.00,0.00,,0.00,0.00,0.00,0.00,0.00,,1041.90,Natural River sand,,Straight Steel Fibers ,137.40,13.00,0.220,2850.000,,Hooked end steel fiber ,65.40,13.00,0.22,2850.00,,166.70,Polycarboxylate superplasticizer powder,16.80,Steam curing,85.00,,,,,,40 × 40 × 160,BS EN 196-1,,,,,,225.00,,,,,,,,,,,,40 x 40 x 160,BS EN 196-1,,,46.00,,,,,,,,,,,,,,,,,,,,,,
MH4,625.10,portland cement,,104.20,312.60,Class F,0.00,0.00,0.00,0.00,0.00,0.00,0.00,,0.00,0.00,0.00,0.00,0.00,,1041.90,Natural River sand,,Straight Steel Fibers ,98.10,13.00,0.220,2850.000,,Hooked end steel fiber ,98.10,13.00,0.22,2850.00,,166.70,Polycarboxylate superplasticizer powder,16.80,Steam curing,85.00,,,,,,40 × 40 × 160,BS EN 196-1,,,,,,220.00,,,,,,,,,,,,40 x 40 x 160,BS EN 196-1,,,50.00,,,,,,,,,,,,,,,,,,,,,,
MH5,625.10,portland cement,,104.20,312.60,Class F,0.00,0.00,0.00,0.00,0.00,0.00,0.00,,0.00,0.00,0.00,0.00,0.00,,1041.90,Natural River sand,,Hooked end steel fiber ,196.30,13.00,0.22,2850.00,,,,,,,,166.70,Polycarboxylate superplasticizer powder,16.80,Steam curing,85.00,,,,,,40 × 40 × 160,BS EN 196-1,,,,,,198.00,,,,,,,,,,,,40 x 40 x 160,BS EN 196-1,,,46.00,,,,,,,,,,,,,,,,,,,,,,
MC0,622.00,portland cement,,104.00,311.00,Class F,0.00,0.00,0.00,0.00,0.00,0.00,0.00,,0.00,0.00,0.00,0.00,0.00,,1036.00,Natural River sand,,Straight Steel Fibers ,130.90,13.00,0.220,2850.000,,Hooked end steel fiber ,65.40,13.00,0.22,2850.00,,176.10,Polycarboxylate superplasticizer powder,17.00,Steam curing,85.00,,,GB/T 2419-2005,,225.00,40 × 40 × 160,BS EN 196-1,,,,,,196.00,,,,,,,,,,,,40 x 40 x 160,BS EN 196-1,,,32.00,,,,,,,,,,,250.00,275.00,,,,,,,,,,
MC1,617.00,portland cement,,103.00,309.00,Class F,0.00,0.00,0.00,0.00,0.00,0.00,0.00,,0.00,0.00,0.00,0.00,0.00,,1029.00,Natural River sand,,Hooked end steel fiber ,196.30,13.00,0.220,2850.000,,cellulose fiber,0.70,2.10,0.01795,900.00,,174.90,Polycarboxylate superplasticizer powder,16.40,Steam curing,85.00,,,GB/T 2419-2005,,222.50,40 × 40 × 160,BS EN 196-1,,,,,,197.00,,,,,,,,,,,,40 x 40 x 160,BS EN 196-1,,,39.00,,,,,,,,,,,220.00,240.00,,,,,,,,,,
MC2,616.00,portland cement,,102.00,308.00,Class F,0.00,0.00,0.00,0.00,0.00,0.00,0.00,,0.00,0.00,0.00,0.00,0.00,,1027.00,Natural River sand,,Hooked end steel fiber ,196.30,13.00,0.220,2850.000,,cellulose fiber,0.90,2.10,0.01795,900.00,,174.60,Polycarboxylate superplasticizer powder,16.80,Steam curing,85.00,,,GB/T 2419-2005,,205.00,40 × 40 × 160,BS EN 196-1,,,,,,198.00,,,,,,,,,,,,40 x 40 x 160,BS EN 196-1,,,42.00,,,,,,,,,,,190.00,201.00,,,,,,,,,,
MC3,615.00,portland cement,,102.00,307.00,Class F,0.00,0.00,0.00,0.00,0.00,0.00,0.00,,0.00,0.00,0.00,0.00,0.00,,1025.00,Natural River sand,,Hooked end steel fiber ,196.30,13.00,0.220,2850.000,,cellulose fiber,1.10,2.10,0.01795,900.00,,174.20,Polycarboxylate superplasticizer powder,16.80,Steam curing,85.00,,,GB/T 2419-2005,,197.00,40 × 40 × 160,BS EN 196-1,,,,,,197.00,,,,,,,,,,,,40 x 40 x 160,BS EN 196-1,,,41.00,,,,,,,,,,,181.00,190.00,,,,,,,,,,
SF1-8mm,640.00,CEM I-type 42.5 R,42.50,214.00,0.00,,0.00,0.00,0.00,0.00,0.00,0.00,0.00,,0.00,0.00,0.00,0.00,0.00,,1170.00,Quartz Sand,,Hooked End Steel Fiber ,145.00,8.00,0.200,2500.000,,,,,,,,135.00,HE 200 hyperplasticizer,35.00,Standard Curing ,22.00,95.00,,,,,150 mm X 150 mm X 150 mm,TS EN 12390-3,,,128.00,,,152.00,154.00,155.00,,,,,,,,,,,,,,,,,,,,,,,,,,,,,,,,,Turkey,"Effects of curing type, silica fume fineness, and fiber length on the mechanical properties and impact resistance of UHPFRC

https://doi.org/10.1016/j.rinp.2016.09.016",2016,Ref-21-Research
SF1-13mm,640.00,CEM I-type 42.5 R,42.50,214.00,0.00,,0.00,0.00,0.00,0.00,0.00,0.00,0.00,,0.00,0.00,0.00,0.00,0.00,,1170.00,Quartz Sand,,Hooked End Steel Fiber ,145.00,13.00,0.200,2500.000,,,,,,,,135.00,HE 200 hyperplasticizer,35.00,Standard Curing ,22.00,95.00,,,,,150 mm X 150 mm X 150 mm,TS EN 12390-3,,,134.00,,,158.00,162.00,164.00,,,,,,,,,,,,,,,,,,,,,,,,,,,,,,,,,,,,
SF1-16mm,640.00,CEM I-type 42.5 R,42.50,214.00,0.00,,0.00,0.00,0.00,0.00,0.00,0.00,0.00,,0.00,0.00,0.00,0.00,0.00,,1170.00,Quartz Sand,,Hooked End Steel Fiber ,145.00,16.00,0.200,2500.000,,,,,,,,135.00,HE 200 hyperplasticizer,35.00,Standard Curing ,22.00,95.00,,,,,150 mm X 150 mm X 150 mm,TS EN 12390-3,,,145.00,,,164.00,169.00,171.00,,,,,,,,,,,,,,,,,,,,,,,,,,,,,,,,,,,,
SF2-8mm,640.00,CEM I-type 42.5 R,42.50,214.00,0.00,,0.00,0.00,0.00,0.00,0.00,0.00,0.00,,0.00,0.00,0.00,0.00,0.00,,1170.00,Quartz Sand,,Hooked End Steel Fiber ,145.00,8.00,0.200,2500.000,,,,,,,,135.00,HE 200 hyperplasticizer,37.50,Standard Curing ,22.00,95.00,,,,,150 mm X 150 mm X 150 mm,TS EN 12390-3,,,129.00,,,154.00,154.50,155.50,,,,,,,,,,,,,,,,,,,,,,,,,,,,,,,,,,,,
SF2-13mm,640.00,CEM I-type 42.5 R,42.50,214.00,0.00,,0.00,0.00,0.00,0.00,0.00,0.00,0.00,,0.00,0.00,0.00,0.00,0.00,,1170.00,Quartz Sand,,Hooked End Steel Fiber ,145.00,13.00,0.200,2500.000,,,,,,,,135.00,HE 200 hyperplasticizer,37.50,Standard Curing ,22.00,95.00,,,,,150 mm X 150 mm X 150 mm,TS EN 12390-3,,,136.00,,,159.50,163.00,165.00,,,,,,,,,,,,,,,,,,,,,,,,,,,,,,,,,,,,
SF2-16mm,640.00,CEM I-type 42.5 R,42.50,214.00,0.00,,0.00,0.00,0.00,0.00,0.00,0.00,0.00,,0.00,0.00,0.00,0.00,0.00,,1170.00,Quartz Sand,,Hooked End Steel Fiber ,145.00,16.00,0.200,2500.000,,,,,,,,135.00,HE 200 hyperplasticizer,37.50,Standard Curing ,22.00,95.00,,,,,150 mm X 150 mm X 150 mm,TS EN 12390-3,,,146.00,,,165.00,171.00,172.00,,,,,,,,,,,,,,,,,,,,,,,,,,,,,,,,,,,,
SF3-8mm,640.00,CEM I-type 42.5 R,42.50,214.00,0.00,,0.00,0.00,0.00,0.00,0.00,0.00,0.00,,0.00,0.00,0.00,0.00,0.00,,1170.00,Quartz Sand,,Hooked End Steel Fiber ,145.00,8.00,0.200,2500.000,,,,,,,,135.00,HE 200 hyperplasticizer,40.00,Standard Curing ,22.00,95.00,,,,,150 mm X 150 mm X 150 mm,TS EN 12390-3,,,130.00,,,156.00,157.00,160.00,,,,,,,,,,,,,,,,,,,,,,,,,,,,,,,,,,,,
SF3-13mm,640.00,CEM I-type 42.5 R,42.50,214.00,0.00,,0.00,0.00,0.00,0.00,0.00,0.00,0.00,,0.00,0.00,0.00,0.00,0.00,,1170.00,Quartz Sand,,Hooked End Steel Fiber ,145.00,13.00,0.200,2500.000,,,,,,,,135.00,HE 200 hyperplasticizer,40.00,Standard Curing ,22.00,95.00,,,,,150 mm X 150 mm X 150 mm,TS EN 12390-3,,,138.00,,,161.00,164.00,168.00,,,,,,,,,,,,,,,,,,,,,,,,,,,,,,,,,,,,
SF3-16mm,640.00,CEM I-type 42.5 R,42.50,214.00,0.00,,0.00,0.00,0.00,0.00,0.00,0.00,0.00,,0.00,0.00,0.00,0.00,0.00,,1170.00,Quartz Sand,,Hooked End Steel Fiber ,145.00,16.00,0.200,2500.000,,,,,,,,135.00,HE 200 hyperplasticizer,40.00,Standard Curing ,22.00,95.00,,,,,150 mm X 150 mm X 150 mm,TS EN 12390-3,,,149.00,,,169.00,172.00,175.00,,,,,,,,,,,,,,,,,,,,,,,,,,,,,,,,,,,,
SF1-8mm,640.00,CEM I-type 42.5 R,42.50,214.00,0.00,,0.00,0.00,0.00,0.00,0.00,0.00,0.00,,0.00,0.00,0.00,0.00,0.00,,1170.00,Quartz Sand,,Hooked End Steel Fiber ,145.00,8.00,0.200,2500.000,,,,,,,,135.00,HE 200 hyperplasticizer,35.00, Steam-Cured samples,65.00,,,,,,150 mm X 150 mm X 150 mm,TS EN 12390-3,,,131.00,,,155.00,158.00,159.00,,,,,,,,,,,,,,,,,,,,,,,,,,,,,,,,,,,,
SF1-13mm,640.00,CEM I-type 42.5 R,42.50,214.00,0.00,,0.00,0.00,0.00,0.00,0.00,0.00,0.00,,0.00,0.00,0.00,0.00,0.00,,1170.00,Quartz Sand,,Hooked End Steel Fiber ,145.00,13.00,0.200,2500.000,,,,,,,,135.00,HE 200 hyperplasticizer,35.00, Steam-Cured samples,65.00,,,,,,150 mm X 150 mm X 150 mm,TS EN 12390-3,,,138.00,,,162.00,164.00,167.00,,,,,,,,,,,,,,,,,,,,,,,,,,,,,,,,,,,,
SF1-16mm,640.00,CEM I-type 42.5 R,42.50,214.00,0.00,,0.00,0.00,0.00,0.00,0.00,0.00,0.00,,0.00,0.00,0.00,0.00,0.00,,1170.00,Quartz Sand,,Hooked End Steel Fiber ,145.00,16.00,0.200,2500.000,,,,,,,,135.00,HE 200 hyperplasticizer,35.00, Steam-Cured samples,65.00,,,,,,150 mm X 150 mm X 150 mm,TS EN 12390-3,,,151.00,,,169.00,173.00,174.00,,,,,,,,,,,,,,,,,,,,,,,,,,,,,,,,,,,,
SF2-8mm,640.00,CEM I-type 42.5 R,42.50,214.00,0.00,,0.00,0.00,0.00,0.00,0.00,0.00,0.00,,0.00,0.00,0.00,0.00,0.00,,1170.00,Quartz Sand,,Hooked End Steel Fiber ,145.00,8.00,0.200,2500.000,,,,,,,,135.00,HE 200 hyperplasticizer,37.50, Steam-Cured samples,65.00,,,,,,150 mm X 150 mm X 150 mm,TS EN 12390-3,,,132.00,,,156.00,159.00,160.00,,,,,,,,,,,,,,,,,,,,,,,,,,,,,,,,,,,,
SF2-13mm,640.00,CEM I-type 42.5 R,42.50,214.00,0.00,,0.00,0.00,0.00,0.00,0.00,0.00,0.00,,0.00,0.00,0.00,0.00,0.00,,1170.00,Quartz Sand,,Hooked End Steel Fiber ,145.00,13.00,0.200,2500.000,,,,,,,,135.00,HE 200 hyperplasticizer,37.50, Steam-Cured samples,65.00,,,,,,150 mm X 150 mm X 150 mm,TS EN 12390-3,,,138.50,,,163.00,165.00,168.00,,,,,,,,,,,,,,,,,,,,,,,,,,,,,,,,,,,,
SF2-16mm,640.00,CEM I-type 42.5 R,42.50,214.00,0.00,,0.00,0.00,0.00,0.00,0.00,0.00,0.00,,0.00,0.00,0.00,0.00,0.00,,1170.00,Quartz Sand,,Hooked End Steel Fiber ,145.00,16.00,0.200,2500.000,,,,,,,,135.00,HE 200 hyperplasticizer,37.50, Steam-Cured samples,65.00,,,,,,150 mm X 150 mm X 150 mm,TS EN 12390-3,,,152.00,,,171.00,174.00,176.00,,,,,,,,,,,,,,,,,,,,,,,,,,,,,,,,,,,,
SF3-8mm,640.00,CEM I-type 42.5 R,42.50,214.00,0.00,,0.00,0.00,0.00,0.00,0.00,0.00,0.00,,0.00,0.00,0.00,0.00,0.00,,1170.00,Quartz Sand,,Hooked End Steel Fiber ,145.00,8.00,0.200,2500.000,,,,,,,,135.00,HE 200 hyperplasticizer,40.00, Steam-Cured samples,65.00,,,,,,150 mm X 150 mm X 150 mm,TS EN 12390-3,,,133.00,,,158.00,160.00,161.00,,,,,,,,,,,,,,,,,,,,,,,,,,,,,,,,,,,,
SF3-13mm,640.00,CEM I-type 42.5 R,42.50,214.00,0.00,,0.00,0.00,0.00,0.00,0.00,0.00,0.00,,0.00,0.00,0.00,0.00,0.00,,1170.00,Quartz Sand,,Hooked End Steel Fiber ,145.00,13.00,0.200,2500.000,,,,,,,,135.00,HE 200 hyperplasticizer,40.00, Steam-Cured samples,65.00,,,,,,150 mm X 150 mm X 150 mm,TS EN 12390-3,,,139.50,,,165.00,169.00,170.00,,,,,,,,,,,,,,,,,,,,,,,,,,,,,,,,,,,,
SF3-16mm,640.00,CEM I-type 42.5 R,42.50,214.00,0.00,,0.00,0.00,0.00,0.00,0.00,0.00,0.00,,0.00,0.00,0.00,0.00,0.00,,1170.00,Quartz Sand,,Hooked End Steel Fiber ,145.00,16.00,0.200,2500.000,,,,,,,,135.00,HE 200 hyperplasticizer,40.00, Steam-Cured samples,65.00,,,,,,150 mm X 150 mm X 150 mm,TS EN 12390-3,,,153.00,,,172.00,175.00,178.00,,,,,,,,,,,,,,,,,,,,,,,,,,,,,,,,,,,,
SF1-8mm,640.00,CEM I-type 42.5 R,42.50,214.00,0.00,,0.00,0.00,0.00,0.00,0.00,0.00,0.00,,0.00,0.00,0.00,0.00,0.00,,1170.00,Quartz Sand,,Hooked End Steel Fiber ,145.00,8.00,0.200,2500.000,,,,,,,,135.00,HE 200 hyperplasticizer,35.00,Hot Water Curing,80.00,,,,,,150 mm X 150 mm X 150 mm,TS EN 12390-3,,,135.00,,,154.00,156.00,156.00,,,,,,,,,,,,,,,,,,,,,,,,,,,,,,,,,,,,
SF1-13mm,640.00,CEM I-type 42.5 R,42.50,214.00,0.00,,0.00,0.00,0.00,0.00,0.00,0.00,0.00,,0.00,0.00,0.00,0.00,0.00,,1170.00,Quartz Sand,,Hooked End Steel Fiber ,145.00,13.00,0.200,2500.000,,,,,,,,135.00,HE 200 hyperplasticizer,35.00,Hot Water Curing,80.00,,,,,,150 mm X 150 mm X 150 mm,TS EN 12390-3,,,141.00,,,162.00,164.00,164.50,,,,,,,,,,,,,,,,,,,,,,,,,,,,,,,,,,,,
SF1-16mm,640.00,CEM I-type 42.5 R,42.50,214.00,0.00,,0.00,0.00,0.00,0.00,0.00,0.00,0.00,,0.00,0.00,0.00,0.00,0.00,,1170.00,Quartz Sand,,Hooked End Steel Fiber ,145.00,16.00,0.200,2500.000,,,,,,,,135.00,HE 200 hyperplasticizer,35.00,Hot Water Curing,80.00,,,,,,150 mm X 150 mm X 150 mm,TS EN 12390-3,,,155.00,,,167.00,173.00,174.00,,,,,,,,,,,,,,,,,,,,,,,,,,,,,,,,,,,,
