Repository: Jocund96/Data-to-Design-ML

# Section 4: Boosting Models

Experiments on gradient boosting algorithms (XGBoost, HistGradientBoosting, AdaBoost) for concrete strength prediction on UCI and UHPC datasets.

- **Week 1–4**: UCI dataset baselines, data cleaning, monotonic physical constraints, and sample weighting.
- **Week 5–7**: UHPC dataset preprocessing, feature missingness policies, scikit-learn pipelines, and hyperparameter tuning.
- **Week 8–10**: Group-aware validation (LOPO), quantile regression uncertainty intervals, and SHAP interpretability.

File: S4_Boosting/Week-8-9-10/initial_data_preparation/UHPC_dataset.csv (part 4 of 23)
Mix-ID,Mix Constitutents ,,,,,,,,,,,,,,,,,,,,,,,,,,,,,,,,,,,,,,Curing Regime ,,,,Workability ,,,Mechanical Properties ,,,,,,,,,,,,,,,,,,,,,,,,,,,Durability Properities ,,,,,,,,,,,,,,,Research Paper Details,,,
SF2-8mm,640.00,CEM I-type 42.5 R,42.50,214.00,0.00,,0.00,0.00,0.00,0.00,0.00,0.00,0.00,,0.00,0.00,0.00,0.00,0.00,,1170.00,Quartz Sand,,Hooked End Steel Fiber ,145.00,8.00,0.200,2500.000,,,,,,,,135.00,HE 200 hyperplasticizer,37.50,Hot Water Curing,80.00,,,,,,150 mm X 150 mm X 150 mm,TS EN 12390-3,,,136.00,,,155.00,158.00,158.50,,,,,,,,,,,,,,,,,,,,,,,,,,,,,,,,,,,,
SF2-13mm,640.00,CEM I-type 42.5 R,42.50,214.00,0.00,,0.00,0.00,0.00,0.00,0.00,0.00,0.00,,0.00,0.00,0.00,0.00,0.00,,1170.00,Quartz Sand,,Hooked End Steel Fiber ,145.00,13.00,0.200,2500.000,,,,,,,,135.00,HE 200 hyperplasticizer,37.50,Hot Water Curing,80.00,,,,,,150 mm X 150 mm X 150 mm,TS EN 12390-3,,,142.00,,,163.00,166.00,165.50,,,,,,,,,,,,,,,,,,,,,,,,,,,,,,,,,,,,
SF2-16mm,640.00,CEM I-type 42.5 R,42.50,214.00,0.00,,0.00,0.00,0.00,0.00,0.00,0.00,0.00,,0.00,0.00,0.00,0.00,0.00,,1170.00,Quartz Sand,,Hooked End Steel Fiber ,145.00,16.00,0.200,2500.000,,,,,,,,135.00,HE 200 hyperplasticizer,37.50,Hot Water Curing,80.00,,,,,,150 mm X 150 mm X 150 mm,TS EN 12390-3,,,159.00,,,169.00,175.00,175.50,,,,,,,,,,,,,,,,,,,,,,,,,,,,,,,,,,,,
SF3-8mm,640.00,CEM I-type 42.5 R,42.50,214.00,0.00,,0.00,0.00,0.00,0.00,0.00,0.00,0.00,,0.00,0.00,0.00,0.00,0.00,,1170.00,Quartz Sand,,Hooked End Steel Fiber ,145.00,8.00,0.200,2500.000,,,,,,,,135.00,HE 200 hyperplasticizer,40.00,Hot Water Curing,80.00,,,,,,150 mm X 150 mm X 150 mm,TS EN 12390-3,,,139.00,,,156.00,159.00,159.50,,,,,,,,,,,,,,,,,,,,,,,,,,,,,,,,,,,,
SF3-13mm,640.00,CEM I-type 42.5 R,42.50,214.00,0.00,,0.00,0.00,0.00,0.00,0.00,0.00,0.00,,0.00,0.00,0.00,0.00,0.00,,1170.00,Quartz Sand,,Hooked End Steel Fiber ,145.00,13.00,0.200,2500.000,,,,,,,,135.00,HE 200 hyperplasticizer,40.00,Hot Water Curing,80.00,,,,,,150 mm X 150 mm X 150 mm,TS EN 12390-3,,,143.00,,,164.00,167.00,167.30,,,,,,,,,,,,,,,,,,,,,,,,,,,,,,,,,,,,
SF3-16mm,640.00,CEM I-type 42.5 R,42.50,214.00,0.00,,0.00,0.00,0.00,0.00,0.00,0.00,0.00,,0.00,0.00,0.00,0.00,0.00,,1170.00,Quartz Sand,,Hooked End Steel Fiber ,145.00,16.00,0.200,2500.000,,,,,,,,135.00,HE 200 hyperplasticizer,40.00,Hot Water Curing,80.00,,,,,,150 mm X 150 mm X 150 mm,TS EN 12390-3,,,160.00,,,170.00,175.00,176.00,,,,,,,,,,,,,,,,,,,,,,,,,,,,,,,,,,,,
Q-0,850.00,ordinary Portland cement  42.5 Grade ,42.50,137.50,112.50,Class F ,0.00,0.00,0.00,0.00,0.00,0.00,0.00,,0.00,0.00,0.00,0.00,0.00,,1100.00,Quartz sand,1.20,,,,,,,,,,,,,176.00,Superplasticizer,8.00,Hot Water Curing,90.00,,,,,,50 x 50 x 50,EN 1992-1-2,,,,,,112.40,,,,,,,,,,,,,,,,,,,,,,,,,,,,,,,,,,,Australia,"Development of ultra-high performance concrete with high fire resistance
https://doi.org/10.1016/j.conbuildmat.2018.05.241",2018,Ref-22-Research
Q-S,850.00,ordinary Portland cement  42.5 Grade ,42.50,137.50,112.50,Class F ,0.00,0.00,0.00,0.00,0.00,0.00,0.00,,0.00,0.00,0.00,0.00,0.00,,1100.00,Quartz sand,1.20,Straight Steel Fibers ,156.00,10.00,0.120,2500.000,,,,,,,,176.00,Superplasticizer,8.00,Hot Water Curing,90.00,,,,,,50 x 50 x 50,EN 1992-1-2,,,,,,187.50,,,,,,,,,,,,,,,,,,,,,,,,,,,,,,,,,,,,,,
Q-P,850.00,ordinary Portland cement  42.5 Grade ,42.50,137.50,112.50,Class F ,0.00,0.00,0.00,0.00,0.00,0.00,0.00,,0.00,0.00,0.00,0.00,0.00,,1100.00,Quartz sand,1.20,PP,18.20,10.00,0.003,400.000,,,,,,,,176.00,Superplasticizer,8.00,Hot Water Curing,90.00,,,,,,50 x 50 x 50,EN 1992-1-2,,,,,,125.50,,,,,,,,,,,,,,,,,,,,,,,,,,,,,,,,,,,,,,
Q-SP,850.00,ordinary Portland cement  42.5 Grade ,42.50,137.50,112.50,Class F ,0.00,0.00,0.00,0.00,0.00,0.00,0.00,,0.00,0.00,0.00,0.00,0.00,,1100.00,Quartz sand,1.20,Straight Steel Fibers ,78.00,10.00,0.120,2500.000,,PP,18.20,10.00,0.00310,400.00,,176.00,Superplasticizer,8.00,Hot Water Curing,90.00,,,Chinese standard GB/T 50080–2016,70.00,,50 x 50 x 50,EN 1992-1-2,,,,,,162.10,,,,,,,,,,,,,,,,,,,,,,,,,,,,,,,,,,,,,,
S-0,850.00,ordinary Portland cement  42.5 Grade ,42.50,137.50,112.50,Class F ,0.00,0.00,0.00,0.00,0.00,0.00,1100.00,Steel slag,0.00,0.00,0.00,0.00,0.00,,0.00,,1.20,,,,,,,,,,,,,176.00,Superplasticizer,8.00,Hot Water Curing,90.00,,,Chinese standard GB/T 50080–2016,295.00,,50 x 50 x 50,EN 1992-1-2,,,,,,90.00,,,,,,,,,,,,,,,,,,,,,,,,,,,,,,,,,,,,,,
S-SP,850.00,ordinary Portland cement  42.5 Grade ,42.50,137.50,112.50,Class F ,0.00,0.00,0.00,0.00,0.00,0.00,1100.00,Steel slag,0.00,0.00,0.00,0.00,0.00,,0.00,,1.20,Straight Steel Fibers ,78.00,10.00,0.120,2500.000,,PP,18.20,10.00,0.00310,400.00,,176.00,Superplasticizer,8.00,Hot Water Curing,90.00,,,Chinese standard GB/T 50080–2016,75.00,,50 x 50 x 50,EN 1992-1-2,,,,,,162.80,,,,,,,,,,,,,,,,,,,,,,,,,,,,,,,,,,,,,,
SS2.0,788.50,Type I Portland cement,,197.10,0.00,,0.00,0.00,0.00,0.00,0.00,0.00,0.00,,0.00,0.00,0.00,0.00,236.60,Silica Flour ,867.40,Silica sand,0.34,Straight Steel Fibers ,158.00,13.00,0.200,2788.000,200.00,,,,,,,160.30,polycarboxylate superplasticizer,49.80,STEAM CURING ,90.00,,,,,,Cylinder   100 mm x 200mm,ASTM C39,,,,,,187.10,,,,,,,,17.10,,,,,,,,,,,,,,,,,,,,,,,,,,,Korea,"High energy absorbent ultra-high-performance concrete with hybrid steel and polyethylene fibers

https://doi.org/10.1016/j.conbuildmat.2019.03.096",2019,Ref-23-Research
LS2.0,788.50,Type I Portland cement,,197.10,0.00,,0.00,0.00,0.00,0.00,0.00,0.00,0.00,,0.00,0.00,0.00,0.00,236.60,Silica Flour ,867.40,Silica sand,0.34,Straight Steel Fibers ,158.00,19.50,0.200,2500.000,200.00,,,,,,,160.30,polycarboxylate superplasticizer,49.80,STEAM CURING ,90.00,,,,,,Cylinder   100 mm x 200mm,ASTM C39,,,,,,192.30,,,,,,,,19.70,,,,,,,,,,,,,,,,,,,,,,,,,,,,,,
T2.0,788.50,Type I Portland cement,,197.10,0.00,,0.00,0.00,0.00,0.00,0.00,0.00,0.00,,0.00,0.00,0.00,0.00,236.60,Silica Flour ,867.40,Silica sand,0.34,Twisted steel fiber,158.00,30.00,0.300,2428.000,200.00,,,,,,,160.30,polycarboxylate superplasticizer,49.80,STEAM CURING ,90.00,,,,,,Cylinder   100 mm x 200mm,ASTM C39,,,,,,204.40,,,,,,,,20.30,,,,,,,,,,,,,,,,,,,,,,,,,,,,,,
SS1.5-PE0.5,788.50,Type I Portland cement,,197.10,0.00,,0.00,0.00,0.00,0.00,0.00,0.00,0.00,,0.00,0.00,0.00,0.00,236.60,Silica Flour ,867.40,Silica sand,0.34,Straight Steel Fibers ,118.00,13.00,0.200,2788.000,200.00,PE,4.85,12.00,0.031,3030.00,88.00,160.30,polycarboxylate superplasticizer,49.80,STEAM CURING ,90.00,,,,,,Cylinder   100 mm x 200mm,ASTM C39,,,,,,178.20,,,,,,,,14.00,,,,,,,,,,,,,,,,,,,,,,,,,,,,,,
SS1.0-PE1.0,788.50,Type I Portland cement,,197.10,0.00,,0.00,0.00,0.00,0.00,0.00,0.00,0.00,,0.00,0.00,0.00,0.00,236.60,Silica Flour ,867.40,Silica sand,0.34,Straight Steel Fibers ,79.00,13.00,0.200,2788.000,200.00,PE,9.70,12.00,0.031,3030.00,88.00,160.30,polycarboxylate superplasticizer,49.80,STEAM CURING ,90.00,,,,,,Cylinder   100 mm x 200mm,ASTM C39,,,,,,179.10,,,,,,,,14.40,,,,,,,,,,,,,,,,,,,,,,,,,,,,,,
SS0.5-PE1.5,788.50,Type I Portland cement,,197.10,0.00,,0.00,0.00,0.00,0.00,0.00,0.00,0.00,,0.00,0.00,0.00,0.00,236.60,Silica Flour ,867.40,Silica sand,0.34,Straight Steel Fibers ,39.50,13.00,0.200,2788.000,200.00,PE,14.55,12.00,0.031,3030.00,88.00,160.30,polycarboxylate superplasticizer,49.80,STEAM CURING ,90.00,,,,,,Cylinder   100 mm x 200mm,ASTM C39,,,,,,164.90,,,,,,,,12.60,,,,,,,,,,,,,,,,,,,,,,,,,,,,,,
LS1.5-PE0.5,788.50,Type I Portland cement,,197.10,0.00,,0.00,0.00,0.00,0.00,0.00,0.00,0.00,,0.00,0.00,0.00,0.00,236.60,Silica Flour ,867.40,Silica sand,0.34,Straight Steel Fibers ,118.00,19.50,0.200,2500.000,200.00,PE,4.85,12.00,0.031,3030.00,88.00,160.30,polycarboxylate superplasticizer,49.80,STEAM CURING ,90.00,,,,,,Cylinder   100 mm x 200mm,ASTM C39,,,,,,130.00,,,,,,,,13.60,,,,,,,,,,,,,,,,,,,,,,,,,,,,,,
LS1.0-PE1.0,788.50,Type I Portland cement,,197.10,0.00,,0.00,0.00,0.00,0.00,0.00,0.00,0.00,,0.00,0.00,0.00,0.00,236.60,Silica Flour ,867.40,Silica sand,0.34,Straight Steel Fibers ,79.00,19.50,0.200,2500.000,200.00,PE,9.70,12.00,0.031,3030.00,88.00,160.30,polycarboxylate superplasticizer,49.80,STEAM CURING ,90.00,,,,,,Cylinder   100 mm x 200mm,ASTM C39,,,,,,122.20,,,,,,,,13.70,,,,,,,,,,,,,,,,,,,,,,,,,,,,,,
LS0.5-PE1.5,788.50,Type I Portland cement,,197.10,0.00,,0.00,0.00,0.00,0.00,0.00,0.00,0.00,,0.00,0.00,0.00,0.00,236.60,Silica Flour ,867.40,Silica sand,0.34,Straight Steel Fibers ,39.50,19.50,0.200,2500.000,200.00,PE,14.55,12.00,0.031,3030.00,88.00,160.30,polycarboxylate superplasticizer,49.80,STEAM CURING ,90.00,,,,,,Cylinder   100 mm x 200mm,ASTM C39,,,,,,137.20,,,,,,,,12.00,,,,,,,,,,,,,,,,,,,,,,,,,,,,,,
T1.5-PE0.5,788.50,Type I Portland cement,,197.10,0.00,,0.00,0.00,0.00,0.00,0.00,0.00,0.00,,0.00,0.00,0.00,0.00,236.60,Silica Flour ,867.40,Silica sand,0.34,Twisted steel fiber,118.00,30.00,0.300,2428.000,200.00,PE,4.85,12.00,0.031,3030.00,88.00,160.30,polycarboxylate superplasticizer,49.80,STEAM CURING ,90.00,,,,,,Cylinder   100 mm x 200mm,ASTM C39,,,,,,191.70,,,,,,,,15.20,,,,,,,,,,,,,,,,,,,,,,,,,,,,,,
T1.0-PE1.0,788.50,Type I Portland cement,,197.10,0.00,,0.00,0.00,0.00,0.00,0.00,0.00,0.00,,0.00,0.00,0.00,0.00,236.60,Silica Flour ,867.40,Silica sand,0.34,Twisted steel fiber,79.00,30.00,0.300,2428.000,200.00,PE,9.70,12.00,0.031,3030.00,88.00,160.30,polycarboxylate superplasticizer,49.80,STEAM CURING ,90.00,,,,,,Cylinder   100 mm x 200mm,ASTM C39,,,,,,143.20,,,,,,,,14.90,,,,,,,,,,,,,,,,,,,,,,,,,,,,,,
T0.5-PE1.5,788.50,Type I Portland cement,,197.10,0.00,,0.00,0.00,0.00,0.00,0.00,0.00,0.00,,0.00,0.00,0.00,0.00,236.60,Silica Flour ,867.40,Silica sand,0.34,Twisted steel fiber,39.50,30.00,0.300,2428.000,200.00,PE,14.55,12.00,0.031,3030.00,88.00,160.30,polycarboxylate superplasticizer,49.80,STEAM CURING ,90.00,,,,,,Cylinder   100 mm x 200mm,ASTM C39,,,,,,139.30,,,,,,,,12.90,,,,,,,,,,,,,,,,,,,,,,,,,,,,,,
SS-0.5,788.50,Type I Portland cement,,197.10,0.00,,0.00,0.00,0.00,0.00,0.00,0.00,0.00,,0.00,0.00,0.00,0.00,236.60,Silica Flour ,867.40,Silica sand,,Straight Steel Fibers ,39.50,13.00,0.200,2788.000,200.00,,,,,,,160.30,polycarboxylate superplasticizer,52.60,STEAM CURING ,90.00,,,,,,Cylinder   100 mm x 200mm,ASTM C39,,,,,,210.00,,,,,,,,,,,,100 x 100 x 400,ASTM C1609,13.80,14.00,,,,123.00,,,,,,,,,,,,,,,,Korea,"Effects of fiber shape, aspect ratio, and volume fraction on flexural
behavior of ultra-high-performance fiber-reinforced cement composites

https://doi.org/10.1016/j.compstruct.2017.04.069",2017,Ref-24-Research
SS-1,788.50,Type I Portland cement,,197.10,0.00,,0.00,0.00,0.00,0.00,0.00,0.00,0.00,,0.00,0.00,0.00,0.00,236.60,Silica Flour ,867.40,Silica sand,,Straight Steel Fibers ,79.00,13.00,0.200,2788.000,200.00,,,,,,,160.30,polycarboxylate superplasticizer,52.60,STEAM CURING ,90.00,,,,,,Cylinder   100 mm x 200mm,ASTM C39,,,,,,200.00,,,,,,,,,,,,100 x 100 x 400,ASTM C1609,1.00,22.60,,,,224.70,,,,,,,,,,,,,,,,,,,
SS-1.5,788.50,Type I Portland cement,,197.10,0.00,,0.00,0.00,0.00,0.00,0.00,0.00,0.00,,0.00,0.00,0.00,0.00,236.60,Silica Flour ,867.40,Silica sand,,Straight Steel Fibers ,118.50,13.00,0.200,2788.000,200.00,,,,,,,160.30,polycarboxylate superplasticizer,52.60,STEAM CURING ,90.00,,,,,,Cylinder   100 mm x 200mm,ASTM C39,,,,,,212.00,,,,,,,,,,,,100 x 100 x 400,ASTM C1609,13.50,31.70,,,,320.00,,,,,,,,,,,,,,,,,,,
SS-2,788.50,Type I Portland cement,,197.10,0.00,,0.00,0.00,0.00,0.00,0.00,0.00,0.00,,0.00,0.00,0.00,0.00,236.60,Silica Flour ,867.40,Silica sand,,Straight Steel Fibers ,158.00,13.00,0.200,2788.000,200.00,,,,,,,160.30,polycarboxylate superplasticizer,52.60,STEAM CURING ,90.00,,,,,,Cylinder   100 mm x 200mm,ASTM C39,,,,,,220.00,,,,,,,,,,,,100 x 100 x 400,ASTM C1609,14.60,36.40,,,,355.70,,,,,,,,,,,,,,,,,,,
SM-0.5,788.50,Type I Portland cement,,197.10,0.00,,0.00,0.00,0.00,0.00,0.00,0.00,0.00,,0.00,0.00,0.00,0.00,236.60,Silica Flour ,867.40,Silica sand,,Straight Steel Fibers ,39.50,19.50,0.200,2500.000,200.00,,,,,,,160.30,polycarboxylate superplasticizer,52.60,STEAM CURING ,90.00,,,,,,Cylinder   100 mm x 200mm,ASTM C39,,,,,,196.00,,,,,,,,,,,,100 x 100 x 400,ASTM C1609,14.50,15.20,,,,178.50,,,,,,,,,,,,,,,,,,,
SM-1,788.50,Type I Portland cement,,197.10,0.00,,0.00,0.00,0.00,0.00,0.00,0.00,0.00,,0.00,0.00,0.00,0.00,236.60,Silica Flour ,867.40,Silica sand,,Straight Steel Fibers ,79.00,19.50,0.200,2500.000,200.00,,,,,,,160.30,polycarboxylate superplasticizer,52.60,STEAM CURING ,90.00,,,,,,Cylinder   100 mm x 200mm,ASTM C39,,,,,,196.50,,,,,,,,,,,,100 x 100 x 400,ASTM C1609,13.50,29.80,,,,398.70,,,,,,,,,,,,,,,,,,,
SM-1.5,788.50,Type I Portland cement,,197.10,0.00,,0.00,0.00,0.00,0.00,0.00,0.00,0.00,,0.00,0.00,0.00,0.00,236.60,Silica Flour ,867.40,Silica sand,,Straight Steel Fibers ,118.50,19.50,0.200,2500.000,200.00,,,,,,,160.30,polycarboxylate superplasticizer,52.60,STEAM CURING ,90.00,,,,,,Cylinder   100 mm x 200mm,ASTM C39,,,,,,195.30,,,,,,,,,,,,100 x 100 x 400,ASTM C1609,17.30,41.70,,,,556.20,,,,,,,,,,,,,,,,,,,
SM-2,788.50,Type I Portland cement,,197.10,0.00,,0.00,0.00,0.00,0.00,0.00,0.00,0.00,,0.00,0.00,0.00,0.00,236.60,Silica Flour ,867.40,Silica sand,,Straight Steel Fibers ,158.00,19.50,0.200,2500.000,200.00,,,,,,,160.30,polycarboxylate superplasticizer,52.60,STEAM CURING ,90.00,,,,,,Cylinder   100 mm x 200mm,ASTM C39,,,,,,205.00,,,,,,,,,,,,100 x 100 x 400,ASTM C1609,15.80,50.90,,,,605.60,,,,,,,,,,,,,,,,,,,
SL-0.5,788.50,Type I Portland cement,,197.10,0.00,,0.00,0.00,0.00,0.00,0.00,0.00,0.00,,0.00,0.00,0.00,0.00,236.60,Silica Flour ,867.40,Silica sand,,Straight Steel Fibers ,39.50,30.00,0.300,2580.000,200.00,,,,,,,160.30,polycarboxylate superplasticizer,52.60,STEAM CURING ,90.00,,,,,,Cylinder   100 mm x 200mm,ASTM C39,,,,,,215.00,,,,,,,,,,,,100 x 100 x 400,ASTM C1609,12.90,15.50,,,,225.80,,,,,,,,,,,,,,,,,,,
SL-1,788.50,Type I Portland cement,,197.10,0.00,,0.00,0.00,0.00,0.00,0.00,0.00,0.00,,0.00,0.00,0.00,0.00,236.60,Silica Flour ,867.40,Silica sand,,Straight Steel Fibers ,79.00,30.00,0.300,2580.000,200.00,,,,,,,160.30,polycarboxylate superplasticizer,52.60,STEAM CURING ,90.00,,,,,,Cylinder   100 mm x 200mm,ASTM C39,,,,,,185.50,,,,,,,,,,,,100 x 100 x 400,ASTM C1609,13.40,29.90,,,,436.50,,,,,,,,,,,,,,,,,,,
SL-1.5,788.50,Type I Portland cement,,197.10,0.00,,0.00,0.00,0.00,0.00,0.00,0.00,0.00,,0.00,0.00,0.00,0.00,236.60,Silica Flour ,867.40,Silica sand,,Straight Steel Fibers ,118.50,30.00,0.300,2580.000,200.00,,,,,,,160.30,polycarboxylate superplasticizer,52.60,STEAM CURING ,90.00,,,,,,Cylinder   100 mm x 200mm,ASTM C39,,,,,,220.00,,,,,,,,,,,,100 x 100 x 400,ASTM C1609,14.50,37.40,,,,526.20,,,,,,,,,,,,,,,,,,,
SL-2,788.50,Type I Portland cement,,197.10,0.00,,0.00,0.00,0.00,0.00,0.00,0.00,0.00,,0.00,0.00,0.00,0.00,236.60,Silica Flour ,867.40,Silica sand,,Straight Steel Fibers ,158.00,30.00,0.300,2580.000,200.00,,,,,,,160.30,polycarboxylate superplasticizer,52.60,STEAM CURING ,90.00,,,,,,Cylinder   100 mm x 200mm,ASTM C39,,,,,,225.00,,,,,,,,,,,,100 x 100 x 400,ASTM C1609,13.30,42.40,,,,514.60,,,,,,,,,,,,,,,,,,,
HL-0.5,788.50,Type I Portland cement,,197.10,0.00,,0.00,0.00,0.00,0.00,0.00,0.00,0.00,,0.00,0.00,0.00,0.00,236.60,Silica Flour ,867.40,Silica sand,,Hooked End Steel Fiber ,39.50,30.00,0.380,2500.000,200.00,,,,,,,160.30,polycarboxylate superplasticizer,52.60,STEAM CURING ,90.00,,,,,,Cylinder   100 mm x 200mm,ASTM C39,,,,,,180.00,,,,,,,,,,,,100 x 100 x 400,ASTM C1609,17.30,17.60,,,,133.30,,,,,,,,,,,,,,,,,,,
HL-1,788.50,Type I Portland cement,,197.10,0.00,,0.00,0.00,0.00,0.00,0.00,0.00,0.00,,0.00,0.00,0.00,0.00,236.60,Silica Flour ,867.40,Silica sand,,Hooked End Steel Fiber ,79.00,30.00,0.380,2500.000,200.00,,,,,,,160.30,polycarboxylate superplasticizer,52.60,STEAM CURING ,90.00,,,,,,Cylinder   100 mm x 200mm,ASTM C39,,,,,,203.00,,,,,,,,,,,,100 x 100 x 400,ASTM C1609,17.70,26.70,,,,256.70,,,,,,,,,,,,,,,,,,,
HL-1.5,788.50,Type I Portland cement,,197.10,0.00,,0.00,0.00,0.00,0.00,0.00,0.00,0.00,,0.00,0.00,0.00,0.00,236.60,Silica Flour ,867.40,Silica sand,,Hooked End Steel Fiber ,118.50,30.00,0.380,2500.000,200.00,,,,,,,160.30,polycarboxylate superplasticizer,52.60,STEAM CURING ,90.00,,,,,,Cylinder   100 mm x 200mm,ASTM C39,,,,,,180.00,,,,,,,,,,,,100 x 100 x 400,ASTM C1609,16.00,30.30,,,,320.60,,,,,,,,,,,,,,,,,,,
HL-2,788.50,Type I Portland cement,,197.10,0.00,,0.00,0.00,0.00,0.00,0.00,0.00,0.00,,0.00,0.00,0.00,0.00,236.60,Silica Flour ,867.40,Silica sand,,Hooked End Steel Fiber ,158.00,30.00,0.380,2500.000,200.00,,,,,,,160.30,polycarboxylate superplasticizer,52.60,STEAM CURING ,90.00,,,,,,Cylinder   100 mm x 200mm,ASTM C39,,,,,,182.00,,,,,,,,,,,,100 x 100 x 400,ASTM C1609,15.50,34.40,,,,397.60,,,,,,,,,,,,,,,,,,,
TL-0.5 ,788.50,Type I Portland cement,,197.10,0.00,,0.00,0.00,0.00,0.00,0.00,0.00,0.00,,0.00,0.00,0.00,0.00,236.60,Silica Flour ,867.40,Silica sand,,Long Twisted Fiber,39.50,30.00,0.300,2428.000,200.00,,,,,,,160.30,polycarboxylate superplasticizer,52.60,STEAM CURING ,90.00,,,,,,Cylinder   100 mm x 200mm,ASTM C39,,,,,,195.20,,,,,,,,,,,,100 x 100 x 400,ASTM C1609,16.50,18.70,,,,87.80,,,,,,,,,,,,,,,,,,,
TL-1,788.50,Type I Portland cement,,197.10,0.00,,0.00,0.00,0.00,0.00,0.00,0.00,0.00,,0.00,0.00,0.00,0.00,236.60,Silica Flour ,867.40,Silica sand,,Long Twisted Fiber,79.00,30.00,0.300,2428.000,200.00,,,,,,,160.30,polycarboxylate superplasticizer,52.60,STEAM CURING ,90.00,,,,,,Cylinder   100 mm x 200mm,ASTM C39,,,,,,193.00,,,,,,,,,,,,100 x 100 x 400,ASTM C1609,15.90,31.50,,,,261.80,,,,,,,,,,,,,,,,,,,
TL-1.5 ,788.50,Type I Portland cement,,197.10,0.00,,0.00,0.00,0.00,0.00,0.00,0.00,0.00,,0.00,0.00,0.00,0.00,236.60,Silica Flour ,867.40,Silica sand,,Long Twisted Fiber,118.50,30.00,0.300,2428.000,200.00,,,,,,,160.30,polycarboxylate superplasticizer,52.60,STEAM CURING ,90.00,,,,,,Cylinder   100 mm x 200mm,ASTM C39,,,,,,196.00,,,,,,,,,,,,100 x 100 x 400,ASTM C1609,16.10,38.30,,,,386.70,,,,,,,,,,,,,,,,,,,
TL-2,788.50,Type I Portland cement,,197.10,0.00,,0.00,0.00,0.00,0.00,0.00,0.00,0.00,,0.00,0.00,0.00,0.00,236.60,Silica Flour ,867.40,Silica sand,,Long Twisted Fiber,158.00,30.00,0.300,2428.000,200.00,,,,,,,160.30,polycarboxylate superplasticizer,52.60,STEAM CURING ,90.00,,,,,,Cylinder   100 mm x 200mm,ASTM C39,,,,,,203.00,,,,,,,,,,,,100 x 100 x 400,ASTM C1609,17.50,42.70,,,,495.20,,,,,,,,,,,,,,,,,,,
N100-0,700.00,Chinese standard Graded 52.5 P.II type Portland cement,52.50,140.00,0.00,,0.00,0.00,0.00,0.00,0.00,110.00,0.00,,0.00,0.00,0.00,0.00,0.00,,1200.00,Natural River sand,2.50,,,,,,,,,,,,,152.00,PCA-I polycarboxylic type HRWR,22.80,Standard Curing ,21.70,98.40,,,,, 100 X 100 x 100,Chinese standard GB-T50081-2002,,,,,,110.90,,,Chinese standard GB-T50081-2002,43.70,,,,6.50,,,,100 x 100 x 400,Chinese standard GB-T50081-2002,12.70,,12.60,,,1.19,,,,,,,,,,,,,,,,China,"Effects of steel fiber content and type on static mechanical properties of
UHPCC

https://doi.org/10.1016/j.conbuildmat.2017.12.184",2017,Ref-25-Research
S100-0.5,700.00,Chinese standard Graded 52.5 P.II type Portland cement,52.50,140.00,0.00,,0.00,0.00,0.00,0.00,0.00,110.00,0.00,,0.00,0.00,0.00,0.00,0.00,,1200.00,Natural River sand,2.5,Straight Steel Fibers ,39.00,13.00,0.200,2800.000,,,,,,,,152.00,PCA-I polycarboxylic type HRWR,22.80,Standard Curing ,21.70,98.40,,,,, 100  X 100 x 100,Chinese standard GB-T50081-2002,,,,,,121.10,,,Chinese standard GB-T50081-2002,45.40,,,,7.75,,,,100 x 100 x 400,Chinese standard GB-T50081-2002,13.00,6.10,13.80,5.90,4.30,37.59,,,,,,,,,,,,,,,,,,,
S100-1.0,700.00,Chinese standard Graded 52.5 P.II type Portland cement,52.50,140.00,0.00,,0.00,0.00,0.00,0.00,0.00,110.00,0.00,,0.00,0.00,0.00,0.00,0.00,,1200.00,Natural River sand,2.5,Straight Steel Fibers ,78.00,13.00,0.200,2800.000,,,,,,,,152.00,PCA-I polycarboxylic type HRWR,22.80,Standard Curing ,21.70,98.40,,,,, 100  X 100 x 100,Chinese standard GB-T50081-2002,,,,,,127.80,,,Chinese standard GB-T50081-2002,48.30,,,,8.35,,,,100 x 100 x 400,Chinese standard GB-T50081-2002,14.30,11.30,13.70,11.30,7.00,64.17,,,,,,,,,,,,,,,,,,,
S100-1.5,700.00,Chinese standard Graded 52.5 P.II type Portland cement,52.50,140.00,0.00,,0.00,0.00,0.00,0.00,0.00,110.00,0.00,,0.00,0.00,0.00,0.00,0.00,,1200.00,Natural River sand,2.50,Straight Steel Fibers ,117.00,13.00,0.200,2800.000,,,,,,,,152.00,PCA-I polycarboxylic type HRWR,22.80,Standard Curing ,21.70,98.40,,,,, 100  X 100 x 100,Chinese standard GB-T50081-2002,,,,,,133.30,,,Chinese standard GB-T50081-2002,43.60,,,,8.25,,,,100 x 100 x 400,Chinese standard GB-T50081-2002,13.20,14.40,13.50,13.60,7.20,71.62,,,,,,,,,,,,,,,,,,,
S100-2.0,700.00,Chinese standard Graded 52.5 P.II type Portland cement,52.50,140.00,0.00,,0.00,0.00,0.00,0.00,0.00,110.00,0.00,,0.00,0.00,0.00,0.00,0.00,,1200.00,Natural River sand,2.5,Straight Steel Fibers ,156.00,13.00,0.200,2800.000,,,,,,,,152.00,PCA-I polycarboxylic type HRWR,22.80,Standard Curing ,21.70,98.40,,,,, 100  X 100 x 100,Chinese standard GB-T50081-2002,,,,,,135.10,,,Chinese standard GB-T50081-2002,42.00,,,,8.95,,,,100 x 100 x 400,Chinese standard GB-T50081-2002,13.10,17.80,17.00,17.30,10.30,95.08,,,,,,,,,,,,,,,,,,,
S100-2.5,700.00,Chinese standard Graded 52.5 P.II type Portland cement,52.50,140.00,0.00,,0.00,0.00,0.00,0.00,0.00,110.00,0.00,,0.00,0.00,0.00,0.00,0.00,,1200.00,Natural River sand,2.5,Straight Steel Fibers ,195.00,13.00,0.200,2800.000,,,,,,,,152.00,PCA-I polycarboxylic type HRWR,22.80,Standard Curing ,21.70,98.40,,,,, 100  X 100 x 100,Chinese standard GB-T50081-2002,,,,,,143.90,,,Chinese standard GB-T50081-2002,42.90,,,,7.63,,,,100 x 100 x 400,Chinese standard GB-T50081-2002,12.00,18.70,18.70,18.40,10.9,100.28,,,,,,,,,,,,,,,,,,,
H100-0.5,700.00,Chinese standard Graded 52.5 P.II type Portland cement,52.50,140.00,0.00,,0.00,0.00,0.00,0.00,0.00,110.00,0.00,,0.00,0.00,0.00,0.00,0.00,,1200.00,Natural River sand,2.50,Hooked End Steel Fiber ,39.00,25.00,0.500,1200.000,,,,,,,,152.00,PCA-I polycarboxylic type HRWR,22.80,Standard Curing ,21.70,98.40,,,,, 100  X 100 x 100,Chinese standard GB-T50081-2002,,,,,,127.30,,,Chinese standard GB-T50081-2002,42.60,,,,6.75,,,,100 x 100 x 400,Chinese standard GB-T50081-2002,14.50,8.70,13.80,8.60,3.30,42.46,,,,,,,,,,,,,,,,,,,
H100-1.0,700.00,Chinese standard Graded 52.5 P.II type Portland cement,52.50,140.00,0.00,,0.00,0.00,0.00,0.00,0.00,110.00,0.00,,0.00,0.00,0.00,0.00,0.00,,1200.00,Natural River sand,2.5,Hooked End Steel Fiber ,78.00,25.00,0.500,1200.000,,,,,,,,152.00,PCA-I polycarboxylic type HRWR,22.80,Standard Curing ,21.70,98.40,,,,, 100  X 100 x 100,Chinese standard GB-T50081-2002,,,,,,124.30,,,Chinese standard GB-T50081-2002,42.30,,,,7.53,,,,100 x 100 x 400,Chinese standard GB-T50081-2002,12.10,14.20,13.80,13.80,6.10,66.63,,,,,,,,,,,,,,,,,,,
H100-1.5,700.00,Chinese standard Graded 52.5 P.II type Portland cement,52.50,140.00,0.00,,0.00,0.00,0.00,0.00,0.00,110.00,0.00,,0.00,0.00,0.00,0.00,0.00,,1200.00,Natural River sand,2.5,Hooked End Steel Fiber ,117.00,25.00,0.500,1200.000,,,,,,,,152.00,PCA-I polycarboxylic type HRWR,22.80,Standard Curing ,21.70,98.40,,,,, 100  X 100 x 100,Chinese standard GB-T50081-2002,,,,,,127.10,,,Chinese standard GB-T50081-2002,43.30,,,,7.40,,,,100 x 100 x 400,Chinese standard GB-T50081-2002,13.00,14.60,16.20,13.60,7.10,69.10,,,,,,,,,,,,,,,,,,,
H100-2.0,700.00,Chinese standard Graded 52.5 P.II type Portland cement,52.50,140.00,0.00,,0.00,0.00,0.00,0.00,0.00,110.00,0.00,,0.00,0.00,0.00,0.00,0.00,,1200.00,Natural River sand,2.50,Hooked End Steel Fiber ,156.00,25.00,0.500,1200.000,,,,,,,,152.00,PCA-I polycarboxylic type HRWR,22.80,Standard Curing ,21.70,98.40,,,,, 100  X 100 x 100,Chinese standard GB-T50081-2002,,,,,,136.10,,,Chinese standard GB-T50081-2002,43.90,,,,7.53,,,,100 x 100 x 400,Chinese standard GB-T50081-2002,13.80,16.50,14.20,13.60,7.7,74.11,,,,,,,,,,,,,,,,,,,
H100-2.5,700.00,Chinese standard Graded 52.5 P.II type Portland cement,52.50,140.00,0.00,,0.00,0.00,0.00,0.00,0.00,110.00,0.00,,0.00,0.00,0.00,0.00,0.00,,1200.00,Natural River sand,2.5,Hooked End Steel Fiber ,195.00,25.00,0.500,1200.000,,,,,,,,152.00,PCA-I polycarboxylic type HRWR,22.80,Standard Curing ,21.70,98.40,,,,, 100  X 100 x 100,Chinese standard GB-T50081-2002,,,,,,136.90,,,Chinese standard GB-T50081-2002,43.80,,,,8.35,,,,100 x 100 x 400,Chinese standard GB-T50081-2002,13.50,15.80,14.70,15.20,8.70,83.13,,,,,,,,,,,,,,,,,,,
P,850.00,Ordinary Portland Cement,,200.00,0.00,,0.00,0.00,0.00,0.00,0.00,0.00,0.00,,0.00,0.00,0.00,0.00,0.00,,1030.00,Silica sand,2.00,,,,,,,,,,,,,169.00,polycarboxylic ether based water reducing admixture,28.00,Heat curing ,90.00,95.00,,ASTM C1437,,225,50 X 50 X 50 ,ASTM C109/C109M,,,104.70,,,111.90,,,,,,,,,,,,40 x 40 x 160,ASTM C348,,,14.4,,,,,,,,,,,,,,,,,,,Malaysia,"A generalised predictive model for the mechanical properties of mono/hybrid fibre-reinforced ultra-high-performance concrete

https://doi.org/10.1016/j.conbuildmat.2024.136154",2024,Ref-26-Research
SS-0.5,850.00,Ordinary Portland Cement,,200.00,0.00,,0.00,0.00,0.00,0.00,0.00,0.00,0.00,,0.00,0.00,0.00,0.00,0.00,,1030.00,Silica sand,2.00,Straight Short Steel Fiber ,39.00,13.00,0.200,2500.000,,,,,,,,169.60,,28.00,Heat curing ,90.00,95.00,,ASTM C1437,,206.5,50 X 50 X 50 ,ASTM C109/C109M,,,148.00,,,148.30,,,,,,,,,,,,40 x 40 x 160,ASTM C348,,,16.6,,,,,,,,,,,,,,,,,,,,,,
SS-1.0,850.00,Ordinary Portland Cement,,200.00,0.00,,0.00,0.00,0.00,0.00,0.00,0.00,0.00,,0.00,0.00,0.00,0.00,0.00,,1030.00,Silica sand,2.00,Straight Short Steel Fiber ,78.00,13.00,0.200,2500.000,,,,,,,,170.20,polycarboxylic ether based water reducing admixture,28.00,Heat curing ,90.00,95.00,,ASTM C1437,,194,50 X 50 X 50 ,ASTM C109/C109M,,,156.00,,,156.70,,,,,,,,,,,,40 x 40 x 160,ASTM C348,,,30,,,,,,,,,,,,,,,,,,,,,,
SS-1.5,850.00,Ordinary Portland Cement,,200.00,0.00,,0.00,0.00,0.00,0.00,0.00,0.00,0.00,,0.00,0.00,0.00,0.00,0.00,,1030.00,Silica sand,2.00,Straight Short Steel Fiber ,118.00,13.00,0.200,2500.000,,,,,,,,170.90,,28.00,Heat curing ,90.00,95.00,,ASTM C1437,,174.5,50 X 50 X 50 ,ASTM C109/C109M,,,153.30,,,159.20,,,,,,,,,,,,40 x 40 x 160,ASTM C348,,,32.1,,,,,,,,,,,,,,,,,,,,,,
SS-2.0,850.00,Ordinary Portland Cement,,200.00,0.00,,0.00,0.00,0.00,0.00,0.00,0.00,0.00,,0.00,0.00,0.00,0.00,0.00,,1030.00,Silica sand,2.00,Straight Short Steel Fiber ,158.00,13.00,0.200,2500.000,,,,,,,,171.50,polycarboxylic ether based water reducing admixture,28.00,Heat curing ,90.00,95.00,,ASTM C1437,,153.5,50 X 50 X 50 ,ASTM C109/C109M,,,151.30,,,157.30,,,,,,,,,,,,40 x 40 x 160,ASTM C348,,,29.1,,,,,,,,,,,,,,,,,,,,,,
SS-2.5,850.00,Ordinary Portland Cement,,200.00,0.00,,0.00,0.00,0.00,0.00,0.00,0.00,0.00,,0.00,0.00,0.00,0.00,0.00,,1030.00,Silica sand,2.00,Straight Short Steel Fiber ,198.00,13.00,0.200,2500.000,,,,,,,,172.10,,28.00,Heat curing ,90.00,95.00,,ASTM C1437,,135,50 X 50 X 50 ,ASTM C109/C109M,,,150.50,,,156.10,,,,,,,,,,,,40 x 40 x 160,ASTM C348,,,29,,,,,,,,,,,,,,,,,,,,,,
SL-0.5,850.00,Ordinary Portland Cement,,200.00,0.00,,0.00,0.00,0.00,0.00,0.00,0.00,0.00,,0.00,0.00,0.00,0.00,0.00,,1030.00,Silica sand,2.00, Straight Long Steel Fibers ,39.00,20.00,0.200,2500.000,,,,,,,,169.60,polycarboxylic ether based water reducing admixture,28.00,Heat curing ,90.00,95.00,,ASTM C1437,,197,50 X 50 X 50 ,ASTM C109/C109M,,,121.90,,,127.00,,,,,,,,,,,,40 x 40 x 160,ASTM C348,,,24.4,,,,,,,,,,,,,,,,,,,,,,
SL-1.0,850.00,Ordinary Portland Cement,,200.00,0.00,,0.00,0.00,0.00,0.00,0.00,0.00,0.00,,0.00,0.00,0.00,0.00,0.00,,1030.00,Silica sand,2.00, Straight Long Steel Fibers ,78.00,20.00,0.200,2500.000,,,,,,,,170.20,,28.00,Heat curing ,90.00,95.00,,ASTM C1437,,172.5,50 X 50 X 50 ,ASTM C109/C109M,,,154.90,,,158.80,,,,,,,,,,,,40 x 40 x 160,ASTM C348,,,29.3,,,,,,,,,,,,,,,,,,,,,,
SL-1.5,850.00,Ordinary Portland Cement,,200.00,0.00,,0.00,0.00,0.00,0.00,0.00,0.00,0.00,,0.00,0.00,0.00,0.00,0.00,,1030.00,Silica sand,2.00, Straight Long Steel Fibers ,118.00,20.00,0.200,2500.000,,,,,,,,170.90,polycarboxylic ether based water reducing admixture,28.00,Heat curing ,90.00,95.00,,ASTM C1437,,141,50 X 50 X 50 ,ASTM C109/C109M,,,163.10,,,166.40,,,,,,,,,,,,40 x 40 x 160,ASTM C348,,,35.3,,,,,,,,,,,,,,,,,,,,,,
SL-2.0,850.00,Ordinary Portland Cement,,200.00,0.00,,0.00,0.00,0.00,0.00,0.00,0.00,0.00,,0.00,0.00,0.00,0.00,0.00,,1030.00,Silica sand,2.00, Straight Long Steel Fibers ,158.00,20.00,0.200,2500.000,,,,,,,,171.50,,28.00,Heat curing ,90.00,95.00,,ASTM C1437,,136,50 X 50 X 50 ,ASTM C109/C109M,,,174.30,,,177.30,,,,,,,,,,,,40 x 40 x 160,ASTM C348,,,43.1,,,,,,,,,,,,,,,,,,,,,,
SL-2.5,850.00,Ordinary Portland Cement,,200.00,0.00,,0.00,0.00,0.00,0.00,0.00,0.00,0.00,,0.00,0.00,0.00,0.00,0.00,,1030.00,Silica sand,2.00, Straight Long Steel Fibers ,198.00,20.00,0.200,2500.000,,,,,,,,172.10,polycarboxylic ether based water reducing admixture,28.00,Heat curing ,90.00,95.00,,ASTM C1437,,86.5,50 X 50 X 50 ,ASTM C109/C109M,,,176.40,,,180.40,,,,,,,,,,,,40 x 40 x 160,ASTM C348,,,40.7,,,,,,,,,,,,,,,,,,,,,,
HL-0.5,850.00,Ordinary Portland Cement,,200.00,0.00,,0.00,0.00,0.00,0.00,0.00,0.00,0.00,,0.00,0.00,0.00,0.00,0.00,,1030.00,Silica sand,2.00,Hooked End Steel Fiber ,39.00,20.00,0.200,2500.000,,,,,,,,169.60,,28.00,Heat curing ,90.00,95.00,,ASTM C1437,,191.5,50 X 50 X 50 ,ASTM C109/C109M,,,125.90,,,136.90,,,,,,,,,,,,40 x 40 x 160,ASTM C348,,,22,,,,,,,,,,,,,,,,,,,,,,
HL-1.0,850.00,Ordinary Portland Cement,,200.00,0.00,,0.00,0.00,0.00,0.00,0.00,0.00,0.00,,0.00,0.00,0.00,0.00,0.00,,1030.00,Silica sand,2.00,Hooked End Steel Fiber ,78.00,20.00,0.200,2500.000,,,,,,,,170.20,polycarboxylic ether based water reducing admixture,28.00,Heat curing ,90.00,95.00,,ASTM C1437,,166,50 X 50 X 50 ,ASTM C109/C109M,,,152.30,,,160.20,,,,,,,,,,,,40 x 40 x 160,ASTM C348,,,27.4,,,,,,,,,,,,,,,,,,,,,,
HL-1.5,850.00,Ordinary Portland Cement,,200.00,0.00,,0.00,0.00,0.00,0.00,0.00,0.00,0.00,,0.00,0.00,0.00,0.00,0.00,,1030.00,Silica sand,2.00,Hooked End Steel Fiber ,118.00,20.00,0.200,2500.000,,,,,,,,170.90,,28.00,Heat curing ,90.00,95.00,,ASTM C1437,,121.5,50 X 50 X 50 ,ASTM C109/C109M,,,172.00,,,172.80,,,,,,,,,,,,40 x 40 x 160,ASTM C348,,,33.8,,,,,,,,,,,,,,,,,,,,,,
HL-2.0,850.00,Ordinary Portland Cement,,200.00,0.00,,0.00,0.00,0.00,0.00,0.00,0.00,0.00,,0.00,0.00,0.00,0.00,0.00,,1030.00,Silica sand,2.00,Hooked End Steel Fiber ,158.00,20.00,0.200,2500.000,,,,,,,,171.50,polycarboxylic ether based water reducing admixture,28.00,Heat curing ,90.00,95.00,,ASTM C1437,,103,50 X 50 X 50 ,ASTM C109/C109M,,,177.10,,,192.60,,,,,,,,,,,,40 x 40 x 160,ASTM C348,,,43.2,,,,,,,,,,,,,,,,,,,,,,
HL-2.5,850.00,Ordinary Portland Cement,,200.00,0.00,,0.00,0.00,0.00,0.00,0.00,0.00,0.00,,0.00,0.00,0.00,0.00,0.00,,1030.00,Silica sand,2.00,Hooked End Steel Fiber ,198.00,20.00,0.200,2500.000,,,,,,,,172.10,,28.00,Heat curing ,90.00,95.00,,ASTM C1437,,82,50 X 50 X 50 ,ASTM C109/C109M,,,167.50,,,187.40,,,,,,,,,,,,40 x 40 x 160,ASTM C348,,,35.5,,,,,,,,,,,,,,,,,,,,,,
 SS1-HL3    ,850.00,Ordinary Portland Cement,,200.00,0.00,,0.00,0.00,0.00,0.00,0.00,0.00,0.00,,0.00,0.00,0.00,0.00,0.00,,1030.00,Silica sand,2.00,Straight Steel Fibers ,29.50,13.00,0.200,2500.000,,Hooked end steel fiber ,88.50,20.00,0.20,2500.00,,170.90,polycarboxylic ether based water reducing admixture,28.00,Heat curing ,90.00,95.00,,ASTM C1437,,125,50 X 50 X 50 ,ASTM C109/C109M,,,,,,150.9,,,,,,,,,,,,40 x 40 x 160,ASTM C348,,,26.9,,,,,,,,,,,,,,,,,,,,,,
 SS1-HL2    ,850.00,Ordinary Portland Cement,,200.00,0.00,,0.00,0.00,0.00,0.00,0.00,0.00,0.00,,0.00,0.00,0.00,0.00,0.00,,1030.00,Silica sand,2.00,Straight Steel Fibers ,39.34,13.00,0.200,2500.000,,Hooked end steel fiber ,78.67,20.00,0.20,2500.00,,170.90,polycarboxylic ether based water reducing admixture,28.00,Heat curing ,90.00,95.00,,ASTM C1437,,137,50 X 50 X 50 ,ASTM C109/C109M,,,,,,138.5,,,,,,,,,,,,40 x 40 x 160,ASTM C348,,,34.5,,,,,,,,,,,,,,,,,,,,,,
 SS1-HL1    ,850.00,Ordinary Portland Cement,,200.00,0.00,,0.00,0.00,0.00,0.00,0.00,0.00,0.00,,0.00,0.00,0.00,0.00,0.00,,1030.00,Silica sand,2.00,Straight Steel Fibers ,59.00,13.00,0.200,2500.000,,Hooked end steel fiber ,59.00,20.00,0.20,2500.00,,170.90,polycarboxylic ether based water reducing admixture,28.00,Heat curing ,90.00,95.00,,ASTM C1437,,177,50 X 50 X 50 ,ASTM C109/C109M,,,,,,143.3,,,,,,,,,,,,40 x 40 x 160,ASTM C348,,,31.8,,,,,,,,,,,,,,,,,,,,,,
 SS2-HL1    ,850.00,Ordinary Portland Cement,,200.00,0.00,,0.00,0.00,0.00,0.00,0.00,0.00,0.00,,0.00,0.00,0.00,0.00,0.00,,1030.00,Silica sand,2.00,Straight Steel Fibers ,78.67,13.00,0.200,2500.000,,Hooked end steel fiber ,39.34,20.00,0.20,2500.00,,170.90,polycarboxylic ether based water reducing admixture,28.00,Heat curing ,90.00,95.00,,ASTM C1437,,170.5,50 X 50 X 50 ,ASTM C109/C109M,,,,,,150.2,,,,,,,,,,,,40 x 40 x 160,ASTM C348,,,30.2,,,,,,,,,,,,,,,,,,,,,,
 SS3-HL1    ,850.00,Ordinary Portland Cement,,200.00,0.00,,0.00,0.00,0.00,0.00,0.00,0.00,0.00,,0.00,0.00,0.00,0.00,0.00,,1030.00,Silica sand,2.00,Straight Steel Fibers ,88.50,13.00,0.200,2500.000,,Hooked end steel fiber ,29.50,20.00,0.20,2500.00,,170.90,polycarboxylic ether based water reducing admixture,28.00,Heat curing ,90.00,95.00,,ASTM C1437,,170,50 X 50 X 50 ,ASTM C109/C109M,,,,,,152.9,,,,,,,,,,,,40 x 40 x 160,ASTM C348,,,28.6,,,,,,,,,,,,,,,,,,,,,,
 SL1-HL3    ,850.00,Ordinary Portland Cement,,200.00,0.00,,0.00,0.00,0.00,0.00,0.00,0.00,0.00,,0.00,0.00,0.00,0.00,0.00,,1030.00,Silica sand,2.00,Straight Steel Fibers ,29.50,20.00,0.200,2500.000,,Hooked end steel fiber ,88.50,20.00,0.20,2500.00,,170.90,polycarboxylic ether based water reducing admixture,28.00,Heat curing ,90.00,95.00,,ASTM C1437,,122,50 X 50 X 50 ,ASTM C109/C109M,,,,,,145.1,,,,,,,,,,,,40 x 40 x 160,ASTM C348,,,36.3,,,,,,,,,,,,,,,,,,,,,,
 SL1-HL2    ,850.00,Ordinary Portland Cement,,200.00,0.00,,0.00,0.00,0.00,0.00,0.00,0.00,0.00,,0.00,0.00,0.00,0.00,0.00,,1030.00,Silica sand,2.00,Straight Steel Fibers ,39.34,20.00,0.200,2500.000,,Hooked end steel fiber ,78.67,20.00,0.20,2500.00,,170.90,polycarboxylic ether based water reducing admixture,28.00,Heat curing ,90.00,95.00,,ASTM C1437,,131.5,50 X 50 X 50 ,ASTM C109/C109M,,,,,,152.1,,,,,,,,,,,,40 x 40 x 160,ASTM C348,,,37.3,,,,,,,,,,,,,,,,,,,,,,
 SL1-HL1    ,850.00,Ordinary Portland Cement,,200.00,0.00,,0.00,0.00,0.00,0.00,0.00,0.00,0.00,,0.00,0.00,0.00,0.00,0.00,,1030.00,Silica sand,2.00,Straight Steel Fibers ,59.00,20.00,0.200,2500.000,,Hooked end steel fiber ,59.00,20.00,0.20,2500.00,,170.90,polycarboxylic ether based water reducing admixture,28.00,Heat curing ,90.00,95.00,,ASTM C1437,,150,50 X 50 X 50 ,ASTM C109/C109M,,,,,,156.6,,,,,,,,,,,,40 x 40 x 160,ASTM C348,,,39.4,,,,,,,,,,,,,,,,,,,,,,
 SL2-HL1    ,850.00,Ordinary Portland Cement,,200.00,0.00,,0.00,0.00,0.00,0.00,0.00,0.00,0.00,,0.00,0.00,0.00,0.00,0.00,,1030.00,Silica sand,2.00,Straight Steel Fibers ,78.67,20.00,0.200,2500.000,,Hooked end steel fiber ,39.34,20.00,0.20,2500.00,,170.90,polycarboxylic ether based water reducing admixture,28.00,Heat curing ,90.00,95.00,,ASTM C1437,,135,50 X 50 X 50 ,ASTM C109/C109M,,,,,,153.2,,,,,,,,,,,,40 x 40 x 160,ASTM C348,,,37.1,,,,,,,,,,,,,,,,,,,,,,
 SL3-HL1    ,850.00,Ordinary Portland Cement,,200.00,0.00,,0.00,0.00,0.00,0.00,0.00,0.00,0.00,,0.00,0.00,0.00,0.00,0.00,,1030.00,Silica sand,2.00,Straight Steel Fibers ,88.50,20.00,0.200,2500.000,,Hooked end steel fiber ,29.50,20.00,0.20,2500.00,,170.90,polycarboxylic ether based water reducing admixture,28.00,Heat curing ,90.00,95.00,,ASTM C1437,,136,50 X 50 X 50 ,ASTM C109/C109M,,,,,,151.8,,,,,,,,,,,,40 x 40 x 160,ASTM C348,,,36.8,,,,,,,,,,,,,,,,,,,,,,
 L0S0     ,472.00,Portland cement (P.I 42.5) ,42.50,262.00,0.00,,0.00,0.00,0.00,0.00,0.00,315.00,0.00,,0.00,0.00,0.00,0.00,0.00,,1049.00,Natural River sand,2.36,,,,,,,,,,,,,178,polycarboxylate-based superplasticizer,21,Standard Curing ,20.00,95.00,,GB/T 2419-2005,,248,40 x 40 x 40 ,GB/T 17671-1999 (similar to ISO 697:1989),,,95,,,105,,,,,,,,,,,,40 x 40 x 160,GB/T 17671-1999 (similar to ISO 697:1989),,,18,,,,,,,,,,,,,,,,,,,China,"Static and dynamic compressive properties of ultra-high performance
concrete (UHPC) with hybrid steel fiber reinforcements

https://doi.org/10.1016/j.cemconcomp.2017.02.010",2017,Ref-27-Research
 L2S0     ,472.00,Portland cement (P.I 42.5) ,42.50,262.00,0.00,,0.00,0.00,0.00,0.00,0.00,315.00,0.00,,0.00,0.00,0.00,0.00,0.00,,1049.00,Natural River sand,2.36,Long Steel Fiber ,156.00,13.00,0.200,2800.000,,,,,,,,178,polycarboxylate-based superplasticizer,21,Standard Curing ,20.00,95.00,,GB/T 2419-2005,,228,40 x 40 x 40 ,GB/T 17671-1999 (similar to ISO 697:1989),,,115,,,134.3,,,,,,,,,,,,40 x 40 x 160,GB/T 17671-1999 (similar to ISO 697:1989),,,30,,,,,,,,,,,,,,,,,,,,,,
 L1.5S0.5 ,472.00,Portland cement (P.I 42.5) ,42.50,262.00,0.00,,0.00,0.00,0.00,0.00,0.00,315.00,0.00,,0.00,0.00,0.00,0.00,0.00,,1049.00,Natural River sand,2.36,Long Steel Fiber ,117.00,13.00,0.200,2800.000,,Short steel fiber ,39.00,6.00,0.20,2800.00,,178,polycarboxylate-based superplasticizer,21,Standard Curing ,20.00,95.00,,GB/T 2419-2005,,235,40 x 40 x 40 ,GB/T 17671-1999 (similar to ISO 697:1989),,,120,,,143.6,,,,,,,,,,,,40 x 40 x 160,GB/T 17671-1999 (similar to ISO 697:1989),,,32,,,,,,,,,,,,,,,,,,,,,,
 L1S1     ,472.00,Portland cement (P.I 42.5) ,42.50,262.00,0.00,,0.00,0.00,0.00,0.00,0.00,315.00,0.00,,0.00,0.00,0.00,0.00,0.00,,1049.00,Natural River sand,2.36,Long Steel Fiber ,78.00,13.00,0.200,2800.000,,Short steel fiber ,78.00,6.00,0.20,2800.00,,178,polycarboxylate-based superplasticizer,21,Standard Curing ,20.00,95.00,,GB/T 2419-2005,,240,40 x 40 x 40 ,GB/T 17671-1999 (similar to ISO 697:1989),,,105,,,127.7,,,,,,,,,,,,40 x 40 x 160,GB/T 17671-1999 (similar to ISO 697:1989),,,24,,,,,,,,,,,,,,,,,,,,,,
 L0.5S1.5 ,472.00,Portland cement (P.I 42.5) ,42.50,262.00,0.00,,0.00,0.00,0.00,0.00,0.00,315.00,0.00,,0.00,0.00,0.00,0.00,0.00,,1049.00,Natural River sand,2.36,Long Steel Fiber ,39.00,13.00,0.200,2800.000,,Short steel fiber ,117.00,6.00,0.20,2800.00,,178,polycarboxylate-based superplasticizer,21,Standard Curing ,20.00,95.00,,GB/T 2419-2005,,243,40 x 40 x 40 ,GB/T 17671-1999 (similar to ISO 697:1989),,,100,,,123.2,,,,,,,,,,,,40 x 40 x 160,GB/T 17671-1999 (similar to ISO 697:1989),,,23,,,,,,,,,,,,,,,,,,,,,,
 L0S2     ,472.00,Portland cement (P.I 42.5) ,42.50,262.00,0.00,,0.00,0.00,0.00,0.00,0.00,315.00,0.00,,0.00,0.00,0.00,0.00,0.00,,1049.00,Natural River sand,2.36,Short steel fiber ,156.00,6.00,0.20,2800.00,,,,,,,,178,polycarboxylate-based superplasticizer,21,Standard Curing ,20.00,95.00,,GB/T 2419-2005,,223,40 x 40 x 40 ,GB/T 17671-1999 (similar to ISO 697:1989),,,98,,,120.5,,,,,,,,,,,,40 x 40 x 160,GB/T 17671-1999 (similar to ISO 697:1989),,,21,,,,,,,,,,,,,,,,,,,,,,
 UH-V1    ,788.50,Type 1 Portland cement,,197.10,0.00,,0.00,0.00,0.00,0.00,0.00,0.00,0.00,,0.00,0.00,0.00,0.00,236.60,Silica Flour,867.40,Silica sand,2.00,Straight Steel Fiber ,78.00,13.00,0.200,2500.000,200.00,,,,,,,160.30,polycarboxylate superplasticizer (SP),52.60,Heat curing ,90.00,,,ASTM C 1437,,235,Cylinder   100 mm x 200mm,ASTM C 39,,,,,,205,,,ASTM C 469M-10,52.00,,,,,,,,100 x 100 x 400,ASTM C1609,,,25,,,,,,,,,,,,,,,,,,,Korea,"Effect of fiber content on mechanical and fracture properties
of ultra high performance fiber reinforced cementitious composites

https://doi.org/10.1016/j.compstruct.2013.07.033",2013,Ref-28-Research
 UH-V2    ,788.50,Type 1 Portland cement,,197.10,0.00,,0.00,0.00,0.00,0.00,0.00,0.00,0.00,,0.00,0.00,0.00,0.00,236.60,Silica Flour,867.40,Silica sand,2.00,Straight Steel Fiber ,156.00,13.00,0.200,2500.000,200.00,,,,,,,160.3,polycarboxylate superplasticizer (SP),52.60,Heat curing ,90.00,,,ASTM C 1437,,230,Cylinder   100 mm x 200mm,ASTM C 39,,,,,,207,,,ASTM C 469M-10,51.00,,,,,,,,100 x 100 x 400,ASTM C1609,,,35,,,,,,,,,,,,,,,,,,,,,,
 UH-V3    ,788.50,Type 1 Portland cement,,197.10,0.00,,0.00,0.00,0.00,0.00,0.00,0.00,0.00,,0.00,0.00,0.00,0.00,236.60,Silica Flour,867.40,Silica sand,2.00,Straight Steel Fiber ,234.00,13.00,0.200,2500.000,200.00,,,,,,,160.30,polycarboxylate superplasticizer (SP),52.60,Heat curing ,90.00,,,ASTM C 1437,,225,Cylinder   100 mm x 200mm,ASTM C 39,,,,,,209,,,ASTM C 469M-10,53.00,,,,,,,,100 x 100 x 400,ASTM C1609,,,43,,,,,,,,,,,,,,,,,,,,,,
 UH-V4    ,788.50,Type 1 Portland cement,,197.10,0.00,,0.00,0.00,0.00,0.00,0.00,0.00,0.00,,0.00,0.00,0.00,0.00,236.60,Silica Flour,867.40,Silica sand,2.00,Straight Steel Fiber ,212.00,13.00,0.200,2500.000,200.00,,,,,,,160.3,polycarboxylate superplasticizer (SP),52.60,Heat curing ,90.00,,,ASTM C 1437,,210,Cylinder   100 mm x 200mm,ASTM C 39,,,,,,183,,,ASTM C 469M-10,48.00,,,,,,,,100 x 100 x 400,ASTM C1609,,,46,,,,,,,,,,,,,,,,,,,,,,
