Repository: Jocund96/Data-to-Design-ML

# Section 4: Boosting Models

Experiments on gradient boosting algorithms (XGBoost, HistGradientBoosting, AdaBoost) for concrete strength prediction on UCI and UHPC datasets.

- **Week 1–4**: UCI dataset baselines, data cleaning, monotonic physical constraints, and sample weighting.
- **Week 5–7**: UHPC dataset preprocessing, feature missingness policies, scikit-learn pipelines, and hyperparameter tuning.
- **Week 8–10**: Group-aware validation (LOPO), quantile regression uncertainty intervals, and SHAP interpretability.

File: S4_Boosting/Week-8-9-10/initial_data_preparation/UHPC_dataset.csv (part 5 of 23)
Mix-ID,Mix Constitutents ,,,,,,,,,,,,,,,,,,,,,,,,,,,,,,,,,,,,,,Curing Regime ,,,,Workability ,,,Mechanical Properties ,,,,,,,,,,,,,,,,,,,,,,,,,,,Durability Properities ,,,,,,,,,,,,,,,Research Paper Details,,,
SS2.0,788.50,Type 1 Portland cement,,197.10,0.00,,0.00,0.00,0.00,0.00,0.00,0.00,0.00,,0.00,0.00,0.00,0.00,236.60,Silica Flour,867.40,Silica sand,0.30,short straight steel fiber,158.00,13.00,0.200,2788.000,200.00,,,,,,,160.30,polycarboxylate superplasticizer,52.60,Steam Curing,90.00,,,,,,Cylinder   100 mm x 200mm,ASTM C 39,,,,,,220.20,,,,,,,,,,,,100 x 100 x 400,ASTM C1609,14.60,36.40,38.50,,,353.90,,,,,,,,,,,,,,,,Korea,"Development of cost effective ultra-high-performance fiber-reinforced concrete using single and hybrid steel fibers

https://doi.org/10.1016/j.conbuildmat.2017.06.018",2017,Ref-29-Research
H2.0,788.50,Type 1 Portland cement,,197.10,0.00,,0.00,0.00,0.00,0.00,0.00,0.00,0.00,,0.00,0.00,0.00,0.00,236.60,Silica Flour,867.40,Silica sand,0.30,Hooked End Steel Fiber ,158.00,30.00,0.380,2500.000,200.00,,,,,,,160.3,polycarboxylate superplasticizer,52.60,Steam Curing,90.00,,,,,,Cylinder   100 mm x 200mm,ASTM C 39,,,,,,187.70,,,,,,,,,,,,100 x 100 x 400,ASTM C1609,15.50,34.40,33.20,,,397.00,,,,,,,,,,,,,,,,,,,
T2.0,788.50,Type 1 Portland cement,,197.10,0.00,,0.00,0.00,0.00,0.00,0.00,0.00,0.00,,0.00,0.00,0.00,0.00,236.60,Silica Flour,867.40,Silica sand,0.30, long twisted steel fiber,158.00,30.00,0.300,2428.000,200.00,,,,,,,160.30,polycarboxylate superplasticizer,52.60,Steam Curing,90.00,,,,,,Cylinder   100 mm x 200mm,ASTM C 39,,,,,,200.70,,,,,,,,,,,,100 x 100 x 400,ASTM C1609,17.50,42.70,42.00,,,493.50,,,,,,,,,,,,,,,,,,,
S,788.50,Type 1 Portland cement,,197.10,0.00,,0.00,0.00,0.00,0.00,0.00,0.00,0.00,,0.00,0.00,0.00,0.00,236.60,Silica Flour,867.40,Silica sand,0.30,Medium-length Straight,158.00,19.50,0.200,2500.000,200.00,,,,,,,160.3,polycarboxylate superplasticizer,52.60,Steam Curing,90.00,,,,,,,,,,,,,,,,,,,,,,,,,100 x 100 x 400,ASTM C1609,15.00,49.20,49.50,,,572.80,,,,,,,,,,,,,,,,,,,
SS1.0,788.50,Type 1 Portland cement,,197.10,0.00,,0.00,0.00,0.00,0.00,0.00,0.00,0.00,,0.00,0.00,0.00,0.00,236.60,Silica Flour,867.40,Silica sand,0.30,short straight steel fiber,79.00,13.00,0.200,2788.000,200.00,,,,,,,160.30,polycarboxylate superplasticizer,52.60,Steam Curing,90.00,,,,,,,,,,,,,,,,,,,,,,,,,100 x 100 x 400,ASTM C1609,,,21.00,,,,,,,,,,,,,,,,,,,,,,
H1.0,788.50,Type 1 Portland cement,,197.10,0.00,,0.00,0.00,0.00,0.00,0.00,0.00,0.00,,0.00,0.00,0.00,0.00,236.60,Silica Flour,867.40,Silica sand,0.30,Hooked End Steel Fiber ,79.00,30.00,0.380,2500.000,200.00,,,,,,,160.3,polycarboxylate superplasticizer,52.60,Steam Curing,90.00,,,,,,,,,,,,,,,,,,,,,,,,,100 x 100 x 400,ASTM C1609,,,26.00,,,,,,,,,,,,,,,,,,,,,,
T1.0,788.50,Type 1 Portland cement,,197.10,0.00,,0.00,0.00,0.00,0.00,0.00,0.00,0.00,,0.00,0.00,0.00,0.00,236.60,Silica Flour,867.40,Silica sand,0.30, long twisted steel fiber,79.00,30.00,0.300,2428.000,200.00,,,,,,,160.30,polycarboxylate superplasticizer,52.60,Steam Curing,90.00,,,,,,,,,,,,,,,,,,,,,,,,,100 x 100 x 400,ASTM C1609,,,30.00,,,,,,,,,,,,,,,,,,,,,,
S-1,788.50,Type 1 Portland cement,,197.10,0.00,,0.00,0.00,0.00,0.00,0.00,0.00,0.00,,0.00,0.00,0.00,0.00,236.60,Silica Flour,867.40,Silica sand,0.30,Medium-length Straight,79.00,19.50,0.200,2500.000,200.00,,,,,,,160.3,polycarboxylate superplasticizer,52.60,Steam Curing,90.00,,,,,,,,,,,,,,,,,,,,,,,,,100 x 100 x 400,ASTM C1609,,,29.50,,,,,,,,,,,,,,,,,,,,,,
 H1.5-S0.5 ,788.50,Type 1 Portland cement,,197.10,0.00,,0.00,0.00,0.00,0.00,0.00,0.00,0.00,,0.00,0.00,0.00,0.00,236.60,Silica Flour,867.40,Silica sand,0.30,long hooked steel fiber,118.50,30.00,0.380,2500.000,200.00,Medium-length Straight,39.50,19.50,0.20,2500.00,200.00,160.3,polycarboxylate superplasticizer,52.60,Steam Curing,90.00,,,,,,Cylinder   100 mm x 200mm,ASTM C 39,,,,,,186.10,,,,,,,,,,,,100 x 100 x 400,ASTM C1609,16.30,36.60,37.50,,,406.80,,,,,,,,,,,,,,,,,,,
 H1.0-S1.0 ,788.50,Type 1 Portland cement,,197.10,0.00,,0.00,0.00,0.00,0.00,0.00,0.00,0.00,,0.00,0.00,0.00,0.00,236.60,Silica Flour,867.40,Silica sand,0.30,long hooked steel fiber,79.00,30.00,0.380,2500.000,200.00,Medium-length Straight,79.00,19.50,0.20,2500.00,200.00,160.3,polycarboxylate superplasticizer,52.60,Steam Curing,90.00,,,,,,Cylinder   100 mm x 200mm,ASTM C 39,,,,,,187.90,,,,,,,,,,,,100 x 100 x 400,ASTM C1609,17.20,39.50,42.00,,,446.70,,,,,,,,,,,,,,,,,,,
 H0.5-S1.5 ,788.50,Type 1 Portland cement,,197.10,0.00,,0.00,0.00,0.00,0.00,0.00,0.00,0.00,,0.00,0.00,0.00,0.00,236.60,Silica Flour,867.40,Silica sand,0.30,long hooked steel fiber,39.50,30.00,0.380,2500.000,200.00,Medium-length Straight,118.50,19.50,0.20,2500.00,200.00,160.3,polycarboxylate superplasticizer,52.60,Steam Curing,90.00,,,,,,Cylinder   100 mm x 200mm,ASTM C 39,,,,,,199.00,,,,,,,,,,,,100 x 100 x 400,ASTM C1609,18.00,45.40,47.00,,,523.90,,,,,,,,,,,,,,,,,,,
 T1.5-S0.5 ,788.50,Type 1 Portland cement,,197.10,0.00,,0.00,0.00,0.00,0.00,0.00,0.00,0.00,,0.00,0.00,0.00,0.00,236.60,Silica Flour,867.40,Silica sand,0.30,Twisted steel fiber,118.50,30.00,0.300,2428.000,200.00,Medium-length Straight,39.50,19.50,0.20,2500.00,200.00,160.3,polycarboxylate superplasticizer,52.60,Steam Curing,90.00,,,,,,Cylinder   100 mm x 200mm,ASTM C 39,,,,,,185.40,,,,,,,,,,,,100 x 100 x 400,ASTM C1609,16.80,38.70,39.00,,,428.30,,,,,,,,,,,,,,,,,,,
 T1.0-S1.0 ,788.50,Type 1 Portland cement,,197.10,0.00,,0.00,0.00,0.00,0.00,0.00,0.00,0.00,,0.00,0.00,0.00,0.00,236.60,Silica Flour,867.40,Silica sand,0.30,Twisted steel fiber,79.00,30.00,0.300,2428.000,200.00,Medium-length Straight,79.00,19.50,0.20,2500.00,200.00,160.3,polycarboxylate superplasticizer,52.60,Steam Curing,90.00,,,,,,Cylinder   100 mm x 200mm,ASTM C 39,,,,,,198.90,,,,,,,,,,,,100 x 100 x 400,ASTM C1609,17.10,44.90,44.20,,,487.50,,,,,,,,,,,,,,,,,,,
 T0.5-S1.5 ,788.50,Type 1 Portland cement,,197.10,0.00,,0.00,0.00,0.00,0.00,0.00,0.00,0.00,,0.00,0.00,0.00,0.00,236.60,Silica Flour,867.40,Silica sand,0.30,Twisted steel fiber,39.50,30.00,0.300,2428.000,200.00,Medium-length Straight,118.50,19.50,0.20,2500.00,200.00,160.3,polycarboxylate superplasticizer,52.60,Steam Curing,90.00,,,,,,Cylinder   100 mm x 200mm,ASTM C 39,,,,,,202.20,,,,,,,,,,,,100 x 100 x 400,ASTM C1609,17.50,39.50,41.00,,,471.40,,,,,,,,,,,,,,,,,,,
M0,770.00,CEM II 52.5 R,52.50,230.00,0.00,,0.00,0.00,0.00,0.00,0.00,0.00,0.00,,0.00,0.00,0.00,0.00,0.00,,1000.00,Silica Sand,1.25,,,,,,,,,,,,,135.50,,35.00,Standard Curing ,,,,,,,100 x 100 x 100,,,,,,,120.40,,,,,,8.10,,,,,,,,,,,,,,,,,,,,,,,,,,,,,China,"Crack propagation behavior of ultra-high-performance concrete (UHPC)
reinforced with hybrid steel fibers under flexural loading

https://doi.org/10.1016/j.conbuildmat.2021.123510",2021,Ref-30-Research
S2.0,770.00,CEM II 52.5 R,52.50,230.00,0.00,,0.00,0.00,0.00,0.00,0.00,0.00,0.00,,0.00,0.00,0.00,0.00,0.00,,1000.00,Silica Sand,1.25, Short Steel fiber,156.00,6.00,0.200,,,,,,,,,135.50,,35.00,Standard Curing ,,,,,,,100 x 100 x 100,,,,,,,147.10,,,,,,12.30,,,,,,100 x 100 x 400,ASTM C1609 ,,,9.90,,,,,,,,,,,,,,,,,,,,,,
M2.0,770.00,CEM II 52.5 R,52.50,230.00,0.00,,0.00,0.00,0.00,0.00,0.00,0.00,0.00,,0.00,0.00,0.00,0.00,0.00,,1000.00,Silica Sand,1.25,Medium steel fiber,156.00,13.00,0.200,,,,,,,,,135.50,,35.00,Standard Curing ,,,,,,,100 x 100 x 100,,,,,,,167.00,,,,,,17.80,,,,,,100 x 100 x 400,ASTM C1609 ,,,14.80,,,,,,,,,,,,,,,,,,,,,,
L2.0,770.00,CEM II 52.5 R,52.50,230.00,0.00,,0.00,0.00,0.00,0.00,0.00,0.00,0.00,,0.00,0.00,0.00,0.00,0.00,,1000.00,Silica Sand,1.25,Long steel fiber,156.00,20.00,0.200,,,,,,,,,135.50,,35.00,Standard Curing ,,,,,,,100 x 100 x 100,,,,,,,170.00,,,,,,21.50,,,,,,100 x 100 x 400,ASTM C1609 ,,,18.70,,,,,,,,,,,,,,,,,,,,,,
 M1.5S0.5  ,770.00,CEM II 52.5 R,52.50,230.00,0.00,,0.00,0.00,0.00,0.00,0.00,0.00,0.00,,0.00,0.00,0.00,0.00,0.00,,1000.00,Silica Sand,1.25,Straight Steel Fibers ,39.00,6.00,0.200,,,Medium steel fiber,117.00,13.00,0.20,,,135.50,,35.00,Standard Curing ,,,,,,,100 x 100 x 100,,,,,,,158,,,,,,16.5,,,,,,100 x 100 x 400,ASTM C1609,,,14.75,,,,,,,,,,,,,,,,,,,,,,
 M1.0S1.0  ,770.00,CEM II 52.5 R,52.50,230.00,0.00,,0.00,0.00,0.00,0.00,0.00,0.00,0.00,,0.00,0.00,0.00,0.00,0.00,,1000.00,Silica Sand,1.25,Straight Steel Fibers ,78.00,6.00,0.200,,,Medium steel fiber,78.00,13.00,0.20,,,135.50,,35.00,Standard Curing ,,,,,,,100 x 100 x 100,,,,,,,152,,,,,,16,,,,,,100 x 100 x 400,ASTM C1609,,,13,,,,,,,,,,,,,,,,,,,,,,
 M0.5S1.5  ,770.00,CEM II 52.5 R,52.50,230.00,0.00,,0.00,0.00,0.00,0.00,0.00,0.00,0.00,,0.00,0.00,0.00,0.00,0.00,,1000.00,Silica Sand,1.25,Straight Steel Fibers ,117.00,6.00,0.200,,,Medium steel fiber,39.00,13.00,0.20,,,135.50,,35.00,Standard Curing ,,,,,,,100 x 100 x 100,,,,,,,146,,,,,,14.5,,,,,,100 x 100 x 400,ASTM C1609,,,10,,,,,,,,,,,,,,,,,,,,,,
 L1.5S0.5  ,770.00,CEM II 52.5 R,52.50,230.00,0.00,,0.00,0.00,0.00,0.00,0.00,0.00,0.00,,0.00,0.00,0.00,0.00,0.00,,1000.00,Silica Sand,1.25,Straight Steel Fibers ,39.00,6.00,0.200,,,Long steel fiber,117.00,20.00,0.20,,,135.50,,35.00,Standard Curing ,,,,,,,100 x 100 x 100,,,,,,,165,,,,,,19,,,,,,100 x 100 x 400,ASTM C1609,,,17.3,,,,,,,,,,,,,,,,,,,,,,
 L1.0S1.0  ,770.00,CEM II 52.5 R,52.50,230.00,0.00,,0.00,0.00,0.00,0.00,0.00,0.00,0.00,,0.00,0.00,0.00,0.00,0.00,,1000.00,Silica Sand,1.25,Straight Steel Fibers ,78.00,6.00,0.200,,,Long steel fiber,78.00,20.00,0.20,,,135.50,,35.00,Standard Curing ,,,,,,,100 x 100 x 100,,,,,,,162,,,,,,18.5,,,,,,100 x 100 x 400,ASTM C1609,,,15,,,,,,,,,,,,,,,,,,,,,,
 L0.5S1.5  ,770.00,CEM II 52.5 R,52.50,230.00,0.00,,0.00,0.00,0.00,0.00,0.00,0.00,0.00,,0.00,0.00,0.00,0.00,0.00,,1000.00,Silica Sand,1.25,Straight Steel Fibers ,117.00,6.00,0.200,,,Long steel fiber,39.00,20.00,0.20,,,135.50,,35.00,Standard Curing ,,,,,,,100 x 100 x 100,,,,,,,159,,,,,,13,,,,,,100 x 100 x 400,ASTM C1609,,,13.5,,,,,,,,,,,,,,,,,,,,,,
 L1.5 M0.5 ,770.00,CEM II 52.5 R,52.50,230.00,0.00,,0.00,0.00,0.00,0.00,0.00,0.00,0.00,,0.00,0.00,0.00,0.00,0.00,,1000.00,Silica Sand,1.25,Medium steel fiber,39.00,13.00,0.200,,,Long steel fiber,117.00,20.00,0.20,,,135.50,,35.00,Standard Curing ,,,,,,,100 x 100 x 100,,,,,,,170,,,,,,19.5,,,,,,100 x 100 x 400,ASTM C1609,,,20.5,,,,,,,,,,,,,,,,,,,,,,
 L1.0 M1.0 ,770.00,CEM II 52.5 R,52.50,230.00,0.00,,0.00,0.00,0.00,0.00,0.00,0.00,0.00,,0.00,0.00,0.00,0.00,0.00,,1000.00,Silica Sand,1.25,Medium steel fiber,78.00,13.00,0.200,,,Long steel fiber,78.00,20.00,0.20,,,135.50,,35.00,Standard Curing ,,,,,,,100 x 100 x 100,,,,,,,170.5,,,,,,20,,,,,,100 x 100 x 400,ASTM C1609,,,18,,,,,,,,,,,,,,,,,,,,,,
 L0.5 M1.5 ,770.00,CEM II 52.5 R,52.50,230.00,0.00,,0.00,0.00,0.00,0.00,0.00,0.00,0.00,,0.00,0.00,0.00,0.00,0.00,,1000.00,Silica Sand,1.25,Medium steel fiber,117.00,13.00,0.200,,,Long steel fiber,39.00,20.00,0.20,,,135.50,,35.00,Standard Curing ,,,,,,,100 x 100 x 100,,,,,,,168,,,,,,21.5,,,,,,100 x 100 x 400,ASTM C1609,,,16.5,,,,,,,,,,,,,,,,,,,,,,
NON,750.00,"Ordinary Portland
Cement (OPC, P.II 52.5)",52.50,144.00,0.00,,200.00,0.00,0.00,0.00,0.00,0.00,0.00,,0.00,0.00,0.00,0.00,0.00,,990.00,Natural River sand,1.25,,,,,,,,,,,,,190.00,,35.00,Standard Curing ,20.00,,,EN 1015,,280.00,40 x 40 x 40 ,standard-EN 196–1 ,,60.00,89.00,,,115.00,,,,,,,,,,,,40 x 40 x 160,standard-EN 196–1 ,,,21.00,,,,,,,,,,,,,,,,,,, China,"Optimized design of steel fibres reinforced ultra-high performance
concrete (UHPC) composites: Towards to dense structure and efficient
fibre application

https://doi.org/10.1016/j.conbuildmat.2020.121698",2020,Ref-31-Research
LSF2,750.00,"Ordinary Portland
Cement (OPC, P.II 52.5)",52.50,144.00,0.00,,200.00,0.00,0.00,0.00,0.00,0.00,0.00,,0.00,0.00,0.00,0.00,0.00,,990.00,Natural River sand,1.25, Long straight copper plating steel fibre,156.00,13.00,0.200,2000.000,,,,,,,,190.00,,35.00,Standard Curing ,20.00,,,EN 1015,,250.00,40 x 40 x 40 ,standard-EN 196–1 ,,92.00,112.00,,,152.00,,,,,,,,,,,,40 x 40 x 160,standard-EN 196–1 ,,,39.40,,,,,,,,,,,,,,,,,,,,,,
SSF2,750.00,"Ordinary Portland
Cement (OPC, P.II 52.5)",52.50,144.00,0.00,,200.00,0.00,0.00,0.00,0.00,0.00,0.00,,0.00,0.00,0.00,0.00,0.00,,990.00,Natural River sand,1.25, Short straight copper plating steel fibre,156.00,6.00,0.200,2000.000,,,,,,,,190.00,,35.00,Standard Curing ,20.00,,,EN 1015,,235.00,40 x 40 x 40 ,standard-EN 196–1,,90.10,115.00,,,142.00,,,,,,,,,,,,40 x 40 x 160,standard-EN 196–1,,,30.30,,,,,,,,,,,,,,,,,,,,,,
HEF2,750.00,"Ordinary Portland
Cement (OPC, P.II 52.5)",52.50,144.00,0.00,,200.00,0.00,0.00,0.00,0.00,0.00,0.00,,0.00,0.00,0.00,0.00,0.00,,990.00,Natural River sand,1.25,Hooked End Steel Fiber ,156.00,13.00,0.200,2000.000,,,,,,,,190.00,,35.00,Standard Curing ,20.00,,,EN 1015,,225.00,40 x 40 x 40 ,standard-EN 196–1,,91.00,117.00,,,155.00,,,,,,,,,,,,40 x 40 x 160,standard-EN 196–1,,,41.00,,,,,,,,,,,,,,,,,,,,,,
HF2,750.00,"Ordinary Portland
Cement (OPC, P.II 52.5)",52.50,144.00,0.00,,200.00,0.00,0.00,0.00,0.00,0.00,0.00,,0.00,0.00,0.00,0.00,0.00,,990.00,Natural River sand,1.25,Straight Steel Fibers ,70.20,13.00,0.200,2000.000,,Hooked end steel fiber ,85.80,13.00,0.20,2000.00,,190.00,,35.00,Standard Curing ,20.00,,,EN 1015,,242.00,40 x 40 x 40 ,standard-EN 196–1,,94.50,120.00,,,162.00,,,,,,,,,,,,40 x 40 x 160,standard-EN 196–1,,,44.50,,,,,,,,,,,,,,,,,,,,,,
Nano-CaCO3,750.00,52.5 cement,52.50,225.00,0.00,,0.00,0.00,0.00,0.00,0.00,0.00,0.00,,63.10,0.00,0.00,0.00,190.00,Silica Flour ,1030.00,Locally available sand,,Straight Steel Fiber ,191.00,15.00,0.120,4200.000,,,,,,,,190.00,Superplasticizer,16.00,Standard Curing ,,,,,,,100 x 100 x 100,China Standard GB/T 50081-2002,,,,,,145.10,,,,,,22.20,,,,,,,,,,,,,,,,,,,,,,,,,,,,,China,"Influences of nano-particles on dynamic strength of ultra-high
performance concrete

https://doi.org/10.1016/j.compositesb.2016.01.044",2016,Ref-32-Research
Nano-SiO2,750.00,52.5 cement,52.50,225.00,0.00,,0.00,0.00,0.00,0.00,0.00,0.00,0.00,,0.00,0.00,0.00,63.10,190.00,Silica Flour ,1030.00,Locally available sand,,Straight Steel Fiber ,191.00,15.00,0.120,4200.000,,,,,,,,190.00,Superplasticizer,16.00,Standard Curing ,,,,,,,100 x 100 x 100,China Standard GB/T 50081-2002,,,,,,149.60,,,,,,13.90,,,,,,,,,,,,,,,,,,,,,,,,,,,,,,,,
Nano-Al2O3,750.00,52.5 cement,52.50,225.00,0.00,,0.00,0.00,0.00,0.00,0.00,0.00,0.00,,0.00,63.10,0.00,0.00,190.00,Silica Flour ,1030.00,Locally available sand,,Straight Steel Fiber ,191.00,15.00,0.120,4200.000,,,,,,,,190.00,Superplasticizer,16.00,Standard Curing ,,,,,,,100 x 100 x 100,China Standard GB/T 50081-2002,,,,,,143.50,,,,,,15.40,,,,,,,,,,,,,,,,,,,,,,,,,,,,,,,,
Nano-TiO2,750.00,52.5 cement,52.50,225.00,0.00,,0.00,0.00,0.00,0.00,0.00,0.00,0.00,,0.00,0.00,63.10,0.00,190.00,Silica Flour ,1030.00,Locally available sand,,Straight Steel Fiber ,191.00,15.00,0.120,4200.000,,,,,,,,190.00,Superplasticizer,16.00,Standard Curing ,,,,,,,100 x 100 x 100,China Standard GB/T 50081-2002,,,,,,162.60,,,,,,17.70,,,,,,,,,,,,,,,,,,,,,,,,,,,,,,,,
UHPFRC,657.00,Portland cement (CEM 1) with a strength class 52.5 N ,52.50,119.00,0.00,,0.00,0.00,0.00,0.00,0.00,418.00,0.00,,0.00,0.00,0.00,0.00,0.00,,1051.00,Silica sand,0.27,Steel fibre,157.00,13.00,0.200,2000.000,,,,,,,,185.00,,40.00,Heat Curing ,90.00,,,,,,Cylinder 50dia x 100mm,BS 1881-121 and ASTM C469-94,,,145.96,149.05,,150.56,,,BS 1881-121 and ASTM C469-94,45.55,,,,9.07,,,,,,,,,,,,,,,,,,,,,,,,,,,UK,"Experimental test methods to determine the uniaxial tensile and compressive behaviour of ultra high performance fibre reinforced concrete (UHPFRC)

https://doi.org/10.1016/j.conbuildmat.2012.04.030",2012,Ref-33-Research
UHPC,657.00,Portland cement (CEM 1) with a strength class 52.5 N ,52.50,119.00,0.00,,0.00,0.00,0.00,0.00,0.00,418.00,0.00,,0.00,0.00,0.00,0.00,0.00,,1051.00,Silica sand,0.27,,,,,,,,,,,,,185.00,,40.00,Heat Curing ,90.00,,,,,,Cylinder 50dia x 100mm,BS 1881-121 and ASTM C469-94,,,124.34,124.13,,121.32,,,BS 1881-121 and ASTM C469-94,42.08,,,,5.36,,,,,,,,,,,,,,,,,,,,,,,,,,,,,,
ss,657.00,Portland cement (CEM 1) with a strength class 52.5 N,52.50,119.40,0.00,,0.00,0.00,0.00,0.00,0.00,429.80,0.00,,0.00,0.00,0.00,0.00,0.00,,1050.00, Silica sand,0.30,steel fibres,157.00,13.00,0.200,2000.000,,,,,,,,180.93,polycarboxylate-based,12.66,Standard Curing ,20.00,,,BS EN 4551,,232.00,50 x 50 x 50,BS EN 1881Part 116 ,,,102.00,,,126.00,138.00,137.00,,,,,,,,,,50 x 50 x 200,BS EN 12390 Part5,,,21.50,,,,,,,,,,,,,,,,,,, UK,"Influence of aggregate and curing regime on the mechanical
properties of ultra-high performance fibre reinforced concrete (UHPFRC)

https://doi.org/10.1016/j.conbuildmat.2008.11.012",2008,Ref-34-Research
FOS-I,657.00,Portland cement (CEM 1) with a strength class 52.5 N,52.50,119.40,0.00,,0.00,0.00,0.00,0.00,0.00,429.80,0.00,,0.00,0.00,0.00,0.00,0.00,,1050.00,Ordinary Building Sand,,steel fibres,157.00,13.00,0.200,2000.000,,,,,,,,180.93,polycarboxylate-based,12.66,Standard Curing ,20.00,,,BS EN 4551,,182.00,50 x 50 x 50,BS EN 1881Part 116 ,,,100.00,,,124.00,132.00,134.00,,,,,,,,,,50 x 50 x 200,BS EN 12390 Part5,,,20.30,,,,,,,,,,,,,,,,,,,,,,
FOS-II,657.00,Portland cement (CEM 1) with a strength class 52.5 N,52.50,119.40,0.00,,0.00,0.00,0.00,0.00,0.00,429.80,0.00,,0.00,0.00,0.00,0.00,0.00,,1050.00,Ordinary Building Sand,,steel fibres,157.00,13.00,0.200,2000.000,,,,,,,,180.93,polycarboxylate-based,12.66,Standard Curing ,20.00,,,BS EN 4551,,228.00,50 x 50 x 50,BS EN 1881Part 116,,,99.00,,,121.00,126.00,135.00,,,,,,,,,,50 x 50 x 200,BS EN 12390 Part5,,,23.00,,,,,,,,,,,,,,,,,,,,,,
 RGC,657.00,Portland cement (CEM 1) with a strength class 52.5 N,52.50,119.40,0.00,,0.00,0.00,0.00,0.00,0.00,429.80,0.00,,0.00,0.00,0.00,0.00,1050.00,Recycled glass cullet,0.00,,,steel fibres,157.00,13.00,0.200,2000.000,,,,,,,,180.93,polycarboxylate-based,12.66,Standard Curing ,20.00,,,BS EN 4551,,175.00,50 x 50 x 50,BS EN 1881Part 116,,,79.00,,,107.00,117.00,118.00,,,,,,,,,,50 x 50 x 200,BS EN 12390 Part5,,,18.00,,,,,,,,,,,,,,,,,,,,,,
ss,657.00,Portland cement (CEM 1) with a strength class 52.5 N,52.50,119.40,0.00,,0.00,0.00,0.00,0.00,0.00,429.80,0.00,,0.00,0.00,0.00,0.00,0.00,,1050.00, Silica sand,0.30,steel fibres,157.00,13.00,0.200,2000.000,,,,,,,,180.93,polycarboxylate-based,12.66,Curing  at 90 oC,90.00,,,BS EN 4551,,232.00,50 x 50 x 50,BS EN 1881Part 116,,,162.00,,,170.00,176.00,175.00,,,,,,,,,,50 x 50 x 200,BS EN 12390 Part5,,,24.50,,,,,,,,,,,,,,,,,,,,,,
FOS-I,657.00,Portland cement (CEM 1) with a strength class 52.5 N,52.50,119.40,0.00,,0.00,0.00,0.00,0.00,0.00,429.80,0.00,,0.00,0.00,0.00,0.00,0.00,,1050.00,Ordinary Building Sand,,steel fibres,157.00,13.00,0.200,2000.000,,,,,,,,180.93,polycarboxylate-based,12.66,Curing  at 90 oC,90.00,,,BS EN 4551,,182.00,50 x 50 x 50,BS EN 1881Part 116,,,170.00,,,180.00,178.00,178.00,,,,,,,,,,50 x 50 x 200,BS EN 12390 Part5,,,24.00,,,,,,,,,,,,,,,,,,,,,,
FOS-II,657.00,Portland cement (CEM 1) with a strength class 52.5 N,52.50,119.40,0.00,,0.00,0.00,0.00,0.00,0.00,429.80,0.00,,0.00,0.00,0.00,0.00,0.00,,1050.00,Ordinary Building Sand,,steel fibres,157.00,13.00,0.200,2000.000,,,,,,,,180.93,polycarboxylate-based,12.66,Curing  at 90 oC,90.00,,,BS EN 4551,,228.00,50 x 50 x 50,BS EN 1881Part 116,,,177.00,,,179.00,169.00,180.00,,,,,,,,,,50 x 50 x 200,BS EN 12390 Part5,,,25.50,,,,,,,,,,,,,,,,,,,,,,
 RGC,657.00,Portland cement (CEM 1) with a strength class 52.5 N,52.50,119.40,0.00,,0.00,0.00,0.00,0.00,0.00,429.80,0.00,,0.00,0.00,0.00,0.00,1050.00,Recycled glass cullet,0.00,,,steel fibres,157.00,13.00,0.200,2000.000,,,,,,,,180.93,polycarboxylate-based,12.66,Curing  at 90 oC,90.00,,,BS EN 4551,,175.00,50 x 50 x 50,BS EN 1881Part 116,,,156.00,,,158.00,156.00,162.00,,,,,,,,,,50 x 50 x 200,BS EN 12390 Part5,,,21.00,,,,,,,,,,,,,,,,,,,,,,
ss,657.00,Portland cement (CEM 1) with a strength class 52.5 N,52.50,119.40,0.00,,0.00,0.00,0.00,0.00,0.00,429.80,0.00,,0.00,0.00,0.00,0.00,0.00,,1050.00, Silica sand,0.30,,,,,,,,,,,,,180.93,polycarboxylate-based,12.66,,,,,BS EN 4551,,244.00,,,,,,,,,,,,,,,,,,,,,,,,,,,,,,,,,,,,,,,,,,,,,,
FOS-I,657.00,Portland cement (CEM 1) with a strength class 52.5 N,52.50,119.40,0.00,,0.00,0.00,0.00,0.00,0.00,429.80,0.00,,0.00,0.00,0.00,0.00,0.00,,1050.00,Ordinary Building Sand,,,,,,,,,,,,,,180.93,polycarboxylate-based,12.66,,,,,BS EN 4551,,197.00,,,,,,,,,,,,,,,,,,,,,,,,,,,,,,,,,,,,,,,,,,,,,,
FOS-II,657.00,Portland cement (CEM 1) with a strength class 52.5 N,52.50,119.40,0.00,,0.00,0.00,0.00,0.00,0.00,429.80,0.00,,0.00,0.00,0.00,0.00,0.00,,1050.00,Ordinary Building Sand,,,,,,,,,,,,,,180.93,polycarboxylate-based,12.66,,,,,BS EN 4551,,239.00,,,,,,,,,,,,,,,,,,,,,,,,,,,,,,,,,,,,,,,,,,,,,,
 RGC,657.00,Portland cement (CEM 1) with a strength class 52.5 N,52.50,119.40,0.00,,0.00,0.00,0.00,0.00,0.00,429.80,0.00,,0.00,0.00,0.00,0.00,1050.00,Recycled glass cullet,0.00,,,,,,,,,,,,,,,180.93,polycarboxylate-based,12.66,,,,,BS EN 4551,,185.00,,,,,,,,,,,,,,,,,,,,,,,,,,,,,,,,,,,,,,,,,,,,,,
UHPFRC,1050.00,CEM I 52.5 N,52.50,275.00,0.00,,0.00,0.00,0.00,0.00,0.00,0.00,0.00,,0.00,0.00,0.00,0.00,0.00,,730.00,Quartz sand,,steel fibres,470.00,10.00,0.200,,,,,,,,,190.00, Chryso Optima 175,35.00,Standard Curing ,,,,,,,cylindrical 110 mm x 220 mm,,,,,,,175.00,,,,51.00,,,,13.00,,,,,,,,,,,,,,,,,,,,,,,,,,,Canada,"Development of the mechanical properties of an Ultra-High Performance
Fiber Reinforced Concrete (UHPFRC)

https://doi.org/10.1016/j.cemconres.2006.03.009",2006,Ref-35-Research
2.00,1050.00, Type I-42.5 N Portland cement,42.50,350.00,0.00,,0.00,0.00,0.00,0.00,0.00,0.00,0.00,,0.00,0.00,0.00,0.00,0.00,,678.00,Basalt Sand,4.75,Straight steel fibres,39.00,12.00,0.200,2850.000,,,,,,,,224.00,polycarboxylate-based,42.00,Hot Water Curing,80.00,,,,,177.00,cylinder (75 × 150 mm) ,ASTM C39,,,,,,100.20,,,,,ASTM C 496 ,9.17,,,,,,40 × 40 × 160,ASTM C 348,,,12.60,,,,,,,,,,,,,,,,,,,Iran,"Experimental relationships between steel fiber volume fraction and 
mechanical properties of ultra-high performance fiber-reinforced concrete

https://doi.org/10.1016/j.jobe.2020.101613",2020,Ref-36-Research
3.00,1050.00, Type I-42.5 N Portland cement,42.50,350.00,0.00,,0.00,0.00,0.00,0.00,0.00,0.00,0.00,,0.00,0.00,0.00,0.00,0.00,,678.00,Basalt Sand,4.75,Straight steel fibres,78.00,12.00,0.200,2850.000,,,,,,,,224.00,polycarboxylate-based,42.00,Hot Water Curing,80.00,,,,,167.00,cylinder (75 × 150 mm) ,ASTM C39,,,,,,110.80,,,,,ASTM C 496 ,9.88,,,,,,40 × 40 × 160,ASTM C 348,,,14.50,,,,,,,,,,,,,,,,,,,,,,
4.00,1050.00, Type I-42.5 N Portland cement,42.50,350.00,0.00,,0.00,0.00,0.00,0.00,0.00,0.00,0.00,,0.00,0.00,0.00,0.00,0.00,,678.00,Basalt Sand,4.75,Straight steel fibres,117.00,12.00,0.200,2850.000,,,,,,,,224.00,polycarboxylate-based,42.00,Hot Water Curing,80.00,,,,,160.00,cylinder (75 × 150 mm) ,ASTM C39,,,,,,112.00,,,,,ASTM C 496 ,14.36,,,,,,40 × 40 × 160,ASTM C 348,,,17.00,,,,,,,,,,,,,,,,,,,,,,
5.00,1050.00, Type I-42.5 N Portland cement,42.50,350.00,0.00,,0.00,0.00,0.00,0.00,0.00,0.00,0.00,,0.00,0.00,0.00,0.00,0.00,,678.00,Basalt Sand,4.75,Straight steel fibres,156.00,12.00,0.200,2850.000,,,,,,,,224.00,polycarboxylate-based,42.00,Hot Water Curing,80.00,,,,,155.00,cylinder (75 × 150 mm) ,ASTM C39,,,,,,115.20,,,,,ASTM C 496,14.45,,,,,,40 × 40 × 160,ASTM C 348,,,20.10,,,,,,,,,,,,,,,,,,,,,,
6.00,1050.00, Type I-42.5 N Portland cement,42.50,350.00,0.00,,0.00,0.00,0.00,0.00,0.00,0.00,0.00,,0.00,0.00,0.00,0.00,0.00,,678.00,Basalt Sand,4.75,Straight steel fibres,195.00,12.00,0.200,2850.000,,,,,,,,224.00,polycarboxylate-based,42.00,Hot Water Curing,80.00,,,,,150.00,cylinder (75 × 150 mm) ,ASTM C39,,,,,,128.70,,,,,ASTM C 496,14.69,,,,,,40 × 40 × 160,ASTM C 348,,,24.70,,,,,,,,,,,,,,,,,,,,,,
7.00,1050.00, Type I-42.5 N Portland cement,42.50,350.00,0.00,,0.00,0.00,0.00,0.00,0.00,0.00,0.00,,0.00,0.00,0.00,0.00,0.00,,678.00,Basalt Sand,4.75,Straight steel fibres,234.00,12.00,0.200,2850.000,,,,,,,,224.00,polycarboxylate-based,42.00,Hot Water Curing,80.00,,,,,142.00,cylinder (75 × 150 mm) ,ASTM C39,,,,,,133.90,,,,,ASTM C 496,16.34,,,,,,40 × 40 × 160,ASTM C 348,,,29.70,,,,,,,,,,,,,,,,,,,,,,
1.00,1050.00, Type I-42.5 N Portland cement,42.50,350.00,0.00,,0.00,0.00,0.00,0.00,0.00,0.00,0.00,,0.00,0.00,0.00,0.00,0.00,,678.00,Basalt Sand,4.75,,,,,,,,,,,,,224.00,polycarboxylate-based,42.00,Hot Water Curing,80.00,,,,,,100 x 100 x 100,ASTM C109,,,,,,107.40,,,,,,,,,,,,,,,,,,,,,,,,,,,,,,,,,,,,,,
2.00,1050.00, Type I-42.5 N Portland cement,42.50,350.00,0.00,,0.00,0.00,0.00,0.00,0.00,0.00,0.00,,0.00,0.00,0.00,0.00,0.00,,678.00,Basalt Sand,4.75,Straight steel fibres,39.00,12.00,0.200,2850.000,,,,,,,,224.00,polycarboxylate-based,42.00,Hot Water Curing,80.00,,,,,,100 x 100 x 100,ASTM C109,,,,,,119.90,,,,,,,,,,,,,,,,,,,,,,,,,,,,,,,,,,,,,,
3.00,1050.00, Type I-42.5 N Portland cement,42.50,350.00,0.00,,0.00,0.00,0.00,0.00,0.00,0.00,0.00,,0.00,0.00,0.00,0.00,0.00,,678.00,Basalt Sand,4.75,Straight steel fibres,78.00,12.00,0.200,2850.000,,,,,,,,224.00,polycarboxylate-based,42.00,Hot Water Curing,80.00,,,,,,100 x 100 x 100,ASTM C109,,,,,,126.60,,,,,,,,,,,,,,,,,,,,,,,,,,,,,,,,,,,,,,
4.00,1050.00, Type I-42.5 N Portland cement,42.50,350.00,0.00,,0.00,0.00,0.00,0.00,0.00,0.00,0.00,,0.00,0.00,0.00,0.00,0.00,,678.00,Basalt Sand,4.75,Straight steel fibres,117.00,12.00,0.200,2850.000,,,,,,,,224.00,polycarboxylate-based,42.00,Hot Water Curing,80.00,,,,,,100 x 100 x 100,ASTM C109,,,,,,140.00,,,,,,,,,,,,,,,,,,,,,,,,,,,,,,,,,,,,,,
5.00,1050.00, Type I-42.5 N Portland cement,42.50,350.00,0.00,,0.00,0.00,0.00,0.00,0.00,0.00,0.00,,0.00,0.00,0.00,0.00,0.00,,678.00,Basalt Sand,4.75,Straight steel fibres,156.00,12.00,0.200,2850.000,,,,,,,,224.00,polycarboxylate-based,42.00,Hot Water Curing,80.00,,,,,,100 x 100 x 100,ASTM C109,,,,,,163.40,,,,,,,,,,,,,,,,,,,,,,,,,,,,,,,,,,,,,,
6.00,1050.00, Type I-42.5 N Portland cement,42.50,350.00,0.00,,0.00,0.00,0.00,0.00,0.00,0.00,0.00,,0.00,0.00,0.00,0.00,0.00,,678.00,Basalt Sand,4.75,Straight steel fibres,195.00,12.00,0.200,2850.000,,,,,,,,224.00,polycarboxylate-based,42.00,Hot Water Curing,80.00,,,,,,100 x 100 x 100,ASTM C109,,,,,,171.70,,,,,,,,,,,,,,,,,,,,,,,,,,,,,,,,,,,,,,
7.00,1050.00, Type I-42.5 N Portland cement,42.50,350.00,0.00,,0.00,0.00,0.00,0.00,0.00,0.00,0.00,,0.00,0.00,0.00,0.00,0.00,,678.00,Basalt Sand,4.75,Straight steel fibres,234.00,12.00,0.200,2850.000,,,,,,,,224.00,polycarboxylate-based,42.00,Hot Water Curing,80.00,,,,,,100 x 100 x 100,ASTM C109,,,,,,178.10,,,,,,,,,,,,,,,,,,,,,,,,,,,,,,,,,,,,,,
FA-0.20,960.00,Portland cement type CEM I 52.5 R,52.50,0.00,250.00,Class F,0.00,0.00,0.00,0.00,0.00,0.00,0.00,,0.00,0.00,0.00,0.00,0.00,,960.00,Locally available sand,1.00,Straight steel fibres,192.00,13.00,0.180,,,,,,,,,192.00,acrylic-based superplasticizer,28.00,Standard Curing ,20.00,,,,,,cylinder specimens (diameter and height of 100 mm),EN 1015-11,68.84,88.40,,,,121.40,,,,,EN 12390-6,14.00,,,,,,40 x 40 x 160,EN 1015-11,,,39.11,,,,,,,,,,,,,,,,,,,Italy,"The study of using fly ash to produce Ultra High Performance 
Fibre Reinforced Concrete

https://www.researchgate.net/publication/257988257_The_Study_of_Using_Fly_Ash_to_Produce_Ultra_High_Performance_Fibre_Reinforced_Concrete",,Ref-37-Research
FA-0.21,960.00,Portland cement type CEM I 52.5 R,52.50,0.00,250.00,Class F,0.00,0.00,0.00,0.00,0.00,0.00,0.00,,0.00,0.00,0.00,0.00,0.00,,960.00,Locally available sand,1.00,Straight steel fibres,192.00,13.00,0.180,,,,,,,,,202.00,acrylic-based superplasticizer,28.00,Standard Curing ,20.00,,,,,,cylinder specimens (diameter and height of 100 mm),EN 1015-11,66.21,82.80,,,,118.25,,,,,EN 12390-6,14.20,,,,,,40 x 40 x 160,EN 1015-11,,,34.12,,,,,,,,,,,,,,,,,,,,,,
FA-0.22,960.00,Portland cement type CEM I 52.5 R,52.50,0.00,250.00,Class F,0.00,0.00,0.00,0.00,0.00,0.00,0.00,,0.00,0.00,0.00,0.00,0.00,,960.00,Locally available sand,1.00,Straight steel fibres,192.00,13.00,0.180,,,,,,,,,211.00,acrylic-based superplasticizer,28.00,Standard Curing ,20.00,,,,,,cylinder specimens (diameter and height of 100 mm),EN 1015-11,47.75,80.08,,,,113.72,,,,,EN 12390-6,14.10,,,,,,40 x 40 x 160,EN 1015-11,,,30.03,,,,,,,,,,,,,,,,,,,,,,
FA-0.23,960.00,Portland cement type CEM I 52.5 R,52.50,0.00,250.00,Class F,0.00,0.00,0.00,0.00,0.00,0.00,0.00,,0.00,0.00,0.00,0.00,0.00,,960.00,Locally available sand,1.00,Straight steel fibres,192.00,13.00,0.180,,,,,,,,,221.00,acrylic-based superplasticizer,28.00,Standard Curing ,20.00,,,,,,cylinder specimens (diameter and height of 100 mm),EN 1015-11,60.50,84.20,,,,119.79,,,,,EN 12390-6,16.50,,,,,,40 x 40 x 160,EN 1015-11,,,38.04,,,,,,,,,,,,,,,,,,,,,,
FA-0.24,960.00,Portland cement type CEM I 52.5 R,52.50,0.00,250.00,Class F,0.00,0.00,0.00,0.00,0.00,0.00,0.00,,0.00,0.00,0.00,0.00,0.00,,960.00,Locally available sand,1.00,Straight steel fibres,192.00,13.00,0.180,,,,,,,,,230.00,acrylic-based superplasticizer,28.00,Standard Curing ,20.00,,,,,,cylinder specimens (diameter and height of 100 mm),EN 1015-11,51.90,77.65,,,,116.20,,,,,EN 12390-6,14.50,,,,,,40 x 40 x 160,EN 1015-11,,,37.95,,,,,,,,,,,,,,,,,,,,,,
FA-0.25,960.00,Portland cement type CEM I 52.5 R,52.50,0.00,250.00,Class F,0.00,0.00,0.00,0.00,0.00,0.00,0.00,,0.00,0.00,0.00,0.00,0.00,,960.00,Locally available sand,1.00,Straight steel fibres,192.00,13.00,0.180,,,,,,,,,240.00,acrylic-based superplasticizer,28.00,Standard Curing ,20.00,,,,,,cylinder specimens (diameter and height of 100 mm),EN 1015-11,54.20,77.65,,,,114.89,,,,,EN 12390-6,16.00,,,,,,40 x 40 x 160,EN 1015-11,,,29.44,,,,,,,,,,,,,,,,,,,,,,
SF-0.25,960.00,Portland cement type CEM I 52.5 R,52.50,250.00,0.00,,0.00,0.00,0.00,0.00,0.00,0.00,0.00,,0.00,0.00,0.00,0.00,0.00,,960.00,Locally available sand,1.00,Straight steel fibres,192.00,13.00,0.180,,,,,,,,,240.00,acrylic-based superplasticizer,28.00,Standard Curing ,20.00,,,,,,cylinder specimens (diameter and height of 100 mm),EN 1015-11,75.44,89.10,,,,123.39,,,,,EN 12390-6,16.50,,,,,,40 x 40 x 160,EN 1015-11,,,32.71,,,,,,,,,,,,,,,,,,,,,,
SF0NS0,800.00, Portland cement (CEM I 42.5 R),42.50,0.00,0.00,,0.00,0.00,0.00,0.00,0.00,0.00,0.00,,0.00,0.00,0.00,0.00,0.00,,1471.30,Quartz sand,2.50,,,,,,,,,,,,,160.00,superplasticizer (SP) of polycarboxilate type,21.60,Standard Curing ,22.00,,,,,,50 x 50 x 50,ASTM C39,,104,108.00,113.00,,115.00,119.50,125.00,ASTM C469,39.00,ASTM C496,7.10,,,,,,70 x 70 x 280,RILEM 50-FMC/198 Technical Committee,,,10.00,,,,,,,,,,,,,,,,,,,Turkey,"Properties of low binder ultra-high performance cementitious
composites: Comparison of nanosilica and microsilica

https://doi.org/10.1016/j.conbuildmat.2015.11.020",,Ref-38-Research
SF0NS0.5,796.00, Portland cement (CEM I 42.5 R),42.50,0.00,0.00,,0.00,0.00,0.00,0.00,0.00,0.00,0.00,,0.00,0.00,0.00,4.00,0.00,,1461.10,Quartz sand,2.50,,,,,,,,,,,,,160.00,superplasticizer (SP) of polycarboxilate type,25.20,Standard Curing ,22.00,,,,,,50 x 50 x 50,ASTM C39,,100.00,109.00,114.00,,116.00,121.00,126.00,ASTM C469,39.60,ASTM C496,7.50,,,,,,70 x 70 x 280,RILEM 50-FMC/198 Technical Committee,,,10.1,,,,,,,,,,,,,,,,,,,,,,
SF0NS1,792.00, Portland cement (CEM I 42.5 R),42.50,0.00,0.00,,0.00,0.00,0.00,0.00,0.00,0.00,0.00,,0.00,0.00,0.00,8.00,0.00,,1450.80,Quartz sand,2.50,,,,,,,,,,,,,160.00,superplasticizer (SP) of polycarboxilate type,28.80,Standard Curing ,22.00,,,,,,50 x 50 x 50,ASTM C39,,98.00,109.50,115.00,,121.00,123.00,130.50,ASTM C469,40.70,ASTM C496,7.95,,,,,,70 x 70 x 280,RILEM 50-FMC/198 Technical Committee,,,10.4,,,,,,,,,,,,,,,,,,,,,,
SF0NS2,784.00, Portland cement (CEM I 42.5 R),42.50,0.00,0.00,,0.00,0.00,0.00,0.00,0.00,0.00,0.00,,0.00,0.00,0.00,16.00,0.00,,1430.20,Quartz sand,2.50,,,,,,,,,,,,,160.00,superplasticizer (SP) of polycarboxilate type,36.00,Standard Curing ,22.00,,,,,,50 x 50 x 50,ASTM C39,,95.00,109.60,116.00,,124.00,125.00,134.00,ASTM C469,41.50,ASTM C496,8.25,,,,,,70 x 70 x 280,RILEM 50-FMC/198 Technical Committee,,,10.8,,,,,,,,,,,,,,,,,,,,,,
SF0NS3,776.00, Portland cement (CEM I 42.5 R),42.50,0.00,0.00,,0.00,0.00,0.00,0.00,0.00,0.00,0.00,,0.00,0.00,0.00,24.00,0.00,,1409.70,Quartz sand,2.50,,,,,,,,,,,,,160.00,superplasticizer (SP) of polycarboxilate type,43.20,Standard Curing ,22.00,,,,,,50 x 50 x 50,ASTM C39,,94.00,107.00,111.00,,119.50,122.00,130.00,ASTM C469,41.00,ASTM C496,8.10,,,,,,70 x 70 x 280,RILEM 50-FMC/198 Technical Committee,,,10.6,,,,,,,,,,,,,,,,,,,,,,
SF10NS0,720.00, Portland cement (CEM I 42.5 R),42.50,80.00,0.00,,0.00,0.00,0.00,0.00,0.00,0.00,0.00,,0.00,0.00,0.00,0.00,0.00,,1422.90,Quartz sand,2.50,,,,,,,,,,,,,160.00,superplasticizer (SP) of polycarboxilate type,29.60,Standard Curing ,22.00,,,,,,50 x 50 x 50,ASTM C39,,91.00,104.00,116.00,,120.00,124.00,130.00,ASTM C469,41.00,ASTM C496,7.95,,,,,,70 x 70 x 280,RILEM 50-FMC/198 Technical Committee,,,10.6,,,,,,,,,,,,,,,,,,,,,,
SF10NS0.5,716.00, Portland cement (CEM I 42.5 R),42.50,80.00,0.00,,0.00,0.00,0.00,0.00,0.00,0.00,0.00,,0.00,0.00,0.00,4.00,0.00,,1411.60,Quartz sand,2.50,,,,,,,,,,,,,160.00,superplasticizer (SP) of polycarboxilate type,33.60,Standard Curing ,22.00,,,,,,50 x 50 x 50,ASTM C39,,88.00,105.00,119.00,,125.00,129.00,132.00,ASTM C469,41.90,ASTM C496,8.40,,,,,,70 x 70 x 280,RILEM 50-FMC/198 Technical Committee,,,10.7,,,,,,,,,,,,,,,,,,,,,,
SF10NS1,712.00, Portland cement (CEM I 42.5 R),42.50,80.00,0.00,,0.00,0.00,0.00,0.00,0.00,0.00,0.00,,0.00,0.00,0.00,8.00,0.00,,1400.30,Quartz sand,2.50,,,,,,,,,,,,,160.00,superplasticizer (SP) of polycarboxilate type,37.60,Standard Curing ,22.00,,,,,,50 x 50 x 50,ASTM C39,,86.00,106.00,123.00,,130.00,135.00,138.00,ASTM C469,42.90,ASTM C496,9.25,,,,,,70 x 70 x 280,RILEM 50-FMC/198 Technical Committee,,,10.9,,,,,,,,,,,,,,,,,,,,,,
SF10NS2,704.00, Portland cement (CEM I 42.5 R),42.50,80.00,0.00,,0.00,0.00,0.00,0.00,0.00,0.00,0.00,,0.00,0.00,0.00,16.00,0.00,,1379.80,Quartz sand,2.50,,,,,,,,,,,,,160.00,superplasticizer (SP) of polycarboxilate type,44.80,Standard Curing ,22.00,,,,,,50 x 50 x 50,ASTM C39,,85.00,107.00,126.00,,132.00,137.00,141.00,ASTM C469,44.10,ASTM C496,9.55,,,,,,70 x 70 x 280,RILEM 50-FMC/198 Technical Committee,,,11.6,,,,,,,,,,,,,,,,,,,,,,
SF10NS3,696.00, Portland cement (CEM I 42.5 R),42.50,80.00,0.00,,0.00,0.00,0.00,0.00,0.00,0.00,0.00,,0.00,0.00,0.00,24.00,0.00,,1359.20,Quartz sand,2.50,,,,,,,,,,,,,160.00,superplasticizer (SP) of polycarboxilate type,52.00,Standard Curing ,22.00,,,,,,50 x 50 x 50,ASTM C39,,84.00,102.00,119.00,,128.00,132.00,139.00,ASTM C469,43.60,ASTM C496,8.95,,,,,,70 x 70 x 280,RILEM 50-FMC/198 Technical Committee,,,11.25,,,,,,,,,,,,,,,,,,,,,,
SFS,692.00,Portland cement type 1 (52.5 R),52.50,166.10,0.00,,0.00,200.10,0.00,0.00,0.00,0.00,0.00,,0.00,0.00,0.00,0.00,0.00,,899.60,Silica Sand ,0.60,Straight Steel Fiber ,194.00,60.00,0.150,,,,,,,,,190.50,polycarboxylate ether-based superplasticizers,36.00,Standard Curing ,20.00,95.00,,,,,40 X 40 X 40 ,BS EN 196–1,,,,,,148.00,,,,,,,,,,,,,,,,,,,,,,,,,,,,,,,,,,,Portugal ,"Effect of supplementary cementitious materials on autogenous
shrinkage of ultra-high performance concrete

https://doi.org/10.1016/j.conbuildmat.2016.09.123",,Ref-39-Research
GBS,692.00,Portland cement type 1 (52.5 R),52.50,0.00,0.00,,0.00,200.10,0.00,0.00,0.00,206.70,0.00,,0.00,0.00,0.00,0.00,0.00,,899.60,Silica Sand ,0.60,Straight Steel Fiber ,194.00,60.00,0.150,,,,,,,,,190.50,polycarboxylate ether-based superplasticizers,36.00,Standard Curing ,20.00,95.00,,,,,40 X 40 X 40 ,BS EN 196–1,,,,,,135.00,,,,,,,,,,,,,,,,,,,,,,,,,,,,,,,,,,,,,,
GBSF,692.00,Portland cement type 1 (52.5 R),52.50,99.70,0.00,,0.00,200.10,0.00,0.00,0.00,82.70,0.00,,0.00,0.00,0.00,0.00,0.00,,899.60,Silica Sand ,0.60,Straight Steel Fiber ,194.00,60.00,0.150,,,,,,,,,190.50,polycarboxylate ether-based superplasticizers,36.00,Standard Curing ,20.00,95.00,,,,,40 X 40 X 40 ,BS EN 196–1,,,,,,145.00,,,,,,,,,,,,,,,,,,,,,,,,,,,,,,,,,,,,,,
 FAS,692.00,Portland cement type 1 (52.5 R),52.50,0.00,196.00,Class C,0.00,200.10,0.00,0.00,0.00,0.00,0.00,,0.00,0.00,0.00,0.00,0.00,,899.60,Silica Sand ,0.60,Straight Steel Fiber ,194.00,60.00,0.150,,,,,,,,,190.50,polycarboxylate ether-based superplasticizers,36.00,Standard Curing ,20.00,95.00,,,,,40 X 40 X 40 ,BS EN 196–1,,,,,,134.00,,,,,,,,,,,,,,,,,,,,,,,,,,,,,,,,,,,,,,
 FASF,692.00,Portland cement type 1 (52.5 R),52.50,99.70,78.40,Class C,0.00,200.10,0.00,0.00,0.00,0.00,0.00,,0.00,0.00,0.00,0.00,0.00,,899.60,Silica Sand ,0.60,Straight Steel Fiber ,194.00,60.00,0.150,,,,,,,,,190.50,polycarboxylate ether-based superplasticizers,36.00,Standard Curing ,20.00,95.00,,,,,40 X 40 X 40 ,BS EN 196–1,,,,,,150.00,,,,,,,,,,,,,,,,,,,,,,,,,,,,,,,,,,,,,,
SFS,692.00,Portland cement type 1 (52.5 R),52.50,166.10,0.00,,0.00,200.10,0.00,0.00,0.00,0.00,0.00,,0.00,0.00,0.00,0.00,0.00,,899.60,Silica Sand ,0.60,Straight Steel Fiber ,194.00,60.00,0.150,,,,,,,,,190.50,polycarboxylate ether-based superplasticizers,36.00,Steam Curing,90.00,95.00,,,,,40 X 40 X 40 ,BS EN 196–1,,,,,,180.00,,,,,,,,,,,,,,,,,,,,,,,17.01,,,,450.00,,,,,,,,,,,
GBS,692.00,Portland cement type 1 (52.5 R),52.50,0.00,0.00,,0.00,200.10,0.00,0.00,0.00,206.70,0.00,,0.00,0.00,0.00,0.00,0.00,,899.60,Silica Sand ,0.60,Straight Steel Fiber ,194.00,60.00,0.150,,,,,,,,,190.50,polycarboxylate ether-based superplasticizers,36.00,Steam Curing,90.00,95.00,,,,,40 X 40 X 40 ,BS EN 196–1,,,,,,152.00,,,,,,,,,,,,,,,,,,,,,,,12.80,,,,375.00,,,,,,,,,,,
GBSF,692.00,Portland cement type 1 (52.5 R),52.50,99.70,0.00,,0.00,200.10,0.00,0.00,0.00,82.70,0.00,,0.00,0.00,0.00,0.00,0.00,,899.60,Silica Sand ,0.60,Straight Steel Fiber ,194.00,60.00,0.150,,,,,,,,,190.50,polycarboxylate ether-based superplasticizers,36.00,Steam Curing,90.00,95.00,,,,,40 X 40 X 40 ,BS EN 196–1,,,,,,162.00,,,,,,,,,,,,,,,,,,,,,,,11.12,,,,420.00,,,,,,,,,,,
 FAS,692.00,Portland cement type 1 (52.5 R),52.50,0.00,196.00,Class C,0.00,200.10,0.00,0.00,0.00,0.00,0.00,,0.00,0.00,0.00,0.00,0.00,,899.60,Silica Sand ,0.60,Straight Steel Fiber ,194.00,60.00,0.150,,,,,,,,,190.50,polycarboxylate ether-based superplasticizers,36.00,Steam Curing,90.00,95.00,,,,,40 X 40 X 40 ,BS EN 196–1,,,,,,165.00,,,,,,,,,,,,,,,,,,,,,,,16.95,,,,350.00,,,,,,,,,,,
 FASF,692.00,Portland cement type 1 (52.5 R),52.50,99.70,78.40,Class C,0.00,200.10,0.00,0.00,0.00,0.00,0.00,,0.00,0.00,0.00,0.00,0.00,,899.60,Silica Sand ,0.60,Straight Steel Fiber ,194.00,60.00,0.150,,,,,,,,,190.50,polycarboxylate ether-based superplasticizers,36.00,Steam Curing,90.00,95.00,,,,,40 X 40 X 40 ,BS EN 196–1,,,,,,155.00,,,,,,,,,,,,,,,,,,,,,,,13.23,,,,365.00,,,,,,,,,,,
,710.00,Portland cement,,230.00,0.00,,0.00,210.00,0.00,0.00,0.00,0.00,0.00,,0.00,0.00,0.00,0.00,0.00,,1020.00,Locally available sand,,Steel Fiber ,156.00,13.00,,,,,,,,,,110.00,High-range waterreducing admixture,31.00,Standard Curing ,22.00,,,,,,Cylinder 75 x 150 ,ASTM C 39,,73.10,88.90,110.00,,119.00,125.00,,ASTM C 469,41.90,,,,,,,,,,,,,,,,,,,,,,,,,,,,,,,USA ,"Compressive Behavior of Ultra-High-Performance 
Fiber-Reinforced Concrete

DOI: 10.14359/18577
",2007,Ref-40-Research
,710.00,Portland cement,,230.00,0.00,,0.00,210.00,0.00,0.00,0.00,0.00,0.00,,0.00,0.00,0.00,0.00,0.00,,1020.00,Locally available sand,,Steel Fiber ,156.00,13.00,,,,,,,,,,110.00,High-range waterreducing admixture,31.00,Steam Curing,90.00,95.00,,,,,Cylinder 75 x 150 ,ASTM C 39,,,,193.00,,198.00,194.00,,ASTM C 469,51.40,,,,,,,,,,,,,,,,,,,,,,,,,,,,,,,,,,
CSF,1251.20, cement CEM I 52.5N,52.50,291.30,0.00,,0.00,0.00,0.00,0.00,0.00,0.00,0.00,,0.00,0.00,0.00,0.00,0.00,,407.80,Quartz sand,0.30,,,,,,,,,,,,,201.40,GLE NIUM®SKY 561 superplasticizer,28.20,Standard Curing ,20.00,,,"Deliverable ARCHES D06
(2009)",,179.00,40 x 40 x 40 ,,,112,125,138,,146,168,,,,,,,,,,,,,,,,,,,,,,7.70,,,,,,,,,,,,China,"Effect of cement substitution by limestone on the hydration and
microstructural development of ultra-high performance concrete
(UHPC)

https://doi.org/10.1016/j.cemconcomp.2016.12.009",2016,Ref-41-Research
CSFLS34,825.80, cement CEM I 52.5N,52.50,192.30,0.00,,486.20,0.00,0.00,0.00,0.00,0.00,0.00,,0.00,0.00,0.00,0.00,0.00,,444.40,Quartz sand,0.30,,,,,,,,,,,,,201.40,GLE NIUM®SKY 561 superplasticizer,10.50,Standard Curing ,20.00,,,"Deliverable ARCHES D06
(2009)",,360.00,40 x 40 x 40 ,,,114,136,149,,165,175,,,,,,,,,,,,,,,,,,,,,,,,,,,,,,,,,,,,,
CSFLS54,575.60, cement CEM I 52.5N,52.50,134.00,0.00,,772.20,0.00,0.00,0.00,0.00,0.00,0.00,,0.00,0.00,0.00,0.00,0.00,,455.70,Quartz sand,0.30,,,,,,,,,,,,,201.40,GLE NIUM®SKY 561 superplasticizer,5.10,Standard Curing ,20.00,,,"Deliverable ARCHES D06
(2009)",,378.00,40 x 40 x 40 ,,,98,122,140,,158,170,,,,,,,,,,,,,,,,,,,,,,11.00,,,,,,,,,,,,,,,
