Repository: Jocund96/Data-to-Design-ML

# Section 4: Boosting Models

Experiments on gradient boosting algorithms (XGBoost, HistGradientBoosting, AdaBoost) for concrete strength prediction on UCI and UHPC datasets.

- **Week 1–4**: UCI dataset baselines, data cleaning, monotonic physical constraints, and sample weighting.
- **Week 5–7**: UHPC dataset preprocessing, feature missingness policies, scikit-learn pipelines, and hyperparameter tuning.
- **Week 8–10**: Group-aware validation (LOPO), quantile regression uncertainty intervals, and SHAP interpretability.

File: S4_Boosting/Week-8-9-10/initial_data_preparation/UHPC_dataset.csv (part 7 of 23)
Mix-ID,Mix Constitutents ,,,,,,,,,,,,,,,,,,,,,,,,,,,,,,,,,,,,,,Curing Regime ,,,,Workability ,,,Mechanical Properties ,,,,,,,,,,,,,,,,,,,,,,,,,,,Durability Properities ,,,,,,,,,,,,,,,Research Paper Details,,,
CS 50,850.00,Portland Cement of 53 grade,53.00,260.00,0.00,,0.00,212.00,0.00,0.00,0.00,0.00,425.00,Copper Slag,0.00,0.00,0.00,0.00,0.00,,425.00,quartz sand,0.60,Steel Fibre,157.00,10.00,0.120,,,,,,,,,170.00,"High range water reducing
admixture",45.00,Heat Curing,160.00,,,,,,70.6  x 70.6  x 70.6,ASTM C109,,,,,,227.00,,,,,ASTM C496,29.50,,,,,,100 x 100 x 500,,,,47.00,,,,ASTM C642-13,,,1,,,,,,,,ASTM C 1202- 12,135,,,,,,
CS 60,850.00,Portland Cement of 53 grade,53.00,260.00,0.00,,0.00,212.00,0.00,0.00,0.00,0.00,510.00,Copper Slag,0.00,0.00,0.00,0.00,0.00,,340.00,quartz sand,0.60,Steel Fibre,157.00,10.00,0.120,,,,,,,,,170.00,"High range water reducing
admixture",45.00,Heat Curing,160.00,,,,,,70.6  x 70.6  x 70.6,ASTM C109,,,,,,234.00,,,,,ASTM C496,30.50,,,,,,100 x 100 x 500,,,,46.00,,,,ASTM C642-13,,,0.99,,,,,,,,ASTM C 1202- 12,135,,,,,,
CS 70,850.00,Portland Cement of 53 grade,53.00,260.00,0.00,,0.00,212.00,0.00,0.00,0.00,0.00,595.00,Copper Slag,0.00,0.00,0.00,0.00,0.00,,255.00,quartz sand,0.60,Steel Fibre,157.00,10.00,0.120,,,,,,,,,170.00,"High range water reducing
admixture",45.00,Heat Curing,160.00,,,,,,70.6  x 70.6  x 70.6,ASTM C109,,,,,,232.00,,,,,ASTM C496,31.80,,,,,,100 x 100 x 500,,,,44.00,,,,ASTM C642-13,,,0.96,,,,,,,,ASTM C 1202- 12,130,,,,,,
CS 80,850.00,Portland Cement of 53 grade,53.00,260.00,0.00,,0.00,212.00,0.00,0.00,0.00,0.00,680.00,Copper Slag,0.00,0.00,0.00,0.00,0.00,,170.00,quartz sand,0.60,Steel Fibre,157.00,10.00,0.120,,,,,,,,,170.00,"High range water reducing
admixture",45.00,Heat Curing,160.00,,,,,,70.6  x 70.6  x 70.6,ASTM C109,,,,,,227.00,,,,,ASTM C496,29.80,,,,,,100 x 100 x 500,,,,41.00,,,,ASTM C642-13,,,0.96,,,,,,,,ASTM C 1202- 12,130,,,,,,
CS 90,850.00,Portland Cement of 53 grade,53.00,260.00,0.00,,0.00,212.00,0.00,0.00,0.00,0.00,765.00,Copper Slag,0.00,0.00,0.00,0.00,0.00,,85.00,quartz sand,0.60,Steel Fibre,157.00,10.00,0.120,,,,,,,,,170.00,"High range water reducing
admixture",45.00,Heat Curing,160.00,,,,,,70.6  x 70.6  x 70.6,ASTM C109,,,,,,221.00,,,,,ASTM C496,27.80,,,,,,100 x 100 x 500,,,,40.00,,,,ASTM C642-13,,,0.99,,,,,,,,ASTM C 1202- 12,135,,,,,,
CS 100,850.00,Portland Cement of 53 grade,53.00,260.00,0.00,,0.00,212.00,0.00,0.00,0.00,0.00,850.00,Copper Slag,0.00,0.00,0.00,0.00,0.00,,0.00,,0.60,Steel Fibre,157.00,10.00,0.120,,,,,,,,,170.00,"High range water reducing
admixture",45.00,Heat Curing,160.00,,,,,,70.6  x 70.6  x 70.6,ASTM C109,,,,,,219.00,,,,,ASTM C496,26.70,,,,,,100 x 100 x 500,,,,38.00,,,,ASTM C642-13,,,1.02,,,,,,,,ASTM C 1202- 12,140,,,,,,
CS 10,850.00,Portland Cement of 53 grade,53.00,260.00,0.00,,0.00,212.00,0.00,0.00,0.00,0.00,85.00,Copper Slag,0.00,0.00,0.00,0.00,0.00,,765.00,quartz sand,0.60,Steel Fibre,157.00,10.00,0.120,,,,,,,,,170.00,"High range water reducing
admixture",45.00,Heat Curing,160.00,,,,,,70.6  x 70.6  x 70.6,ASTM C109,,,,,,209.00,,,,,ASTM C496,20.80,,,,,,100 x 100 x 500,,,,38.00,,,,ASTM C642-13,,,1.04,,,,,,,,ASTM C 1202- 12,145,,,,,,
CS 20,850.00,Portland Cement of 53 grade,53.00,260.00,0.00,,0.00,212.00,0.00,0.00,0.00,0.00,170.00,Copper Slag,0.00,0.00,0.00,0.00,0.00,,680.00,quartz sand,0.60,Steel Fibre,157.00,10.00,0.120,,,,,,,,,170.00,"High range water reducing
admixture",45.00,Heat Curing,160.00,,,,,,70.6  x 70.6  x 70.6,ASTM C109,,,,,,210.00,,,,,ASTM C496,21.90,,,,,,100 x 100 x 500,,,,39.00,,,,,,,,,,,,,,,,,,,,,,
CS 30,850.00,Portland Cement of 53 grade,53.00,260.00,0.00,,0.00,212.00,0.00,0.00,0.00,0.00,255.00,Copper Slag,0.00,0.00,0.00,0.00,0.00,,595.00,quartz sand,0.60,Steel Fibre,157.00,10.00,0.120,,,,,,,,,170.00,"High range water reducing
admixture",45.00,Heat Curing,160.00,,,,,,70.6  x 70.6  x 70.6,ASTM C109,,,,,,213.00,,,,,ASTM C496,22.80,,,,,,100 x 100 x 500,,,,39.00,,,,,,,,,,,,,,,,,,,,,,
CS 40,850.00,Portland Cement of 53 grade,53.00,260.00,0.00,,0.00,212.00,0.00,0.00,0.00,0.00,340.00,Copper Slag,0.00,0.00,0.00,0.00,0.00,,510.00,quartz sand,0.60,Steel Fibre,157.00,10.00,0.120,,,,,,,,,170.00,"High range water reducing
admixture",45.00,Heat Curing,160.00,,,,,,70.6  x 70.6  x 70.6,ASTM C109,,,,,,215.00,,,,,ASTM C496,23.70,,,,,,100 x 100 x 500,,,,40.00,,,,,,,,,,,,,,,,,,,,,,
CS 50,850.00,Portland Cement of 53 grade,53.00,260.00,0.00,,0.00,212.00,0.00,0.00,0.00,0.00,425.00,Copper Slag,0.00,0.00,0.00,0.00,0.00,,425.00,quartz sand,0.60,Steel Fibre,157.00,10.00,0.120,,,,,,,,,170.00,"High range water reducing
admixture",45.00,Heat Curing,160.00,,,,,,70.6  x 70.6  x 70.6,ASTM C109,,,,,,198.00,,,,,ASTM C496,20.25,,,,,,100 x 100 x 500,,,,36.00,,,,,,,,,,,,,,,,,,,,,,
CS 60,850.00,Portland Cement of 53 grade,53.00,260.00,0.00,,0.00,212.00,0.00,0.00,0.00,0.00,510.00,Copper Slag,0.00,0.00,0.00,0.00,0.00,,340.00,quartz sand,0.60,Steel Fibre,157.00,10.00,0.120,,,,,,,,,170.00,"High range water reducing
admixture",45.00,Heat Curing,160.00,,,,,,70.6  x 70.6  x 70.6,ASTM C109,,,,,,192.00,,,,,ASTM C496,19.60,,,,,,100 x 100 x 500,,,,37.00,,,,,,,,,,,,,,,,,,,,,,
CS 70,850.00,Portland Cement of 53 grade,53.00,260.00,0.00,,0.00,212.00,0.00,0.00,0.00,0.00,595.00,Copper Slag,0.00,0.00,0.00,0.00,0.00,,255.00,quartz sand,0.60,Steel Fibre,157.00,10.00,0.120,,,,,,,,,170.00,"High range water reducing
admixture",45.00,Heat Curing,160.00,,,,,,70.6  x 70.6  x 70.6,ASTM C109,,,,,,186.50,,,,,ASTM C496,18.50,,,,,,100 x 100 x 500,,,,35.00,,,,,,,,,,,,,,,,,,,,,,
CS 80,850.00,Portland Cement of 53 grade,53.00,260.00,0.00,,0.00,212.00,0.00,0.00,0.00,0.00,680.00,Copper Slag,0.00,0.00,0.00,0.00,0.00,,170.00,quartz sand,0.60,Steel Fibre,157.00,10.00,0.120,,,,,,,,,170.00,"High range water reducing
admixture",45.00,Heat Curing,160.00,,,,,,70.6  x 70.6  x 70.6,ASTM C109,,,,,,185.00,,,,,ASTM C496,17.80,,,,,,100 x 100 x 500,,,,34.00,,,,,,,,,,,,,,,,,,,,,,
CS 90,850.00,Portland Cement of 53 grade,53.00,260.00,0.00,,0.00,212.00,0.00,0.00,0.00,0.00,765.00,Copper Slag,0.00,0.00,0.00,0.00,0.00,,85.00,quartz sand,0.60,Steel Fibre,157.00,10.00,0.120,,,,,,,,,170.00,"High range water reducing
admixture",45.00,Heat Curing,160.00,,,,,,70.6  x 70.6  x 70.6,ASTM C109,,,,,,183.00,,,,,ASTM C496,17.20,,,,,,100 x 100 x 500,,,,35.00,,,,,,,,,,,,,,,,,,,,,,
CS 100,850.00,Portland Cement of 53 grade,53.00,260.00,0.00,,0.00,212.00,0.00,0.00,0.00,0.00,850.00,Copper Slag,0.00,0.00,0.00,0.00,0.00,,0.00,,0.60,Steel Fibre,157.00,10.00,0.120,,,,,,,,,170.00,"High range water reducing
admixture",45.00,Heat Curing,160.00,,,,,,70.6  x 70.6  x 70.6,ASTM C109,,,,,,178.00,,,,,ASTM C496,16.60,,,,,,100 x 100 x 500,,,,32.00,,,,,,,,,,,,,,,,,,,,,,
PS 0,750.00,CEM I,,144.00,200.00,Class F,0.00,0.00,0.00,0.00,0.00,0.00,0.00,,0.00,0.00,0.00,0.00,0.00,,990.00,Natural River sand,1.25,,,,,,,,,,,,,182.00,"high-reduce water-admixture
(PCE)",38.00,Standard curing ,20.00,95.00,,BS-EN-1015-3,,260.00,40 x 40 x 160,EN 196–1 ,EN 196–1 ,EN 196–1 ,EN 196–1 ,EN 196–1 ,EN 196–1 ,122.00,,,,,,,,,,,,,,,,,,,,,,,7.68,,,,,,,,,,,,China,"Low carbon design of an Ultra-High Performance Concrete (UHPC)
incorporating phosphorous slag

https://doi.org/10.1016/j.jclepro.2019.118157",2019,Ref-49-Research
PS10,675.00,CEM I,,144.00,200.00,Class F,0.00,0.00,0.00,0.00,0.00,0.00,75.00,Phosphorous Slag,0.00,0.00,0.00,0.00,0.00,,990.00,Natural River sand,1.25,,,,,,,,,,,,,182.00,"high-reduce water-admixture
(PCE)",38.00,Standard curing ,20.00,95.00,,BS-EN-1015-3,,280.00,40 x 40 x 160,EN 196–1 ,EN 196–1 ,EN 196–1 ,EN 196–1 ,EN 196–1 ,EN 196–1 ,125.00,,,,,,,,,,,,,,,,,,,,,,,6.19,,,,,,,,,,,,,,,
PS20,600.00,CEM I,,144.00,200.00,Class F,0.00,0.00,0.00,0.00,0.00,0.00,150.00,Phosphorous Slag,0.00,0.00,0.00,0.00,0.00,,990.00,Natural River sand,1.25,,,,,,,,,,,,,182.00,"high-reduce water-admixture
(PCE)",36.00,Standard curing ,20.00,95.00,,BS-EN-1015-3,,290.00,40 x 40 x 160,EN 196–1 ,EN 196–1 ,EN 196–1 ,EN 196–1 ,EN 196–1 ,EN 196–1 ,129.00,,,,,,,,,,,,,,,,,,,,,,,5.50,,,,,,,,,,,,,,,
PS 30,525.00,CEM I,,144.00,200.00,Class F,0.00,0.00,0.00,0.00,0.00,0.00,225.00,Phosphorous Slag,0.00,0.00,0.00,0.00,0.00,,990.00,Natural River sand,1.25,,,,,,,,,,,,,182.00,"high-reduce water-admixture
(PCE)",36.00,Standard curing ,20.00,95.00,,BS-EN-1015-3,,300.00,40 x 40 x 160,EN 196–1,,60.50,82.00,,,128.00,,,,,,,,,,,,,,,,,,,,,,,5.43,,,,,,,,,,,,,,,
PS 40,450.00,CEM I,,144.00,200.00,Class F,0.00,0.00,0.00,0.00,0.00,0.00,300.00,Phosphorous Slag,0.00,0.00,0.00,0.00,0.00,,990.00,Natural River sand,1.25,,,,,,,,,,,,,182.00,"high-reduce water-admixture
(PCE)",34.00,Standard curing ,20.00,95.00,,BS-EN-1015-3,,305.00,40 x 40 x 160,EN 196–1,,55.00,78.00,,,121.00,,,,,,,,,,,,,,,,,,,,,,,6.41,,,,,,,,,,,,,,,
PS 50,375.00,CEM I,,144.00,200.00,Class F,0.00,0.00,0.00,0.00,0.00,0.00,375.00,Phosphorous Slag,0.00,0.00,0.00,0.00,0.00,,990.00,Natural River sand,1.25,,,,,,,,,,,,,182.00,"high-reduce water-admixture
(PCE)",30.00,Standard curing ,20.00,95.00,,BS-EN-1015-3,,310.00,40 x 40 x 160,EN 196–1,,52.00,71.00,,,117.00,,,,,,,,,,,,,,,,,,,,,,,12.76,,,,,,,,,,,,,,,
A20S15P1.2,800.00,ordinary Portland cement (OPC) I42.5,42.50,140.80,0.00,,0.00,0.00,0.00,0.00,0.00,0.00,0.00,,0.00,0.00,0.00,0.00,0.00,,1720.00,Natural River sand,0.60,,,,,,,,,,,,,160.00,Polycarboxilate-based superplasticizer (SP),11.28,Standard curing ,20.00,65.00,,,,,50 x 50 x 50 ,"ASTM C109/C109M (ASTM, 2016a)",,,65,,,120,,,,,,,,,,,,40 x 40 x160,"ASTM C348 (ASTM, 2014) ",,,24,,,,,,,,,,,,,,,,,,,Iran ,"Effect of materials proportion on rheology and mechanical strength and
microstructure of ultra-high performance concrete (UHPC)

https://doi.org/10.1016/j.conbuildmat.2018.08.070",2018,Ref-50-Research
A20S20P1.2,800.00,ordinary Portland cement (OPC) I42.5,42.50,200.00,0.00,,0.00,0.00,0.00,0.00,0.00,0.00,0.00,,0.00,0.00,0.00,0.00,0.00,,1808.00,Natural River sand,0.60,,,,,,,,,,,,,160.00,Polycarboxilate-based superplasticizer (SP),12.00,Standard curing ,20.00,65.00,,,,,50 x 50 x 50 ,"ASTM C109/C109M (ASTM, 2016a)",,,58,,,110,,,,,,,,,,,,40 x 40 x160,"ASTM C348 (ASTM, 2014) ",,,23,,,,,,,,,,,,,,,,,,,,,,
A20S25P1.2,800.00,ordinary Portland cement (OPC) I42.5,42.50,266.40,0.00,,0.00,0.00,0.00,0.00,0.00,0.00,0.00,,0.00,0.00,0.00,0.00,0.00,,1912.00,Natural River sand,0.60,,,,,,,,,,,,,160.00,Polycarboxilate-based superplasticizer (SP),12.80,Standard curing ,20.00,65.00,,,,,50 x 50 x 50 ,"ASTM C109/C109M (ASTM, 2016a)",,,62,,,105,,,,,,,,,,,,40 x 40 x160,"ASTM C348 (ASTM, 2014) ",,,21,,,,,,,,,,,,,,,,,,,,,,
A18S15P1.2,800.00,ordinary Portland cement (OPC) I42.5,42.50,140.80,0.00,,0.00,0.00,0.00,0.00,0.00,0.00,0.00,,0.00,0.00,0.00,0.00,0.00,,1768.00,Natural River sand,0.60,,,,,,,,,,,,,144.00,Polycarboxilate-based superplasticizer (SP),11.28,Standard curing ,20.00,65.00,,,,,50 x 50 x 50 ,"ASTM C109/C109M (ASTM, 2016a)",,,68,,,121,,,,,,,,,,,,40 x 40 x160,"ASTM C348 (ASTM, 2014) ",,,27,,,,,,,,,,,,,,,,,,,,,,
A22S15P1.2,800.00,ordinary Portland cement (OPC) I42.5,42.50,140.80,0.00,,0.00,0.00,0.00,0.00,0.00,0.00,0.00,,0.00,0.00,0.00,0.00,0.00,,1672.00,Natural River sand,0.60,,,,,,,,,,,,,176.00,Polycarboxilate-based superplasticizer (SP),11.28,Standard curing ,20.00,65.00,,,,,50 x 50 x 50 ,"ASTM C109/C109M (ASTM, 2016a)",,,60,,,110,,,,,,,,,,,,40 x 40 x160,"ASTM C348 (ASTM, 2014) ",,,25,,,,,,,,,,,,,,,,,,,,,,
A20S15P1.4,800.00,ordinary Portland cement (OPC) I42.5,42.50,140.80,0.00,,0.00,0.00,0.00,0.00,0.00,0.00,0.00,,0.00,0.00,0.00,0.00,0.00,,1720.00,Natural River sand,0.60,,,,,,,,,,,,,160.00,Polycarboxilate-based superplasticizer (SP),13.20,Standard curing ,20.00,65.00,,,,,50 x 50 x 50 ,"ASTM C109/C109M (ASTM, 2016a)",,,58,,,120,,,,,,,,,,,,40 x 40 x160,"ASTM C348 (ASTM, 2014) ",,,24,,,,,,,,,,,,,,,,,,,,,,
A20S15P1,800.00,ordinary Portland cement (OPC) I42.5,42.50,140.80,0.00,,0.00,0.00,0.00,0.00,0.00,0.00,0.00,,0.00,0.00,0.00,0.00,0.00,,1728.00,Natural River sand,0.60,,,,,,,,,,,,,160.00,Polycarboxilate-based superplasticizer (SP),9.44,Standard curing ,20.00,65.00,,,,,50 x 50 x 50 ,"ASTM C109/C109M (ASTM, 2016a)",,,55,,,111,,,,,,,,,,,,40 x 40 x160,"ASTM C348 (ASTM, 2014) ",,,22,,,,,,,,,,,,,,,,,,,,,,
B20S15P1.2,900.00,ordinary Portland cement (OPC) I42.5,42.50,158.40,0.00,,0.00,0.00,0.00,0.00,0.00,0.00,0.00,,0.00,0.00,0.00,0.00,0.00,,1548.00,Natural River sand,0.60,,,,,,,,,,,,,180.00,Polycarboxilate-based superplasticizer (SP),12.69,Standard curing ,20.00,65.00,,,,,50 x 50 x 50 ,"ASTM C109/C109M (ASTM, 2016a)",,,68,,,122,,,,,,,,,,,,40 x 40 x160,"ASTM C348 (ASTM, 2014) ",,,25,,,,,,,,,,,,,,,,,,,,,,
B20S20P1.2,900.00,ordinary Portland cement (OPC) I42.5,42.50,225.00,0.00,,0.00,0.00,0.00,0.00,0.00,0.00,0.00,,0.00,0.00,0.00,0.00,0.00,,1629.00,Natural River sand,0.60,,,,,,,,,,,,,180.00,Polycarboxilate-based superplasticizer (SP),13.50,Standard curing ,20.00,65.00,,,,,50 x 50 x 50 ,"ASTM C109/C109M (ASTM, 2016a)",,,70,,,125,,,,,,,,,,,,40 x 40 x160,"ASTM C348 (ASTM, 2014) ",,,26,,,,,,,,,,,,,,,,,,,,,,
B20S25P1.2,900.00,ordinary Portland cement (OPC) I42.5,42.50,299.70,0.00,,0.00,0.00,0.00,0.00,0.00,0.00,0.00,,0.00,0.00,0.00,0.00,0.00,,1719.00,Natural River sand,0.60,,,,,,,,,,,,,180.00,Polycarboxilate-based superplasticizer (SP),14.40,Standard curing ,20.00,65.00,,,,,50 x 50 x 50 ,"ASTM C109/C109M (ASTM, 2016a)",,,64,,,120,,,,,,,,,,,,40 x 40 x160,"ASTM C348 (ASTM, 2014) ",,,25.5,,,,,,,,,,,,,,,,,,,,,,
B18S20P1.2,900.00,ordinary Portland cement (OPC) I42.5,42.50,225.00,0.00,,0.00,0.00,0.00,0.00,0.00,0.00,0.00,,0.00,0.00,0.00,0.00,0.00,,1692.00,Natural River sand,0.60,,,,,,,,,,,,,162.00,Polycarboxilate-based superplasticizer (SP),13.50,Standard curing ,20.00,65.00,,,,,50 x 50 x 50 ,"ASTM C109/C109M (ASTM, 2016a)",,,70,,,130,,,,,,,,,,,,40 x 40 x160,"ASTM C348 (ASTM, 2014) ",,,29,,,,,,,,,,,,,,,,,,,,,,
B22S20P1.2,900.00,ordinary Portland cement (OPC) I42.5,42.50,225.00,0.00,,0.00,0.00,0.00,0.00,0.00,0.00,0.00,,0.00,0.00,0.00,0.00,0.00,,1575.00,Natural River sand,0.60,,,,,,,,,,,,,198.00,Polycarboxilate-based superplasticizer (SP),13.50,Standard curing ,20.00,65.00,,,,,50 x 50 x 50 ,"ASTM C109/C109M (ASTM, 2016a)",,,62,,,120,,,,,,,,,,,,40 x 40 x160,"ASTM C348 (ASTM, 2014) ",,,27,,,,,,,,,,,,,,,,,,,,,,
B20S20P1.4,900.00,ordinary Portland cement (OPC) I42.5,42.50,225.00,0.00,,0.00,0.00,0.00,0.00,0.00,0.00,0.00,,0.00,0.00,0.00,0.00,0.00,,1620.00,Natural River sand,0.60,,,,,,,,,,,,,180.00,Polycarboxilate-based superplasticizer (SP),15.75,Standard curing ,20.00,65.00,,,,,50 x 50 x 50 ,"ASTM C109/C109M (ASTM, 2016a)",,,60,,,126,,,,,,,,,,,,40 x 40 x160,"ASTM C348 (ASTM, 2014) ",,,25,,,,,,,,,,,,,,,,,,,,,,
B20S20P1,900.00,ordinary Portland cement (OPC) I42.5,42.50,225.00,0.00,,0.00,0.00,0.00,0.00,0.00,0.00,0.00,,0.00,0.00,0.00,0.00,0.00,,1638.00,Natural River sand,0.60,,,,,,,,,,,,,180.00,Polycarboxilate-based superplasticizer (SP),11.25,Standard curing ,20.00,65.00,,,,,50 x 50 x 50 ,"ASTM C109/C109M (ASTM, 2016a)",,,57,,,125,,,,,,,,,,,,40 x 40 x160,"ASTM C348 (ASTM, 2014) ",,,24,,,,,,,,,,,,,,,,,,,,,,
C20S15P1.2,1000.00,ordinary Portland cement (OPC) I42.5,42.50,176.00,0.00,,0.00,0.00,0.00,0.00,0.00,0.00,0.00,,0.00,0.00,0.00,0.00,0.00,,1380.00,Natural River sand,0.60,,,,,,,,,,,,,200.00,Polycarboxilate-based superplasticizer (SP),14.10,Standard curing ,20.00,65.00,,,,,50 x 50 x 50 ,"ASTM C109/C109M (ASTM, 2016a)",,,72,,,130,,,,,,,,,,,,40 x 40 x160,"ASTM C348 (ASTM, 2014) ",,,27,,,,,,,,,,,,,,,,,,,,,,
C20S20P1.2,1000.00,ordinary Portland cement (OPC) I42.5,42.50,250.00,0.00,,0.00,0.00,0.00,0.00,0.00,0.00,0.00,,0.00,0.00,0.00,0.00,0.00,,1450.00,Natural River sand,0.60,,,,,,,,,,,,,200.00,Polycarboxilate-based superplasticizer (SP),15.00,Standard curing ,20.00,65.00,,,,,50 x 50 x 50 ,"ASTM C109/C109M (ASTM, 2016a)",,,73,,,128,,,,,,,,,,,,40 x 40 x160,"ASTM C348 (ASTM, 2014) ",,,26,,,,,,,,,,,,,,,,,,,,,,
C20S25P1.2,1000.00,ordinary Portland cement (OPC) I42.5,42.50,333.00,0.00,,0.00,0.00,0.00,0.00,0.00,0.00,0.00,,0.00,0.00,0.00,0.00,0.00,,1520.00,Natural River sand,0.60,,,,,,,,,,,,,200.00,Polycarboxilate-based superplasticizer (SP),16.00,Standard curing ,20.00,65.00,,,,,50 x 50 x 50 ,"ASTM C109/C109M (ASTM, 2016a)",,,68,,,125,,,,,,,,,,,,40 x 40 x160,"ASTM C348 (ASTM, 2014) ",,,25.5,,,,,,,,,,,,,,,,,,,,,,
C18S15P1.2,1000.00,ordinary Portland cement (OPC) I42.5,42.50,176.00,0.00,,0.00,0.00,0.00,0.00,0.00,0.00,0.00,,0.00,0.00,0.00,0.00,0.00,,1440.00,Natural River sand,0.60,,,,,,,,,,,,,180.00,Polycarboxilate-based superplasticizer (SP),14.10,Standard curing ,20.00,65.00,,,,,50 x 50 x 50 ,"ASTM C109/C109M (ASTM, 2016a)",,,72,,,135,,,,,,,,,,,,40 x 40 x160,"ASTM C348 (ASTM, 2014) ",,,27.5,,,,,,,,,,,,,,,,,,,,,,
C22S15P1.2,1000.00,ordinary Portland cement (OPC) I42.5,42.50,176.00,0.00,,0.00,0.00,0.00,0.00,0.00,0.00,0.00,,0.00,0.00,0.00,0.00,0.00,,1320.00,Natural River sand,0.60,,,,,,,,,,,,,220.00,Polycarboxilate-based superplasticizer (SP),14.10,Standard curing ,20.00,65.00,,,,,50 x 50 x 50 ,"ASTM C109/C109M (ASTM, 2016a)",,,65,,,121,,,,,,,,,,,,40 x 40 x160,"ASTM C348 (ASTM, 2014) ",,,24,,,,,,,,,,,,,,,,,,,,,,
C20S15P1.4,1000.00,ordinary Portland cement (OPC) I42.5,42.50,176.00,0.00,,0.00,0.00,0.00,0.00,0.00,0.00,0.00,,0.00,0.00,0.00,0.00,0.00,,1380.00,Natural River sand,0.60,,,,,,,,,,,,,200.00,Polycarboxilate-based superplasticizer (SP),16.50,Standard curing ,20.00,65.00,,,,,50 x 50 x 50 ,"ASTM C109/C109M (ASTM, 2016a)",,,68,,,125,,,,,,,,,,,,40 x 40 x160,"ASTM C348 (ASTM, 2014) ",,,26,,,,,,,,,,,,,,,,,,,,,,
C20S15P1,1000.00,ordinary Portland cement (OPC) I42.5,42.50,176.00,0.00,,0.00,0.00,0.00,0.00,0.00,0.00,0.00,,0.00,0.00,0.00,0.00,0.00,,1390.00,Natural River sand,0.60,,,,,,,,,,,,,200.00,Polycarboxilate-based superplasticizer (SP),11.80,Standard curing ,20.00,65.00,,,,,50 x 50 x 50 ,"ASTM C109/C109M (ASTM, 2016a)",,,66,,,122,,,,,,,,,,,,40 x 40 x160,"ASTM C348 (ASTM, 2014) ",,,25.5,,,,,,,,,,,,,,,,,,,,,,
1.00,700.00, P-II 52.5 cement,52.50,50.00,150.00,Class F,0.00,0.00,0.00,0.00,0.00,0.00,0.00,,0.00,0.00,0.00,0.00,0.00,,1104.00,Natural River sand,1.25,,,,,,,,,,,,,180,polycarboxylic ether based superplasticizer,30,Standard curing ,20.00,,,GB/T 2419–2005,,330.00,40 x 40 x 160 ,EN 196-1 (2005),,,95.00,,,105.00,,,,,,,,,,,,40 x 40 x 160 ,EN 196-1 (2005),,,9.00,,,,,,,,,,,,,,,,,,,China,"Optimization of fibre orientation and distribution for a sustainable
Ultra-High Performance Fibre Reinforced Concrete (UHPFRC):
Experiments and mechanism analysis

https://doi.org/10.1016/j.conbuildmat.2018.02.130",2018,Ref-51-Research
2.00,700.00, P-II 52.5 cement,52.50,50.00,150.00,Class F,0.00,0.00,0.00,0.00,0.00,0.00,0.00,,0.00,0.00,0.00,0.00,0.00,,1104.00,Natural River sand,1.25,Straight Steel Fiber ,39.00,13.00,0.200,2000.000,,,,,,,,180,polycarboxylic ether based superplasticizer,30,Standard curing ,20.00,,,GB/T 2419–2005,,325.00,40 x 40 x 160 ,EN 196-1 (2005),,,98.00,,,115.00,,,,,,,,,,,,40 x 40 x 160 ,EN 196-1 (2005),,,12.00,,,,,,,,,,,,,,,,,,,,,,
3.00,700.00, P-II 52.5 cement,52.50,50.00,150.00,Class F,0.00,0.00,0.00,0.00,0.00,0.00,0.00,,0.00,0.00,0.00,0.00,0.00,,1104.00,Natural River sand,1.25,Straight Steel Fiber ,78.00,13.00,0.200,2000.000,,,,,,,,180,polycarboxylic ether based superplasticizer,30,Standard curing ,20.00,,,GB/T 2419–2005,,318.00,40 x 40 x 160 ,EN 196-1 (2005),,,100.00,,,142.00,,,,,,,,,,,,40 x 40 x 160 ,EN 196-1 (2005),,,20.00,,,,,,,,,,,,,,,,,,,,,,
4.00,700.00, P-II 52.5 cement,52.50,50.00,150.00,Class F,0.00,0.00,0.00,0.00,0.00,0.00,0.00,,0.00,0.00,0.00,0.00,0.00,,1104.00,Natural River sand,1.25,Straight Steel Fiber ,117.00,13.00,0.200,2000.000,,,,,,,,180,polycarboxylic ether based superplasticizer,30,Standard curing ,20.00,,,GB/T 2419–2005,,314.00,40 x 40 x 160 ,EN 196-1 (2005),,,125.00,,,158.00,,,,,,,,,,,,40 x 40 x 160 ,EN 196-1 (2005),,,24.00,,,,,,,,,,,,,,,,,,,,,,
5.00,700.00, P-II 52.5 cement,52.50,50.00,150.00,Class F,0.00,0.00,0.00,0.00,0.00,0.00,0.00,,0.00,0.00,0.00,0.00,0.00,,1104.00,Natural River sand,1.25,Straight Steel Fiber ,156.00,13.00,0.200,2000.000,,,,,,,,180,polycarboxylic ether based superplasticizer,30,Standard curing ,20.00,,,GB/T 2419–2005,,312.00,40 x 40 x 160 ,EN 196-1 (2005),,,120.00,,,162.00,,,,,,,,,,,,40 x 40 x 160 ,EN 196-1 (2005),,,28.00,,,,,,,,,,,,,,,,,,,,,,
6.00,700.00, P-II 52.5 cement,52.50,50.00,150.00,Class F,0.00,0.00,0.00,0.00,0.00,0.00,0.00,,0.00,0.00,0.00,0.00,0.00,,1104.00,Natural River sand,1.25,Straight Steel Fiber ,195.00,13.00,0.200,2000.000,,,,,,,,180,polycarboxylic ether based superplasticizer,30,Standard curing ,20.00,,,GB/T 2419–2005,,282.00,40 x 40 x 160 ,EN 196-1 (2005),,,122.00,,,165.00,,,,,,,,,,,,40 x 40 x 160 ,EN 196-1 (2005),,,30.00,,,,,,,,,,,,,,,,,,,,,,
MK0,754.00, P-II 52.5 cement,52.50,90.00,306.00,Class F,0.00,0.00,0.00,0.00,0.00,0.00,0.00,,0.00,0.00,0.00,0.00,0.00,,951.00,Natural River sand,1.25,Straight Steel Fiber ,156.00,13.00,0.200,1100.000,,,,,,,,198.00," polycarboxylic ether based
superplasticizer ",33.00,Standard  Curing ,20.00,,,EN-1015-3 (2007) and EN-12350-8 (2010),,335.00,40 x 40 x 160 ,EN 196-1 (2005),,92.00,108.00,,,152.00,,,,,,,,,,,,40 x 40 x 160 ,EN 196-1 (2005),,,28.20,,,,,,,,,,,,,,,,,,,China,"A novel Self-Compacting Ultra-High Performance Fibre Reinforced
Concrete (SCUHPFRC) derived from compounded high-active powders

https://doi.org/10.1016/j.conbuildmat.2017.10.059",2017,Ref-52-Research
MK20,754.00, P-II 52.5 cement,52.50,72.00,306.00,Class F,0.00,0.00,0.00,0.00,18.00,0.00,0.00,,0.00,0.00,0.00,0.00,0.00,,951.00,Natural River sand,1.25,Straight Steel Fiber ,156.00,13.00,0.200,1100.000,,,,,,,,198.00," polycarboxylic ether based
superplasticizer ",33.00,Standard  Curing ,20.00,,,EN-1015-3 (2007) and EN-12350-8 (2010),,325.00,40 x 40 x 160 ,EN 196-1 (2005),,88.00,112.00,,,155.00,,,,,,,,,,,,40 x 40 x 160 ,EN 196-1 (2005),,,27.80,,,,,,,,,,,,,,,,,,,,,,
MK40,754.00, P-II 52.5 cement,52.50,54.00,306.00,Class F,0.00,0.00,0.00,0.00,36.00,0.00,0.00,,0.00,0.00,0.00,0.00,0.00,,951.00,Natural River sand,1.25,Straight Steel Fiber ,156.00,13.00,0.200,1100.000,,,,,,,,198.00," polycarboxylic ether based
superplasticizer ",33.00,Standard  Curing ,20.00,,,EN-1015-3 (2007) and EN-12350-8 (2010),,315.00,40 x 40 x 160 ,EN 196-1 (2005),,95.00,118.00,,,160.00,,,,,,,,,,,,40 x 40 x 160 ,EN 196-1 (2005),,,35.20,,,,,,,,,,,,,,,,,,,,,,
MK60,754.00, P-II 52.5 cement,52.50,36.00,306.00,Class F,0.00,0.00,0.00,0.00,54.00,0.00,0.00,,0.00,0.00,0.00,0.00,0.00,,951.00,Natural River sand,1.25,Straight Steel Fiber ,156.00,13.00,0.200,1100.000,,,,,,,,198.00," polycarboxylic ether based
superplasticizer ",33.00,Standard  Curing ,20.00,,,EN-1015-3 (2007) and EN-12350-8 (2010),,305.00,40 x 40 x 160 ,EN 196-1 (2005),,91.00,115.00,,,157.00,,,,,,,,,,,,40 x 40 x 160 ,EN 196-1 (2005),,,35.00,,,,,,,,,,,,,,,,,,,,,,
MK80,754.00, P-II 52.5 cement,52.50,18.00,306.00,Class F,0.00,0.00,0.00,0.00,72.00,0.00,0.00,,0.00,0.00,0.00,0.00,0.00,,951.00,Natural River sand,1.25,Straight Steel Fiber ,156.00,13.00,0.200,1100.000,,,,,,,,198.00," polycarboxylic ether based
superplasticizer ",33.00,Standard  Curing ,20.00,,,EN-1015-3 (2007) and EN-12350-8 (2010),,300.00,40 x 40 x 160 ,EN 196-1 (2005),,86.00,110.00,,,155.00,,,,,,,,,,,,40 x 40 x 160 ,EN 196-1 (2005),,,29.50,,,,,,,,,,,,,,,,,,,,,,
MK100,754.00, P-II 52.5 cement,52.50,0.00,306.00,Class F,0.00,0.00,0.00,0.00,90.00,0.00,0.00,,0.00,0.00,0.00,0.00,0.00,,951.00,Natural River sand,1.25,Straight Steel Fiber ,156.00,13.00,0.200,1100.000,,,,,,,,198.00," polycarboxylic ether based
superplasticizer ",33.00,Standard  Curing ,20.00,,,EN-1015-3 (2007) and EN-12350-8 (2010),,290.00,40 x 40 x 160 ,EN 196-1 (2005),,85.00,113.00,,,156.00,,,,,,,,,,,,40 x 40 x 160 ,EN 196-1 (2005),,,28.50,,,,,,,,,,,,,,,,,,,,,,
X-B1,742.00,Ordinary Portland Cement Type I,,149.00,0.00,,0.00,0.00,0.00,0.00,0.00,0.00,0.00,,0.00,0.00,0.00,0.00,0.00,,1100.00,Locally available sand,1.00,Straight Steel Fiber ,80.00,15.00,0.200,2300.000,,,,,,,,151.00,"Sika ViscoCrete-2044, a polycarboxylic ether based superplasticizer",40.00,Hot Curing ,90.00,,,"ASTM C230M, 2003",,210.00,Cylinder 100mm x 200mm ,,,,,,,125.00,,,,40.00,,,,,,,,100 x 100 x 300 ,ASTM. (1997),,,13.00,,,,,,,,,,,,,,,,,,,Malaysia,"Shear Strength of Steel Fiber-Reinforced UltrahighPerformance Concrete Beams without Stirr

https://doi.org/10.1061/(ASCE)ST.1943-541X.0000234",2010,Ref-53-Research
 X-B2,742.00,Ordinary Portland Cement Type I,,149.00,0.00,,0.00,0.00,0.00,0.00,0.00,0.00,0.00,,0.00,0.00,0.00,0.00,0.00,,1100.00,Locally available sand,1.00,Straight Steel Fiber ,80.00,15.00,0.200,2300.000,,,,,,,,151.00,"Sika ViscoCrete-2044, a polycarboxylic ether based superplasticizer",40.00,Hot Curing ,90.00,,,"ASTM C230M, 2003",,210.00,Cylinder 100mm x 200mm ,,,,,,,126.00,,,,40.00,,,,,,,,100 x 100 x 300 ,ASTM. (1997),,,15.60,,,,,,,,,,,,,,,,,,,,,,
X-B3,742.00,Ordinary Portland Cement Type I,,149.00,0.00,,0.00,0.00,0.00,0.00,0.00,0.00,0.00,,0.00,0.00,0.00,0.00,0.00,,1100.00,Locally available sand,1.00,Straight Steel Fiber ,80.00,15.00,0.200,2300.000,,,,,,,,151.00,"Sika ViscoCrete-2044, a polycarboxylic ether based superplasticizer",40.00, steam curing,90.00,,,"ASTM C230M, 2003",,210.00,Cylinder 100mm x 200mm ,,,,,,,135.00,,,,42.30,,,,,,,,100 x 100 x 300 ,ASTM. (1997),,,13.60,,,,,,,,,,,,,,,,,,,,,,
X-B4,740.00,Ordinary Portland Cement Type I,,148.00,0.00,,0.00,0.00,0.00,0.00,0.00,0.00,0.00,,0.00,0.00,0.00,0.00,0.00,,1080.00,Locally available sand,1.00,Straight Steel Fiber ,80.00,15.00,0.200,2300.000,,,,,,,,160.00,"Sika ViscoCrete-2044, a polycarboxylic ether based superplasticizer",40.00, steam curing,90.00,,,"ASTM C230M, 2003",,200.00,Cylinder 100mm x 200mm ,,,,,,,122.00,,,,42.30,,,,,,,,100 x 100 x 300 ,ASTM. (1997),,,13.60,,,,,,,,,,,,,,,,,,,,,,
X-B5,776.00,Ordinary Portland Cement Type I,,155.00,0.00,,0.00,0.00,0.00,0.00,0.00,0.00,0.00,,0.00,0.00,0.00,0.00,0.00,,1128.00,Locally available sand,1.00,Straight Steel Fiber ,80.00,25.00,0.200,2300.000,,,,,,,,163.00,"Sika ViscoCrete-2044, a polycarboxylic ether based superplasticizer",41.00, steam curing,90.00,,,"ASTM C230M, 2003",,200.00,Cylinder 100mm x 200mm ,,,,,,,140.00,,,,45.00,,,,,,,,100 x 100 x 300 ,ASTM. (1997),,,19.70,,,,,,,,,,,,,,,,,,,,,,
X-B6,776.00,Ordinary Portland Cement Type I,,155.00,0.00,,0.00,0.00,0.00,0.00,0.00,0.00,0.00,,0.00,0.00,0.00,0.00,0.00,,1128.00,Locally available sand,1.00,Straight Steel Fiber ,80.00,25.00,0.200,2300.000,,,,,,,,163.00,"Sika ViscoCrete-2044, a polycarboxylic ether based superplasticizer",41.00, steam curing,90.00,,,"ASTM C230M, 2003",,200.00,Cylinder 100mm x 200mm ,,,,,,,140.00,,,,45.00,,,,,,,,100 x 100 x 300 ,ASTM. (1997),,,19.70,,,,,,,,,,,,,,,,,,,,,,
X-B7,780.00,Ordinary Portland Cement Type I,,156.00,0.00,,0.00,0.00,0.00,0.00,0.00,0.00,0.00,,0.00,0.00,0.00,0.00,0.00,,1102.00,Locally available sand,1.00,Straight Steel Fiber ,118.00,20.00,0.200,2300.000,,,,,,,,140.00,"Sika ViscoCrete-2044, a polycarboxylic ether based superplasticizer",40.00, steam curing,90.00,,,"ASTM C230M, 2003",,225.00,Cylinder 100mm x 200mm ,,,,,,,122.00,,,,41.00,,,,,,,,100 x 100 x 300 ,ASTM. (1997),,,13.60,,,,,,,,,,,,,,,,,,,,,,
X-B8,740.00,Ordinary Portland Cement Type I,,148.00,0.00,,0.00,0.00,0.00,0.00,0.00,0.00,0.00,,0.00,0.00,0.00,0.00,0.00,,1080.00,Locally available sand,1.00,Straight Steel Fiber ,80.00,15.00,0.200,2300.000,,,,,,,,160.00,"Sika ViscoCrete-2044, a polycarboxylic ether based superplasticizer",40.00, steam curing,90.00,,,"ASTM C230M, 2003",,210.00,Cylinder 100mm x 200mm ,,,,,,,122.00,,,,42.30,,,,,,,,100 x 100 x 300 ,ASTM. (1997),,,13.60,,,,,,,,,,,,,,,,,,,,,,
 ,792.00,Portland cement (P.I. 42.5),42.50,264.00,0.00,,0.00,0.00,0.00,0.00,0.00,0.00,0.00,,0.00,0.00,0.00,0.00,0.00,,1056.00,Natural River sand,2.36,Straight Steel Fiber ,156,13.00,0.200,2800.000,,,,,,,,173,polycarboxylate-based superplasticizer (SP),21.1,Standard Curing ,20.00,,,Chinese Standard GB/T 2419-2005,,160.00,40 x 40 x 80,,,105,125,,,150,,168,,,,,,,,,,40 x 40 x 160 ,,,,27.8,,,25.322,,,,,,,,,,,,,,,,China ,"Comparative study on flexural properties of ultra-high performance
concrete with supplementary cementitious materials under
different curing regimes

https://doi.org/10.1016/j.conbuildmat.2017.01.052",2017,Ref-54-Research
S20,634.00,Portland cement (P.I. 42.5),42.50,264.00,0.00,,0.00,0.00,0.00,0.00,0.00,159.00,0.00,,0.00,0.00,0.00,0.00,0.00,,1056.00,Natural River sand,2.36,Straight Steel Fiber ,156,13.00,0.200,2800.000,,,,,,,,173,polycarboxylate-based superplasticizer (SP),21.1,Standard Curing ,20.00,,,Chinese Standard GB/T 2419-2005,,163.00,40 x 40 x 80,,,95,120,,,145,,158,,,,,,,,,,40 x 40 x 160 ,,,,27.6,,,37.761,,,,,,,,,,,,,,,,,,,
S40,475.00,Portland cement (P.I. 42.5),42.50,264.00,0.00,,0.00,0.00,0.00,0.00,0.00,317.00,0.00,,0.00,0.00,0.00,0.00,0.00,,1056.00,Natural River sand,2.36,Straight Steel Fiber ,156,13.00,0.200,2800.000,,,,,,,,173,polycarboxylate-based superplasticizer (SP),21.1,Standard Curing ,20.00,,,Chinese Standard GB/T 2419-2005,,170.00,40 x 40 x 80,,,98,122,,,148,,160,,,,,,,,,,40 x 40 x 160 ,,,,39.4,,,42.846,,,,,,,,,,,,,,,,,,,
S60,317.00,Portland cement (P.I. 42.5),42.50,264.00,0.00,,0.00,0.00,0.00,0.00,0.00,475.00,0.00,,0.00,0.00,0.00,0.00,0.00,,1056.00,Natural River sand,2.36,Straight Steel Fiber ,156,13.00,0.200,2800.000,,,,,,,,173,polycarboxylate-based superplasticizer (SP),21.1,Standard Curing ,20.00,,,Chinese Standard GB/T 2419-2005,,180.00,40 x 40 x 80,,,95,120,,,145,,155,,,,,,,,,,40 x 40 x 160 ,,,,25.7,,,37.208,,,,,,,,,,,,,,,,,,,
F0,792.00,Portland cement (P.I. 42.5),42.50,264.00,0.00,,0.00,0.00,0.00,0.00,0.00,0.00,0.00,,0.00,0.00,0.00,0.00,0.00,,1056.00,Natural River sand,2.36,Straight Steel Fiber ,156,13.00,0.200,2800.000,,,,,,,,173,polycarboxylate-based superplasticizer (SP),21.1,Standard Curing ,20.00,,,Chinese Standard GB/T 2419-2005,,160.00,40 x 40 x 80,,,102,123,,,150,,168,,,,,,,,,,40 x 40 x 160 ,,,,27.8,,,25.322,,,,,,,,,,,,,,,,,,,
F20,634.00,Portland cement (P.I. 42.5),42.50,264.00,159.00,Class F,0.00,0.00,0.00,0.00,0.00,0.00,0.00,,0.00,0.00,0.00,0.00,0.00,,1056.00,Natural River sand,2.36,Straight Steel Fiber ,156,13.00,0.200,2800.000,,,,,,,,173,polycarboxylate-based superplasticizer (SP),21.1,Standard Curing ,20.00,,,Chinese Standard GB/T 2419-2005,,165.00,40 x 40 x 80,,,98,118,,,143,,156,,,,,,,,,,40 x 40 x 160 ,,,,36.9,,,35.758,,,,,,,,,,,,,,,,,,,
F40,475.00,Portland cement (P.I. 42.5),42.50,264.00,317.00,Class F,0.00,0.00,0.00,0.00,0.00,0.00,0.00,,0.00,0.00,0.00,0.00,0.00,,1056.00,Natural River sand,2.36,Straight Steel Fiber ,156,13.00,0.200,2800.000,,,,,,,,173,polycarboxylate-based superplasticizer (SP),21.1,Standard Curing ,20.00,,,Chinese Standard GB/T 2419-2005,,173.00,40 x 40 x 80,,,100,120,,,146,,158,,,,,,,,,,40 x 40 x 160 ,,,,33.4,,,42.734,,,,,,,,,,,,,,,,,,,
F60,317.00,Portland cement (P.I. 42.5),42.50,264.00,475.00,Class F,0.00,0.00,0.00,0.00,0.00,0.00,0.00,,0.00,0.00,0.00,0.00,0.00,,1056.00,Natural River sand,2.36,Straight Steel Fiber ,156,13.00,0.200,2800.000,,,,,,,,173,polycarboxylate-based superplasticizer (SP),21.1,Standard Curing ,20.00,,,Chinese Standard GB/T 2419-2005,,183.00,40 x 40 x 80,,,90,115,,,140,,152,,,,,,,,,,40 x 40 x 160 ,,,,31.4,,,31.632,,,,,,,,,,,,,,,,,,,
S0,792.00,Portland cement (P.I. 42.5),42.50,264.00,0.00,,0.00,0.00,0.00,0.00,0.00,0.00,0.00,,0.00,0.00,0.00,0.00,0.00,,1056.00,Natural River sand,2.36,Straight Steel Fiber ,156,13.00,0.200,2800.000,,,,,,,,173,polycarboxylate-based superplasticizer (SP),21.1,Hot Water Curing,90.00,,,Chinese Standard GB/T 2419-2005,,160.00,40 x 40 x 80,,,,,,,195,,,,,,,,,,,,40 x 40 x 160 ,,,,35,,,31.507,,,,,,,,,,,,,,,,,,,
S20,634.00,Portland cement (P.I. 42.5),42.50,264.00,0.00,,0.00,0.00,0.00,0.00,0.00,159.00,0.00,,0.00,0.00,0.00,0.00,0.00,,1056.00,Natural River sand,2.36,Straight Steel Fiber ,156,13.00,0.200,2800.000,,,,,,,,173,polycarboxylate-based superplasticizer (SP),21.1,Hot Water Curing,90.00,,,Chinese Standard GB/T 2419-2005,,163.00,40 x 40 x 80,,,,,,,180,,,,,,,,,,,,40 x 40 x 160 ,,,,30.5,,,28.056,,,,,,,,,,,,,,,,,,,
S40,475.00,Portland cement (P.I. 42.5),42.50,264.00,0.00,,0.00,0.00,0.00,0.00,0.00,317.00,0.00,,0.00,0.00,0.00,0.00,0.00,,1056.00,Natural River sand,2.36,Straight Steel Fiber ,156,13.00,0.200,2800.000,,,,,,,,173,polycarboxylate-based superplasticizer (SP),21.1,Hot Water Curing,90.00,,,Chinese Standard GB/T 2419-2005,,170.00,40 x 40 x 80,,,,,,,175,,,,,,,,,,,,40 x 40 x 160 ,,,,33.6,,,36.399,,,,,,,,,,,,,,,,,,,
S60,317.00,Portland cement (P.I. 42.5),42.50,264.00,0.00,,0.00,0.00,0.00,0.00,0.00,475.00,0.00,,0.00,0.00,0.00,0.00,0.00,,1056.00,Natural River sand,2.36,Straight Steel Fiber ,156,13.00,0.200,2800.000,,,,,,,,173,polycarboxylate-based superplasticizer (SP),21.1,Hot Water Curing,90.00,,,Chinese Standard GB/T 2419-2005,,180.00,40 x 40 x 80,,,,,,,165,,,,,,,,,,,,40 x 40 x 160 ,,,,30.8,,,33.216,,,,,,,,,,,,,,,,,,,
F0,792.00,Portland cement (P.I. 42.5),42.50,264.00,0.00,,0.00,0.00,0.00,0.00,0.00,0.00,0.00,,0.00,0.00,0.00,0.00,0.00,,1056.00,Natural River sand,2.36,Straight Steel Fiber ,156,13.00,0.200,2800.000,,,,,,,,173,polycarboxylate-based superplasticizer (SP),21.1,Hot Water Curing,90.00,,,Chinese Standard GB/T 2419-2005,,160.00,40 x 40 x 80,,,,,,,194,,,,,,,,,,,,40 x 40 x 160 ,,,,35,,,31.507,,,,,,,,,,,,,,,,,,,
F20,634.00,Portland cement (P.I. 42.5),42.50,264.00,159.00,Class F,0.00,0.00,0.00,0.00,0.00,0.00,0.00,,0.00,0.00,0.00,0.00,0.00,,1056.00,Natural River sand,2.36,Straight Steel Fiber ,156,13.00,0.200,2800.000,,,,,,,,173,polycarboxylate-based superplasticizer (SP),21.1,Hot Water Curing,90.00,,,Chinese Standard GB/T 2419-2005,,165.00,40 x 40 x 80,,,,,,,178,,,,,,,,,,,,40 x 40 x 160 ,,,,33.9,,,30.966,,,,,,,,,,,,,,,,,,,
F40,475.00,Portland cement (P.I. 42.5),42.50,264.00,317.00,Class F,0.00,0.00,0.00,0.00,0.00,0.00,0.00,,0.00,0.00,0.00,0.00,0.00,,1056.00,Natural River sand,2.36,Straight Steel Fiber ,156,13.00,0.200,2800.000,,,,,,,,173,polycarboxylate-based superplasticizer (SP),21.1,Hot Water Curing,90.00,,,Chinese Standard GB/T 2419-2005,,173.00,40 x 40 x 80,,,,,,,173,,,,,,,,,,,,40 x 40 x 160 ,,,,31.9,,,30.05,,,,,,,,,,,,,,,,,,,
F60,317.00,Portland cement (P.I. 42.5),42.50,264.00,475.00,Class F,0.00,0.00,0.00,0.00,0.00,0.00,0.00,,0.00,0.00,0.00,0.00,0.00,,1056.00,Natural River sand,2.36,Straight Steel Fiber ,156,13.00,0.200,2800.000,,,,,,,,173,polycarboxylate-based superplasticizer (SP),21.1,Hot Water Curing,90.00,,,Chinese Standard GB/T 2419-2005,,183.00,40 x 40 x 80,,,,,,,162,,,,,,,,,,,,40 x 40 x 160 ,,,,29.2,,,30.161,,,,,,,,,,,,,,,,,,,
S0,792.00,Portland cement (P.I. 42.5),42.50,264.00,0.00,,0.00,0.00,0.00,0.00,0.00,0.00,0.00,,0.00,0.00,0.00,0.00,0.00,,1056.00,Natural River sand,2.36,Straight Steel Fiber ,156,13.00,0.200,2800.000,,,,,,,,173,polycarboxylate-based superplasticizer (SP),21.1,Steam Curing,90.00,,,Chinese Standard GB/T 2419-2005,,160.00,40 x 40 x 80,,,,,,,188,,,,,,,,,,,,40 x 40 x 160 ,,,,31.6,,,26.875,,,,,,,,,,,,,,,,,,,
S20,634.00,Portland cement (P.I. 42.5),42.50,264.00,0.00,,0.00,0.00,0.00,0.00,0.00,159.00,0.00,,0.00,0.00,0.00,0.00,0.00,,1056.00,Natural River sand,2.36,Straight Steel Fiber ,156,13.00,0.200,2800.000,,,,,,,,173,polycarboxylate-based superplasticizer (SP),21.1,Steam Curing,90.00,,,Chinese Standard GB/T 2419-2005,,163.00,40 x 40 x 80,,,,,,,180,,,,,,,,,,,,40 x 40 x 160 ,,,,36.6,,,36.623,,,,,,,,,,,,,,,,,,,
S40,475.00,Portland cement (P.I. 42.5),42.50,264.00,0.00,,0.00,0.00,0.00,0.00,0.00,317.00,0.00,,0.00,0.00,0.00,0.00,0.00,,1056.00,Natural River sand,2.36,Straight Steel Fiber ,156,13.00,0.200,2800.000,,,,,,,,173,polycarboxylate-based superplasticizer (SP),21.1,Steam Curing,90.00,,,Chinese Standard GB/T 2419-2005,,170.00,40 x 40 x 80,,,,,,,175,,,,,,,,,,,,40 x 40 x 160 ,,,,40.6,,,42.768,,,,,,,,,,,,,,,,,,,
S60,317.00,Portland cement (P.I. 42.5),42.50,264.00,0.00,,0.00,0.00,0.00,0.00,0.00,475.00,0.00,,0.00,0.00,0.00,0.00,0.00,,1056.00,Natural River sand,2.36,Straight Steel Fiber ,156,13.00,0.200,2800.000,,,,,,,,173,polycarboxylate-based superplasticizer (SP),21.1,Steam Curing,90.00,,,Chinese Standard GB/T 2419-2005,,180.00,40 x 40 x 80,,,,,,,168,,,,,,,,,,,,40 x 40 x 160 ,,,,32.2,,,30.113,,,,,,,,,,,,,,,,,,,
F0,792.00,Portland cement (P.I. 42.5),42.50,264.00,0.00,,0.00,0.00,0.00,0.00,0.00,0.00,0.00,,0.00,0.00,0.00,0.00,0.00,,1056.00,Natural River sand,2.36,Straight Steel Fiber ,156,13.00,0.200,2800.000,,,,,,,,173,polycarboxylate-based superplasticizer (SP),21.1,Steam Curing,90.00,,,Chinese Standard GB/T 2419-2005,,160.00,40 x 40 x 80,,,,,,,187,,,,,,,,,,,,40 x 40 x 160 ,,,,31.6,,,26.875,,,,,,,,,,,,,,,,,,,
F20,634.00,Portland cement (P.I. 42.5),42.50,264.00,159.00,Class F,0.00,0.00,0.00,0.00,0.00,0.00,0.00,,0.00,0.00,0.00,0.00,0.00,,1056.00,Natural River sand,2.36,Straight Steel Fiber ,156,13.00,0.200,2800.000,,,,,,,,173,polycarboxylate-based superplasticizer (SP),21.1,Steam Curing,90.00,,,Chinese Standard GB/T 2419-2005,,165.00,40 x 40 x 80,,,,,,,179,,,,,,,,,,,,40 x 40 x 160 ,,,,39.5,,,45.338,,,,,,,,,,,,,,,,,,,
F40,475.00,Portland cement (P.I. 42.5),42.50,264.00,317.00,Class F,0.00,0.00,0.00,0.00,0.00,0.00,0.00,,0.00,0.00,0.00,0.00,0.00,,1056.00,Natural River sand,2.36,Straight Steel Fiber ,156,13.00,0.200,2800.000,,,,,,,,173,polycarboxylate-based superplasticizer (SP),21.1,Steam Curing,90.00,,,Chinese Standard GB/T 2419-2005,,173.00,40 x 40 x 80,,,,,,,174,,,,,,,,,,,,40 x 40 x 160 ,,,,36.6,,,37.894,,,,,,,,,,,,,,,,,,,
F60,317.00,Portland cement (P.I. 42.5),42.50,264.00,475.00,Class F,0.00,0.00,0.00,0.00,0.00,0.00,0.00,,0.00,0.00,0.00,0.00,0.00,,1056.00,Natural River sand,2.36,Straight Steel Fiber ,156,13.00,0.200,2800.000,,,,,,,,173,polycarboxylate-based superplasticizer (SP),21.1,Steam Curing,90.00,,,Chinese Standard GB/T 2419-2005,,183.00,40 x 40 x 80,,,,,,,163,,,,,,,,,,,,40 x 40 x 160 ,,,,31.3,,,21.283,,,,,,,,,,,,,,,,,,,
U0,1079.00,Portland cement (P.I 42.5),42.50,0.00,0.00,,0.00,0.00,0.00,0.00,0.00,0.00,0.00,,0.00,0.00,0.00,0.00,0.00,,1079.00,Natural River sand,2.36,Straight Steel Fiber ,156,13.00,0.200,2800.000,,,,,,,,177, polycarboxylate-based superplasticizer (SP),21.6,Standard curing ,20.00,,,Chinese standard of GB2419-2005,,115.00,40 x 40 x 160 ,GB/T 17671-1999 (similar to ISO 697:1989),,73.00,84.00,,,90.00,,101.00,,,,,,,,,,40 x 40 x 160 ,GB/T 17671-1999 (similar to ISO 697:1989),,,20.80,,,,,,,,,,,,,,,,,,,CHINA,"Influence of silica fume content on microstructure development and
bond to steel fiber in ultra-high strength cement-based materials
(UHSC)

https://doi.org/10.1016/j.cemconcomp.2016.05.005",2016,Ref-55-Research
U10,971.00,Portland cement (P.I 42.5),42.50,108.00,0.00,,0.00,0.00,0.00,0.00,0.00,0.00,0.00,,0.00,0.00,0.00,0.00,0.00,,1079.00,Natural River sand,2.36,Straight Steel Fiber ,156,13.00,0.200,2800.000,,,,,,,,177, polycarboxylate-based superplasticizer (SP),21.6,Standard curing ,20.00,,,Chinese standard of GB2419-2005,,150.00,40 x 40 x 160 ,GB/T 17671-1999 (similar to ISO 697:1989),,80.00,98.00,,,106.00,,125.00,,,,,,,,,,40 x 40 x 160 ,GB/T 17671-1999 (similar to ISO 697:1989),,,22.60,,,,,,,,,,,,,,,,,,,,,,
U15,917.00,Portland cement (P.I 42.5),42.50,162.00,0.00,,0.00,0.00,0.00,0.00,0.00,0.00,0.00,,0.00,0.00,0.00,0.00,0.00,,1079.00,Natural River sand,2.36,Straight Steel Fiber ,156,13.00,0.200,2800.000,,,,,,,,177, polycarboxylate-based superplasticizer (SP),21.6,Standard curing ,20.00,,,Chinese standard of GB2419-2005,,175.00,40 x 40 x 160 ,GB/T 17671-1999 (similar to ISO 697:1989),,81.00,100.00,,,112.00,,126.00,,,,,,,,,,40 x 40 x 160 ,GB/T 17671-1999 (similar to ISO 697:1989),,,23.80,,,,,,,,,,,,,,,,,,,,,,
U20,863.00,Portland cement (P.I 42.5),42.50,216.00,0.00,,0.00,0.00,0.00,0.00,0.00,0.00,0.00,,0.00,0.00,0.00,0.00,0.00,,1079.00,Natural River sand,2.36,Straight Steel Fiber ,156,13.00,0.200,2800.000,,,,,,,,177, polycarboxylate-based superplasticizer (SP),21.6,Standard curing ,20.00,,,Chinese standard of GB2419-2005,,170.00,40 x 40 x 160 ,GB/T 17671-1999 (similar to ISO 697:1989),,82.00,102.00,,,115.00,,126.00,,,,,,,,,,40 x 40 x 160 ,GB/T 17671-1999 (similar to ISO 697:1989),,,24.50,,,,,,,,,,,,,,,,,,,,,,
