Repository: Jocund96/Data-to-Design-ML

# Section 4: Boosting Models

Experiments on gradient boosting algorithms (XGBoost, HistGradientBoosting, AdaBoost) for concrete strength prediction on UCI and UHPC datasets.

- **Week 1–4**: UCI dataset baselines, data cleaning, monotonic physical constraints, and sample weighting.
- **Week 5–7**: UHPC dataset preprocessing, feature missingness policies, scikit-learn pipelines, and hyperparameter tuning.
- **Week 8–10**: Group-aware validation (LOPO), quantile regression uncertainty intervals, and SHAP interpretability.

File: S4_Boosting/Week-8-9-10/initial_data_preparation/UHPC_dataset.csv (part 8 of 23)
Mix-ID,Mix Constitutents ,,,,,,,,,,,,,,,,,,,,,,,,,,,,,,,,,,,,,,Curing Regime ,,,,Workability ,,,Mechanical Properties ,,,,,,,,,,,,,,,,,,,,,,,,,,,Durability Properities ,,,,,,,,,,,,,,,Research Paper Details,,,
U25,809.00,Portland cement (P.I 42.5),42.50,270.00,0.00,,0.00,0.00,0.00,0.00,0.00,0.00,0.00,,0.00,0.00,0.00,0.00,0.00,,1079.00,Natural River sand,2.36,Straight Steel Fiber ,156,13.00,0.200,2800.000,,,,,,,,177, polycarboxylate-based superplasticizer (SP),21.6,Standard curing ,20.00,,,Chinese standard of GB2419-2005,,165.00,40 x 40 x 160 ,GB/T 17671-1999 (similar to ISO 697:1989),,74.00,93.00,,,101.00,,126.00,,,,,,,,,,40 x 40 x 160 ,GB/T 17671-1999 (similar to ISO 697:1989),,,24.00,,,,,,,,,,,,,,,,,,,,,,
1,591.90,"Ordinary Portland Cement
(52.5)",52.50,24.70,264.30,Class F,0.00,0.00,0.00,0.00,0.00,0.00,0.00,,0.00,0.00,0.00,0.00,0.00,,1277.20,Locally available sand,2.00,,,,,,,,,,,,,159.3,polycarboxylic ether based superplasticizer,44,Standard curing ,21.00,,,,,,40 x 40 x 160,BS-EN-196-1,,,,,,105.00,,116.00,,,,,,,,,,,,,,,,,,,,,,,,,,,,,,,,,China,"Sustainable development of Ultra-High Performance Fibre Reinforced
Concrete (UHPFRC): Towards to an optimized concrete matrix and
efficient fibre application

https://doi.org/10.1016/j.jclepro.2017.06.017",2017,Ref-56-Research
2,606.40,"Ordinary Portland Cement
(52.5)",52.50,25.30,0.00,,0.00,0.00,0.00,0.00,0.00,270.70,0.00,,0.00,0.00,0.00,0.00,0.00,,1308.50,Locally available sand,2.00,,,,,,,,,,,,,163.2,polycarboxylic ether based superplasticizer,45.1,Standard curing ,21.00,,,,,,40 x 40 x 160,BS-EN-196-1,,,,,,112.00,,126.00,,,,,,,,,,,,,,,,,,,,,,,,,,,,,,,,,,,,
3,602.80,"Ordinary Portland Cement
(52.5)",52.50,25.10,0.00,,269.10,0.00,0.00,0.00,0.00,0.00,0.00,,0.00,0.00,0.00,0.00,0.00,,1300.80,Locally available sand,2.00,,,,,,,,,,,,,162.2,polycarboxylic ether based superplasticizer,44.9,Standard curing ,21.00,,,,,,40 x 40 x 160,BS-EN-196-1,,,,,,103.00,,114.00,,,,,,,,,,,,,,,,,,,,,,,,,,,,,,,,,,,,
Ref,883.90,"Ordinary Portland Cement
(52.5)",52.50,25.50,0.00,,0.00,0.00,0.00,0.00,0.00,0.00,0.00,,0.00,0.00,0.00,0.00,0.00,,1318.50,Locally available sand,2.00,,,,,,,,,,,,,164.4,polycarboxylic ether based superplasticizer,45.5,Standard curing ,21.00,,,,,,40 x 40 x 160,,,,,,,116.00,,130.00,,,,,,,,,,,,,,,,,,,,,,,,,,,,,,,,,,,,
Ref,883.90,"Ordinary Portland Cement
(52.5)",52.50,25.50,0.00,,0.00,0.00,0.00,0.00,0.00,0.00,0.00,,0.00,0.00,0.00,0.00,0.00,,1318.50,Locally available sand,2.00,Steel Fiber ,195.00,13.00,0.200,,,,,,,,,164.4,polycarboxylic ether based superplasticizer,45.5,Standard curing ,21.00,,,,,,40 x 40 x 160,BS-EN-196-1,,,,,,156.00,,,,,,,,,,,,,,,,,,,,,,,,,,,,,,,,,,,,,,
0.00,700.00,"Ordinary Portland Cement
(52.5)",52.50,50.00,150.00,Class F,0.00,0.00,0.00,0.00,0.00,0.00,0.00,,0.00,0.00,0.00,0.00,0.00,,1104.00,Locally available sand,2.00,,,,,,,,,,,,,180.00,polycarboxylic ether based superplasticizer,30,Standard curing ,21.00,,,BS-EN-1015-3,,330.00,,,,,,,,,,,,,,,,,,,,40 x 40 x 160,BS-EN-196-1,,,7.80,,,,,,,,,,,,,,,,,,,,,,
0.50,700.00,"Ordinary Portland Cement
(52.5)",52.50,50.00,150.00,Class F,0.00,0.00,0.00,0.00,0.00,0.00,0.00,,0.00,0.00,0.00,0.00,0.00,,1104.00,Locally available sand,2.00,Steel Fiber ,39.00,13.00,0.200,,,,,,,,,180.00,polycarboxylic ether based superplasticizer,30,Standard curing ,21.00,,,BS-EN-1015-3,,325.00,,,,,,,,,,,,,,,,,,,,40 x 40 x 160,BS-EN-196-1,,,9.80,,,,,,,,,,,,,,,,,,,,,,
1.00,700.00,"Ordinary Portland Cement
(52.5)",52.50,50.00,150.00,Class F,0.00,0.00,0.00,0.00,0.00,0.00,0.00,,0.00,0.00,0.00,0.00,0.00,,1104.00,Locally available sand,2.00,Steel Fiber ,78.00,13.00,0.200,,,,,,,,,180.00,polycarboxylic ether based superplasticizer,30,Standard curing ,21.00,,,BS-EN-1015-3,,318.00,,,,,,,,,,,,,,,,,,,,40 x 40 x 160,BS-EN-196-1,,,16.80,,,,,,,,,,,,,,,,,,,,,,
1.50,700.00,"Ordinary Portland Cement
(52.5)",52.50,50.00,150.00,Class F,0.00,0.00,0.00,0.00,0.00,0.00,0.00,,0.00,0.00,0.00,0.00,0.00,,1104.00,Locally available sand,2.00,Steel Fiber ,117.00,13.00,0.200,,,,,,,,,180.00,polycarboxylic ether based superplasticizer,30,Standard curing ,21.00,,,BS-EN-1015-3,,315.00,,,,,,,,,,,,,,,,,,,,40 x 40 x 160,BS-EN-196-1,,,20.50,,,,,,,,,,,,,,,,,,,,,,
2.00,700.00,"Ordinary Portland Cement
(52.5)",52.50,50.00,150.00,Class F,0.00,0.00,0.00,0.00,0.00,0.00,0.00,,0.00,0.00,0.00,0.00,0.00,,1104.00,Locally available sand,2.00,Steel Fiber ,156.00,13.00,0.200,,,,,,,,,180.00,polycarboxylic ether based superplasticizer,30,Standard curing ,21.00,,,BS-EN-1015-3,,310.00,,,,,,,,,,,,,,,,,,,,40 x 40 x 160,BS-EN-196-1,,,23.50,,,,,,,,,,,,,,,,,,,,,,
2.50,700.00,"Ordinary Portland Cement
(52.5)",52.50,50.00,150.00,Class F,0.00,0.00,0.00,0.00,0.00,0.00,0.00,,0.00,0.00,0.00,0.00,0.00,,1104.00,Locally available sand,2.00,Steel Fiber ,195.00,13.00,0.200,,,,,,,,,180.00,polycarboxylic ether based superplasticizer,30,Standard curing ,21.00,,,BS-EN-1015-3,,283.00,,,,,,,,,,,,,,,,,,,,40 x 40 x 160,BS-EN-196-1,,,25.00,,,,,,,,,,,,,,,,,,,,,,
Ref.,439.50,Ordinary Portland Cement (OPC) CEM I 52.5 R,52.50,0.00,0.00,,263.70,175.90,0.00,0.00,0.00,0.00,0.00,,0.00,0.00,0.00,0.00,0.00,,1273.40,Locally available sand,2.00,Steel Fiber ,195.00,13.00,0.200,,,,,,,,,175.8,polycarboxylic ether based superplasticizer,43.9,Standard curing ,20.00,,,EN 1015-3,,350.00,40 X 40 X 160,EN 196-1,,68,90,,,115,,,,,,,,,,,,40 X 40 X 160,EN 196-1,,,18.80,,,,NT Build 492  and ASTM C1202,,,10.60,,,,,,,,,,,, Netherlands,"Effect of nano-silica on the hydration and microstructure development
of Ultra-High Performance Concrete (UHPC) with a low binder amount

https://doi.org/10.1016/j.conbuildmat.2014.04.063",2014,Ref-57-Research
UHPC-1%,435.10,Ordinary Portland Cement (OPC) CEM I 52.5 R,52.50,0.00,0.00,,263.70,175.90,0.00,0.00,0.00,0.00,0.00,,0.00,0.00,0.00,4.40,0.00,,1273.40,Locally available sand,2.00,Steel Fiber ,195.00,13.00,0.200,,,,,,,,,175.8,polycarboxylic ether based superplasticizer,43.9,Standard curing ,20.00,,,EN 1015-3,,330.00,40 X 40 X 160,EN 196-1,,70,95,,,120,,,,,,,,,,,,40 X 40 X 160,EN 196-1,,,20.30,,,,NT Build 492  and ASTM C1202,,,10.10,,,,,,,,,,,,,,,
UHPC-2%,430.70,Ordinary Portland Cement (OPC) CEM I 52.5 R,52.50,0.00,0.00,,263.70,175.90,0.00,0.00,0.00,0.00,0.00,,0.00,0.00,0.00,8.80,0.00,,1273.40,Locally available sand,2.00,Steel Fiber ,195.00,13.00,0.200,,,,,,,,,175.8,polycarboxylic ether based superplasticizer,43.9,Standard curing ,20.00,,,EN 1015-3,,315.00,40 X 40 X 160,EN 196-1,,72,97,,,127,,,,,,,,,,,,40 X 40 X 160,EN 196-1,,,22.30,,,,NT Build 492  and ASTM C1202,,,9.80,,,,,,,,,,,,,,,
UHPC-3%,426.30,Ordinary Portland Cement (OPC) CEM I 52.5 R,52.50,0.00,0.00,,263.70,175.90,0.00,0.00,0.00,0.00,0.00,,0.00,0.00,0.00,13.20,0.00,,1273.40,Locally available sand,2.00,Steel Fiber ,195.00,13.00,0.200,,,,,,,,,175.8,polycarboxylic ether based superplasticizer,43.9,Standard curing ,20.00,,,EN 1015-3,,280.00,40 X 40 X 160,EN 196-1,,78,102,,,133,,,,,,,,,,,,40 X 40 X 160,EN 196-1,,,24.80,,,,NT Build 492  and ASTM C1202,,,9.60,,,,,,,,,,,,,,,
UHPC-4%,421.90,Ordinary Portland Cement (OPC) CEM I 52.5 R,52.50,0.00,0.00,,263.70,175.90,0.00,0.00,0.00,0.00,0.00,,0.00,0.00,0.00,17.60,0.00,,1273.40,Locally available sand,2.00,Steel Fiber ,195.00,13.00,0.200,,,,,,,,,175.8,polycarboxylic ether based superplasticizer,43.9,Standard curing ,20.00,,,EN 1015-3,,255.00,40 X 40 X 160,EN 196-1,,80,105,,,135,,,,,,,,,,,,40 X 40 X 160,EN 196-1,,,25.30,,,,NT Build 492  and ASTM C1202,,,9.50,,,,,,,,,,,,,,,
UHPC-5%,417.50,Ordinary Portland Cement (OPC) CEM I 52.5 R,52.50,0.00,0.00,,263.70,175.90,0.00,0.00,0.00,0.00,0.00,,0.00,0.00,0.00,22.00,0.00,,1273.40,Locally available sand,2.00,Steel Fiber ,195.00,13.00,0.200,,,,,,,,,175.8,polycarboxylic ether based superplasticizer,43.9,Standard curing ,20.00,,,EN 1015-3,,225.00,40 X 40 X 160,EN 196-1,,78,98,,,130,,,,,,,,,,,,40 X 40 X 160,EN 196-1,,,24.30,,,,NT Build 492  and ASTM C1202,,,9.90,,,,,,,,,,,,,,,
UHPC1-0,874.90,"Ordinary Portland Cement (OPC)
CEM I 52.5 R",52.50,43.70,0.00,,0.00,0.00,0.00,0.00,0.00,0.00,0.00,,0.00,0.00,0.00,0.00,0.00,,1098.40,Locally available sand,2.00,,,,,,,,,,,,,202.10,"polycarboxylic
ether based superplasticiser (BASF)",45.90,Standard Curing ,21.00,,,,,,40 X 40 X 160,EN 196-1,,,85.00,,,100.00,,,,,,,,,,,,40 X 40 X 160,EN 196-1,,,18.00,,,,NT Build 492  and ASTM C1202,,,6.96,,,,,,,,,,,,Netherlands,"Mix design and properties assessment of Ultra-High Performance Fibre
Reinforced Concrete (UHPFRC)

https://doi.org/10.1016/j.cemconres.2013.11.002",2013,Ref-58-Research
UHPC1-0.5,874.90,"Ordinary Portland Cement (OPC)
CEM I 52.5 R",52.50,43.70,0.00,,0.00,0.00,0.00,0.00,0.00,0.00,0.00,,0.00,0.00,0.00,0.00,0.00,,1098.40,Locally available sand,2.00,Steel Fiber ,39.00,13.00,0.200,,,,,,,,,202.10,"polycarboxylic
ether based superplasticiser (BASF)",45.90,Standard Curing ,21.00,,,EN 1015-3,,164.30,40 X 40 X 160,EN 196-1,,,90.00,,,115.00,,,,,,,,,,,,40 X 40 X 160,EN 196-1,,,20.00,,,,NT Build 492  and ASTM C1202,,,6.90,,,,,,,,,,,,,,,
UHPC1-1,874.90,"Ordinary Portland Cement (OPC)
CEM I 52.5 R",52.50,43.70,0.00,,0.00,0.00,0.00,0.00,0.00,0.00,0.00,,0.00,0.00,0.00,0.00,0.00,,1098.40,Locally available sand,2.00,Steel Fiber ,78.00,13.00,0.200,,,,,,,,,202.10,"polycarboxylic
ether based superplasticiser (BASF)",45.90,Standard Curing ,21.00,,,EN 1015-3,,158.10,40 X 40 X 160,EN 196-1,,,93.00,,,125.00,,,,,,,,,,,,40 X 40 X 160,EN 196-1,,,22.00,,,,NT Build 492  and ASTM C1202,,,6.97,,,,,,,,,,,,,,,
UHPC1-1.5,874.90,"Ordinary Portland Cement (OPC)
CEM I 52.5 R",52.50,43.70,0.00,,0.00,0.00,0.00,0.00,0.00,0.00,0.00,,0.00,0.00,0.00,0.00,0.00,,1098.40,Locally available sand,2.00,Steel Fiber ,117.00,13.00,0.200,,,,,,,,,202.10,"polycarboxylic
ether based superplasticiser (BASF)",45.90,Standard Curing ,21.00,,,EN 1015-3,,148.30,40 X 40 X 160,EN 196-1,,,100.00,,,132.00,,,,,,,,,,,,40 X 40 X 160,EN 196-1,,,24.00,,,,NT Build 492  and ASTM C1202,,,6.98,,,,,,,,,,,,,,,
UHPC1-2,874.90,"Ordinary Portland Cement (OPC)
CEM I 52.5 R",52.50,43.70,0.00,,0.00,0.00,0.00,0.00,0.00,0.00,0.00,,0.00,0.00,0.00,0.00,0.00,,1098.40,Locally available sand,2.00,Steel Fiber ,156.00,13.00,0.200,,,,,,,,,202.10,"polycarboxylic
ether based superplasticiser (BASF)",45.90,Standard Curing ,21.00,,,EN 1015-3,,141.40,40 X 40 X 160,EN 196-1,,,105.00,,,145.00,,,,,,,,,,,,40 X 40 X 160,EN 196-1,,,27.00,,,,NT Build 492  and ASTM C1202,,,7.00,,,,,,,,,,,,,,,
UHPC1-2.5,874.90,"Ordinary Portland Cement (OPC)
CEM I 52.5 R",52.50,43.70,0.00,,0.00,0.00,0.00,0.00,0.00,0.00,0.00,,0.00,0.00,0.00,0.00,0.00,,1098.40,Locally available sand,2.00,Steel Fiber ,195.00,13.00,0.200,,,,,,,,,202.10,"polycarboxylic
ether based superplasticiser (BASF)",45.90,Standard Curing ,21.00,,,EN 1015-3,,134.20,40 X 40 X 160,EN 196-1,,,115.00,,,156.00,,,,,,,,,,,,40 X 40 X 160,EN 196-1,,,34.00,,,,NT Build 492  and ASTM C1202,,,7.01,,,,,,,,,,,,,,,
UHPC2-0,612.40,"Ordinary Portland Cement (OPC)
CEM I 52.5 R",52.50,43.70,0.00,,262.50,0.00,0.00,0.00,0.00,0.00,0.00,,0.00,0.00,0.00,0.00,0.00,,1098.40,Locally available sand,2.00,,,,,,,,,,,,,202.10,"polycarboxylic
ether based superplasticiser (BASF)",45.90,Standard Curing ,21.00,,,,,,40 X 40 X 160,EN 196-1,,,78.00,,,95.00,,,,,,,,,,,,40 X 40 X 160,EN 196-1,,,12.00,,,,NT Build 492  and ASTM C1202,,,6.74,,,,,,,,,,,,,,,
UHPC2-0.5,612.40,"Ordinary Portland Cement (OPC)
CEM I 52.5 R",52.50,43.70,0.00,,262.50,0.00,0.00,0.00,0.00,0.00,0.00,,0.00,0.00,0.00,0.00,0.00,,1098.40,Locally available sand,2.00,Steel Fiber ,39.00,13.00,0.200,,,,,,,,,202.10,"polycarboxylic
ether based superplasticiser (BASF)",45.90,Standard Curing ,21.00,,,EN 1015-3,,229.10,40 X 40 X 160,EN 196-1,,,88.00,,,100.00,,,,,,,,,,,,40 X 40 X 160,EN 196-1,,,14.00,,,,NT Build 492  and ASTM C1202,,,6.77,,,,,,,,,,,,,,,
UHPC2-1,612.40,"Ordinary Portland Cement (OPC)
CEM I 52.5 R",52.50,43.70,0.00,,262.50,0.00,0.00,0.00,0.00,0.00,0.00,,0.00,0.00,0.00,0.00,0.00,,1098.40,Locally available sand,2.00,Steel Fiber ,78.00,13.00,0.200,,,,,,,,,202.10,"polycarboxylic
ether based superplasticiser (BASF)",45.90,Standard Curing ,21.00,,,EN 1015-3,,214.50,40 X 40 X 160,EN 196-1,,,90.00,,,115.00,,,,,,,,,,,,40 X 40 X 160,EN 196-1,,,15.80,,,,NT Build 492  and ASTM C1202,,,6.82,,,,,,,,,,,,,,,
UHPC2-1.5,612.40,"Ordinary Portland Cement (OPC)
CEM I 52.5 R",52.50,43.70,0.00,,262.50,0.00,0.00,0.00,0.00,0.00,0.00,,0.00,0.00,0.00,0.00,0.00,,1098.40,Locally available sand,2.00,Steel Fiber ,117.00,13.00,0.200,,,,,,,,,202.10,"polycarboxylic
ether based superplasticiser (BASF)",45.90,Standard Curing ,21.00,,,EN 1015-3,,195.00,40 X 40 X 160,EN 196-1,,,100.00,,,128.00,,,,,,,,,,,,40 X 40 X 160,EN 196-1,,,17.50,,,,NT Build 492  and ASTM C1202,,,6.80,,,,,,,,,,,,,,,
UHPC2-2,612.40,"Ordinary Portland Cement (OPC)
CEM I 52.5 R",52.50,43.70,0.00,,262.50,0.00,0.00,0.00,0.00,0.00,0.00,,0.00,0.00,0.00,0.00,0.00,,1098.40,Locally available sand,2.00,Steel Fiber ,156.00,13.00,0.200,,,,,,,,,202.10,"polycarboxylic
ether based superplasticiser (BASF)",45.90,Standard Curing ,21.00,,,EN 1015-3,,170.00,40 X 40 X 160,EN 196-1,,,105.00,,,135.00,,,,,,,,,,,,40 X 40 X 160,EN 196-1,,,22.00,,,,NT Build 492  and ASTM C1202,,,6.75,,,,,,,,,,,,,,,
UHPC2-2.5,612.40,"Ordinary Portland Cement (OPC)
CEM I 52.5 R",52.50,43.70,0.00,,262.50,0.00,0.00,0.00,0.00,0.00,0.00,,0.00,0.00,0.00,0.00,0.00,,1098.40,Locally available sand,2.00,Steel Fiber ,195.00,13.00,0.200,,,,,,,,,202.10,"polycarboxylic
ether based superplasticiser (BASF)",45.90,Standard Curing ,21.00,,,EN 1015-3,,144.90,40 X 40 X 160,EN 196-1,,,120.00,,,142.00,,,,,,,,,,,,40 X 40 X 160,EN 196-1,,,25.00,,,,NT Build 492  and ASTM C1202,,,6.81,,,,,,,,,,,,,,,
UHPC3-0,699.90,"Ordinary Portland Cement (OPC)
CEM I 52.5 R",52.50,43.70,0.00,,0.00,175.00,0.00,0.00,0.00,0.00,0.00,,0.00,0.00,0.00,0.00,0.00,,1098.40,Locally available sand,2.00,,,,,,,,,,,,,202.10,"polycarboxylic
ether based superplasticiser (BASF)",45.90,Standard Curing ,21.00,,,,,,40 X 40 X 160,EN 196-1,,,75.00,,,92.00,,,,,,,,,,,,40 X 40 X 160,EN 196-1,,,17.00,,,,NT Build 492  and ASTM C1202,,,6.82,,,,,,,,,,,,,,,
UHPC3-0.5,699.90,"Ordinary Portland Cement (OPC)
CEM I 52.5 R",52.50,43.70,0.00,,0.00,175.00,0.00,0.00,0.00,0.00,0.00,,0.00,0.00,0.00,0.00,0.00,,1098.40,Locally available sand,2.00,Steel Fiber ,39.00,13.00,0.200,,,,,,,,,202.10,"polycarboxylic
ether based superplasticiser (BASF)",45.90,Standard Curing ,21.00,,,EN 1015-3,,184.40,40 X 40 X 160,EN 196-1,,,95.00,,,105.00,,,,,,,,,,,,40 X 40 X 160,EN 196-1,,,17.50,,,,NT Build 492  and ASTM C1202,,,6.87,,,,,,,,,,,,,,,
UHPC3-1,699.90,"Ordinary Portland Cement (OPC)
CEM I 52.5 R",52.50,43.70,0.00,,0.00,175.00,0.00,0.00,0.00,0.00,0.00,,0.00,0.00,0.00,0.00,0.00,,1098.40,Locally available sand,2.00,Steel Fiber ,78.00,13.00,0.200,,,,,,,,,202.10,"polycarboxylic
ether based superplasticiser (BASF)",45.90,Standard Curing ,21.00,,,EN 1015-3,,178.90,40 X 40 X 160,EN 196-1,,,100.00,,,120.00,,,,,,,,,,,,40 X 40 X 160,EN 196-1,,,20.00,,,,NT Build 492  and ASTM C1202,,,6.89,,,,,,,,,,,,,,,
UHPC3-1.5,699.90,"Ordinary Portland Cement (OPC)
CEM I 52.5 R",52.50,43.70,0.00,,0.00,175.00,0.00,0.00,0.00,0.00,0.00,,0.00,0.00,0.00,0.00,0.00,,1098.40,Locally available sand,2.00,Steel Fiber ,117.00,13.00,0.200,,,,,,,,,202.10,"polycarboxylic
ether based superplasticiser (BASF)",45.90,Standard Curing ,21.00,,,EN 1015-3,,164.30,40 X 40 X 160,EN 196-1,,,110.00,,,130.00,,,,,,,,,,,,40 X 40 X 160,EN 196-1,,,23.00,,,,NT Build 492  and ASTM C1202,,,6.87,,,,,,,,,,,,,,,
UHPC3-2,699.90,"Ordinary Portland Cement (OPC)
CEM I 52.5 R",52.50,43.70,0.00,,0.00,175.00,0.00,0.00,0.00,0.00,0.00,,0.00,0.00,0.00,0.00,0.00,,1098.40,Locally available sand,2.00,Steel Fiber ,156.00,13.00,0.200,,,,,,,,,202.10,"polycarboxylic
ether based superplasticiser (BASF)",45.90,Standard Curing ,21.00,,,EN 1015-3,,154.90,40 X 40 X 160,EN 196-1,,,115.00,,,140.00,,,,,,,,,,,,40 X 40 X 160,EN 196-1,,,26.00,,,,NT Build 492  and ASTM C1202,,,6.85,,,,,,,,,,,,,,,
UHPC3-2.5,699.90,"Ordinary Portland Cement (OPC)
CEM I 52.5 R",52.50,43.70,0.00,,0.00,175.00,0.00,0.00,0.00,0.00,0.00,,0.00,0.00,0.00,0.00,0.00,,1098.40,Locally available sand,2.00,Steel Fiber ,195.00,13.00,0.200,,,,,,,,,202.10,"polycarboxylic
ether based superplasticiser (BASF)",45.90,Standard Curing ,21.00,,,EN 1015-3,,134.20,40 X 40 X 160,EN 196-1,,,130.00,,,149.00,,,,,,,,,,,,40 X 40 X 160,EN 196-1,,,33.00,,,,NT Build 492  and ASTM C1202,,,6.90,,,,,,,,,,,,,,,
1,582.10,"Ordinary Portland Cement
(OPC) CEM I 52.5 R",52.50,0.00,259.90,Class F,0.00,0.00,0.00,0.00,0.00,0.00,0.00,,0.00,0.00,0.00,24.30,0.00,,1256.10,Locally available sand,2.00,,,,,,,,,,,,,173.2,polycarboxylic ether based superplasticiser,43.3,Standard Curing ,21.00,,,,,,40 X 40 X 160,EN 196-1,,,,,,110,,115,,,,,,,,,,40 X 40 X 160,EN 196-1,,,13.80,,,,NT Build 492  and ASTM C1202,,,12.60,,,,,,,,,,,,Netherlands,"Development of an eco-friendly Ultra-High Performance Concrete
(UHPC) with efficient cement and mineral admixtures uses

https://doi.org/10.1016/j.cemconcomp.2014.09.024",2014,Ref-59-Research
2,591.90,"Ordinary Portland Cement
(OPC) CEM I 52.5 R",52.50,0.00,264.30,Class F,0.00,0.00,0.00,0.00,0.00,0.00,0.00,,0.00,0.00,0.00,24.70,0.00,,1277.20,Locally available sand,2.00,,,,,,,,,,,,,159.3,polycarboxylic ether based superplasticiser,44,Standard Curing ,21.00,,,,,,40 X 40 X 160,EN 196-1,,,,,,112,,117,,,,,,,,,,40 X 40 X 160,EN 196-1,,,14.95,,,,NT Build 492  and ASTM C1202,,,12.20,,,,,,,,,,,,,,,
3,600.00,"Ordinary Portland Cement
(OPC) CEM I 52.5 R",52.50,0.00,267.90,Class F,0.00,0.00,0.00,0.00,0.00,0.00,0.00,,0.00,0.00,0.00,25.00,0.00,,1294.60,Locally available sand,2.00,,,,,,,,,,,,,147.8,polycarboxylic ether based superplasticiser,44.6,Standard Curing ,21.00,,,,,,40 X 40 X 160,EN 196-1,,,,,,110,,115,,,,,,,,,,40 X 40 X 160,EN 196-1,,,14.60,,,,NT Build 492  and ASTM C1202,,,12.00,,,,,,,,,,,,,,,
4,596.10,"Ordinary Portland Cement
(OPC) CEM I 52.5 R",52.50,0.00,0.00,,0.00,0.00,0.00,0.00,0.00,266.10,0.00,,0.00,0.00,0.00,24.80,0.00,,1286.30,Locally available sand,2.00,,,,,,,,,,,,,177.4,polycarboxylic ether based superplasticiser,44.4,Standard Curing ,21.00,,,,,,40 X 40 X 160,EN 196-1,,,,,,119,,124,,,,,,,,,,40 X 40 X 160,EN 196-1,,,14.70,,,,NT Build 492  and ASTM C1202,,,11.00,,,,,,,,,,,,,,,
5,606.40,"Ordinary Portland Cement
(OPC) CEM I 52.5 R",52.50,0.00,0.00,,0.00,0.00,0.00,0.00,0.00,270.70,0.00,,0.00,0.00,0.00,25.30,0.00,,1308.50,Locally available sand,2.00,,,,,,,,,,,,,163.2,polycarboxylic ether based superplasticiser,45.1,Standard Curing ,21.00,,,,,,40 X 40 X 160,EN 196-1,,,,,,122,,127,,,,,,,,,,40 X 40 X 160,EN 196-1,,,17.00,,,,NT Build 492  and ASTM C1202,,,10.70,,,,,,,,,,,,,,,
6,614.90,"Ordinary Portland Cement
(OPC) CEM I 52.5 R",52.50,0.00,0.00,,0.00,0.00,0.00,0.00,0.00,274.50,0.00,,0.00,0.00,0.00,25.60,0.00,,1326.80,Locally available sand,2.00,,,,,,,,,,,,,151.5,polycarboxylic ether based superplasticiser,45.8,Standard Curing ,21.00,,,,,,40 X 40 X 160,EN 196-1,,,,,,120,,125,,,,,,,,,,40 X 40 X 160,EN 196-1,,,16.50,,,,NT Build 492  and ASTM C1202,,,10.50,,,,,,,,,,,,,,,
7,592.60,"Ordinary Portland Cement
(OPC) CEM I 52.5 R",52.50,0.00,0.00,,264.60,0.00,0.00,0.00,0.00,0.00,0.00,,0.00,0.00,0.00,24.70,0.00,,1278.80,Locally available sand,2.00,,,,,,,,,,,,,176.4,polycarboxylic ether based superplasticiser,44.1,Standard Curing ,21.00,,,,,,40 X 40 X 160,EN 196-1,,,,,,108,,118,,,,,,,,,,40 X 40 X 160,EN 196-1,,,13.40,,,,NT Build 492  and ASTM C1202,,,11.50,,,,,,,,,,,,,,,
8,602.80,"Ordinary Portland Cement
(OPC) CEM I 52.5 R",52.50,0.00,0.00,,269.10,0.00,0.00,0.00,0.00,0.00,0.00,,0.00,0.00,0.00,25.10,0.00,,1300.80,Locally available sand,2.00,,,,,,,,,,,,,162.2,polycarboxylic ether based superplasticiser,44.9,Standard Curing ,21.00,,,,,,40 X 40 X 160,EN 196-1,,,,,,110,,120,,,,,,,,,,40 X 40 X 160,EN 196-1,,,14.50,,,,NT Build 492  and ASTM C1202,,,11.20,,,,,,,,,,,,,,,
9,611.20,"Ordinary Portland Cement
(OPC) CEM I 52.5 R",52.50,0.00,0.00,,272.90,0.00,0.00,0.00,0.00,0.00,0.00,,0.00,0.00,0.00,25.50,0.00,,1318.80,Locally available sand,2.00,,,,,,,,,,,,,150.6,polycarboxylic ether based superplasticiser,45.5,Standard Curing ,21.00,,,,,,40 X 40 X 160,EN 196-1,,,,,,105,,115,,,,,,,,,,40 X 40 X 160,EN 196-1,,,14.20,,,,NT Build 492  and ASTM C1202,,,11.00,,,,,,,,,,,,,,,
Ref. [1],868.80,Portland cements,,0.00,0.00,,0.00,0.00,0.00,0.00,0.00,0.00,0.00,,0.00,0.00,0.00,25.00,0.00,,1295.90,Locally available sand,2.00,,,,,,,,,,,,,178.8,polycarboxylic ether based superplasticiser,44.7,Standard Curing ,21.00,,,,,,40 X 40 X 160,,,,,,,102,,124,,,,,,,,,,40 X 40 X 160,,,,17.20,,,,,,,13.00,,,,,,,,,,,,,,,
Ref. [2],883.90,Portland cements,,0.00,0.00,,0.00,0.00,0.00,0.00,0.00,0.00,0.00,,0.00,0.00,0.00,25.50,0.00,,1318.50,Locally available sand,2.00,,,,,,,,,,,,,164.4,polycarboxylic ether based superplasticiser,45.5,Standard Curing ,21.00,,,,,,40 X 40 X 160,,,,,,,105,,127,,,,,,,,,,40 X 40 X 160,,,,20.90,,,,,,,12.70,,,,,,,,,,,,,,,
Ref. [3],896.30,Type II Portland cement,,0.00,0.00,,0.00,0.00,0.00,0.00,0.00,0.00,0.00,,0.00,0.00,0.00,25.80,0.00,,1337.10,Locally available sand,2.00,,,,,,,,,,,,,152.7,polycarboxylic ether based superplasticiser,46.1,Standard Curing ,21.00,,,,,,40 X 40 X 160,,,,,,,100,,125,,,,,,,,,,40 X 40 X 160,,,,19.50,,,,,,,12.50,,,,,,,,,,,,,,,
1.00,594.20, Ordinary Portland Cement (OPC) CEM I 52.5 R,52.50,0.00,0.00,,265.30,0.00,0.00,0.00,0.00,0.00,0.00,,0.00,0.00,0.00,24.80,0.00,,1282.30,Locally available sand,2.00,,,,,,,,,,,,,176.90,polycarboxylic ether based superplasticizer,44.20,Standard Curing ,21.00,,,,,,40 X 40 X 160,EN 196-1,,,85.00,,,98.00,,,,,,,,,,,,40 X 40 X 160," EN 12390-5 for the 4-point bending test

ASTM C1018-97  and JSCE SF-4 for Flexural toughness of UHPFRC",,,15.5,,,,,,,,,,,,,,,,,,,Netherlands,"Development of Ultra-High Performance Fibre Reinforced Concrete
(UHPFRC): Towards an efficient utilization of binders and fibres

https://doi.org/10.1016/j.conbuildmat.2015.01.050",2015,Ref-60-Research
2.00,594.20, Ordinary Portland Cement (OPC) CEM I 52.5 R,52.50,0.00,0.00,,265.30,0.00,0.00,0.00,0.00,0.00,0.00,,0.00,0.00,0.00,24.80,0.00,,1282.30,Locally available sand,2.00,Straight Steel Fiber ,156.00,13.00,0.200,,,,,,,,,176.90,polycarboxylic ether based superplasticizer,44.20,Standard Curing ,21.00,,,EN 1015-3,,286.00,40 X 40 X 160,EN 196-1,,,115.00,,,145.00,,,,,,,,,,,,40 X 40 X 160," EN 12390-5 for the 4-point bending test

ASTM C1018-97  and JSCE SF-4 for Flexural toughness of UHPFRC",,,28.50,,,,,,,,,,,,,,,,,,,,,,
3.00,594.20, Ordinary Portland Cement (OPC) CEM I 52.5 R,52.50,0.00,0.00,,265.30,0.00,0.00,0.00,0.00,0.00,0.00,,0.00,0.00,0.00,24.80,0.00,,1282.30,Locally available sand,2.00,Straight Steel Fibers ,117.00,13.00,0.200,,,Straight Steel Fiber ,39.00,6.00,0.16,,,176.90,polycarboxylic ether based superplasticizer,44.20,Standard Curing ,21.00,,,EN 1015-3,,288.00,40 X 40 X 160,EN 196-1,,,118.00,,,148.00,,,,,,,,,,,,40 X 40 X 160," EN 12390-5 for the 4-point bending test

ASTM C1018-97  and JSCE SF-4 for Flexural toughness of UHPFRC",,,31.00,,,,,,,,,,,,,,,,,,,,,,
4.00,594.20, Ordinary Portland Cement (OPC) CEM I 52.5 R,52.50,0.00,0.00,,265.30,0.00,0.00,0.00,0.00,0.00,0.00,,0.00,0.00,0.00,24.80,0.00,,1282.30,Locally available sand,2.00,Straight Steel Fibers ,78.00,13.00,0.200,,,Straight Steel Fiber ,78.00,6.00,0.16,,,176.90,polycarboxylic ether based superplasticizer,44.20,Standard Curing ,21.00,,,EN 1015-3,,294.00,40 X 40 X 160,EN 196-1,,,115.00,,,130.00,,,,,,,,,,,,40 X 40 X 160," EN 12390-5 for the 4-point bending test

ASTM C1018-97  and JSCE SF-4 for Flexural toughness of UHPFRC",,,25.50,,,,,,,,,,,,,,,,,,,,,,
5.00,594.20, Ordinary Portland Cement (OPC) CEM I 52.5 R,52.50,0.00,0.00,,265.30,0.00,0.00,0.00,0.00,0.00,0.00,,0.00,0.00,0.00,24.80,0.00,,1282.30,Locally available sand,2.00,Straight Steel Fibers ,39.00,13.00,0.200,,,Straight Steel Fiber ,117.00,6.00,0.16,,,176.90,polycarboxylic ether based superplasticizer,44.20,Standard Curing ,21.00,,,EN 1015-3,,300.00,40 X 40 X 160,EN 196-1,,,114.00,,,125.00,,,,,,,,,,,,40 X 40 X 160," EN 12390-5 for the 4-point bending test

ASTM C1018-97  and JSCE SF-4 for Flexural toughness of UHPFRC",,,24.00,,,,,,,,,,,,,,,,,,,,,,
6.00,594.20, Ordinary Portland Cement (OPC) CEM I 52.5 R,52.50,0.00,0.00,,265.30,0.00,0.00,0.00,0.00,0.00,0.00,,0.00,0.00,0.00,24.80,0.00,,1282.30,Locally available sand,2.00,Straight Steel Fiber ,156.00,6.00,0.16,,,,,,,,,176.90,polycarboxylic ether based superplasticizer,44.20,Standard Curing ,21.00,,,EN 1015-3,,282.00,40 X 40 X 160,EN 196-1,,,112.00,,,122.00,,,,,,,,,,,,40 X 40 X 160," EN 12390-5 for the 4-point bending test

ASTM C1018-97  and JSCE SF-4 for Flexural toughness of UHPFRC",,,21.50,,,,,,,,,,,,,,,,,,,,,,
7.00,594.20, Ordinary Portland Cement (OPC) CEM I 52.5 R,52.50,0.00,0.00,,265.30,0.00,0.00,0.00,0.00,0.00,0.00,,0.00,0.00,0.00,24.80,0.00,,1282.30,Locally available sand,2.00,Hooked End Steel Fiber ,156.00,35.00,0.550,,,,,,,,,176.90,polycarboxylic ether based superplasticizer,44.20,Standard Curing ,21.00,,,,,,100 x 100 x 100,EN 12390-3,,,,,,128.00,,,,,,,,,,,,,,,,,,,33.00,,,,,,,,,,,,,,,,,,,
8.00,594.20, Ordinary Portland Cement (OPC) CEM I 52.5 R,52.50,0.00,0.00,,265.30,0.00,0.00,0.00,0.00,0.00,0.00,,0.00,0.00,0.00,24.80,0.00,,1282.30,Locally available sand,2.00,Hooked Steel Fiber ,117.00,35.00,0.550,,,Straight Steel Fiber ,29.25,6.00,0.16,,,176.90,polycarboxylic ether based superplasticizer,44.20,Standard Curing ,21.00,,,,,,100 x 100 x 100,EN 12390-3,,,,,,132.00,,,,,,,,,,,,,,,,,,,26.50,,,,,,,,,,,,,,,,,,,
9.00,594.20, Ordinary Portland Cement (OPC) CEM I 52.5 R,52.50,0.00,0.00,,265.30,0.00,0.00,0.00,0.00,0.00,0.00,,0.00,0.00,0.00,24.80,0.00,,1282.30,Locally available sand,2.00,Hooked Steel Fiber ,117.00,35.00,0.550,,,Straight Steel Fiber ,39.00,13.00,0.20,,,176.90,polycarboxylic ether based superplasticizer,44.20,Standard Curing ,21.00,,,,,,100 x 100 x 100,EN 12390-3,,,,,,129.00,,,,,,,,,,,,,,,,,,,31.50,,,,,,,,,,,,,,,,,,,
10.00,594.20, Ordinary Portland Cement (OPC) CEM I 52.5 R,52.50,0.00,0.00,,265.30,0.00,0.00,0.00,0.00,0.00,0.00,,0.00,0.00,0.00,24.80,0.00,,1282.30,Locally available sand,2.00,Hooked Steel Fiber ,117.00,35.00,0.550,,,Straight Steel Fiber ,39.00,6.00,0.16,,,176.90,polycarboxylic ether based superplasticizer,44.20,Standard Curing ,21.00,,,,,,100 x 100 x 100,EN 12390-3,,,,,,135.00,,,,,,,,,,,,,,,,,,,20.50,,,,,,,,,,,,,,,,,,,
CTRL,850.00,"Portland cement (PC 42,5)",42.50,260.00,0.00,,0.00,0.00,0.00,0.00,0.00,0.00,0.00,,0.00,0.00,0.00,0.00,0.00,,1062.00,Quartz + Basalt ,4.00,,,,,,,,,,,,,170,superplasticizer of sulfonated naphthalene formaldehyde based,45,Standard Curing ,20.00,,,,,,50 x 50 x 50 ,,,,,,,115,,,,,,,,,,,,,,,,,,,,,,,,,,,,,,,,,,,Turkey ,"The effect of curing conditions on compressive strength of ultra high
strength concrete with high volume mineral admixtures

https://doi.org/10.1016/j.buildenv.2006.03.013",2006,Ref-61-Research
FA20,680.00,"Portland cement (PC 42,5)",42.50,260.00,170.00,Class C,0.00,0.00,0.00,0.00,0.00,0.00,0.00,,0.00,0.00,0.00,0.00,0.00,,999.00,Quartz + Basalt ,4.00,,,,,,,,,,,,,170,superplasticizer of sulfonated naphthalene formaldehyde based,45,Standard Curing ,20.00,,,,,,50 x 50 x 50 ,,,,,,,121,,,,,,,,,,,,,,,,,,,,,,,,,,,,,,,,,,,,,,
FA40,510.00,"Portland cement (PC 42,5)",42.50,260.00,340.00,Class C,0.00,0.00,0.00,0.00,0.00,0.00,0.00,,0.00,0.00,0.00,0.00,0.00,,936.00,Quartz + Basalt ,4.00,,,,,,,,,,,,,170,superplasticizer of sulfonated naphthalene formaldehyde based,45,Standard Curing ,20.00,,,,,,50 x 50 x 50 ,,,,,,,125,,,,,,,,,,,,,,,,,,,,,,,,,,,,,,,,,,,,,,
FA60,340.00,"Portland cement (PC 42,5)",42.50,260.00,510.00,Class C,0.00,0.00,0.00,0.00,0.00,0.00,0.00,,0.00,0.00,0.00,0.00,0.00,,873.00,Quartz + Basalt ,4.00,,,,,,,,,,,,,170,superplasticizer of sulfonated naphthalene formaldehyde based,45,Standard Curing ,20.00,,,,,,50 x 50 x 50 ,,,,,,,115,,,,,,,,,,,,,,,,,,,,,,,,,,,,,,,,,,,,,,
PS20,680.00,"Portland cement (PC 42,5)",42.50,260.00,0.00,,0.00,0.00,0.00,0.00,0.00,170.00,0.00,,0.00,0.00,0.00,0.00,0.00,,1050.00,Quartz + Basalt ,4.00,,,,,,,,,,,,,170,superplasticizer of sulfonated naphthalene formaldehyde based,45,Standard Curing ,20.00,,,,,,50 x 50 x 50 ,,,,,,,118,,,,,,,,,,,,,,,,,,,,,,,,,,,,,,,,,,,,,,
PS40,510.00,"Portland cement (PC 42,5)",42.50,260.00,0.00,,0.00,0.00,0.00,0.00,0.00,340.00,0.00,,0.00,0.00,0.00,0.00,0.00,,1038.00,Quartz + Basalt ,4.00,,,,,,,,,,,,,170,superplasticizer of sulfonated naphthalene formaldehyde based,45,Standard Curing ,20.00,,,,,,50 x 50 x 50 ,,,,,,,119,,,,,,,,,,,,,,,,,,,,,,,,,,,,,,,,,,,,,,
PS60,340.00,"Portland cement (PC 42,5)",42.50,260.00,0.00,,0.00,0.00,0.00,0.00,0.00,510.00,0.00,,0.00,0.00,0.00,0.00,0.00,,1026.00,Quartz + Basalt ,4.00,,,,,,,,,,,,,170,superplasticizer of sulfonated naphthalene formaldehyde based,45,Standard Curing ,20.00,,,,,,50 x 50 x 50 ,,,,,,,108.00,,,,,,,,,,,,,,,,,,,,,,,,,,,,,,,,,,,,,,
PS80,170.00,"Portland cement (PC 42,5)",42.50,260.00,0.00,,0.00,0.00,0.00,0.00,0.00,680.00,0.00,,0.00,0.00,0.00,0.00,0.00,,1014.00,Quartz + Basalt ,4.00,,,,,,,,,,,,,170,superplasticizer of sulfonated naphthalene formaldehyde based,45,Standard Curing ,20.00,,,,,,50 x 50 x 50 ,,,,,,,82,,,,,,,,,,,,,,,,,,,,,,,,,,,,,,,,,,,,,,
CTRL,850.00,"Portland cement (PC 42,5)",42.50,260.00,0.00,,0.00,0.00,0.00,0.00,0.00,0.00,0.00,,0.00,0.00,0.00,0.00,0.00,,1062.00,Quartz + Basalt ,4.00,,,,,,,,,,,,,170,superplasticizer of sulfonated naphthalene formaldehyde based,45,steam curing ,90.00,,,,,,50 x 50 x 50 ,,,,,,,155,,,,,,,,,,,,,,,,,,,,,,,,,,,,,,,,,,,,,,
FA20,680.00,"Portland cement (PC 42,5)",42.50,260.00,170.00,Class C,0.00,0.00,0.00,0.00,0.00,0.00,0.00,,0.00,0.00,0.00,0.00,0.00,,999.00,Quartz + Basalt ,4.00,,,,,,,,,,,,,170,superplasticizer of sulfonated naphthalene formaldehyde based,45,steam curing ,90.00,,,,,,50 x 50 x 50 ,,,,,,,152,,,,,,,,,,,,,,,,,,,,,,,,,,,,,,,,,,,,,,
FA40,510.00,"Portland cement (PC 42,5)",42.50,260.00,340.00,Class C,0.00,0.00,0.00,0.00,0.00,0.00,0.00,,0.00,0.00,0.00,0.00,0.00,,936.00,Quartz + Basalt ,4.00,,,,,,,,,,,,,170,superplasticizer of sulfonated naphthalene formaldehyde based,45,steam curing ,90.00,,,,,,50 x 50 x 50 ,,,,,,,158,,,,,,,,,,,,,,,,,,,,,,,,,,,,,,,,,,,,,,
FA60,340.00,"Portland cement (PC 42,5)",42.50,260.00,510.00,Class C,0.00,0.00,0.00,0.00,0.00,0.00,0.00,,0.00,0.00,0.00,0.00,0.00,,873.00,Quartz + Basalt ,4.00,,,,,,,,,,,,,170,superplasticizer of sulfonated naphthalene formaldehyde based,45,steam curing ,90.00,,,,,,50 x 50 x 50 ,,,,,,,155,,,,,,,,,,,,,,,,,,,,,,,,,,,,,,,,,,,,,,
FA80,170.00,"Portland cement (PC 42,5)",42.50,260.00,680.00,Class C,0.00,0.00,0.00,0.00,0.00,0.00,0.00,,0.00,0.00,0.00,0.00,0.00,,810.00,Quartz + Basalt ,4.00,,,,,,,,,,,,,170,superplasticizer of sulfonated naphthalene formaldehyde based,45,steam curing ,90.00,,,,,,50 x 50 x 50 ,,,,,,,140,,,,,,,,,,,,,,,,,,,,,,,,,,,,,,,,,,,,,,
PS20,680.00,"Portland cement (PC 42,5)",42.50,260.00,0.00,,0.00,0.00,0.00,0.00,0.00,170.00,0.00,,0.00,0.00,0.00,0.00,0.00,,1050.00,Quartz + Basalt ,4.00,,,,,,,,,,,,,170,superplasticizer of sulfonated naphthalene formaldehyde based,45,steam curing ,90.00,,,,,,50 x 50 x 50 ,,,,,,,151.00,,,,,,,,,,,,,,,,,,,,,,,,,,,,,,,,,,,,,,
PS40,510.00,"Portland cement (PC 42,5)",42.50,260.00,0.00,,0.00,0.00,0.00,0.00,0.00,340.00,0.00,,0.00,0.00,0.00,0.00,0.00,,1038.00,Quartz + Basalt ,4.00,,,,,,,,,,,,,170,superplasticizer of sulfonated naphthalene formaldehyde based,45,steam curing ,90.00,,,,,,50 x 50 x 50 ,,,,,,,157.00,,,,,,,,,,,,,,,,,,,,,,,,,,,,,,,,,,,,,,
PS60,340.00,"Portland cement (PC 42,5)",42.50,260.00,0.00,,0.00,0.00,0.00,0.00,0.00,510.00,0.00,,0.00,0.00,0.00,0.00,0.00,,1026.00,Quartz + Basalt ,4.00,,,,,,,,,,,,,170,superplasticizer of sulfonated naphthalene formaldehyde based,45,steam curing ,90.00,,,,,,50 x 50 x 50 ,,,,,,,144.00,,,,,,,,,,,,,,,,,,,,,,,,,,,,,,,,,,,,,,
PS80,170.00,"Portland cement (PC 42,5)",42.50,260.00,0.00,,0.00,0.00,0.00,0.00,0.00,680.00,0.00,,0.00,0.00,0.00,0.00,0.00,,1014.00,Quartz + Basalt ,4.00,,,,,,,,,,,,,170,superplasticizer of sulfonated naphthalene formaldehyde based,45,steam curing ,90.00,,,,,,50 x 50 x 50 ,,,,,,,138.00,,,,,,,,,,,,,,,,,,,,,,,,,,,,,,,,,,,,,,
CTRL,850.00,"Portland cement (PC 42,5)",42.50,260.00,0.00,,0.00,0.00,0.00,0.00,0.00,0.00,0.00,,0.00,0.00,0.00,0.00,0.00,,1062.00,Quartz + Basalt ,4.00,,,,,,,,,,,,,170,superplasticizer of sulfonated naphthalene formaldehyde based,45,Autoclave curing ,210.00,,2 MPa for 8hrs,,,,50 x 50 x 50 ,,,,,,,170,,,,,,,,,,,,,,,,,,,,,,,,,,,,,,,,,,,,,,
FA20,680.00,"Portland cement (PC 42,5)",42.50,260.00,170.00,Class C,0.00,0.00,0.00,0.00,0.00,0.00,0.00,,0.00,0.00,0.00,0.00,0.00,,999.00,Quartz + Basalt ,4.00,,,,,,,,,,,,,170,superplasticizer of sulfonated naphthalene formaldehyde based,45,Autoclave curing ,210.00,,2 MPa for 8hrs,,,,50 x 50 x 50 ,,,,,,,170,,,,,,,,,,,,,,,,,,,,,,,,,,,,,,,,,,,,,,
FA40,510.00,"Portland cement (PC 42,5)",42.50,260.00,340.00,Class C,0.00,0.00,0.00,0.00,0.00,0.00,0.00,,0.00,0.00,0.00,0.00,0.00,,936.00,Quartz + Basalt ,4.00,,,,,,,,,,,,,170,superplasticizer of sulfonated naphthalene formaldehyde based,45,Autoclave curing ,210.00,,2 MPa for 8hrs,,,,50 x 50 x 50 ,,,,,,,170,,,,,,,,,,,,,,,,,,,,,,,,,,,,,,,,,,,,,,
FA60,340.00,"Portland cement (PC 42,5)",42.50,260.00,510.00,Class C,0.00,0.00,0.00,0.00,0.00,0.00,0.00,,0.00,0.00,0.00,0.00,0.00,,873.00,Quartz + Basalt ,4.00,,,,,,,,,,,,,170,superplasticizer of sulfonated naphthalene formaldehyde based,45,Autoclave curing ,210.00,,2 MPa for 8hrs,,,,50 x 50 x 50 ,,,,,,,120,,,,,,,,,,,,,,,,,,,,,,,,,,,,,,,,,,,,,,
FA80,170.00,"Portland cement (PC 42,5)",42.50,260.00,680.00,Class C,0.00,0.00,0.00,0.00,0.00,0.00,0.00,,0.00,0.00,0.00,0.00,0.00,,810.00,Quartz + Basalt ,4.00,,,,,,,,,,,,,170,superplasticizer of sulfonated naphthalene formaldehyde based,45,Autoclave curing ,210.00,,2 MPa for 8hrs,,,,50 x 50 x 50 ,,,,,,,100,,,,,,,,,,,,,,,,,,,,,,,,,,,,,,,,,,,,,,
PS20,680.00,"Portland cement (PC 42,5)",42.50,260.00,0.00,,0.00,0.00,0.00,0.00,0.00,170.00,0.00,,0.00,0.00,0.00,0.00,0.00,,1050.00,Quartz + Basalt ,4.00,,,,,,,,,,,,,170,superplasticizer of sulfonated naphthalene formaldehyde based,45,Autoclave curing ,210.00,,2 MPa for 8hrs,,,,50 x 50 x 50 ,,,,,,,178,,,,,,,,,,,,,,,,,,,,,,,,,,,,,,,,,,,,,,
PS40,510.00,"Portland cement (PC 42,5)",42.50,260.00,0.00,,0.00,0.00,0.00,0.00,0.00,340.00,0.00,,0.00,0.00,0.00,0.00,0.00,,1038.00,Quartz + Basalt ,4.00,,,,,,,,,,,,,170,superplasticizer of sulfonated naphthalene formaldehyde based,45,Autoclave curing ,210.00,,2 MPa for 8hrs,,,,50 x 50 x 50 ,,,,,,,182,,,,,,,,,,,,,,,,,,,,,,,,,,,,,,,,,,,,,,
PS60,340.00,"Portland cement (PC 42,5)",42.50,260.00,0.00,,0.00,0.00,0.00,0.00,0.00,510.00,0.00,,0.00,0.00,0.00,0.00,0.00,,1026.00,Quartz + Basalt ,4.00,,,,,,,,,,,,,170,superplasticizer of sulfonated naphthalene formaldehyde based,45,Autoclave curing ,210.00,,2 MPa for 8hrs,,,,50 x 50 x 50 ,,,,,,,168.00,,,,,,,,,,,,,,,,,,,,,,,,,,,,,,,,,,,,,,
PS80,170.00,"Portland cement (PC 42,5)",42.50,260.00,0.00,,0.00,0.00,0.00,0.00,0.00,680.00,0.00,,0.00,0.00,0.00,0.00,0.00,,1014.00,Quartz + Basalt ,4.00,,,,,,,,,,,,,170,superplasticizer of sulfonated naphthalene formaldehyde based,45,Autoclave curing ,210.00,,2 MPa for 8hrs,,,,50 x 50 x 50 ,,,,,,,125,,,,,,,,,,,,,,,,,,,,,,,,,,,,,,,,,,,,,,
T0-N,500.00,"Ordinary Portland cement, with a strength class of 52.5",52.50,150.00,350.00,Class F,0.00,0.00,0.00,0.00,0.00,0.00,0.00,,0.00,0.00,0.00,0.00,0.00,,1200.00,Natural River sand,0.30,,,,,,,,,,,,,160.00, polycarboxylate-based superplasticizer,9.80,Standard Curing ,20.00,95.00,,Chinese Standard GB/T 2419-2005,,190.00,40 X 40 X 160, Chinese Standard GB/T17671-1999,,58.00,78.00,,,93.00,,108.00,,,,,,,,,,40 X 40 X 160, Chinese Standard GB/T17671-1999,,,18.50,,,,,,,,,,,,,,,,,,,China  ,"Utilization of iron ore tailings as fine aggregate in ultra-high
performance concrete

https://doi.org/10.1016/j.conbuildmat.2013.10.019",2013,Ref-62-Research
T20-N,500.00,"Ordinary Portland cement, with a strength class of 52.5",52.50,150.00,350.00,Class F,0.00,0.00,0.00,0.00,0.00,0.00,0.00,,0.00,0.00,0.00,0.00,240.00,Iron Tailings ,960.00,Natural River sand,0.30,,,,,,,,,,,,,165.00, polycarboxylate-based superplasticizer,9.80,Standard Curing ,20.00,95.00,,Chinese Standard GB/T 2419-2005,,180.00,40 X 40 X 160, Chinese Standard GB/T17671-1999,,55.00,83.00,,,91.00,,120.00,,,,,,,,,,40 X 40 X 160, Chinese Standard GB/T17671-1999,,,17.50,,,,,,,,,,,,,,,,,,,,,,
T30-N,500.00,"Ordinary Portland cement, with a strength class of 52.5",52.50,150.00,350.00,Class F,0.00,0.00,0.00,0.00,0.00,0.00,0.00,,0.00,0.00,0.00,0.00,360.00,Iron Tailings ,840.00,Natural River sand,0.30,,,,,,,,,,,,,170.00, polycarboxylate-based superplasticizer,9.80,Standard Curing ,20.00,95.00,,Chinese Standard GB/T 2419-2005,,180.00,40 X 40 X 160, Chinese Standard GB/T17671-1999,,54.00,74.00,,,90.00,,117.00,,,,,,,,,,40 X 40 X 160, Chinese Standard GB/T17671-1999,,,17.00,,,,,,,,,,,,,,,,,,,,,,
T40-N,500.00,"Ordinary Portland cement, with a strength class of 52.5",52.50,150.00,350.00,Class F,0.00,0.00,0.00,0.00,0.00,0.00,0.00,,0.00,0.00,0.00,0.00,480.00,Iron Tailings ,720.00,Natural River sand,0.30,,,,,,,,,,,,,175.00, polycarboxylate-based superplasticizer,9.80,Standard Curing ,20.00,95.00,,Chinese Standard GB/T 2419-2005,,195.00,40 X 40 X 160, Chinese Standard GB/T17671-1999,,49.50,82.00,,,88.00,,111.00,,,,,,,,,,40 X 40 X 160, Chinese Standard GB/T17671-1999,,,16.00,,,,,,,,,,,,,,,,,,,,,,
T50-N,500.00,"Ordinary Portland cement, with a strength class of 52.5",52.50,150.00,350.00,Class F,0.00,0.00,0.00,0.00,0.00,0.00,0.00,,0.00,0.00,0.00,0.00,600.00,Iron Tailings ,600.00,Natural River sand,0.30,,,,,,,,,,,,,180.00, polycarboxylate-based superplasticizer,9.80,Standard Curing ,20.00,95.00,,Chinese Standard GB/T 2419-2005,,195.00,40 X 40 X 160, Chinese Standard GB/T17671-1999,,53.00,75.00,,,90.50,,104.00,,,,,,,,,,40 X 40 X 160, Chinese Standard GB/T17671-1999,,,17.45,,,,,,,,,,,,,,,,,,,,,,
T100-N,500.00,"Ordinary Portland cement, with a strength class of 52.5",52.50,150.00,350.00,Class F,0.00,0.00,0.00,0.00,0.00,0.00,0.00,,0.00,0.00,0.00,0.00,1200.00,Iron Tailings ,0.00,,,,,,,,,,,,,,,200.00, polycarboxylate-based superplasticizer,9.80,Standard Curing ,20.00,95.00,,Chinese Standard GB/T 2419-2005,,160.00,40 X 40 X 160, Chinese Standard GB/T17671-1999,,45.00,73.00,,,88.00,,102.00,,,,,,,,,,40 X 40 X 160, Chinese Standard GB/T17671-1999,,,17.00,,,,,,,,,,,,,,,,,,,,,,
T0-c,500.00,"Ordinary Portland cement, with a strength class of 52.5",52.50,150.00,350.00,Class F,0.00,0.00,0.00,0.00,0.00,0.00,0.00,,0.00,0.00,0.00,0.00,0.00,,1200.00,Natural River sand,0.30,,,,,,,,,,,,,160.00, polycarboxylate-based superplasticizer,9.80,Steam Curing ,80.00,,,Chinese Standard GB/T 2419-2005,,190.00,40 X 40 X 160, Chinese Standard GB/T17671-1999,,,,,,116.00,,,,,,,,,,,,40 X 40 X 160, Chinese Standard GB/T17671-1999,,,18.50,,,,,,,,,,,,,,,,,,,,,,
T20c,500.00,"Ordinary Portland cement, with a strength class of 52.5",52.50,150.00,350.00,Class F,0.00,0.00,0.00,0.00,0.00,0.00,0.00,,0.00,0.00,0.00,0.00,240.00,Iron Tailings ,960.00,Natural River sand,0.30,,,,,,,,,,,,,165.00, polycarboxylate-based superplasticizer,9.80,Steam Curing ,80.00,,,Chinese Standard GB/T 2419-2005,,180.00,40 X 40 X 160, Chinese Standard GB/T17671-1999,,,,,,108.00,,,,,,,,,,,,40 X 40 X 160, Chinese Standard GB/T17671-1999,,,19.00,,,,,,,,,,,,,,,,,,,,,,
T30-c,500.00,"Ordinary Portland cement, with a strength class of 52.5",52.50,150.00,350.00,Class F,0.00,0.00,0.00,0.00,0.00,0.00,0.00,,0.00,0.00,0.00,0.00,360.00,Iron Tailings ,840.00,Natural River sand,0.30,,,,,,,,,,,,,170.00, polycarboxylate-based superplasticizer,9.80,Steam Curing ,80.00,,,Chinese Standard GB/T 2419-2005,,180.00,40 X 40 X 160, Chinese Standard GB/T17671-1999,,,,,,103.00,,,,,,,,,,,,40 X 40 X 160, Chinese Standard GB/T17671-1999,,,18.20,,,,,,,,,,,,,,,,,,,,,,
T40-c,500.00,"Ordinary Portland cement, with a strength class of 52.5",52.50,150.00,350.00,Class F,0.00,0.00,0.00,0.00,0.00,0.00,0.00,,0.00,0.00,0.00,0.00,480.00,Iron Tailings ,720.00,Natural River sand,0.30,,,,,,,,,,,,,175.00, polycarboxylate-based superplasticizer,9.80,Steam Curing ,80.00,,,Chinese Standard GB/T 2419-2005,,195.00,40 X 40 X 160, Chinese Standard GB/T17671-1999,,,,,,100.00,,,,,,,,,,,,40 X 40 X 160, Chinese Standard GB/T17671-1999,,,17.40,,,,,,,,,,,,,,,,,,,,,,
