Repository: Jocund96/Data-to-Design-ML

# Section 4: Boosting Models

Experiments on gradient boosting algorithms (XGBoost, HistGradientBoosting, AdaBoost) for concrete strength prediction on UCI and UHPC datasets.

- **Week 1–4**: UCI dataset baselines, data cleaning, monotonic physical constraints, and sample weighting.
- **Week 5–7**: UHPC dataset preprocessing, feature missingness policies, scikit-learn pipelines, and hyperparameter tuning.
- **Week 8–10**: Group-aware validation (LOPO), quantile regression uncertainty intervals, and SHAP interpretability.

File: S4_Boosting/Week-8-9-10/initial_data_preparation/UHPC_dataset.csv (part 9 of 23)
Mix-ID,Mix Constitutents ,,,,,,,,,,,,,,,,,,,,,,,,,,,,,,,,,,,,,,Curing Regime ,,,,Workability ,,,Mechanical Properties ,,,,,,,,,,,,,,,,,,,,,,,,,,,Durability Properities ,,,,,,,,,,,,,,,Research Paper Details,,,
T50-c,500.00,"Ordinary Portland cement, with a strength class of 52.5",52.50,150.00,350.00,Class F,0.00,0.00,0.00,0.00,0.00,0.00,0.00,,0.00,0.00,0.00,0.00,600.00,Iron Tailings ,600.00,Natural River sand,0.30,,,,,,,,,,,,,180.00, polycarboxylate-based superplasticizer,9.80,Steam Curing ,80.00,,,Chinese Standard GB/T 2419-2005,,195.00,40 X 40 X 160, Chinese Standard GB/T17671-1999,,,,,,104.00,,,,,,,,,,,,40 X 40 X 160, Chinese Standard GB/T17671-1999,,,17.60,,,,,,,,,,,,,,,,,,,,,,
T100-c,500.00,"Ordinary Portland cement, with a strength class of 52.5",52.50,150.00,350.00,Class F,0.00,0.00,0.00,0.00,0.00,0.00,0.00,,0.00,0.00,0.00,0.00,1200.00,Iron Tailings ,0.00,,,,,,,,,,,,,,,200.00, polycarboxylate-based superplasticizer,9.80,Steam Curing ,80.00,,,Chinese Standard GB/T 2419-2005,,160.00,40 X 40 X 160, Chinese Standard GB/T17671-1999,,,,,,94.00,,,,,,,,,,,,40 X 40 X 160, Chinese Standard GB/T17671-1999,,,18.30,,,,,,,,,,,,,,,,,,,,,,
T0-N,500.00,"Ordinary Portland cement, with a strength class of 52.5",52.50,150.00,350.00,Class F,0.00,0.00,0.00,0.00,0.00,0.00,0.00,,0.00,0.00,0.00,0.00,0.00,,1200.00,Natural River sand,0.30,Steel Fiber ,156.00,13.00,0.200,2000.000,,,,,,,,160.00, polycarboxylate-based superplasticizer,9.80,Standard Curing ,20.00,95.00,,Chinese Standard GB/T 2419-2005,,175.00,40 X 40 X 160, Chinese Standard GB/T17671-1999,,85.00,105.00,,,138.00,,148.00,,,,,,,,,,40 X 40 X 160, Chinese Standard GB/T17671-1999,,,29.50,,,,,,,,,,,,,,,,,,,,,,
T20-N,500.00,"Ordinary Portland cement, with a strength class of 52.5",52.50,150.00,350.00,Class F,0.00,0.00,0.00,0.00,0.00,0.00,0.00,,0.00,0.00,0.00,0.00,240.00,Iron Tailings ,960.00,Natural River sand,0.30,Steel Fiber ,156.00,13.00,0.200,2000.000,,,,,,,,165.00, polycarboxylate-based superplasticizer,9.80,Standard Curing ,20.00,95.00,,Chinese Standard GB/T 2419-2005,,165.00,40 X 40 X 160, Chinese Standard GB/T17671-1999,,83.00,108.00,,,141.00,,146.00,,,,,,,,,,40 X 40 X 160, Chinese Standard GB/T17671-1999,,,29.00,,,,,,,,,,,,,,,,,,,,,,
T30-N,500.00,"Ordinary Portland cement, with a strength class of 52.5",52.50,150.00,350.00,Class F,0.00,0.00,0.00,0.00,0.00,0.00,0.00,,0.00,0.00,0.00,0.00,360.00,Iron Tailings ,840.00,Natural River sand,0.30,Steel Fiber ,156.00,13.00,0.200,2000.000,,,,,,,,170.00, polycarboxylate-based superplasticizer,9.80,Standard Curing ,20.00,95.00,,Chinese Standard GB/T 2419-2005,,160.00,40 X 40 X 160, Chinese Standard GB/T17671-1999,,82.00,104.00,,,135.00,,151.00,,,,,,,,,,40 X 40 X 160, Chinese Standard GB/T17671-1999,,,28.00,,,,,,,,,,,,,,,,,,,,,,
T40-N,500.00,"Ordinary Portland cement, with a strength class of 52.5",52.50,150.00,350.00,Class F,0.00,0.00,0.00,0.00,0.00,0.00,0.00,,0.00,0.00,0.00,0.00,480.00,Iron Tailings ,720.00,Natural River sand,0.30,Steel Fiber ,156.00,13.00,0.200,2000.000,,,,,,,,175.00, polycarboxylate-based superplasticizer,9.80,Standard Curing ,20.00,95.00,,Chinese Standard GB/T 2419-2005,,180.00,40 X 40 X 160, Chinese Standard GB/T17671-1999,,79.00,100.00,,,131.00,,153.00,,,,,,,,,,40 X 40 X 160, Chinese Standard GB/T17671-1999,,,27.30,,,,,,,,,,,,,,,,,,,,,,
T50-N,500.00,"Ordinary Portland cement, with a strength class of 52.5",52.50,150.00,350.00,Class F,0.00,0.00,0.00,0.00,0.00,0.00,0.00,,0.00,0.00,0.00,0.00,600.00,Iron Tailings ,600.00,Natural River sand,0.30,Steel Fiber ,156.00,13.00,0.200,2000.000,,,,,,,,180.00, polycarboxylate-based superplasticizer,9.80,Standard Curing ,20.00,95.00,,Chinese Standard GB/T 2419-2005,,180.00,40 X 40 X 160, Chinese Standard GB/T17671-1999,,78.00,99.00,,,129.00,,145.00,,,,,,,,,,40 X 40 X 160, Chinese Standard GB/T17671-1999,,,27.00,,,,,,,,,,,,,,,,,,,,,,
T100-N,500.00,"Ordinary Portland cement, with a strength class of 52.5",52.50,150.00,350.00,Class F,0.00,0.00,0.00,0.00,0.00,0.00,0.00,,0.00,0.00,0.00,0.00,1200.00,Iron Tailings ,0.00,,,Steel Fiber ,156.00,13.00,0.200,2000.000,,,,,,,,200.00, polycarboxylate-based superplasticizer,9.80,Standard Curing ,20.00,95.00,,Chinese Standard GB/T 2419-2005,,150.00,40 X 40 X 160, Chinese Standard GB/T17671-1999,,68.00,91.00,,,111.00,,130.00,,,,,,,,,,40 X 40 X 160, Chinese Standard GB/T17671-1999,,,25.00,,,,,,,,,,,,,,,,,,,,,,
T0-c,500.00,"Ordinary Portland cement, with a strength class of 52.5",52.50,150.00,350.00,Class F,0.00,0.00,0.00,0.00,0.00,0.00,0.00,,0.00,0.00,0.00,0.00,0.00,,1200.00,Natural River sand,0.30,Steel Fiber ,156.00,13.00,0.200,2000.000,,,,,,,,160.00, polycarboxylate-based superplasticizer,9.80,Steam Curing ,80.00,,,Chinese Standard GB/T 2419-2005,,175.00,40 X 40 X 160, Chinese Standard GB/T17671-1999,,,,,,176.00,,,,,,,,,,,,40 X 40 X 160, Chinese Standard GB/T17671-1999,,,30.05,,,,,,,,,,,,,,,,,,,,,,
T20c,500.00,"Ordinary Portland cement, with a strength class of 52.5",52.50,150.00,350.00,Class F,0.00,0.00,0.00,0.00,0.00,0.00,0.00,,0.00,0.00,0.00,0.00,240.00,Iron Tailings ,960.00,Natural River sand,0.30,Steel Fiber ,156.00,13.00,0.200,2000.000,,,,,,,,165.00, polycarboxylate-based superplasticizer,9.80,Steam Curing ,80.00,,,Chinese Standard GB/T 2419-2005,,165.00,40 X 40 X 160, Chinese Standard GB/T17671-1999,,,,,,171.00,,,,,,,,,,,,40 X 40 X 160, Chinese Standard GB/T17671-1999,,,32.00,,,,,,,,,,,,,,,,,,,,,,
T30-c,500.00,"Ordinary Portland cement, with a strength class of 52.5",52.50,150.00,350.00,Class F,0.00,0.00,0.00,0.00,0.00,0.00,0.00,,0.00,0.00,0.00,0.00,360.00,Iron Tailings ,840.00,Natural River sand,0.30,Steel Fiber ,156.00,13.00,0.200,2000.000,,,,,,,,170.00, polycarboxylate-based superplasticizer,9.80,Steam Curing ,80.00,,,Chinese Standard GB/T 2419-2005,,160.00,40 X 40 X 160, Chinese Standard GB/T17671-1999,,,,,,168.00,,,,,,,,,,,,40 X 40 X 160, Chinese Standard GB/T17671-1999,,,32.50,,,,,,,,,,,,,,,,,,,,,,
T40-c,500.00,"Ordinary Portland cement, with a strength class of 52.5",52.50,150.00,350.00,Class F,0.00,0.00,0.00,0.00,0.00,0.00,0.00,,0.00,0.00,0.00,0.00,480.00,Iron Tailings ,720.00,Natural River sand,0.30,Steel Fiber ,156.00,13.00,0.200,2000.000,,,,,,,,175.00, polycarboxylate-based superplasticizer,9.80,Steam Curing ,80.00,,,Chinese Standard GB/T 2419-2005,,180.00,40 X 40 X 160, Chinese Standard GB/T17671-1999,,,,,,159.50,,,,,,,,,,,,40 X 40 X 160, Chinese Standard GB/T17671-1999,,,33.00,,,,,,,,,,,,,,,,,,,,,,
T50-c,500.00,"Ordinary Portland cement, with a strength class of 52.5",52.50,150.00,350.00,Class F,0.00,0.00,0.00,0.00,0.00,0.00,0.00,,0.00,0.00,0.00,0.00,600.00,Iron Tailings ,600.00,Natural River sand,0.30,Steel Fiber ,156.00,13.00,0.200,2000.000,,,,,,,,180.00, polycarboxylate-based superplasticizer,9.80,Steam Curing ,80.00,,,Chinese Standard GB/T 2419-2005,,180.00,40 X 40 X 160, Chinese Standard GB/T17671-1999,,,,,,149.50,,,,,,,,,,,,40 X 40 X 160, Chinese Standard GB/T17671-1999,,,33.50,,,,,,,,,,,,,,,,,,,,,,
T100-c,500.00,"Ordinary Portland cement, with a strength class of 52.5",52.50,150.00,350.00,Class F,0.00,0.00,0.00,0.00,0.00,0.00,0.00,,0.00,0.00,0.00,0.00,1200.00,Iron Tailings ,0.00,,,Steel Fiber ,156.00,13.00,0.200,2000.000,,,,,,,,200.00, polycarboxylate-based superplasticizer,9.80,Steam Curing ,80.00,,,Chinese Standard GB/T 2419-2005,,150.00,40 X 40 X 160, Chinese Standard GB/T17671-1999,,,,,,141.00,,,,,,,,,,,,40 X 40 X 160, Chinese Standard GB/T17671-1999,,,31.50,,,,,,,,,,,,,,,,,,,,,,
UHPC-1,890.00,"Portland
cement (Type I)",,0.00,0.00,,0.00,0.00,0.00,0.00,0.00,0.00,0.00,,0.00,0.00,0.00,0.00,0.00,,890.00,Natural River sand,4.75,,,,,,,,,,,,,178.00,"HRWR admixture
was carboxylate-based",30.2,Standard Curing ,21,100,, ASTM C1437,,197.50,50 x 50 x 50 , ASTM C109/C109M,59,,95.7,,,106.3,108.8,114.1,,,,,,,,,,,,,,,,,,,,,,,,,,,,,,,,,USA,"Development of ultra-high performance concrete with locally available
materials

https://doi.org/10.1016/j.conbuildmat.2016.12.040",2016,Ref-63-Research
UHPC-2,890.00,"Portland
cement (Type I)",,0.00,0.00,,0.00,0.00,0.00,0.00,0.00,0.00,0.00,,0.00,0.00,0.00,0.00,0.00,,890.00,Natural River sand,0.6,,,,,,,,,,,,,178.00,"HRWR admixture
was carboxylate-based",30.2,Standard Curing ,21,100,, ASTM C1437,,185.00,50 x 50 x 50 , ASTM C109/C109M,70.7,,97.4,,,113.2,113.8,118.1,,,,,,,,,,,,,,,,,,,,,,,,,,,,,,,,,,,,
UHPC-3,845.50,"Portland
cement (Type I)",,44.50,0.00,,0.00,0.00,0.00,0.00,0.00,0.00,0.00,,0.00,0.00,0.00,0.00,0.00,,890.00,Natural River sand,4.75,,,,,,,,,,,,,178.00,"HRWR admixture
was carboxylate-based",30.2,Standard Curing ,21,100,, ASTM C1437,,195.00,50 x 50 x 50 , ASTM C109/C109M,73.2,,105.7,,,117.2,120.1,125.4,,,,,,,,,,,,,,,,,,,,,,,,,,,,,,,,,,,,
UHPC-4,801.00,"Portland
cement (Type I)",,89.00,0.00,,0.00,0.00,0.00,0.00,0.00,0.00,0.00,,0.00,0.00,0.00,0.00,0.00,,890.00,Natural River sand,4.75,,,,,,,,,,,,,178.00,"HRWR admixture
was carboxylate-based",30.2,Standard Curing ,21,100,, ASTM C1437,,190.00,50 x 50 x 50 , ASTM C109/C109M,75.7,,102.6,,,118.6,127.4,127.6,,,,,,,,,,,,,,,,,,,,,,,,,,,,,,,,,,,,
UHPC-5,756.50,"Portland
cement (Type I)",,133.50,0.00,,0.00,0.00,0.00,0.00,0.00,0.00,0.00,,0.00,0.00,0.00,0.00,0.00,,890.00,Natural River sand,4.75,,,,,,,,,,,,,178.00,"HRWR admixture
was carboxylate-based",30.2,Standard Curing ,21,100,, ASTM C1437,,195.00,50 x 50 x 50 , ASTM C109/C109M,70.5,,96.8,,,118,120.1,120.9,,,,,,,,,,,,,,,,,,,,,,,,,,,,,,,,,,,,
UHPC-6,712.00,"Portland
cement (Type I)",,178.00,0.00,,0.00,0.00,0.00,0.00,0.00,0.00,0.00,,0.00,0.00,0.00,0.00,0.00,,890.00,Natural River sand,4.75,,,,,,,,,,,,,178.00,"HRWR admixture
was carboxylate-based",30.2,Standard Curing ,21,100,, ASTM C1437,,182.50,50 x 50 x 50 , ASTM C109/C109M,62.1,,95.9,,,111,117.2,118.6,,,,,,,,,,,,,,,,,,,,,,,,,,,,,,,,,,,,
UHPC-7,845.50,"Portland
cement (Type I)",,44.50,0.00,,0.00,0.00,0.00,0.00,0.00,0.00,0.00,,0.00,0.00,0.00,0.00,0.00,,890.00,Natural River sand,0.6,,,,,,,,,,,,,178.00,"HRWR admixture
was carboxylate-based",30.2,Standard Curing ,21,100,, ASTM C1437,,187.50,50 x 50 x 50 , ASTM C109/C109M,77.8,,106.1,,,116.6,124.1,126.2,,,,,,,,,,,,,,,,,,,,,,,,,,,,,,,,,,,,
UHPC-8,712.00,"Portland
cement (Type I)",,0.00,178.00,Class C,0.00,0.00,0.00,0.00,0.00,0.00,0.00,,0.00,0.00,0.00,0.00,0.00,,890.00,Natural River sand,4.75,,,,,,,,,,,,,178.00,"HRWR admixture
was carboxylate-based",30.2,Standard Curing ,21,100,, ASTM C1437,,202.50,50 x 50 x 50 , ASTM C109/C109M,53.7,,99.2,,,109.9,110.3,117.5,,,,,,,,,,,,,,,,,,,,,,,,,,,,,,,,,,,,
UHPC-9,623.00,"Portland
cement (Type I)",,0.00,267.00,Class C,0.00,0.00,0.00,0.00,0.00,0.00,0.00,,0.00,0.00,0.00,0.00,0.00,,890.00,Natural River sand,4.75,,,,,,,,,,,,,178.00,"HRWR admixture
was carboxylate-based",30.2,Standard Curing ,21,100,, ASTM C1437,,200.00,50 x 50 x 50 , ASTM C109/C109M,24.6,,101.2,,,114.8,117.2,119.3,,,,,,,,,,,,,,,,,,,,,,,,,,,,,,,,,,,,
UHPC-10,534.00,"Portland
cement (Type I)",,0.00,356.00,Class C,0.00,0.00,0.00,0.00,0.00,0.00,0.00,,0.00,0.00,0.00,0.00,0.00,,890.00,Natural River sand,4.75,,,,,,,,,,,,,178.00,"HRWR admixture
was carboxylate-based",30.2,Standard Curing ,21,100,, ASTM C1437,,207.50,50 x 50 x 50 , ASTM C109/C109M,4.1,,75.8,,,102.6,110.9,119.1,,,,,,,,,,,,,,,,,,,,,,,,,,,,,,,,,,,,
UHPC-11,667.50,"Portland
cement (Type I)",,44.50,178.00,Class C,0.00,0.00,0.00,0.00,0.00,0.00,0.00,,0.00,0.00,0.00,0.00,0.00,,890.00,Natural River sand,4.75,,,,,,,,,,,,,178.00,"HRWR admixture
was carboxylate-based",30.2,Standard Curing ,21,100,, ASTM C1437,,202.50,50 x 50 x 50 , ASTM C109/C109M,52.8,,92.8,,,112.8,113.8,119.7,,,,,,,,,,,,,,,,,,,,,,,,,,,,,,,,,,,,
UHPC-12,1009.00,"Portland
cement (Type I)",,0.00,0.00,,0.00,0.00,0.00,0.00,0.00,0.00,0.00,,0.00,0.00,0.00,0.00,0.00,,1009.00,Natural River sand,4.75,,,,,,,,,,,,,201.80,"HRWR admixture
was carboxylate-based",34.2,Standard Curing ,21,100,, ASTM C1437,,202.50,50 x 50 x 50 , ASTM C109/C109M,72.8,,102.8,,,113.8,126.2,139.3,,,,,,,,,,,,,,,,,,,,,,,,,,,,,,,,,,,,
UHPC-13,1009.00,"Portland
cement (Type I)",,0.00,0.00,,0.00,0.00,0.00,0.00,0.00,0.00,0.00,,0.00,0.00,0.00,0.00,0.00,,1009.00,Natural River sand,0.6,,,,,,,,,,,,,201.80,"HRWR admixture
was carboxylate-based",34.2,Standard Curing ,21,100,, ASTM C1437,,195.00,50 x 50 x 50 , ASTM C109/C109M,73.2,,102.3,,,115.2,129.3,149.7,,,,,,,,,,,,,,,,,,,,,,,,,,,,,,,,,,,,
UHPC-14,958.55,"Portland
cement (Type I)",,50.45,0.00,,0.00,0.00,0.00,0.00,0.00,0.00,0.00,,0.00,0.00,0.00,0.00,0.00,,1009.00,Natural River sand,0.6,,,,,,,,,,,,,201.80,"HRWR admixture
was carboxylate-based",34.2,Standard Curing ,21,100,, ASTM C1437,,190.00,50 x 50 x 50 , ASTM C109/C109M,80.1,,102.8,,,115.4,129,155.2,,,,,,,,,,,,,,,,,,,,,,,,,,,,,,,,,,,,
UHPC-15,756.75,"Portland
cement (Type I)",,50.45,201.80,Class C,0.00,0.00,0.00,0.00,0.00,0.00,0.00,,0.00,0.00,0.00,0.00,0.00,,1009.00,Natural River sand,0.6,,,,,,,,,,,,,201.80,"HRWR admixture
was carboxylate-based",34.2,Standard Curing ,21,100,, ASTM C1437,,205.00,50 x 50 x 50 , ASTM C109/C109M,53.1,,101.5,,,114.5,131.7,152.1,,,,,,,,,,,,,,,,,,,,,,,,,,,,,,,,,,,,
UHPC-16-I,1076.77,"Portland
cement (Type I)",,286.23,0.00,,0.00,0.00,0.00,0.00,0.00,0.00,0.00,,0.00,0.00,0.00,0.00,0.00,,1363.00,Natural River sand,0.075,,,,,,,,,,,,,272.60,"HRWR admixture
was carboxylate-based",46.2,Standard Curing ,21,100,, ASTM C1437,,180.00,50 x 50 x 50 , ASTM C109/C109M,,,,,,125.90,,,,,,,,,,,,,,,,,,,,,,,,,,,,,,,,,,,,,,
UHPC-16-II,1076.77,"Portland
cement (Type I)",,286.23,0.00,,0.00,0.00,0.00,0.00,0.00,0.00,0.00,,0.00,0.00,0.00,0.00,0.00,,1363.00,Natural River sand,0.075,Straight Steel fiber ,234.00,12.70,0.200,,,,,,,,,272.60,"HRWR admixture
was carboxylate-based",46.2,Standard Curing ,21,100,, ASTM C1437,,175.00,50 x 50 x 50 , ASTM C109/C109M,,,,,,137.00,,,,,,,,,,,,,,,,,,,,,,,,,,,,,,,,,,,,,,
UHPC-16-I,1076.77,"Portland
cement (Type I)",,286.23,0.00,,0.00,0.00,0.00,0.00,0.00,0.00,0.00,,0.00,0.00,0.00,0.00,0.00,,1363.00,Natural River sand,0.075,,,,,,,,,,,,,272.60,"HRWR admixture
was carboxylate-based",46.2,Heat Curing ,90,100,,,,,50 x 50 x 50 , ASTM C109/C109M,,,,,,159.70,,,,,,,,,,,,,,,,,,,,,,,,,,,,,,,,,,,,,,
UHPC-16-II,1076.77,"Portland
cement (Type I)",,286.23,0.00,,0.00,0.00,0.00,0.00,0.00,0.00,0.00,,0.00,0.00,0.00,0.00,0.00,,1363.00,Natural River sand,0.075,Straight Steel fiber ,234.00,12.70,0.200,,,,,,,,,272.60,"HRWR admixture
was carboxylate-based",46.2,Heat Curing ,90,100,,,,,50 x 50 x 50 , ASTM C109/C109M,,,,,,170.60,,,,,,,,,,,,,,,,,,,,,,,,,,,,,,,,,,,,,,
P0T0,819.00,ordinary Portland cement (P.O 52.5),52.50,109.00,164.00,Class F,0.00,0.00,0.00,0.00,0.00,0.00,0.00,,0.00,0.00,0.00,0.00,0.00,,1092.00,quartz sand ,1.18,Straight  Steel Fiber ,156.00,13.00,0.220,,,,,,,,,196.60,,22.14,Steam Curing ,80.00,,,,,272.00,100 X 100 X 100,GB/T 31387-2015,,,,,,141.00,,,,,GB/T 31387-2015,18.50,,,,,,100 X 100 X 400,ASTM C1609,,,21.38,,,101.73,,,,,,,ASTM C157,475.00,490.00,,,ASTM C1202,97.00,,,China  ,"Properties of Ultra-High Performance Concrete incorporating iron 
tailings powder and iron tailings sand 

https://doi.org/10.1016/j.jobe.2024.108442",2024,Ref-64-Research
P1T0,737.10,ordinary Portland cement (P.O 52.5),52.50,109.00,164.00,Class F,0.00,0.00,0.00,0.00,0.00,0.00,0.00,,0.00,0.00,0.00,0.00,81.90,Iron Tailings ,1092.00,quartz sand ,1.18,Straight  Steel Fiber ,156.00,13.00,0.220,,,,,,,,,196.60,,22.14,Steam Curing ,80.00,,,,,264.00,100 X 100 X 100,GB/T 31387-2015,,,,,,148.00,,,,,GB/T 31387-2015,19.20,,,,,,100 X 100 X 400,ASTM C1609,,,22.24,,,104.24,,,,,,,ASTM C157,435.00,455.00,,,ASTM C1202,110.00,,,,,,
P2T0,655.20,ordinary Portland cement (P.O 52.5),52.50,109.00,164.00,Class F,0.00,0.00,0.00,0.00,0.00,0.00,0.00,,0.00,0.00,0.00,0.00,163.80,Iron Tailings ,1092.00,quartz sand ,1.18,Straight  Steel Fiber ,156.00,13.00,0.220,,,,,,,,,196.60,,22.14,Steam Curing ,80.00,,,,,254.00,100 X 100 X 100,GB/T 31387-2015,,,,,,151.00,,,,,GB/T 31387-2015,19.00,,,,,,100 X 100 X 400,ASTM C1609,,,22.79,,,106.15,,,,,,,ASTM C157,420.00,445,,,ASTM C1202,120.00,,,,,,
P3T0,573.30,ordinary Portland cement (P.O 52.5),52.50,109.00,164.00,Class F,0.00,0.00,0.00,0.00,0.00,0.00,0.00,,0.00,0.00,0.00,0.00,245.70,Iron Tailings ,1092.00,quartz sand ,1.18,Straight  Steel Fiber ,156.00,13.00,0.220,,,,,,,,,196.60,,22.14,Steam Curing ,80.00,,,,,246.00,100 X 100 X 100,GB/T 31387-2015,,,,,,146.00,,,,,GB/T 31387-2015,16.50,,,,,,100 X 100 X 400,ASTM C1609,,,20.88,,,97.86,,,,,,,ASTM C157,400.00,425.00,,,ASTM C1202,126.00,,,,,,
P2T1,655.20,ordinary Portland cement (P.O 52.5),52.50,109.00,164.00,Class F,0.00,0.00,0.00,0.00,0.00,0.00,0.00,,0.00,0.00,0.00,0.00,436.80,Iron Tailings ,819.00,quartz sand ,1.18,Straight  Steel Fiber ,156.00,13.00,0.220,,,,,,,,,196.60,,22.14,Steam Curing ,80.00,,,,,248.00,100 X 100 X 100,GB/T 31387-2015,,,,,,145.00,,,,,GB/T 31387-2015,18.80,,,,,,100 X 100 X 400,ASTM C1609,,,22.30,,,101.82,,,,,,,ASTM C157,390.00,410.00,,,ASTM C1202,120.00,,,,,,
P2T2,655.20,ordinary Portland cement (P.O 52.5),52.50,109.00,164.00,Class F,0.00,0.00,0.00,0.00,0.00,0.00,0.00,,0.00,0.00,0.00,0.00,709.80,Iron Tailings ,546.00,quartz sand ,1.18,Straight  Steel Fiber ,156.00,13.00,0.220,,,,,,,,,196.60,,22.14,Steam Curing ,80.00,,,,,243.00,100 X 100 X 100,GB/T 31387-2015,,,,,,145.00,,,,,GB/T 31387-2015,19.50,,,,,,100 X 100 X 400,ASTM C1609,,,23.27,,,110.99,,,,,,,ASTM C157,370.00,390.00,,,ASTM C1202,127.00,,,,,,
P2T3,655.20,ordinary Portland cement (P.O 52.5),52.50,109.00,164.00,Class F,0.00,0.00,0.00,0.00,0.00,0.00,0.00,,0.00,0.00,0.00,0.00,982.80,Iron Tailings ,273.00,quartz sand ,1.18,Straight  Steel Fiber ,156.00,13.00,0.220,,,,,,,,,196.60,,22.14,Steam Curing ,80.00,,,,,239.00,100 X 100 X 100,GB/T 31387-2015,,,,,,139.00,,,,,GB/T 31387-2015,18.20,,,,,,100 X 100 X 400,ASTM C1609,,,19.89,,,93.51,,,,,,,ASTM C157,315.00,340.00,,,ASTM C1202,134.00,,,,,,
P2T4,655.20,ordinary Portland cement (P.O 52.5),52.50,109.00,164.00,Class F,0.00,0.00,0.00,0.00,0.00,0.00,0.00,,0.00,0.00,0.00,0.00,1255.80,Iron Tailings ,0.00,,,Straight  Steel Fiber ,156.00,13.00,0.220,,,,,,,,,196.60,,22.14,Steam Curing ,80.00,,,,,236.00,100 X 100 X 100,GB/T 31387-2015,,,,,,139.00,,,,,GB/T 31387-2015,17.80,,,,,,100 X 100 X 400,ASTM C1609,,,18.32,,,87.04,,,,,,,ASTM C157,275.00,290.00,,,ASTM C1202,142.00,,,,,,
CTRL,830.00,"Portland cement (CEM I 42,5)",42.50,291.00,0.00,,0.00,0.00,0.00,0.00,0.00,0.00,0.00,,0.00,0.00,0.00,0.00,0.00,,977.00,Quartz Sand ,3.00,Straight  Steel Fiber ,234.00,6.00,0.150,2250.000,,,,,,,,151.00,polycarboxylate based superplasticizer (SP),55.00,Autoclave Curing ,210.00,,2 MPa for 8hrs,,,115.00,50 x 50 x50 ,,,,,,,262.00,,,,,,,,,,,,,,,,,,,,,,,,,,,,,,,,,,,Turkey,"Utilization of fly ash and ground granulated blast furnace slag as an alternative silica source in reactive powder concrete

https://doi.org/10.1016/j.fuel.2008.03.005",2008,Ref-65-Research
F20,664.00,"Portland cement (CEM I 42,5)",42.50,291.00,166.00,Class C,0.00,0.00,0.00,0.00,0.00,0.00,0.00,,0.00,0.00,0.00,0.00,0.00,,920.00,Quartz Sand ,3.00,Straight  Steel Fiber ,234.00,6.00,0.150,2250.000,,,,,,,,151.00,polycarboxylate based superplasticizer (SP),58.00,Autoclave Curing ,210.00,,2 MPa for 8hrs,,,114.00,50 x 50 x50 ,,,,,,,248.00,,,,,,,,,,,,,,,,,,,,,,,,,,,,,,,,,,,,,,
F40,498.00,"Portland cement (CEM I 42,5)",42.50,291.00,332.00,Class C,0.00,0.00,0.00,0.00,0.00,0.00,0.00,,0.00,0.00,0.00,0.00,0.00,,861.00,Quartz Sand ,3.00,Straight  Steel Fiber ,234.00,6.00,0.150,2250.000,,,,,,,,151.00,polycarboxylate based superplasticizer (SP),62.00,Autoclave Curing ,210.00,,2 MPa for 8hrs,,,114.00,50 x 50 x50 ,,,,,,,229.00,,,,,,,,,,,,,,,,,,,,,,,,,,,,,,,,,,,,,,
F60,332.00,"Portland cement (CEM I 42,5)",42.50,291.00,498.00,Class C,0.00,0.00,0.00,0.00,0.00,0.00,0.00,,0.00,0.00,0.00,0.00,0.00,,804.00,Quartz Sand ,3.00,Straight  Steel Fiber ,234.00,6.00,0.150,2250.000,,,,,,,,151.00,polycarboxylate based superplasticizer (SP),65.00,Autoclave Curing ,210.00,,2 MPa for 8hrs,,,110.00,50 x 50 x50 ,,,,,,,167.00,,,,,,,,,,,,,,,,,,,,,,,,,,,,,,,,,,,,,,
G20,664.00,"Portland cement (CEM I 42,5)",42.50,291.00,0.00,,0.00,0.00,0.00,0.00,0.00,166.00,0.00,,0.00,0.00,0.00,0.00,0.00,,961.00,Quartz Sand ,3.00,Straight  Steel Fiber ,234.00,6.00,0.150,2250.000,,,,,,,,151.00,polycarboxylate based superplasticizer (SP),55.00,Autoclave Curing ,210.00,,2 MPa for 8hrs,,,115.00,50 x 50 x50 ,,,,,,,254.00,,,,,,,,,,,,,,,,,,,,,,,,,,,,,,,,,,,,,,
G40,498.00,"Portland cement (CEM I 42,5)",42.50,291.00,0.00,,0.00,0.00,0.00,0.00,0.00,332.00,0.00,,0.00,0.00,0.00,0.00,0.00,,945.00,Quartz Sand ,3.00,Straight  Steel Fiber ,234.00,6.00,0.150,2250.000,,,,,,,,151.00,polycarboxylate based superplasticizer (SP),55.00,Autoclave Curing ,210.00,,2 MPa for 8hrs,,,117.00,50 x 50 x50 ,,,,,,,244.00,,,,,,,,,,,,,,,,,,,,,,,,,,,,,,,,,,,,,,
G60,332.00,"Portland cement (CEM I 42,5)",42.50,291.00,0.00,,0.00,0.00,0.00,0.00,0.00,498.00,0.00,,0.00,0.00,0.00,0.00,0.00,,929.00,Quartz Sand ,3.00,Straight  Steel Fiber ,234.00,6.00,0.150,2250.000,,,,,,,,151.00,polycarboxylate based superplasticizer (SP),55.00,Autoclave Curing ,210.00,,2 MPa for 8hrs,,,117.00,50 x 50 x50 ,,,,,,,202.00,,,,,,,,,,,,,,,,,,,,,,,,,,,,,,,,,,,,,,
 SF0,830.00,"Portland cement (CEM I 42,5)",42.50,0.00,0.00,,0.00,0.00,0.00,0.00,0.00,0.00,0.00,,0.00,0.00,0.00,0.00,0.00,,1316.00,Quartz Sand ,3.00,Straight  Steel Fiber ,234.00,6.00,0.150,2250.000,,,,,,,,151.00,polycarboxylate based superplasticizer (SP),32.00,Autoclave Curing ,210.00,,2 MPa for 8hrs,,,110.00,50 x 50 x50 ,,,,,,,171.00,,,,,,,,,,,,,,,,,,,,,,,,,,,,,,,,,,,,,,
SF10,830.00,"Portland cement (CEM I 42,5)",42.50,83.00,0.00,,0.00,0.00,0.00,0.00,0.00,0.00,0.00,,0.00,0.00,0.00,0.00,0.00,,1219.00,Quartz Sand ,3.00,Straight  Steel Fiber ,234.00,6.00,0.150,2250.000,,,,,,,,151.00,polycarboxylate based superplasticizer (SP),38.00,Autoclave Curing ,210.00,,2 MPa for 8hrs,,,112.00,50 x 50 x50 ,,,,,,,204.00,,,,,,,,,,,,,,,,,,,,,,,,,,,,,,,,,,,,,,
SF20,830.00,"Portland cement (CEM I 42,5)",42.50,166.00,0.00,,0.00,0.00,0.00,0.00,0.00,0.00,0.00,,0.00,0.00,0.00,0.00,0.00,,1122.00,Quartz Sand ,3.00,Straight  Steel Fiber ,234.00,6.00,0.150,2250.000,,,,,,,,151.00,polycarboxylate based superplasticizer (SP),44.00,Autoclave Curing ,210.00,,2 MPa for 8hrs,,,112.00,50 x 50 x50 ,,,,,,,239.00,,,,,,,,,,,,,,,,,,,,,,,,,,,,,,,,,,,,,,
SF25,830.00,"Portland cement (CEM I 42,5)",42.50,208.00,0.00,,0.00,0.00,0.00,0.00,0.00,0.00,0.00,,0.00,0.00,0.00,0.00,0.00,,1074.00,Quartz Sand ,3.00,Straight  Steel Fiber ,234.00,6.00,0.150,2250.000,,,,,,,,151.00,polycarboxylate based superplasticizer (SP),50.00,Autoclave Curing ,210.00,,2 MPa for 8hrs,,,115.00,50 x 50 x50 ,,,,,,,249.00,,,,,,,,,,,,,,,,,,,,,,,,,,,,,,,,,,,,,,
SF30,830.00,"Portland cement (CEM I 42,5)",42.50,249.00,0.00,,0.00,0.00,0.00,0.00,0.00,0.00,0.00,,0.00,0.00,0.00,0.00,0.00,,1025.00,Quartz Sand ,3.00,Straight  Steel Fiber ,234.00,6.00,0.150,2250.000,,,,,,,,151.00,polycarboxylate based superplasticizer (SP),53.00,Autoclave Curing ,210.00,,2 MPa for 8hrs,,,115.00,50 x 50 x50 ,,,,,,,250.00,,,,,,,,,,,,,,,,,,,,,,,,,,,,,,,,,,,,,,
 SF35,830.00,"Portland cement (CEM I 42,5)",42.50,291.00,0.00,,0.00,0.00,0.00,0.00,0.00,0.00,0.00,,0.00,0.00,0.00,0.00,0.00,,977.00,Quartz Sand ,3.00,Straight  Steel Fiber ,234.00,6.00,0.150,2250.000,,,,,,,,151.00,polycarboxylate based superplasticizer (SP),55.00,Autoclave Curing ,210.00,,2 MPa for 8hrs,,,115.00,50 x 50 x50 ,,,,,,,259.00,,,,,,,,,,,,,,,,,,,,,,,,,,,,,,,,,,,,,,
SF40,830.00,"Portland cement (CEM I 42,5)",42.50,332.00,0.00,,0.00,0.00,0.00,0.00,0.00,0.00,0.00,,0.00,0.00,0.00,0.00,0.00,,928.00,Quartz Sand ,3.00,Straight  Steel Fiber ,234.00,6.00,0.150,2250.000,,,,,,,,151.00,polycarboxylate based superplasticizer (SP),57.00,Autoclave Curing ,210.00,,2 MPa for 8hrs,,,116.00,50 x 50 x50 ,,,,,,,248.00,,,,,,,,,,,,,,,,,,,,,,,,,,,,,,,,,,,,,,
SF45,830.00,"Portland cement (CEM I 42,5)",42.50,374.00,0.00,,0.00,0.00,0.00,0.00,0.00,0.00,0.00,,0.00,0.00,0.00,0.00,0.00,,877.00,Quartz Sand ,3.00,Straight  Steel Fiber ,234.00,6.00,0.150,2250.000,,,,,,,,151.00,polycarboxylate based superplasticizer (SP),59.00,Autoclave Curing ,210.00,,2 MPa for 8hrs,,,118.00,50 x 50 x50 ,,,,,,,246.00,,,,,,,,,,,,,,,,,,,,,,,,,,,,,,,,,,,,,,
CTRL,830.00,"Portland cement (CEM I 42,5)",42.50,291.00,0.00,,0.00,0.00,0.00,0.00,0.00,0.00,0.00,,0.00,0.00,0.00,0.00,0.00,,977.00,Quartz Sand ,3.00,Straight  Steel Fiber ,234.00,6.00,0.150,2250.000,,,,,,,,151.00,polycarboxylate based superplasticizer (SP),55.00,Autoclave Curing ,210.00,,2 MPa for 8hrs,,,115.00,50 x 50 x50 ,,,,,,,262.00,,,,,,,,,,,,,,,,,,,,,,,,,,,,,,,,,,,,,,
C10F10,664.00,"Portland cement (CEM I 42,5)",42.50,291.00,83.00,Class C,0.00,0.00,0.00,0.00,0.00,83.00,0.00,,0.00,0.00,0.00,0.00,0.00,,940.00,Quartz Sand ,3.00,Straight  Steel Fiber ,234.00,6.00,0.150,2250.000,,,,,,,,151.00,polycarboxylate based superplasticizer (SP),58.00,Autoclave Curing ,210.00,,2 MPa for 8hrs,,,115.00,50 x 50 x50 ,,,,,,,262.00,,,,,,,,,,,,,,,,,,,,,,,,,,,,,,,,,,,,,,
C10F20,581.00,"Portland cement (CEM I 42,5)",42.50,291.00,166.00,Class C,0.00,0.00,0.00,0.00,0.00,83.00,0.00,,0.00,0.00,0.00,0.00,0.00,,912.00,Quartz Sand ,3.00,Straight  Steel Fiber ,234.00,6.00,0.150,2250.000,,,,,,,,151.00,polycarboxylate based superplasticizer (SP),60.00,Autoclave Curing ,210.00,,2 MPa for 8hrs,,,114.00,50 x 50 x50 ,,,,,,,253.00,,,,,,,,,,,,,,,,,,,,,,,,,,,,,,,,,,,,,,
C10F30,498.00,"Portland cement (CEM I 42,5)",42.50,291.00,249.00,Class C,0.00,0.00,0.00,0.00,0.00,83.00,0.00,,0.00,0.00,0.00,0.00,0.00,,883.00,Quartz Sand ,3.00,Straight  Steel Fiber ,234.00,6.00,0.150,2250.000,,,,,,,,151.00,polycarboxylate based superplasticizer (SP),62.00,Autoclave Curing ,210.00,,2 MPa for 8hrs,,,114.00,50 x 50 x50 ,,,,,,,234.00,,,,,,,,,,,,,,,,,,,,,,,,,,,,,,,,,,,,,,
C20F10,581.00,"Portland cement (CEM I 42,5)",42.50,291.00,83.00,Class C,0.00,0.00,0.00,0.00,0.00,166.00,0.00,,0.00,0.00,0.00,0.00,0.00,,932.00,Quartz Sand ,3.00,Straight  Steel Fiber ,234.00,6.00,0.150,2250.000,,,,,,,,151.00,polycarboxylate based superplasticizer (SP),58.00,Autoclave Curing ,210.00,,2 MPa for 8hrs,,,115.00,50 x 50 x50 ,,,,,,,239.00,,,,,,,,,,,,,,,,,,,,,,,,,,,,,,,,,,,,,,
C20F20,498.00,"Portland cement (CEM I 42,5)",42.50,291.00,166.00,Class C,0.00,0.00,0.00,0.00,0.00,166.00,0.00,,0.00,0.00,0.00,0.00,0.00,,904.00,Quartz Sand ,3.00,Straight  Steel Fiber ,234.00,6.00,0.150,2250.000,,,,,,,,151.00,polycarboxylate based superplasticizer (SP),60.00,Autoclave Curing ,210.00,,2 MPa for 8hrs,,,115.00,50 x 50 x50 ,,,,,,,240.00,,,,,,,,,,,,,,,,,,,,,,,,,,,,,,,,,,,,,,
C30F10,498.00,"Portland cement (CEM I 42,5)",42.50,291.00,83.00,Class C,0.00,0.00,0.00,0.00,0.00,249.00,0.00,,0.00,0.00,0.00,0.00,0.00,,924.00,Quartz Sand ,3.00,Straight  Steel Fiber ,234.00,6.00,0.150,2250.000,,,,,,,,151.00,polycarboxylate based superplasticizer (SP),58.00,Autoclave Curing ,210.00,,2 MPa for 8hrs,,,114.00,50 x 50 x50 ,,,,,,,230.00,,,,,,,,,,,,,,,,,,,,,,,,,,,,,,,,,,,,,,
C30F30,332.00,"Portland cement (CEM I 42,5)",42.50,291.00,249.00,Class C,0.00,0.00,0.00,0.00,0.00,249.00,0.00,,0.00,0.00,0.00,0.00,0.00,,867.00,Quartz Sand ,3.00,Straight  Steel Fiber ,234.00,6.00,0.150,2250.000,,,,,,,,151.00,polycarboxylate based superplasticizer (SP),62.00,Autoclave Curing ,210.00,,2 MPa for 8hrs,,,114.00,50 x 50 x50 ,,,,,,,189.00,,,,,,,,,,,,,,,,,,,,,,,,,,,,,,,,,,,,,,
CTRL,830.00,"Portland cement (CEM I 42,5)",42.50,291.00,0.00,,0.00,0.00,0.00,0.00,0.00,0.00,0.00,,0.00,0.00,0.00,0.00,0.00,,977.00,Quartz Sand ,3.00,Straight  Steel Fiber ,234.00,6.00,0.150,2250.000,,,,,,,,151.00,polycarboxylate based superplasticizer (SP),55.00,Autoclave Curing ,210.00,,2 MPa for 8hrs,,,115.00,50 x 50 x50 ,,,,,,,270.00,,,,,,,,,,,,,,,,,,,,,,,,,,,,,,,,,,,,,,
G10F10,664.00,"Portland cement (CEM I 42,5)",42.50,205.00,83.00,Class C,0.00,0.00,0.00,0.00,0.00,83.00,0.00,,0.00,0.00,0.00,0.00,0.00,,1041.00,Quartz Sand ,3.00,Straight  Steel Fiber ,234.00,6.00,0.150,2250.000,,,,,,,,151.00,polycarboxylate based superplasticizer (SP),35.00,Autoclave Curing ,210.00,,2 MPa for 8hrs,,,115.00,50 x 50 x50 ,,,,,,,281.00,,,,,,,,,,,,,,,,,,,,,,,,,,,,,,,,,,,,,,
G10F20,581.00,"Portland cement (CEM I 42,5)",42.50,157.00,166.00,Class C,0.00,0.00,0.00,0.00,0.00,83.00,0.00,,0.00,0.00,0.00,0.00,0.00,,1066.00,Quartz Sand ,3.00,Straight  Steel Fiber ,234.00,6.00,0.150,2250.000,,,,,,,,151.00,polycarboxylate based superplasticizer (SP),34.00,Autoclave Curing ,210.00,,2 MPa for 8hrs,,,113.00,50 x 50 x50 ,,,,,,,250.00,,,,,,,,,,,,,,,,,,,,,,,,,,,,,,,,,,,,,,
G10F30,498.00,"Portland cement (CEM I 42,5)",42.50,110.00,249.00,Class C,0.00,0.00,0.00,0.00,0.00,83.00,0.00,,0.00,0.00,0.00,0.00,0.00,,1094.00,Quartz Sand ,3.00,Straight  Steel Fiber ,234.00,6.00,0.150,2250.000,,,,,,,,151.00,polycarboxylate based superplasticizer (SP),33.00,Autoclave Curing ,210.00,,2 MPa for 8hrs,,,113.00,50 x 50 x50 ,,,,,,,224.00,,,,,,,,,,,,,,,,,,,,,,,,,,,,,,,,,,,,,,
G20F20,498.00,"Portland cement (CEM I 42,5)",42.50,120.00,166.00,Class C,0.00,0.00,0.00,0.00,0.00,166.00,0.00,,0.00,0.00,0.00,0.00,0.00,,1102.00,Quartz Sand ,3.00,Straight  Steel Fiber ,234.00,6.00,0.150,2250.000,,,,,,,,151.00,polycarboxylate based superplasticizer (SP),38.00,Autoclave Curing ,210.00,,2 MPa for 8hrs,,,115.00,50 x 50 x50 ,,,,,,,214.00,,,,,,,,,,,,,,,,,,,,,,,,,,,,,,,,,,,,,,
F20,664.00,"Portland cement (CEM I 42,5)",42.50,195.00,166.00,Class C,0.00,0.00,0.00,0.00,0.00,0.00,0.00,,0.00,0.00,0.00,0.00,0.00,,1030.00,Quartz Sand ,3.00,Straight  Steel Fiber ,234.00,6.00,0.150,2250.000,,,,,,,,151.00,polycarboxylate based superplasticizer (SP),38.00,Autoclave Curing ,210.00,,2 MPa for 8hrs,,,114.00,50 x 50 x50 ,,,,,,,268.00,,,,,,,,,,,,,,,,,,,,,,,,,,,,,,,,,,,,,,
G40,498.00,"Portland cement (CEM I 42,5)",42.50,141.00,0.00,,0.00,0.00,0.00,0.00,0.00,332.00,0.00,,0.00,0.00,0.00,0.00,0.00,,1119.00,Quartz Sand ,3.00,Straight  Steel Fiber ,234.00,6.00,0.150,2250.000,,,,,,,,151.00,polycarboxylate based superplasticizer (SP),35.00,Autoclave Curing ,210.00,,2 MPa for 8hrs,,,117.00,50 x 50 x50 ,,,,,,,232.00,,,,,,,,,,,,,,,,,,,,,,,,,,,,,,,,,,,,,,
B-S0,940.00,"Portland
cement (CEM I 42,5)",42.50,282.00,0.00,,0.00,0.00,0.00,0.00,0.00,0.00,0.00,,0.00,0.00,0.00,0.00,0.00,,1180.00,Bauxite,3.00,Straight  Steel Fiber ,234.00,6.00,0.150,2250.000,,,,,,,,125.00,polycarboxylate based superplasticizer (SP),55.00,Standard Curing ,20.00,,,,,,Cylinder 100 x 100,ASTM C 116 and BS1881,,,183.00,,,200.00,,219.00,,,,,,,,,,75 x 75 x 305,ASTM C 116 and BS1881,,,28.20,,,15.10,,,,,,,,,,,,,,,,Turkey,"Mechanical properties of reactive powder concrete containing high volumes of ground granulated blast furnace slag

https://doi.org/10.1016/j.cemconcomp.2010.07.005",2010,Ref-66-Research
B-S20,752.00,"Portland
cement (CEM I 42,5)",42.50,282.00,0.00,,0.00,0.00,0.00,0.00,0.00,188.00,0.00,,0.00,0.00,0.00,0.00,0.00,,1158.00,Bauxite,3.00,Straight  Steel Fiber ,234.00,6.00,0.150,2250.000,,,,,,,,125.00,polycarboxylate based superplasticizer (SP),55.00,Standard Curing ,20.00,,,,,,Cylinder 100 x 100,ASTM C 116 and BS1881,,,180.00,,,210.00,,219.00,,,,,,,,,,75 x 75 x 305,ASTM C 116 and BS1881,,,29.80,,,15.96,,,,,,,,,,,,,,,,,,,
B-S40,564.00,"Portland
cement (CEM I 42,5)",42.50,282.00,0.00,,0.00,0.00,0.00,0.00,0.00,376.00,0.00,,0.00,0.00,0.00,0.00,0.00,,1137.00,Bauxite,3.00,Straight  Steel Fiber ,234.00,6.00,0.150,2250.000,,,,,,,,125.00,polycarboxylate based superplasticizer (SP),55.00,Standard Curing ,20.00,,,,,,Cylinder 100 x 100,ASTM C 116 and BS1881,,,162.00,,,200.00,,225.00,,,,,,,,,,75 x 75 x 305,ASTM C 116 and BS1881,,,32.10,,,17.27,,,,,,,,,,,,,,,,,,,
B-S60,376.00,"Portland
cement (CEM I 42,5)",42.50,282.00,0.00,,0.00,0.00,0.00,0.00,0.00,564.00,0.00,,0.00,0.00,0.00,0.00,0.00,,1114.00,Bauxite,3.00,Straight  Steel Fiber ,234.00,6.00,0.150,2250.000,,,,,,,,125.00,polycarboxylate based superplasticizer (SP),55.00,Standard Curing ,20.00,,,,,,Cylinder 100 x 100,ASTM C 116 and BS1881,,,140.00,,,190.00,,220.00,,,,,,,,,,75 x 75 x 305,ASTM C 116 and BS1881,,,25.10,,,14.74,,,,,,,,,,,,,,,,,,,
G-S0,940.00,"Portland
cement (CEM I 42,5)",42.50,282.00,0.00,,0.00,0.00,0.00,0.00,0.00,0.00,0.00,,0.00,0.00,0.00,0.00,0.00,,1000.00,Granite + Quartz Sand ,3.00,Straight  Steel Fiber ,234.00,6.00,0.150,2250.000,,,,,,,,125.00,polycarboxylate based superplasticizer (SP),61.00,Standard Curing ,20.00,,,,,,Cylinder 100 x 100,ASTM C 116 and BS1881,,,158,,,180,,,,,,,,,,,,75 x 75 x 305,ASTM C 116 and BS1881,,,29.30,,,14.95,,,,,,,,,,,,,,,,,,,
G-S20,752.00,"Portland
cement (CEM I 42,5)",42.50,226.00,0.00,,0.00,0.00,0.00,0.00,0.00,188.00,0.00,,0.00,0.00,0.00,0.00,0.00,,1048.00,Granite + Quartz Sand ,3.00,Straight  Steel Fiber ,234.00,6.00,0.150,2250.000,,,,,,,,125.00,polycarboxylate based superplasticizer (SP),52.00,Standard Curing ,20.00,,,,,,Cylinder 100 x 100,ASTM C 116 and BS1881,,,162,,,175,,,,,,,,,,,,75 x 75 x 305,ASTM C 116 and BS1881,,,30.00,,,15.42,,,,,,,,,,,,,,,,,,,
G-S40,564.00,"Portland
cement (CEM I 42,5)",42.50,169.00,0.00,,0.00,0.00,0.00,0.00,0.00,376.00,0.00,,0.00,0.00,0.00,0.00,0.00,,1099.00,Granite + Quartz Sand ,3.00,Straight  Steel Fiber ,234.00,6.00,0.150,2250.000,,,,,,,,125.00,polycarboxylate based superplasticizer (SP),44.00,Standard Curing ,20.00,,,,,,Cylinder 100 x 100,ASTM C 116 and BS1881,,,155,,,165,,,,,,,,,,,,75 x 75 x 305,ASTM C 116 and BS1881,,,31.30,,,17.19,,,,,,,,,,,,,,,,,,,
G-S60,376.00,"Portland
cement (CEM I 42,5)",42.50,113.00,0.00,,0.00,0.00,0.00,0.00,0.00,564.00,0.00,,0.00,0.00,0.00,0.00,0.00,,1149.00,Granite + Quartz Sand ,3.00,Straight  Steel Fiber ,234.00,6.00,0.150,2250.000,,,,,,,,125.00,polycarboxylate based superplasticizer (SP),37.00,Standard Curing ,20.00,,,,,,Cylinder 100 x 100,ASTM C 116 and BS1881,,,135,,,160,,,,,,,,,,,,75 x 75 x 305,ASTM C 116 and BS1881,,,30.50,,,17.02,,,,,,,,,,,,,,,,,,,
B-S0,940.00,"Portland
cement (CEM I 42,5)",42.50,282.00,0.00,,0.00,0.00,0.00,0.00,0.00,0.00,0.00,,0.00,0.00,0.00,0.00,0.00,,1180.00,Bauxite,3.00,Straight  Steel Fiber ,234.00,6.00,0.150,2250.000,,,,,,,,125.00,polycarboxylate based superplasticizer (SP),55.00,Steam curing,100.00,,,,,,Cylinder 100 x 100,ASTM C 116 and BS1881,,,,,,270.00,,,,,,,,,,,,75 x 75 x 305,ASTM C 116 and BS1881,,,25.60,,,14.00,,,,,,,,,,,,,,,,,,,
B-S20,752.00,"Portland
cement (CEM I 42,5)",42.50,282.00,0.00,,0.00,0.00,0.00,0.00,0.00,188.00,0.00,,0.00,0.00,0.00,0.00,0.00,,1158.00,Bauxite,3.00,Straight  Steel Fiber ,234.00,6.00,0.150,2250.000,,,,,,,,125.00,polycarboxylate based superplasticizer (SP),55.00,Steam curing,100.00,,,,,,Cylinder 100 x 100,ASTM C 116 and BS1881,,,,,,275.00,,,,,,,,,,,,75 x 75 x 305,ASTM C 116 and BS1881,,,27.20,,,14.90,,,,,,,,,,,,,,,,,,,
B-S40,564.00,"Portland
cement (CEM I 42,5)",42.50,282.00,0.00,,0.00,0.00,0.00,0.00,0.00,376.00,0.00,,0.00,0.00,0.00,0.00,0.00,,1137.00,Bauxite,3.00,Straight  Steel Fiber ,234.00,6.00,0.150,2250.000,,,,,,,,125.00,polycarboxylate based superplasticizer (SP),55.00,Steam curing,100.00,,,,,,Cylinder 100 x 100,ASTM C 116 and BS1881,,,,,,268.00,,,,,,,,,,,,75 x 75 x 305,ASTM C 116 and BS1881,,,28.20,,,13.33,,,,,,,,,,,,,,,,,,,
B-S60,376.00,"Portland
cement (CEM I 42,5)",42.50,282.00,0.00,,0.00,0.00,0.00,0.00,0.00,564.00,0.00,,0.00,0.00,0.00,0.00,0.00,,1114.00,Bauxite,3.00,Straight  Steel Fiber ,234.00,6.00,0.150,2250.000,,,,,,,,125.00,polycarboxylate based superplasticizer (SP),55.00,Steam curing,100.00,,,,,,Cylinder 100 x 100,ASTM C 116 and BS1881,,,,,,248.00,,,,,,,,,,,,75 x 75 x 305,ASTM C 116 and BS1881,,,26.40,,,12.73,,,,,,,,,,,,,,,,,,,
G-S0,940.00,"Portland
cement (CEM I 42,5)",42.50,282.00,0.00,,0.00,0.00,0.00,0.00,0.00,0.00,0.00,,0.00,0.00,0.00,0.00,0.00,,1000.00,Granite + Quartz Sand ,3.00,Straight  Steel Fiber ,234.00,6.00,0.150,2250.000,,,,,,,,125.00,polycarboxylate based superplasticizer (SP),61.00,Steam curing,100.00,,,,,,Cylinder 100 x 100,ASTM C 116 and BS1881,,,,,,198,,,,,,,,,,,,75 x 75 x 305,ASTM C 116 and BS1881,,,26.70,,,14.68,,,,,,,,,,,,,,,,,,,
G-S20,752.00,"Portland
cement (CEM I 42,5)",42.50,226.00,0.00,,0.00,0.00,0.00,0.00,0.00,188.00,0.00,,0.00,0.00,0.00,0.00,0.00,,1048.00,Granite + Quartz Sand ,3.00,Straight  Steel Fiber ,234.00,6.00,0.150,2250.000,,,,,,,,125.00,polycarboxylate based superplasticizer (SP),52.00,Steam curing,100.00,,,,,,Cylinder 100 x 100,ASTM C 116 and BS1881,,,,,,205,,,,,,,,,,,,75 x 75 x 305,ASTM C 116 and BS1881,,,28.00,,,16.53,,,,,,,,,,,,,,,,,,,
G-S40,564.00,"Portland
cement (CEM I 42,5)",42.50,169.00,0.00,,0.00,0.00,0.00,0.00,0.00,376.00,0.00,,0.00,0.00,0.00,0.00,0.00,,1099.00,Granite + Quartz Sand ,3.00,Straight  Steel Fiber ,234.00,6.00,0.150,2250.000,,,,,,,,125.00,polycarboxylate based superplasticizer (SP),44.00,Steam curing,100.00,,,,,,Cylinder 100 x 100,ASTM C 116 and BS1881,,,,,,186,,,,,,,,,,,,75 x 75 x 305,ASTM C 116 and BS1881,,,29.70,,,17.69,,,,,,,,,,,,,,,,,,,
G-S60,376.00,"Portland
cement (CEM I 42,5)",42.50,113.00,0.00,,0.00,0.00,0.00,0.00,0.00,564.00,0.00,,0.00,0.00,0.00,0.00,0.00,,1149.00,Granite + Quartz Sand ,3.00,Straight  Steel Fiber ,234.00,6.00,0.150,2250.000,,,,,,,,125.00,polycarboxylate based superplasticizer (SP),37.00,Steam curing,100.00,,,,,,Cylinder 100 x 100,ASTM C 116 and BS1881,,,,,,174,,,,,,,,,,,,75 x 75 x 305,ASTM C 116 and BS1881,,,27.80,,,17.07,,,,,,,,,,,,,,,,,,,
B-S0,940.00,"Portland
cement (CEM I 42,5)",42.50,282.00,0.00,,0.00,0.00,0.00,0.00,0.00,0.00,0.00,,0.00,0.00,0.00,0.00,0.00,,1180.00,Bauxite,3.00,Straight  Steel Fiber ,234.00,6.00,0.150,2250.000,,,,,,,,125.00,polycarboxylate based superplasticizer (SP),55.00,Autoclave curing,210.00,,2 MPa for 8hrs,,,,Cylinder 100 x 100,ASTM C 116 and BS1881,,,,,,285.00,,,,,,,,,,,,75 x 75 x 305,ASTM C 116 and BS1881,,,27.50,,,14.60,,,,,,,,,,,,,,,,,,,
B-S20,752.00,"Portland
cement (CEM I 42,5)",42.50,282.00,0.00,,0.00,0.00,0.00,0.00,0.00,188.00,0.00,,0.00,0.00,0.00,0.00,0.00,,1158.00,Bauxite,3.00,Straight  Steel Fiber ,234.00,6.00,0.150,2250.000,,,,,,,,125.00,polycarboxylate based superplasticizer (SP),55.00,Autoclave curing,210.00,,2 MPa for 8hrs,,,,Cylinder 100 x 100,ASTM C 116 and BS1881,,,,,,298.00,,,,,,,,,,,,75 x 75 x 305,ASTM C 116 and BS1881,,,32.40,,,17.22,,,,,,,,,,,,,,,,,,,
B-S40,564.00,"Portland
cement (CEM I 42,5)",42.50,282.00,0.00,,0.00,0.00,0.00,0.00,0.00,376.00,0.00,,0.00,0.00,0.00,0.00,0.00,,1137.00,Bauxite,3.00,Straight  Steel Fiber ,234.00,6.00,0.150,2250.000,,,,,,,,125.00,polycarboxylate based superplasticizer (SP),55.00,Autoclave curing,210.00,,2 MPa for 8hrs,,,,Cylinder 100 x 100,ASTM C 116 and BS1881,,,,,,278.00,,,,,,,,,,,,75 x 75 x 305,ASTM C 116 and BS1881,,,33.10,,,17.88,,,,,,,,,,,,,,,,,,,
B-S60,376.00,"Portland
cement (CEM I 42,5)",42.50,282.00,0.00,,0.00,0.00,0.00,0.00,0.00,564.00,0.00,,0.00,0.00,0.00,0.00,0.00,,1114.00,Bauxite,3.00,Straight  Steel Fiber ,234.00,6.00,0.150,2250.000,,,,,,,,125.00,polycarboxylate based superplasticizer (SP),55.00,Autoclave curing,210.00,,2 MPa for 8hrs,,,,Cylinder 100 x 100,ASTM C 116 and BS1881,,,,,,250.00,,,,,,,,,,,,75 x 75 x 305,ASTM C 116 and BS1881,,,30.70,,,16.57,,,,,,,,,,,,,,,,,,,
G-S0,940.00,"Portland
cement (CEM I 42,5)",42.50,282.00,0.00,,0.00,0.00,0.00,0.00,0.00,0.00,0.00,,0.00,0.00,0.00,0.00,0.00,,1000.00,Granite + Quartz Sand ,3.00,Straight  Steel Fiber ,234.00,6.00,0.150,2250.000,,,,,,,,125.00,polycarboxylate based superplasticizer (SP),61.00,Autoclave curing,210.00,,2 MPa for 8hrs,,,,Cylinder 100 x 100,ASTM C 116 and BS1881,,,,,,219,,,,,,,,,,,,75 x 75 x 305,ASTM C 116 and BS1881,,,29.60,,,15.29,,,,,,,,,,,,,,,,,,,
G-S20,752.00,"Portland
cement (CEM I 42,5)",42.50,226.00,0.00,,0.00,0.00,0.00,0.00,0.00,188.00,0.00,,0.00,0.00,0.00,0.00,0.00,,1048.00,Granite + Quartz Sand ,3.00,Straight  Steel Fiber ,234.00,6.00,0.150,2250.000,,,,,,,,125.00,polycarboxylate based superplasticizer (SP),52.00,Autoclave curing,210.00,,2 MPa for 8hrs,,,,Cylinder 100 x 100,ASTM C 116 and BS1881,,,,,,245,,,,,,,,,,,,75 x 75 x 305,ASTM C 116 and BS1881,,,33.30,,,20.09,,,,,,,,,,,,,,,,,,,
G-S40,564.00,"Portland
cement (CEM I 42,5)",42.50,169.00,0.00,,0.00,0.00,0.00,0.00,0.00,376.00,0.00,,0.00,0.00,0.00,0.00,0.00,,1099.00,Granite + Quartz Sand ,3.00,Straight  Steel Fiber ,234.00,6.00,0.150,2250.000,,,,,,,,125.00,polycarboxylate based superplasticizer (SP),44.00,Autoclave curing,210.00,,2 MPa for 8hrs,,,,Cylinder 100 x 100,ASTM C 116 and BS1881,,,,,,228,,,,,,,,,,,,75 x 75 x 305,ASTM C 116 and BS1881,,,30.80,,,18.80,,,,,,,,,,,,,,,,,,,
G-S60,376.00,"Portland
