Repository: Jocund96/Data-to-Design-ML

# Section 4: Boosting Models

Experiments on gradient boosting algorithms (XGBoost, HistGradientBoosting, AdaBoost) for concrete strength prediction on UCI and UHPC datasets.

- **Week 1–4**: UCI dataset baselines, data cleaning, monotonic physical constraints, and sample weighting.
- **Week 5–7**: UHPC dataset preprocessing, feature missingness policies, scikit-learn pipelines, and hyperparameter tuning.
- **Week 8–10**: Group-aware validation (LOPO), quantile regression uncertainty intervals, and SHAP interpretability.

File: S4_Boosting/Week-8-9-10/initial_data_preparation/UHPC_dataset.csv (part 10 of 23)
Mix-ID,Mix Constitutents ,,,,,,,,,,,,,,,,,,,,,,,,,,,,,,,,,,,,,,Curing Regime ,,,,Workability ,,,Mechanical Properties ,,,,,,,,,,,,,,,,,,,,,,,,,,,Durability Properities ,,,,,,,,,,,,,,,Research Paper Details,,,
cement (CEM I 42,5)",42.50,113.00,0.00,,0.00,0.00,0.00,0.00,0.00,564.00,0.00,,0.00,0.00,0.00,0.00,0.00,,1149.00,Granite + Quartz Sand ,3.00,Straight  Steel Fiber ,234.00,6.00,0.150,2250.000,,,,,,,,125.00,polycarboxylate based superplasticizer (SP),37.00,Autoclave curing,210.00,,2 MPa for 8hrs,,,,Cylinder 100 x 100,ASTM C 116 and BS1881,,,,,,195,,,,,,,,,,,,75 x 75 x 305,ASTM C 116 and BS1881,,,28.50,,,16.87,,,,,,,,,,,,,,,,,,,
W-25,851.06,White cement,,212.77,0.00,,0.00,0.00,212.77,0.00,0.00,0.00,0.00,,0.00,0.00,0.00,0.00,0.00,,1123.40,Silica Sand ,1.00,Straight  Steel Fiber ,117.00,19.00,0.200,1965.000,,,,,,,,187.23,Advacast 575 high range water reducer,12.77,Standard Curing ,20.00,,,,,,50x 50 x 50 ,FHWA-HRT-06–103,,,,,,195,,,,,,,,,,,,,,,,,,,,ASTM C457,,5.8,,,,,,,RILEM TC 176-IDC,98.8,ASTM C1202-12,89,,,USA,"Effects of silica powder and cement type on durability of ultra high
performance concrete (UHPC)

https://doi.org/10.1016/j.cemconcomp.2015.11.005",2015,Ref-67-Research
W-15,851.06,White cement,,212.77,0.00,,0.00,0.00,127.66,0.00,0.00,0.00,0.00,,0.00,0.00,0.00,0.00,0.00,,1217.02,Silica Sand ,1.00,Straight  Steel Fiber ,117.00,19.00,0.200,1965.000,,,,,,,,187.23,Advacast 575 high range water reducer,12.77,Standard Curing ,20.00,,,,,,50 x 50 x 50 ,FHWA-HRT-06–103,,,,,,188.8,,,,,,,,,,,,,,,,,,,,ASTM C457,,7.9,,,,,,,RILEM TC 176-IDC,20.7,ASTM C1202-12,295,,,,,,
W-00,851.06,White cement,,212.77,0.00,,0.00,0.00,0.00,0.00,0.00,0.00,0.00,,0.00,0.00,0.00,0.00,0.00,,1336.17,Silica Sand ,1.00,Straight  Steel Fiber ,117.00,19.00,0.200,1965.000,,,,,,,,187.23,Advacast 575 high range water reducer,12.77,Standard Curing ,20.00,,,,,,50 x 50 x 50 ,FHWA-HRT-06–103,,,,,,173.6,,,,,,,,,,,,,,,,,,,,ASTM C457,,6.6,,,,,,,RILEM TC 176-IDC,17.7,ASTM C1202-12,637,,,,,,
V-25,851.06,Portland type V,,212.77,0.00,,0.00,0.00,212.77,0.00,0.00,0.00,0.00,,0.00,0.00,0.00,0.00,0.00,,1114.89,Silica Sand ,1.00,Straight  Steel Fiber ,117.00,19.00,0.200,1965.000,,,,,,,,187.23,Advacast 575 high range water reducer,12.77,Standard Curing ,20.00,,,,,,50 x 50 x 50 ,FHWA-HRT-06–103,,,,,,174.3,,,,,,,,,,,,,,,,,,,,ASTM C457,,6.1,,,,,,,RILEM TC 176-IDC,18.2,ASTM C1202-12,939.5,,,,,,
V-15,851.06,Portland type V,,212.77,0.00,,0.00,0.00,127.66,0.00,0.00,0.00,0.00,,0.00,0.00,0.00,0.00,0.00,,1208.51,Silica Sand ,1.00,Straight  Steel Fiber ,117.00,19.00,0.200,1965.000,,,,,,,,187.23,Advacast 575 high range water reducer,12.77,Standard Curing ,20.00,,,,,,50 x 50 x 50 ,FHWA-HRT-06–103,,,,,,187.4,,,,,,,,,,,,,,,,,,,,ASTM C457,,6.5,,,,,,,RILEM TC 176-IDC,18,ASTM C1202-12,488.5,,,,,,
V-00,851.06,Portland type V,,212.77,0.00,,0.00,0.00,0.00,0.00,0.00,0.00,0.00,,0.00,0.00,0.00,0.00,0.00,,1336.17,Silica Sand ,1.00,Straight  Steel Fiber ,117.00,19.00,0.200,1965.000,,,,,,,,187.23,Advacast 575 high range water reducer,12.77,Standard Curing ,20.00,,,,,,50 x 50 x 50 ,FHWA-HRT-06–103,,,,,,177.8,,,,,,,,,,,,,,,,,,,,ASTM C457,,4.5,,,,,,,RILEM TC 176-IDC,42.2,ASTM C1202-12,57,,,,,,
IG-25,851.06,Type I/GGBS cement,,212.77,0.00,,0.00,0.00,212.77,0.00,0.00,0.00,0.00,,0.00,0.00,0.00,0.00,0.00,,1123.40,Silica Sand ,1.00,Straight  Steel Fiber ,117.00,19.00,0.200,1965.000,,,,,,,,187.23,Advacast 575 high range water reducer,12.77,Standard Curing ,20.00,,,,,,50 x 50 x 50 ,FHWA-HRT-06–103,,,,,,172.9,,,,,,,,,,,,,,,,,,,,ASTM C457,,5.7,,,,,,,RILEM TC 176-IDC,20.5,ASTM C1202-12,137.5,,,,,,
IG-15,851.06,Type I/GGBS cement,,212.77,0.00,,0.00,0.00,127.66,0.00,0.00,0.00,0.00,,0.00,0.00,0.00,0.00,0.00,,1208.51,Silica Sand ,1.00,Straight  Steel Fiber ,117.00,19.00,0.200,1965.000,,,,,,,,187.23,Advacast 575 high range water reducer,12.77,Standard Curing ,20.00,,,,,,50 x 50 x 50 ,FHWA-HRT-06–103,,,,,,181.2,,,,,,,,,,,,,,,,,,,,ASTM C457,,4.8,,,,,,,RILEM TC 176-IDC,24.2,ASTM C1202-12,229,,,,,,
IG-00,851.06,Type I/GGBS cement,,212.77,0.00,,0.00,0.00,0.00,0.00,0.00,0.00,0.00,,0.00,0.00,0.00,0.00,0.00,,1336.17,Silica Sand ,1.00,Straight  Steel Fiber ,117.00,19.00,0.200,1965.000,,,,,,,,187.23,Advacast 575 high range water reducer,12.77,Standard Curing ,20.00,,,,,,50 x 50 x 50 ,FHWA-HRT-06–103,,,,,,190.9,,,,,,,,,,,,,,,,,,,,ASTM C457,,5.8,,,,,,,RILEM TC 176-IDC,44.7,ASTM C1202-12,137.5,,,,,,
 UHPC with silica fume,691.00,Cement used is a Portland cement CEM I 52.5 N,52.50,172.00,0.00,,0.00,276.00,0.00,0.00,0.00,0.00,0.00,,0.00,0.00,0.00,0.00,0.00,,759.00,Silica sand,0.30,Steel Fiber ,138.00,13.00,0.160,,,,,,,,,187.30,High water reducer superplasticizer containing acrylic copolymer,22,Standard Curing ,20.00,,,,,,Cylinder 110 x 220,,,,,,,155.00,,,,,,,,,,,,40 x 40 x 160,,,,29.00,,,,CEMBUREAU ,,,6.10,,,,,,,,,,,, Algeria,"Durability of the Ultra High Performances Concrete containing
metakaolin

https://doi.org/10.1016/j.conbuildmat.2016.02.169",2016,Ref-68-Research
UHPC with metakaolin,691.00,Cement used is a Portland cement CEM I 52.5 N,52.50,0.00,0.00,,0.00,276.00,0.00,0.00,172.00,0.00,0.00,,0.00,0.00,0.00,0.00,0.00,,759.00,Silica sand,0.30,Steel Fiber ,138.00,13.00,0.160,,,,,,,,,187.30,High water reducer superplasticizer containing acrylic copolymer,22,Standard Curing ,20.00,,,,,,Cylinder 110 x 220,,,,,,,146.00,,,,,,,,,,,,40 x 40 x 160,,,,30.00,,,,CEMBUREAU ,,,7.10,,,,,,,,,,,,,,,
Reference,807.00,High sulfate-resistant cement (Type HS cement),,225.00,0.00,,0.00,243.00,0.00,0.00,0.00,0.00,0.00,,0.00,0.00,0.00,0.00,0.00,,972.00,Quartz Sand ,,,,,,,,,,,,,,196,polycarboxylate (PCE)-based high range water-reducing admixture (HRWRA),13,Standard Curing ,20.00,100.00,,ASTM C 1437,,190.00,50 x 50 x 50 ,ASTM C 109,55,,110,,,165.00,170,175.00,,,,,,,,,,,,,,,,,,ASTM C 185,,3.80,,,,,,,,,,,,,Canada ,"Using glass sand as an alternative for quartz sand in UHPC

https://doi.org/10.1016/j.conbuildmat.2017.03.187",2016,Ref-69-Research
0QS/100GS-350,794.00,High sulfate-resistant cement (Type HS cement),,221.00,0.00,,0.00,238.00,0.00,0.00,0.00,0.00,0.00,,0.00,0.00,0.00,0.00,953.00,Glass Sand ,0.00,,0.3500,,,,,,,,,,,,,192,polycarboxylate (PCE)-based high range water-reducing admixture (HRWRA),13,Standard Curing ,20.00,100.00,,ASTM C 1437,,175.00,50 x 50 x 50 ,ASTM C 109,,,,,,130,,140,,,,,,,,,,,,,,,,,,ASTM C 185,,5.50,,,,,,,,,,,,,,,,
0QS/100GS-275,794.00,High sulfate-resistant cement (Type HS cement),,221.00,0.00,,0.00,238.00,0.00,0.00,0.00,0.00,0.00,,0.00,0.00,0.00,0.00,953.00,Glass Sand ,0.00,,0.2750,,,,,,,,,,,,,192,polycarboxylate (PCE)-based high range water-reducing admixture (HRWRA),13,Standard Curing ,20.00,100.00,,ASTM C 1437,,210.00,50 x 50 x 50 ,ASTM C 109,,,,,,145,,165,,,,,,,,,,,,,,,,,,ASTM C 185,,4.60,,,,,,,,,,,,,,,,
0QS/100GS-225,794.00,High sulfate-resistant cement (Type HS cement),,221.00,0.00,,0.00,238.00,0.00,0.00,0.00,0.00,0.00,,0.00,0.00,0.00,0.00,953.00,Glass Sand ,0.00,,0.2250,,,,,,,,,,,,,192,polycarboxylate (PCE)-based high range water-reducing admixture (HRWRA),13,Standard Curing ,20.00,100.00,,ASTM C 1437,,170.00,50 x 50 x 50 ,ASTM C 109,,,,,,135,,145,,,,,,,,,,,,,,,,,,ASTM C 185,,5.20,,,,,,,,,,,,,,,,
50QS/50GS,802.00,High sulfate-resistant cement (Type HS cement),,223.00,0.00,,0.00,241.00,0.00,0.00,0.00,0.00,0.00,,0.00,0.00,0.00,0.00,481.00,glass Sand ,481.00,Quartz Sand ,,,,,,,,,,,,,,194,polycarboxylate (PCE)-based high range water-reducing admixture (HRWRA),13,Standard Curing ,20.00,100.00,,ASTM C 1437,,200.00,50 x 50 x 50 ,ASTM C 109,50,,105,,,150,165,,,,,,,,,,,,,,,,,,,ASTM C 185,,4.30,,,,,,,,,,,,,,,,
0QS/100GS,794.00,High sulfate-resistant cement (Type HS cement),,221.00,0.00,,0.00,238.00,0.00,0.00,0.00,0.00,0.00,,0.00,0.00,0.00,0.00,953.00,Glass Sand ,0.00,,0.2250,,,,,,,,,,,,,192,polycarboxylate (PCE)-based high range water-reducing admixture (HRWRA),13,Standard Curing ,20.00,100.00,,ASTM C 1437,,210.00,50 x 50 x 50 ,ASTM C 109,45,,100,,,135,160,,,,,,,,,,,,,,,,,,,ASTM C 185,,4.60,,,,,,,,,,,,,,,,
Reference,807.00,High sulfate-resistant cement (Type HS cement),,225.00,0.00,,0.00,243.00,0.00,0.00,0.00,0.00,0.00,,0.00,0.00,0.00,0.00,0.00,,972.00,Quartz Sand ,,,,,,,,,,,,,,196,polycarboxylate (PCE)-based high range water-reducing admixture (HRWRA),13, steam hot curing,90.00,100.00,,,,,50 x 50 x 50 ,ASTM C 109,,,,,,205,,,,,,,,,,,,,,,,,,,,,,,,,,,,,,,,,,,,,,
0QS/100GS-350,794.00,High sulfate-resistant cement (Type HS cement),,221.00,0.00,,0.00,238.00,0.00,0.00,0.00,0.00,0.00,,0.00,0.00,0.00,0.00,953.00,Glass Sand ,0.00,,0.3500,,,,,,,,,,,,,192,polycarboxylate (PCE)-based high range water-reducing admixture (HRWRA),13, steam hot curing,90.00,100.00,,,,,50 x 50 x 50 ,ASTM C 109,,,,,,158.00,,,,,,,,,,,,,,,,,,,,,,,,,,,,,,,,,,,,,,
0QS/100GS-275,794.00,High sulfate-resistant cement (Type HS cement),,221.00,0.00,,0.00,238.00,0.00,0.00,0.00,0.00,0.00,,0.00,0.00,0.00,0.00,953.00,Glass Sand ,0.00,,0.2750,,,,,,,,,,,,,192,polycarboxylate (PCE)-based high range water-reducing admixture (HRWRA),13, steam hot curing,90.00,100.00,,,,,50 x 50 x 50 ,ASTM C 109,,,,,,185.00,,,,,,,,,,,,,,,,,,,,,,,,,,,,,,,,,,,,,,
0QS/100GS-225,794.00,High sulfate-resistant cement (Type HS cement),,221.00,0.00,,0.00,238.00,0.00,0.00,0.00,0.00,0.00,,0.00,0.00,0.00,0.00,953.00,Glass Sand ,0.00,,0.2250,,,,,,,,,,,,,192,polycarboxylate (PCE)-based high range water-reducing admixture (HRWRA),13, steam hot curing,90.00,100.00,,,,,50 x 50 x 50 ,ASTM C 109,,,,,,168.00,,,,,,,,,,,,,,,,,,,,,,,,,,,,,,,,,,,,,,
50QS/50GS,802.00,High sulfate-resistant cement (Type HS cement),,223.00,0.00,,0.00,241.00,0.00,0.00,0.00,0.00,0.00,,0.00,0.00,0.00,0.00,481.00,glass Sand ,481.00,Quartz Sand ,,,,,,,,,,,,,,194,polycarboxylate (PCE)-based high range water-reducing admixture (HRWRA),13, steam hot curing,90.00,100.00,,,,,50 x 50 x 50 ,ASTM C 109,,,,,,195,,,,,,,,,,,,,,,,,,,,,,,,,,,,,,,,,,,,,,
0QS/100GS,794.00,High sulfate-resistant cement (Type HS cement),,221.00,0.00,,0.00,238.00,0.00,0.00,0.00,0.00,0.00,,0.00,0.00,0.00,0.00,953.00,Glass Sand ,0.00,,0.2250,,,,,,,,,,,,,192,polycarboxylate (PCE)-based high range water-reducing admixture (HRWRA),13, steam hot curing,90.00,100.00,,,,,50 x 50 x 50 ,ASTM C 109,,,,,,185,,,,,,,,,,,,,,,,,,,,,,,,,,,,,,,,,,,,,,
A0,856.50,Ordinary Portland Cement (OPC) CEM I 42.5,42.50,214.10,0.00,,0.00,0.00,0.00,0.00,0.00,0.00,0.00,,0.00,0.00,0.00,0.00,0.00,,1177.50,quartz sand,0.80,Steel fibres,120.00,13.00,0.200,,,,,,,,,184.00,polycsarboxylic-acid-based superplasticizer (SP) ,19.70,Standard Curing ,20.00,,,GB/T2419-2005 of China standard,,220.00,40 x 40 x 160 ,,,,,,,155.00,,,,,,,,,,,,,,,,,,,,,,,,,,,,,,,,,,,China,"Development of an eco-friendly ultra-high performance concrete based on waste basalt powder for Sichuan-Tibet Railway 

https://doi.org/10.1016/j.jclepro.2021.127775",2021,Ref-70-Research
A1-BP1,695.90,Ordinary Portland Cement (OPC) CEM I 42.5,42.50,214.10,0.00,,0.00,0.00,0.00,0.00,0.00,0.00,0.00,,0.00,0.00,0.00,0.00,160.60,Balast Powder ,1177.50,quartz sand,0.80,Steel fibres,120.00,13.00,0.200,,,,,,,,,184.00,polycsarboxylic-acid-based superplasticizer (SP) ,20.90,Standard Curing ,20.00,,,GB/T2419-2005 of China standard,,220.00,40 x 40 x 160 ,,,,,,,139.00,,,,,,,,,,,,,,,,,,,,,,,,,,,,,,,,,,,,,,
A1-BP2,695.90,Ordinary Portland Cement (OPC) CEM I 42.5,42.50,214.10,0.00,,0.00,0.00,0.00,0.00,0.00,0.00,0.00,,0.00,0.00,0.00,0.00,160.60,Balast Powder ,1177.50,quartz sand,0.80,Steel fibres,120.00,13.00,0.200,,,,,,,,,184.00,polycsarboxylic-acid-based superplasticizer (SP) ,22.20,Standard Curing ,20.00,,,GB/T2419-2005 of China standard,,220.00,40 x 40 x 160 ,,,,,,,149.00,,,,,,,,,,,,,,,,,,,,,,,,,,,,,,,,,,,,,,
A1-BP3,695.90,Ordinary Portland Cement (OPC) CEM I 42.5,42.50,214.10,0.00,,0.00,0.00,0.00,0.00,0.00,0.00,0.00,,0.00,0.00,0.00,0.00,160.60,Balast Powder ,1177.50,quartz sand,0.80,Steel fibres,120.00,13.00,0.200,,,,,,,,,184.00,polycsarboxylic-acid-based superplasticizer (SP) ,23.30,Standard Curing ,20.00,,,GB/T2419-2005 of China standard,,220.00,40 x 40 x 160 ,,,,,,,150.00,,,,,,,,,,,,,,,,,,,,,,,,,,,,,,,,,,,,,,
A2-BP1,535.30,Ordinary Portland Cement (OPC) CEM I 42.5,42.50,214.10,0.00,,0.00,0.00,0.00,0.00,0.00,0.00,0.00,,0.00,0.00,0.00,0.00,321.20,Balast Powder ,1177.50,quartz sand,0.80,Steel fibres,120.00,13.00,0.200,,,,,,,,,184.00,polycsarboxylic-acid-based superplasticizer (SP) ,22.50,Standard Curing ,20.00,,,GB/T2419-2005 of China standard,,220.00,40 x 40 x 160 ,,,,,,,132.00,,,,,,,,,,,,,,,,,,,,,,,,,,,,,,,,,,,,,,
A2-BP2,535.30,Ordinary Portland Cement (OPC) CEM I 42.5,42.50,214.10,0.00,,0.00,0.00,0.00,0.00,0.00,0.00,0.00,,0.00,0.00,0.00,0.00,321.20,Balast Powder ,1177.50,quartz sand,0.80,Steel fibres,120.00,13.00,0.200,,,,,,,,,184.00,polycsarboxylic-acid-based superplasticizer (SP) ,23.90,Standard Curing ,20.00,,,GB/T2419-2005 of China standard,,220.00,40 x 40 x 160 ,,,,,,,134.00,,,,,,,,,,,,,,,,,,,,,,,,,,,,,,,,,,,,,,
A2-BP3,535.30,Ordinary Portland Cement (OPC) CEM I 42.5,42.50,214.10,0.00,,0.00,0.00,0.00,0.00,0.00,0.00,0.00,,0.00,0.00,0.00,0.00,321.20,Balast Powder ,1177.50,quartz sand,0.80,Steel fibres,120.00,13.00,0.200,,,,,,,,,184.00,polycsarboxylic-acid-based superplasticizer (SP) ,24.50,Standard Curing ,20.00,,,GB/T2419-2005 of China standard,,220.00,40 x 40 x 160 ,,,,,,,138.00,,,,,,,,,,,,,,,,,,,,,,,,,,,,,,,,,,,,,,
A3-BP1,374.70,Ordinary Portland Cement (OPC) CEM I 42.5,42.50,214.10,0.00,,0.00,0.00,0.00,0.00,0.00,0.00,0.00,,0.00,0.00,0.00,0.00,481.80,Balast Powder ,1177.50,quartz sand,0.80,Steel fibres,120.00,13.00,0.200,,,,,,,,,184.00,polycsarboxylic-acid-based superplasticizer (SP) ,23.10,Standard Curing ,20.00,,,GB/T2419-2005 of China standard,,220.00,40 x 40 x 160 ,,,,,,,115.00,,,,,,,,,,,,,,,,,,,,,,,,,,,,,,,,,,,,,,
A3-BP2,374.70,Ordinary Portland Cement (OPC) CEM I 42.5,42.50,214.10,0.00,,0.00,0.00,0.00,0.00,0.00,0.00,0.00,,0.00,0.00,0.00,0.00,481.80,Balast Powder ,1177.50,quartz sand,0.80,Steel fibres,120.00,13.00,0.200,,,,,,,,,184.00,polycsarboxylic-acid-based superplasticizer (SP) ,24.30,Standard Curing ,20.00,,,GB/T2419-2005 of China standard,,220.00,40 x 40 x 160 ,,,,,,,121.00,,,,,,,,,,,,,,,,,,,,,,,,,,,,,,,,,,,,,,
A3-BP3,374.70,Ordinary Portland Cement (OPC) CEM I 42.5,42.50,214.10,0.00,,0.00,0.00,0.00,0.00,0.00,0.00,0.00,,0.00,0.00,0.00,0.00,481.80,Balast Powder ,1177.50,quartz sand,0.80,Steel fibres,120.00,13.00,0.200,,,,,,,,,184.00,polycsarboxylic-acid-based superplasticizer (SP) ,25.50,Standard Curing ,20.00,,,GB/T2419-2005 of China standard,,220.00,40 x 40 x 160 ,,,,,,,121.00,,,,,,,,,,,,,,,,,,,,,,,,,,,,,,,,,,,,,,
A0,856.50,Ordinary Portland Cement (OPC) CEM I 42.5,42.50,214.10,0.00,,0.00,0.00,0.00,0.00,0.00,0.00,0.00,,0.00,0.00,0.00,0.00,0.00,,1177.50,quartz sand,0.80,Steel fibres,120.00,13.00,0.200,,,,,,,,,184.00,polycsarboxylic-acid-based superplasticizer (SP) ,19.70,Steam Curing ,80.00,,,GB/T2419-2005 of China standard,,220.00,40 x 40 x 160 ,,,,,,,166.00,,,,,,,,,,,,,,,,,,,,,,,,,,,,,,,,,,,,,,
A1-BP1,695.90,Ordinary Portland Cement (OPC) CEM I 42.5,42.50,214.10,0.00,,0.00,0.00,0.00,0.00,0.00,0.00,0.00,,0.00,0.00,0.00,0.00,160.60,Balast Powder ,1177.50,quartz sand,0.80,Steel fibres,120.00,13.00,0.200,,,,,,,,,184.00,polycsarboxylic-acid-based superplasticizer (SP) ,20.90,Steam Curing ,80.00,,,GB/T2419-2005 of China standard,,220.00,40 x 40 x 160 ,,,,,,,184.00,,,,,,,,,,,,,,,,,,,,,,,,,,,,,,,,,,,,,,
A1-BP2,695.90,Ordinary Portland Cement (OPC) CEM I 42.5,42.50,214.10,0.00,,0.00,0.00,0.00,0.00,0.00,0.00,0.00,,0.00,0.00,0.00,0.00,160.60,Balast Powder ,1177.50,quartz sand,0.80,Steel fibres,120.00,13.00,0.200,,,,,,,,,184.00,polycsarboxylic-acid-based superplasticizer (SP) ,22.20,Steam Curing ,80.00,,,GB/T2419-2005 of China standard,,220.00,40 x 40 x 160 ,,,,,,,198.00,,,,,,,,,,,,,,,,,,,,,,,,,,,,,,,,,,,,,,
A1-BP3,695.90,Ordinary Portland Cement (OPC) CEM I 42.5,42.50,214.10,0.00,,0.00,0.00,0.00,0.00,0.00,0.00,0.00,,0.00,0.00,0.00,0.00,160.60,Balast Powder ,1177.50,quartz sand,0.80,Steel fibres,120.00,13.00,0.200,,,,,,,,,184.00,polycsarboxylic-acid-based superplasticizer (SP) ,23.30,Steam Curing ,80.00,,,GB/T2419-2005 of China standard,,220.00,40 x 40 x 160 ,,,,,,,199.00,,,,,,,,,,,,,,,,,,,,,,,,,,,,,,,,,,,,,,
A2-BP1,535.30,Ordinary Portland Cement (OPC) CEM I 42.5,42.50,214.10,0.00,,0.00,0.00,0.00,0.00,0.00,0.00,0.00,,0.00,0.00,0.00,0.00,321.20,Balast Powder ,1177.50,quartz sand,0.80,Steel fibres,120.00,13.00,0.200,,,,,,,,,184.00,polycsarboxylic-acid-based superplasticizer (SP) ,22.50,Steam Curing ,80.00,,,GB/T2419-2005 of China standard,,220.00,40 x 40 x 160 ,,,,,,,171.00,,,,,,,,,,,,,,,,,,,,,,,,,,,,,,,,,,,,,,
A2-BP2,535.30,Ordinary Portland Cement (OPC) CEM I 42.5,42.50,214.10,0.00,,0.00,0.00,0.00,0.00,0.00,0.00,0.00,,0.00,0.00,0.00,0.00,321.20,Balast Powder ,1177.50,quartz sand,0.80,Steel fibres,120.00,13.00,0.200,,,,,,,,,184.00,polycsarboxylic-acid-based superplasticizer (SP) ,23.90,Steam Curing ,80.00,,,GB/T2419-2005 of China standard,,220.00,40 x 40 x 160 ,,,,,,,173.00,,,,,,,,,,,,,,,,,,,,,,,,,,,,,,,,,,,,,,
A2-BP3,535.30,Ordinary Portland Cement (OPC) CEM I 42.5,42.50,214.10,0.00,,0.00,0.00,0.00,0.00,0.00,0.00,0.00,,0.00,0.00,0.00,0.00,321.20,Balast Powder ,1177.50,quartz sand,0.80,Steel fibres,120.00,13.00,0.200,,,,,,,,,184.00,polycsarboxylic-acid-based superplasticizer (SP) ,24.50,Steam Curing ,80.00,,,GB/T2419-2005 of China standard,,220.00,40 x 40 x 160 ,,,,,,,177.00,,,,,,,,,,,,,,,,,,,,,,,,,,,,,,,,,,,,,,
A3-BP1,374.70,Ordinary Portland Cement (OPC) CEM I 42.5,42.50,214.10,0.00,,0.00,0.00,0.00,0.00,0.00,0.00,0.00,,0.00,0.00,0.00,0.00,481.80,Balast Powder ,1177.50,quartz sand,0.80,Steel fibres,120.00,13.00,0.200,,,,,,,,,184.00,polycsarboxylic-acid-based superplasticizer (SP) ,23.10,Steam Curing ,80.00,,,GB/T2419-2005 of China standard,,220.00,40 x 40 x 160 ,,,,,,,144.00,,,,,,,,,,,,,,,,,,,,,,,,,,,,,,,,,,,,,,
A3-BP2,374.70,Ordinary Portland Cement (OPC) CEM I 42.5,42.50,214.10,0.00,,0.00,0.00,0.00,0.00,0.00,0.00,0.00,,0.00,0.00,0.00,0.00,481.80,Balast Powder ,1177.50,quartz sand,0.80,Steel fibres,120.00,13.00,0.200,,,,,,,,,184.00,polycsarboxylic-acid-based superplasticizer (SP) ,24.30,Steam Curing ,80.00,,,GB/T2419-2005 of China standard,,220.00,40 x 40 x 160 ,,,,,,,152.00,,,,,,,,,,,,,,,,,,,,,,,,,,,,,,,,,,,,,,
A3-BP3,374.70,Ordinary Portland Cement (OPC) CEM I 42.5,42.50,214.10,0.00,,0.00,0.00,0.00,0.00,0.00,0.00,0.00,,0.00,0.00,0.00,0.00,481.80,Balast Powder ,1177.50,quartz sand,0.80,Steel fibres,120.00,13.00,0.200,,,,,,,,,184.00,polycsarboxylic-acid-based superplasticizer (SP) ,25.50,Steam Curing ,80.00,,,GB/T2419-2005 of China standard,,220.00,40 x 40 x 160 ,,,,,,,152.00,,,,,,,,,,,,,,,,,,,,,,,,,,,,,,,,,,,,,,
A0,856.50,Ordinary Portland Cement (OPC) CEM I 42.5,42.50,214.10,0.00,,0.00,0.00,0.00,0.00,0.00,0.00,0.00,,0.00,0.00,0.00,0.00,0.00,,1177.50,quartz sand,0.80,Steel fibres,120.00,13.00,0.200,,,,,,,,,184.00,polycsarboxylic-acid-based superplasticizer (SP) ,19.70,Autoclave Curing ,180.00,,,GB/T2419-2005 of China standard,,220.00,40 x 40 x 160 ,,,,,,,191.00,,,,,,,,,,,,,,,,,,,,,,,,,,,,,,,,,,,,,,
A1-BP1,695.90,Ordinary Portland Cement (OPC) CEM I 42.5,42.50,214.10,0.00,,0.00,0.00,0.00,0.00,0.00,0.00,0.00,,0.00,0.00,0.00,0.00,160.60,Balast Powder ,1177.50,quartz sand,0.80,Steel fibres,120.00,13.00,0.200,,,,,,,,,184.00,polycsarboxylic-acid-based superplasticizer (SP) ,20.90,Autoclave Curing ,180.00,,,GB/T2419-2005 of China standard,,220.00,40 x 40 x 160 ,,,,,,,205.00,,,,,,,,,,,,,,,,,,,,,,,,,,,,,,,,,,,,,,
A1-BP2,695.90,Ordinary Portland Cement (OPC) CEM I 42.5,42.50,214.10,0.00,,0.00,0.00,0.00,0.00,0.00,0.00,0.00,,0.00,0.00,0.00,0.00,160.60,Balast Powder ,1177.50,quartz sand,0.80,Steel fibres,120.00,13.00,0.200,,,,,,,,,184.00,polycsarboxylic-acid-based superplasticizer (SP) ,22.20,Autoclave Curing ,180.00,,,GB/T2419-2005 of China standard,,220.00,40 x 40 x 160 ,,,,,,,215.00,,,,,,,,,,,,,,,,,,,,,,,,,,,,,,,,,,,,,,
A1-BP3,695.90,Ordinary Portland Cement (OPC) CEM I 42.5,42.50,214.10,0.00,,0.00,0.00,0.00,0.00,0.00,0.00,0.00,,0.00,0.00,0.00,0.00,160.60,Balast Powder ,1177.50,quartz sand,0.80,Steel fibres,120.00,13.00,0.200,,,,,,,,,184.00,polycsarboxylic-acid-based superplasticizer (SP) ,23.30,Autoclave Curing ,180.00,,,GB/T2419-2005 of China standard,,220.00,40 x 40 x 160 ,,,,,,,220.00,,,,,,,,,,,,,,,,,,,,,,,,,,,,,,,,,,,,,,
A2-BP1,535.30,Ordinary Portland Cement (OPC) CEM I 42.5,42.50,214.10,0.00,,0.00,0.00,0.00,0.00,0.00,0.00,0.00,,0.00,0.00,0.00,0.00,321.20,Balast Powder ,1177.50,quartz sand,0.80,Steel fibres,120.00,13.00,0.200,,,,,,,,,184.00,polycsarboxylic-acid-based superplasticizer (SP) ,22.50,Autoclave Curing ,180.00,,,GB/T2419-2005 of China standard,,220.00,40 x 40 x 160 ,,,,,,,197.00,,,,,,,,,,,,,,,,,,,,,,,,,,,,,,,,,,,,,,
A2-BP2,535.30,Ordinary Portland Cement (OPC) CEM I 42.5,42.50,214.10,0.00,,0.00,0.00,0.00,0.00,0.00,0.00,0.00,,0.00,0.00,0.00,0.00,321.20,Balast Powder ,1177.50,quartz sand,0.80,Steel fibres,120.00,13.00,0.200,,,,,,,,,184.00,polycsarboxylic-acid-based superplasticizer (SP) ,23.90,Autoclave Curing ,180.00,,,GB/T2419-2005 of China standard,,220.00,40 x 40 x 160 ,,,,,,,200.00,,,,,,,,,,,,,,,,,,,,,,,,,,,,,,,,,,,,,,
A2-BP3,535.30,Ordinary Portland Cement (OPC) CEM I 42.5,42.50,214.10,0.00,,0.00,0.00,0.00,0.00,0.00,0.00,0.00,,0.00,0.00,0.00,0.00,321.20,Balast Powder ,1177.50,quartz sand,0.80,Steel fibres,120.00,13.00,0.200,,,,,,,,,184.00,polycsarboxylic-acid-based superplasticizer (SP) ,24.50,Autoclave Curing ,180.00,,,GB/T2419-2005 of China standard,,220.00,40 x 40 x 160 ,,,,,,,205.00,,,,,,,,,,,,,,,,,,,,,,,,,,,,,,,,,,,,,,
A3-BP1,374.70,Ordinary Portland Cement (OPC) CEM I 42.5,42.50,214.10,0.00,,0.00,0.00,0.00,0.00,0.00,0.00,0.00,,0.00,0.00,0.00,0.00,481.80,Balast Powder ,1177.50,quartz sand,0.80,Steel fibres,120.00,13.00,0.200,,,,,,,,,184.00,polycsarboxylic-acid-based superplasticizer (SP) ,23.10,Autoclave Curing ,180.00,,,GB/T2419-2005 of China standard,,220.00,40 x 40 x 160 ,,,,,,,168.00,,,,,,,,,,,,,,,,,,,,,,,,,,,,,,,,,,,,,,
A3-BP2,374.70,Ordinary Portland Cement (OPC) CEM I 42.5,42.50,214.10,0.00,,0.00,0.00,0.00,0.00,0.00,0.00,0.00,,0.00,0.00,0.00,0.00,481.80,Balast Powder ,1177.50,quartz sand,0.80,Steel fibres,120.00,13.00,0.200,,,,,,,,,184.00,polycsarboxylic-acid-based superplasticizer (SP) ,24.30,Autoclave Curing ,180.00,,,GB/T2419-2005 of China standard,,220.00,40 x 40 x 160 ,,,,,,,177.00,,,,,,,,,,,,,,,,,,,,,,,,,,,,,,,,,,,,,,
A3-BP3,374.70,Ordinary Portland Cement (OPC) CEM I 42.5,42.50,214.10,0.00,,0.00,0.00,0.00,0.00,0.00,0.00,0.00,,0.00,0.00,0.00,0.00,481.80,Balast Powder ,1177.50,quartz sand,0.80,Steel fibres,120.00,13.00,0.200,,,,,,,,,184.00,polycsarboxylic-acid-based superplasticizer (SP) ,25.50,Autoclave Curing ,180.00,,,GB/T2419-2005 of China standard,,220.00,40 x 40 x 160 ,,,,,,,177.00,,,,,,,,,,,,,,,,,,,,,,,,,,,,,,,,,,,,,,
UHPC-R1,1000.00,Ordinary Portland Cement ,,250.00,0.00,,0.00,0.00,0.00,0.00,0.00,0.00,0.00,,0.00,0.00,0.00,0.00,0.00,,1100.00,Silica Sand ,0.30,Steel fibres,156.00,13.00,0.220,2300.000,,,,,,,,170.00,Superplasticiser-Sika,70.00,Steam Curing ,70.00,,,,,,Cylinder 100 x 200,AS1012.9 ,,,,,,159.30,,,,,,,,,,,,,,,,,,,,,,,,,,,,,,,,,,,Australia,"Effect of grounded blast furnace slag and rice husk ash on performance of ultra-high-performance concrete (UHPC) subjected to impact loading

https://doi.org/10.1016/j.conbuildmat.2022.127213",2022,Ref-71-Research
UHPC-AC1,625.00,Ordinary Portland Cement ,,250.00,0.00,,0.00,0.00,0.00,0.00,0.00,375.00,0.00,,0.00,0.00,0.00,0.00,0.00,,1100.00,Silica Sand ,0.30,Steel fibres,156.00,13.00,0.220,2300.000,,,,,,,,170.00,Superplasticiser-Sika,70.00,Steam Curing ,70.00,,,,,,Cylinder 100 x 200,AS1012.9 ,,,,,,151.30,,,,,,,,,,,,,,,,,,,,,,,,,,,,,,,,,,,,,,
UHPC-AC2,625.00,Ordinary Portland Cement ,,250.00,0.00,,0.00,0.00,0.00,187.50,0.00,187.50,0.00,,0.00,0.00,0.00,0.00,0.00,,1100.00,Silica Sand ,0.30,Steel fibres,156.00,13.00,0.220,2300.000,,,,,,,,170.00,Superplasticiser-Sika,70.00,Steam Curing ,70.00,,,,,,Cylinder 100 x 200,AS1012.9 ,,,,,,143.50,,,,,,,,,,,,,,,,,,,,,,,,,,,,,,,,,,,,,,
T58,546.00,cement (P?O 52.5),52.50,140.00,0.00,,150.00,0.00,0.00,0.00,0.00,0.00,0.00,,0.00,0.00,0.00,0.00,755.00,Gold Tailings,500.00,Natural River sand,,,,,,,,,,,,,,190,"polycarboxylate-ether based 
superplasticizer ",35,Standard Curing ,20.00,,,EN 1015–3,,235,40 x 40 x 160 , EN 196-1(2005).,,,,,,115.00,121.80,,,,,,,,,,,,,,,,,,,,,,7.46,,,,,,,,,,,,China,"A novel design of low carbon footprint Ultra-High Performance Concrete 
(UHPC) based on full scale recycling of gold tailings

https://doi.org/10.1016/j.conbuildmat.2021.124664",2021,Ref-72-Research
T42,615.00,cement (P?O 52.5),52.50,140.00,0.00,,150.00,0.00,0.00,0.00,0.00,0.00,0.00,,0.00,0.00,0.00,0.00,556.00,Gold Tailings,629.00,Natural River sand,,,,,,,,,,,,,,190,"polycarboxylate-ether based 
superplasticizer ",35,Standard Curing ,20.00,,,EN 1015–3,,235,40 x 40 x 160 , EN 196-1(2005).,,,,,,119.00,123.00,,,,,,,,,,,,,,,,,,,,,,,,,,,,,,,,,,,,,
T28,680.00,cement (P?O 52.5),52.50,140.00,0.00,,150.00,0.00,0.00,0.00,0.00,0.00,0.00,,0.00,0.00,0.00,0.00,370.00,Gold Tailings,750.00,Natural River sand,,,,,,,,,,,,,,190,"polycarboxylate-ether based 
superplasticizer ",35,Standard Curing ,20.00,,,EN 1015–3,,215,40 x 40 x 160 , EN 196-1(2005).,,,,,,121.00,134.70,,,,,,,,,,,,,,,,,,,,,,5.91,,,,,,,,,,,,,,,
T14,745.00,cement (P?O 52.5),52.50,140.00,0.00,,150.00,0.00,0.00,0.00,0.00,0.00,0.00,,0.00,0.00,0.00,0.00,184.00,Gold Tailings,871.00,Natural River sand,,,,,,,,,,,,,,190,"polycarboxylate-ether based 
superplasticizer ",35,Standard Curing ,20.00,,,EN 1015–3,,195,40 x 40 x 160 , EN 196-1(2005).,,,,,,122.00,127.70,,,,,,,,,,,,,,,,,,,,,,,,,,,,,,,,,,,,,
T0,810.00,cement (P?O 52.5),52.50,140.00,0.00,,150.00,0.00,0.00,0.00,0.00,0.00,0.00,,0.00,0.00,0.00,0.00,0.00,,991.00,Natural River sand,,,,,,,,,,,,,,190,"polycarboxylate-ether based 
superplasticizer ",35,Standard Curing ,20.00,,,EN 1015–3,,185,40 x 40 x 160 , EN 196-1(2005).,,,,,,120.00,122.90,,,,,,,,,,,,,,,,,,,,,,6.06,,,,,,,,,,,,,,,
Reference,810.00,High sulfate-resistant cement (Type HS cement),,225.00,0.00,,0.00,243.00,0.00,0.00,0.00,0.00,0.00,,0.00,0.00,0.00,0.00,0.00,,972.00,Quartz sand,0.60,,,,,,,,,,,,,196,"polycarboxylate (PCE)-based high-range
water-reducing admixture (HRWRA)",13,Standard Curing ,20.00,100.00,,ASTM C1437,,190,50 x 50 x 50 ,ASTM C109,52,,,,,175,185,190,,,,,,,,,,,,,,,,,,ASTM C185,,3.80,,,,,,,,,,,,,Canada,"Partial substitution of silica fume with fine glass powder in UHPC: Filling
the micro gap

https://doi.org/10.1016/j.conbuildmat.2017.02.084",2017,Ref-73-Research
GP-12,823.00,High sulfate-resistant cement (Type HS cement),,0.00,0.00,,0.00,247.00,229.00,0.00,0.00,0.00,0.00,,0.00,0.00,0.00,0.00,0.00,,987.00,Quartz sand,0.60,,,,,,,,,,,,,199,"polycarboxylate (PCE)-based high-range
water-reducing admixture (HRWRA)",13,Standard Curing ,20.00,100.00,,ASTM C1437,,160,50 x 50 x 50 ,ASTM C109,40,,,,,110,115,120,,,,,,,,,,,,,,,,,,ASTM C185,,6.50,,,,,,,,,,,,,,,,
GP-5,823.00,High sulfate-resistant cement (Type HS cement),,0.00,0.00,,0.00,247.00,229.00,0.00,0.00,0.00,0.00,,0.00,0.00,0.00,0.00,0.00,,987.00,Quartz sand,0.60,,,,,,,,,,,,,199,"polycarboxylate (PCE)-based high-range
water-reducing admixture (HRWRA)",13,Standard Curing ,20.00,100.00,,ASTM C1437,,185,50 x 50 x 50 ,ASTM C109,45,,,,,120,145,150,,,,,,,,,,,,,,,,,,ASTM C185,,5.20,,,,,,,,,,,,,,,,
GP-3.8,823.00,High sulfate-resistant cement (Type HS cement),,0.00,0.00,,0.00,247.00,229.00,0.00,0.00,0.00,0.00,,0.00,0.00,0.00,0.00,0.00,,987.00,Quartz sand,0.60,,,,,,,,,,,,,199,"polycarboxylate (PCE)-based high-range
water-reducing admixture (HRWRA)",13,Standard Curing ,20.00,100.00,,ASTM C1437,,250,50 x 50 x 50 ,ASTM C109,50,,,,,130,155,160,,,,,,,,,,,,,,,,,,ASTM C185,,4.70,,,,,,,,,,,,,,,,
GP-2.8,823.00,High sulfate-resistant cement (Type HS cement),,0.00,0.00,,0.00,247.00,229.00,0.00,0.00,0.00,0.00,,0.00,0.00,0.00,0.00,0.00,,987.00,Quartz sand,0.60,,,,,,,,,,,,,199,"polycarboxylate (PCE)-based high-range
water-reducing admixture (HRWRA)",13,Standard Curing ,20.00,100.00,,ASTM C1437,,260,50 x 50 x 50 ,ASTM C109,55,,,,,135,155,161,,,,,,,,,,,,,,,,,,ASTM C185,,4.30,,,,,,,,,,,,,,,,
70SF/30 FGP,813.00,High sulfate-resistant cement (Type HS cement),,163.00,0.00,,0.00,244.00,63.00,0.00,0.00,0.00,0.00,,0.00,0.00,0.00,0.00,0.00,,976.00,Quartz sand,0.60,,,,,,,,,,,,,198,"polycarboxylate (PCE)-based high-range
water-reducing admixture (HRWRA)",13,Standard Curing ,20.00,100.00,,ASTM C1437,,220,50 x 50 x 50 ,ASTM C109,50.00,,120.00,,,180.00,180.00,200.00,,,,,,,,,,,,,,,,,,ASTM C185,,3.30,,,,,,,,,,,,,,,,
50SF/50 FGP,816.00,High sulfate-resistant cement (Type HS cement),,113.00,0.00,,0.00,245.00,113.00,0.00,0.00,0.00,0.00,,0.00,0.00,0.00,0.00,0.00,,980.00,Quartz sand,0.60,,,,,,,,,,,,,197,"polycarboxylate (PCE)-based high-range
water-reducing admixture (HRWRA)",13,Standard Curing ,20.00,100.00,,ASTM C1437,,230,50 x 50 x 50 ,ASTM C109,49.00,,115.00,,,171.00,178.00,188.00,,,,,,,,,,,,,,,,,,ASTM C185,,3.80,,,,,,,,,,,,,,,,
30SF/70 FGP,819.00,High sulfate-resistant cement (Type HS cement),,68.00,0.00,,0.00,246.00,159.00,0.00,0.00,0.00,0.00,,0.00,0.00,0.00,0.00,0.00,,983.00,Quartz sand,0.60,,,,,,,,,,,,,198,"polycarboxylate (PCE)-based high-range
water-reducing admixture (HRWRA)",13,Standard Curing ,20.00,100.00,,ASTM C1437,,270,50 x 50 x 50 ,ASTM C109,48.00,,113.00,,,168.00,175.00,180.00,,,,,,,,,,,,,,,,,,ASTM C185,,3.90,,,,,,,,,,,,,,,,
0SF/100 FGP,823.00,High sulfate-resistant cement (Type HS cement),,0.00,0.00,,0.00,247.00,229.00,0.00,0.00,0.00,0.00,,0.00,0.00,0.00,0.00,0.00,,987.00,Quartz sand,0.60,,,,,,,,,,,,,199,"polycarboxylate (PCE)-based high-range
water-reducing admixture (HRWRA)",13,Standard Curing ,20.00,100.00,,ASTM C1437,,255,50 x 50 x 50 ,ASTM C109,46.00,,105.00,,,145.00,150.00,165.00,,,,,,,,,,,,,,,,,,ASTM C185,,4.80,,,,,,,,,,,,,,,,
Reference,810.00,High sulfate-resistant cement (Type HS cement),,225.00,0.00,,0.00,243.00,0.00,0.00,0.00,0.00,0.00,,0.00,0.00,0.00,0.00,0.00,,972.00,Quartz sand,0.60,,,,,,,,,,,,,196,"polycarboxylate (PCE)-based high-range
water-reducing admixture (HRWRA)",13,steam hot curing,90.00,100.00,,ASTM C1437,,190,50 x 50 x 50 ,ASTM C109,,,,,,210,,,,,,,,,,,,,,,,,,,,,,,,,,,,,,,,,,,,,,
GP-12,823.00,High sulfate-resistant cement (Type HS cement),,0.00,0.00,,0.00,247.00,229.00,0.00,0.00,0.00,0.00,,0.00,0.00,0.00,0.00,0.00,,987.00,Quartz sand,0.60,,,,,,,,,,,,,199,"polycarboxylate (PCE)-based high-range
water-reducing admixture (HRWRA)",13,steam hot curing,90.00,100.00,,ASTM C1437,,160,50 x 50 x 50 ,ASTM C109,,,,,,130,,,,,,,,,,,,,,,,,,,,,,,,,,,,,,,,,,,,,,
GP-5,823.00,High sulfate-resistant cement (Type HS cement),,0.00,0.00,,0.00,247.00,229.00,0.00,0.00,0.00,0.00,,0.00,0.00,0.00,0.00,0.00,,987.00,Quartz sand,0.60,,,,,,,,,,,,,199,"polycarboxylate (PCE)-based high-range
water-reducing admixture (HRWRA)",13,steam hot curing,90.00,100.00,,ASTM C1437,,185,50 x 50 x 50 ,ASTM C109,,,,,,160,,,,,,,,,,,,,,,,,,,,,,,,,,,,,,,,,,,,,,
GP-3.8,823.00,High sulfate-resistant cement (Type HS cement),,0.00,0.00,    ,0.00,247.00,229.00,0.00,0.00,0.00,0.00,,0.00,0.00,0.00,0.00,0.00,,987.00,Quartz sand,0.60,,,,,,,,,,,,,199,"polycarboxylate (PCE)-based high-range
water-reducing admixture (HRWRA)",13,steam hot curing,90.00,100.00,,ASTM C1437,,250,50 x 50 x 50 ,ASTM C109,,,,,,170,,,,,,,,,,,,,,,,,,,,,,,,,,,,,,,,,,,,,,
GP-2.8,823.00,High sulfate-resistant cement (Type HS cement),,0.00,0.00,,0.00,247.00,229.00,0.00,0.00,0.00,0.00,,0.00,0.00,0.00,0.00,0.00,,987.00,Quartz sand,0.60,,,,,,,,,,,,,199,"polycarboxylate (PCE)-based high-range
water-reducing admixture (HRWRA)",13,steam hot curing,90.00,100.00,,ASTM C1437,,260,50 x 50 x 50 ,ASTM C109,,,,,,171,,,,,,,,,,,,,,,,,,,,,,,,,,,,,,,,,,,,,,
70SF/30 FGP,813.00,High sulfate-resistant cement (Type HS cement),,163.00,0.00,,0.00,244.00,63.00,0.00,0.00,0.00,0.00,,0.00,0.00,0.00,0.00,0.00,,976.00,Quartz sand,0.60,,,,,,,,,,,,,198,"polycarboxylate (PCE)-based high-range
water-reducing admixture (HRWRA)",13,steam hot curing,90.00,100.00,,ASTM C1437,,220,50 x 50 x 50 ,ASTM C109,,,,,,230.00,,,,,,,,,,,,,,,,,,,,,,,,,,,,,,,,,,,,,,
50SF/50 FGP,816.00,High sulfate-resistant cement (Type HS cement),,113.00,0.00,,0.00,245.00,113.00,0.00,0.00,0.00,0.00,,0.00,0.00,0.00,0.00,0.00,,980.00,Quartz sand,0.60,,,,,,,,,,,,,197,"polycarboxylate (PCE)-based high-range
water-reducing admixture (HRWRA)",13,steam hot curing,90.00,100.00,,ASTM C1437,,230,50 x 50 x 50 ,ASTM C109,,,,,,220.00,,,,,,,,,,,,,,,,,,,,,,,,,,,,,,,,,,,,,,
30SF/70 FGP,819.00,High sulfate-resistant cement (Type HS cement),,68.00,0.00,,0.00,246.00,159.00,0.00,0.00,0.00,0.00,,0.00,0.00,0.00,0.00,0.00,,983.00,Quartz sand,0.60,,,,,,,,,,,,,198,"polycarboxylate (PCE)-based high-range
water-reducing admixture (HRWRA)",13,steam hot curing,90.00,100.00,,ASTM C1437,,270,50 x 50 x 50 ,ASTM C109,,,,,,200.00,,,,,,,,,,,,,,,,,,,,,,,,,,,,,,,,,,,,,,
0SF/100 FGP,823.00,High sulfate-resistant cement (Type HS cement),,0.00,0.00,,0.00,247.00,229.00,0.00,0.00,0.00,0.00,,0.00,0.00,0.00,0.00,0.00,,987.00,Quartz sand,0.60,,,,,,,,,,,,,199,"polycarboxylate (PCE)-based high-range
water-reducing admixture (HRWRA)",13,steam hot curing,90.00,100.00,,ASTM C1437,,255,50 x 50 x 50 ,ASTM C109,,,,,,178.00,,,,,,,,,,,,,,,,,,,,,,,,,,,,,,,,,,,,,,
MK0,1080.00,Ordinary Portland cement (P?O 52.5,52.50,120.00,0.00,,0.00,0.00,0.00,0.00,0.00,0.00,0.00,,0.00,0.00,0.00,0.00,0.00,,780.00,Locally available sand,,,,,,,,,,,,,,180.00,polycarboxylate-based superplasticizer,35.00,Standard Curing ,20.00,95.00,,,,,100 x 100 x 300,ASTM C 348–14,,,83.00,,,90.00,,110.00,Chinese Standard GB/T 50081–2019,36.50,,,,,,,,100 x 100 x 300,ASTM C 348–14,,,22.00,,,,,,,,,,,,,,,,,,,China  ,"Multi-scale study on synergistic effect of cement replacement by metakaolin and typical supplementary cementitious materials on properties of ultra-high performance concrete

https://www.sciencedirect.com/science/article/pii/S0950061821028270",2021,Ref-74-Research
MK5,1020.00,Ordinary Portland cement (P?O 52.5,52.50,120.00,0.00,,0.00,0.00,0.00,0.00,60.00,0.00,0.00,,0.00,0.00,0.00,0.00,0.00,,780.00,Locally available sand,,,,,,,,,,,,,,180.00,polycarboxylate-based superplasticizer,37,Standard Curing ,20.00,95.00,,,,,100 x 100 x 300,ASTM C 348–14,,,71.00,,,95.00,,106.00,Chinese Standard GB/T 50081–2019,37.50,,,,,,,,100 x 100 x 300,ASTM C 348–14,,,21.00,,,,,,,,,,,,,,,,,,,,,,
MK10,960.00,Ordinary Portland cement (P?O 52.5,52.50,120.00,0.00,,0.00,0.00,0.00,0.00,120.00,0.00,0.00,,0.00,0.00,0.00,0.00,0.00,,780.00,Locally available sand,,,,,,,,,,,,,,180.00,polycarboxylate-based superplasticizer,38.00,Standard Curing ,20.00,95.00,,,,,100 x 100 x 300,ASTM C 348–14,,,83.00,,,114.00,,127.00,Chinese Standard GB/T 50081–2019,42.00,,,,,,,,100 x 100 x 300,ASTM C 348–14,,,27.00,,,,,,,,,,,,,,,,,,,,,,
MK15,900.00,Ordinary Portland cement (P?O 52.5,52.50,120.00,0.00,,0.00,0.00,0.00,0.00,180.00,0.00,0.00,,0.00,0.00,0.00,0.00,0.00,,780.00,Locally available sand,,,,,,,,,,,,,,180.00,polycarboxylate-based superplasticizer,39.00,Standard Curing ,20.00,95.00,,,,,100 x 100 x 300,ASTM C 348–14,,,78.00,,,110.00,,120.00,Chinese Standard GB/T 50081–2019,40.50,,,,,,,,100 x 100 x 300,ASTM C 348–14,,,24.50,,,,,,,,,,,,,,,,,,,,,,
MK20,840.00,Ordinary Portland cement (P?O 52.5,52.50,120.00,0.00,,0.00,0.00,0.00,0.00,240.00,0.00,0.00,,0.00,0.00,0.00,0.00,0.00,,780.00,Locally available sand,,,,,,,,,,,,,,180.00,polycarboxylate-based superplasticizer,41.00,Standard Curing ,20.00,95.00,,,,,100 x 100 x 300,ASTM C 348–14,,,73.00,,,95.00,,108.00,Chinese Standard GB/T 50081–2019,38.00,,,,,,,,100 x 100 x 300,ASTM C 348–14,,,24.00,,,,,,,,,,,,,,,,,,,,,,
MK0-S,1080.00,Ordinary Portland cement (P?O 52.5,52.50,120.00,0.00,,0.00,0.00,0.00,0.00,0.00,0.00,0.00,,0.00,0.00,0.00,0.00,0.00,,780.00,Locally available sand,,Steel Fiber ,156.00,13.00,0.220,,,,,,,,,180.00,polycarboxylate-based superplasticizer,38.00,Standard Curing ,20.00,95.00,,,,,100 x 100 x 300,ASTM C 348–14,,,95.00,,,122.00,,132.00,Chinese Standard GB/T 50081–2019,43.00,,,,,,,,100 x 100 x 300,ASTM C 348–14,,,26.00,,,,,,,,,,BS EN 12617–4,339.00,,,,ASTM C1202-12,70.00,,,,,,
MK10-S,960.00,Ordinary Portland cement (P?O 52.5,52.50,120.00,0.00,,0.00,0.00,0.00,0.00,120.00,0.00,0.00,,0.00,0.00,0.00,0.00,0.00,,780.00,Locally available sand,,Steel Fiber ,156.00,13.00,0.220,,,,,,,,,180.00,polycarboxylate-based superplasticizer,40.00,Standard Curing ,20.00,95.00,,,,,100 x 100 x 300,ASTM C 348–14,,,101.00,,,146.00,,152.00,Chinese Standard GB/T 50081–2019,47.00,,,,,,,,100 x 100 x 300,ASTM C 348–14,,,31.50,,,,,,,,,,BS EN 12617–4,290.00,,,,ASTM C1202-12,35.00,,,,,,
MK10-FA10-S,840.00,Ordinary Portland cement (P?O 52.5,52.50,120.00,120.00,Class F,0.00,0.00,0.00,0.00,120.00,0.00,0.00,,0.00,0.00,0.00,0.00,0.00,,780.00,Locally available sand,,Steel Fiber ,156.00,13.00,0.220,,,,,,,,,180.00,polycarboxylate-based superplasticizer,40.00,Standard Curing ,20.00,95.00,,,,,100 x 100 x 300,ASTM C 348–14,,,93.00,,,140.00,,155.00,Chinese Standard GB/T 50081–2019,45.70,,,,,,,,100 x 100 x 300,ASTM C 348–14,,,29.50,,,,,,,,,,BS EN 12617–4,260.00,,,,ASTM C1202-12,29.00,,,,,,
MK10-BS10-S,840.00,Ordinary Portland cement (P?O 52.5,52.50,120.00,0.00,,0.00,0.00,0.00,0.00,120.00,120.00,0.00,,0.00,0.00,0.00,0.00,0.00,,780.00,Locally available sand,,Steel Fiber ,156.00,13.00,0.220,,,,,,,,,180.00,polycarboxylate-based superplasticizer,42.00,Standard Curing ,20.00,95.00,,,,,100 x 100 x 300,ASTM C 348–14,,,96.00,,,154.00,,162.00,Chinese Standard GB/T 50081–2019,47.90,,,,,,,,100 x 100 x 300,ASTM C 348–14,,,33.00,,,,,,,,,,BS EN 12617–4,270.00,,,,ASTM C1202-12,27.00,,,,,,
MK10-GP10-S,840.00,Ordinary Portland cement (P?O 52.5,52.50,120.00,0.00,,0.00,0.00,120.00,0.00,120.00,0.00,0.00,,0.00,0.00,0.00,0.00,0.00,,780.00,Locally available sand,,Steel Fiber ,156.00,13.00,0.220,,,,,,,,,180.00,polycarboxylate-based superplasticizer,42.00,Standard Curing ,20.00,95.00,,,,,100 x 100 x 300,ASTM C 348–14,,,90.00,,,132.00,,150.00,Chinese Standard GB/T 50081–2019,44.50,,,,,,,,100 x 100 x 300,ASTM C 348–14,,,28.00,,,,,,,,,,BS EN 12617–4,300.00,,,,ASTM C1202-12,41.00,,,,,,
MK10-SP10-S,840.00,Ordinary Portland cement (P?O 52.5,52.50,120.00,0.00,,0.00,0.00,0.00,0.00,120.00,0.00,120.00,"steel slag 
powder",0.00,0.00,0.00,0.00,0.00,,780.00,Locally available sand,,Steel Fiber ,156.00,13.00,0.220,,,,,,,,,180.00,polycarboxylate-based superplasticizer,45.00,Standard Curing ,20.00,95.00,,,,,100 x 100 x 300,ASTM C 348–14,,,86.00,,,126.00,,135.00,Chinese Standard GB/T 50081–2019,43.30,,,,,,,,100 x 100 x 300,ASTM C 348–14,,,26.50,,,,,,,,,,BS EN 12617–4,296.00,,,,ASTM C1202-12,50.00,,,,,,
SP200,490.00,"Ordinary Portland Cement (OPC, P?O 52.5)",52.50,187.00,0.00,,270.00,0.00,0.00,0.00,0.00,0.00,200.00,,0.00,0.00,0.00,0.00,0.00,,920.00,Natural River sand,0.60,,,,,,,,,,,,,204,PC-100 polycarboxylic ether superplasticizer (SP),41.8,Standard Curing ,20.00,95.00,,EFNARC,,218,40 x 40 x 160 , EN-196–1 ,,79.78,96.06,,,130.94,,,,,,,,,,,,,,,,,,,,,,,,,,,,,,,,,,,China,"A new development of eco-friendly Ultra-High performance concrete 
(UHPC): Towards efficient steel slag application and 
multi-objective optimization 

https://doi.org/10.1016/j.conbuildmat.2021.124913",2021,Ref-75-Research
SSP150,540.00,"Ordinary Portland Cement (OPC, P?O 52.5)",52.50,187.00,0.00,,270.00,0.00,0.00,0.00,0.00,0.00,150.00,,0.00,0.00,0.00,0.00,0.00,,920.00,Natural River sand,0.60,,,,,,,,,,,,,204,PC-100 polycarboxylic ether superplasticizer (SP),41.8,Standard Curing ,20.00,95.00,,EFNARC,,233,40 x 40 x 160 , EN-196–1 ,,75.45,92.24,,,128.35,,,,,,,,,,,,,,,,,,,,,,,,,,,,,,,,,,,,,,
SSP100,590.00,"Ordinary Portland Cement (OPC, P?O 52.5)",52.50,187.00,0.00,,270.00,0.00,0.00,0.00,0.00,0.00,100.00,,0.00,0.00,0.00,0.00,0.00,,920.00,Natural River sand,0.60,,,,,,,,,,,,,204,PC-100 polycarboxylic ether superplasticizer (SP),41.8,Standard Curing ,20.00,95.00,,EFNARC,,241,40 x 40 x 160 , EN-196–1 ,,72.25,91.67,,,128.73,,,,,,,,,,,,,,,,,,,,,,,,,,,,,,,,,,,,,,
SSP50,640.00,"Ordinary Portland Cement (OPC, P?O 52.5)",52.50,187.00,0.00,,270.00,0.00,0.00,0.00,0.00,0.00,50.00,,0.00,0.00,0.00,0.00,0.00,,920.00,Natural River sand,0.60,,,,,,,,,,,,,204,PC-100 polycarboxylic ether superplasticizer (SP),41.8,Standard Curing ,20.00,95.00,,EFNARC,,247,40 x 40 x 160 , EN-196–1 ,,70.09,89.6,,,130.18,,,,,,,,,,,,,,,,,,,,,,,,,,,,,,,,,,,,,,
