Repository: Jocund96/Data-to-Design-ML

# Section 4: Boosting Models

Experiments on gradient boosting algorithms (XGBoost, HistGradientBoosting, AdaBoost) for concrete strength prediction on UCI and UHPC datasets.

- **Week 1–4**: UCI dataset baselines, data cleaning, monotonic physical constraints, and sample weighting.
- **Week 5–7**: UHPC dataset preprocessing, feature missingness policies, scikit-learn pipelines, and hyperparameter tuning.
- **Week 8–10**: Group-aware validation (LOPO), quantile regression uncertainty intervals, and SHAP interpretability.

File: S4_Boosting/Week-8-9-10/initial_data_preparation/UHPC_dataset.csv (part 11 of 23)
Mix-ID,Mix Constitutents ,,,,,,,,,,,,,,,,,,,,,,,,,,,,,,,,,,,,,,Curing Regime ,,,,Workability ,,,Mechanical Properties ,,,,,,,,,,,,,,,,,,,,,,,,,,,Durability Properities ,,,,,,,,,,,,,,,Research Paper Details,,,
SSP0,690.00,"Ordinary Portland Cement (OPC, P?O 52.5)",52.50,187.00,0.00,,270.00,0.00,0.00,0.00,0.00,0.00,0.00,,0.00,0.00,0.00,0.00,0.00,,920.00,Natural River sand,0.60,,,,,,,,,,,,,204,PC-100 polycarboxylic ether superplasticizer (SP),41.8,Standard Curing ,20.00,95.00,,EFNARC,,268,40 x 40 x 160 , EN-196–1 ,,63.44,85.1,,,130.9,,,,,,,,,,,,,,,,,,,,,,,,,,,,,,,,,,,,,,
CTRL,830.00,Ordinary Portland cement (CEM-I 42.5-R),42.50,291.00,0.00,,0.00,0.00,0.00,0.00,0.00,0.00,0.00,,0.00,0.00,0.00,0.00,0.00,,977.00,Quartz Sand ,3.00,Steel Fiber ,234.00,6.00,0.150,2250.000,,,,,,,,151.00,"polycarboxylate-based
superplasticizer (SP)",55.00,Standard Curing ,20.00,,,,,115.00,40 x 40 x 40 ,,,,,,,202.00,,,,,,,,,,,,40 x 40 x 160 ,,,,28.60,,,12.70,,,,,,,,,,,,,,,,Turkey,"Mechanical properties of reactive powder concrete containing mineral
admixtures under different curing regimes

https://doi.org/10.1016/j.conbuildmat.2008.08.003",2008,Ref-76-Research
G10F10,664.00,Ordinary Portland cement (CEM-I 42.5-R),42.50,205.00,83.00,Class C,0.00,0.00,0.00,0.00,0.00,83.00,0.00,,0.00,0.00,0.00,0.00,0.00,,1041.00,Quartz Sand ,3.00,Steel Fiber ,234.00,6.00,0.150,2250.000,,,,,,,,151.00,"polycarboxylate-based
superplasticizer (SP)",35.00,Standard Curing ,20.00,,,,,115.00,40 x 40 x 40 ,,,,,,,207.00,,,,,,,,,,,,40 x 40 x 160 ,,,,30.70,,,15.00,,,,,,,,,,,,,,,,,,,
G10F20,581.00,Ordinary Portland cement (CEM-I 42.5-R),42.50,157.00,166.00,Class C,0.00,0.00,0.00,0.00,0.00,83.00,0.00,,0.00,0.00,0.00,0.00,0.00,,1066.00,Quartz Sand ,3.00,Steel Fiber ,234.00,6.00,0.150,2250.000,,,,,,,,151.00,"polycarboxylate-based
superplasticizer (SP)",34.00,Standard Curing ,20.00,,,,,113.00,40 x 40 x 40 ,,,,,,,212.00,,,,,,,,,,,,40 x 40 x 160 ,,,,35.50,,,15.70,,,,,,,,,,,,,,,,,,,
G10F30,498.00,Ordinary Portland cement (CEM-I 42.5-R),42.50,141.00,249.00,Class C,0.00,0.00,0.00,0.00,0.00,83.00,0.00,,0.00,0.00,0.00,0.00,0.00,,1058.00,Quartz Sand ,3.00,Steel Fiber ,234.00,6.00,0.150,2250.000,,,,,,,,151.00,"polycarboxylate-based
superplasticizer (SP)",33.00,Standard Curing ,20.00,,,,,113.00,40 x 40 x 40 ,,,,,,,206.00,,,,,,,,,,,,40 x 40 x 160 ,,,,38.70,,,18.50,,,,,,,,,,,,,,,,,,,
F20,664.00,Ordinary Portland cement (CEM-I 42.5-R),42.50,195.00,166.00,Class C,0.00,0.00,0.00,0.00,0.00,0.00,0.00,,0.00,0.00,0.00,0.00,0.00,,1030.00,Quartz Sand ,3.00,Steel Fiber ,234.00,6.00,0.150,2250.000,,,,,,,,151.00,"polycarboxylate-based
superplasticizer (SP)",38.00,Standard Curing ,20.00,,,,,114.00,40 x 40 x 40 ,,,,,,,210.00,,,,,,,,,,,,40 x 40 x 160 ,,,,34.60,,,17.90,,,,,,,,,,,,,,,,,,,
G40,498.00,Ordinary Portland cement (CEM-I 42.5-R),42.50,173.00,0.00,,0.00,0.00,0.00,0.00,0.00,332.00,0.00,,0.00,0.00,0.00,0.00,0.00,,1079.00,Quartz Sand ,3.00,Steel Fiber ,234.00,6.00,0.150,2250.000,,,,,,,,151.00,"polycarboxylate-based
superplasticizer (SP)",35.00,Standard Curing ,20.00,,,,,117.00,40 x 40 x 40 ,,,,,,,200.00,,,,,,,,,,,,40 x 40 x 160 ,,,,34.50,,,16.20,,,,,,,,,,,,,,,,,,,
CTRL,830.00,Ordinary Portland cement (CEM-I 42.5-R),42.50,291.00,0.00,,0.00,0.00,0.00,0.00,0.00,0.00,0.00,,0.00,0.00,0.00,0.00,0.00,,977.00,Quartz Sand ,3.00,Steel Fiber ,234.00,6.00,0.150,2250.000,,,,,,,,151.00,"polycarboxylate-based
superplasticizer (SP)",55.00,Steam curing,100.00,,,,,115.00,40 x 40 x 40 ,,,,,,,255.00,,,,,,,,,,,,40 x 40 x 160 ,,,,23.40,,,9.50,,,,,,,,,,,,,,,,,,,
G10F10,664.00,Ordinary Portland cement (CEM-I 42.5-R),42.50,205.00,83.00,Class C,0.00,0.00,0.00,0.00,0.00,83.00,0.00,,0.00,0.00,0.00,0.00,0.00,,1041.00,Quartz Sand ,3.00,Steel Fiber ,234.00,6.00,0.150,2250.000,,,,,,,,151.00,"polycarboxylate-based
superplasticizer (SP)",35.00,Steam curing,100.00,,,,,115.00,40 x 40 x 40 ,,,,,,,261.00,,,,,,,,,,,,40 x 40 x 160 ,,,,31.80,,,13.55,,,,,,,,,,,,,,,,,,,
G10F20,581.00,Ordinary Portland cement (CEM-I 42.5-R),42.50,157.00,166.00,Class C,0.00,0.00,0.00,0.00,0.00,83.00,0.00,,0.00,0.00,0.00,0.00,0.00,,1066.00,Quartz Sand ,3.00,Steel Fiber ,234.00,6.00,0.150,2250.000,,,,,,,,151.00,"polycarboxylate-based
superplasticizer (SP)",34.00,Steam curing,100.00,,,,,113.00,40 x 40 x 40 ,,,,,,,252.00,,,,,,,,,,,,40 x 40 x 160 ,,,,30.20,,,11.80,,,,,,,,,,,,,,,,,,,
G10F30,498.00,Ordinary Portland cement (CEM-I 42.5-R),42.50,141.00,249.00,Class C,0.00,0.00,0.00,0.00,0.00,83.00,0.00,,0.00,0.00,0.00,0.00,0.00,,1058.00,Quartz Sand ,3.00,Steel Fiber ,234.00,6.00,0.150,2250.000,,,,,,,,151.00,"polycarboxylate-based
superplasticizer (SP)",33.00,Steam curing,100.00,,,,,113.00,40 x 40 x 40 ,,,,,,,234.00,,,,,,,,,,,,40 x 40 x 160 ,,,,26.70,,,12.10,,,,,,,,,,,,,,,,,,,
F20,664.00,Ordinary Portland cement (CEM-I 42.5-R),42.50,195.00,166.00,Class C,0.00,0.00,0.00,0.00,0.00,0.00,0.00,,0.00,0.00,0.00,0.00,0.00,,1030.00,Quartz Sand ,3.00,Steel Fiber ,234.00,6.00,0.150,2250.000,,,,,,,,151.00,"polycarboxylate-based
superplasticizer (SP)",38.00,Steam curing,100.00,,,,,114.00,40 x 40 x 40 ,,,,,,,261.00,,,,,,,,,,,,40 x 40 x 160 ,,,,30.70,,,12.70,,,,,,,,,,,,,,,,,,,
G40,498.00,Ordinary Portland cement (CEM-I 42.5-R),42.50,173.00,0.00,,0.00,0.00,0.00,0.00,0.00,332.00,0.00,,0.00,0.00,0.00,0.00,0.00,,1079.00,Quartz Sand ,3.00,Steel Fiber ,234.00,6.00,0.150,2250.000,,,,,,,,151.00,"polycarboxylate-based
superplasticizer (SP)",35.00,Steam curing,100.00,,,,,117.00,40 x 40 x 40 ,,,,,,,249.00,,,,,,,,,,,,40 x 40 x 160 ,,,,29.50,,,12.30,,,,,,,,,,,,,,,,,,,
CTRL,830.00,Ordinary Portland cement (CEM-I 42.5-R),42.50,291.00,0.00,,0.00,0.00,0.00,0.00,0.00,0.00,0.00,,0.00,0.00,0.00,0.00,0.00,,977.00,Quartz Sand ,3.00,Steel Fiber ,234.00,6.00,0.150,2250.000,,,,,,,,151.00,"polycarboxylate-based
superplasticizer (SP)",55.00,Autoclave curing,210.00,,2 MPa for 8hrs,,,115.00,40 x 40 x 40 ,,,,,,,273.00,,,,56.00,,,,,,,,40 x 40 x 160 ,,,,28.60,,,11.75,,,,,,,,,,,,,,,,,,,
G10F10,664.00,Ordinary Portland cement (CEM-I 42.5-R),42.50,205.00,83.00,Class C,0.00,0.00,0.00,0.00,0.00,83.00,0.00,,0.00,0.00,0.00,0.00,0.00,,1041.00,Quartz Sand ,3.00,Steel Fiber ,234.00,6.00,0.150,2250.000,,,,,,,,151.00,"polycarboxylate-based
superplasticizer (SP)",35.00,Autoclave curing,210.00,,2 MPa for 8hrs,,,115.00,40 x 40 x 40 ,,,,,,,270.00,,,,57.00,,,,,,,,40 x 40 x 160 ,,,,31.20,,,14.20,,,,,,,,,,,,,,,,,,,
G10F20,581.00,Ordinary Portland cement (CEM-I 42.5-R),42.50,157.00,166.00,Class C,0.00,0.00,0.00,0.00,0.00,83.00,0.00,,0.00,0.00,0.00,0.00,0.00,,1066.00,Quartz Sand ,3.00,Steel Fiber ,234.00,6.00,0.150,2250.000,,,,,,,,151.00,"polycarboxylate-based
superplasticizer (SP)",34.00,Autoclave curing,210.00,,2 MPa for 8hrs,,,113.00,40 x 40 x 40 ,,,,,,,259.00,,,,53.00,,,,,,,,40 x 40 x 160 ,,,,33.90,,,15.00,,,,,,,,,,,,,,,,,,,
G10F30,498.00,Ordinary Portland cement (CEM-I 42.5-R),42.50,141.00,249.00,Class C,0.00,0.00,0.00,0.00,0.00,83.00,0.00,,0.00,0.00,0.00,0.00,0.00,,1058.00,Quartz Sand ,3.00,Steel Fiber ,234.00,6.00,0.150,2250.000,,,,,,,,151.00,"polycarboxylate-based
superplasticizer (SP)",33.00,Autoclave curing,210.00,,2 MPa for 8hrs,,,113.00,40 x 40 x 40 ,,,,,,,250.00,,,,49.00,,,,,,,,40 x 40 x 160 ,,,,32.80,,,15.20,,,,,,,,,,,,,,,,,,,
F20,664.00,Ordinary Portland cement (CEM-I 42.5-R),42.50,195.00,166.00,Class C,0.00,0.00,0.00,0.00,0.00,0.00,0.00,,0.00,0.00,0.00,0.00,0.00,,1030.00,Quartz Sand ,3.00,Steel Fiber ,234.00,6.00,0.150,2250.000,,,,,,,,151.00,"polycarboxylate-based
superplasticizer (SP)",38.00,Autoclave curing,210.00,,2 MPa for 8hrs,,,114.00,40 x 40 x 40 ,,,,,,,268.00,,,,50.00,,,,,,,,40 x 40 x 160 ,,,,31.80,,,16.20,,,,,,,,,,,,,,,,,,,
G40,498.00,Ordinary Portland cement (CEM-I 42.5-R),42.50,173.00,0.00,,0.00,0.00,0.00,0.00,0.00,332.00,0.00,,0.00,0.00,0.00,0.00,0.00,,1079.00,Quartz Sand ,3.00,Steel Fiber ,234.00,6.00,0.150,2250.000,,,,,,,,151.00,"polycarboxylate-based
superplasticizer (SP)",35.00,Autoclave curing,210.00,,2 MPa for 8hrs,,,117.00,40 x 40 x 40 ,,,,,,,265.00,,,,46.00,,,,,,,,40 x 40 x 160 ,,,,33.80,,,15.50,,,,,,,,,,,,,,,,,,,
SF0,1034.48,OPC 52.5,52.50,0.00,0.00,,0.00,0.00,0.00,0.00,0.00,0.00,0.00,,0.00,0.00,0.00,0.00,0.00,,1137.93,Locally available sand,0.63,,,,,,,,,,,,,186.21, polycarboxylate based superpasticizer (SP) ,41.38,Standard Curing ,20.00,,,,,110,40 x 40 x 160,GB/T 17671-1999,,,73.9,,,97.7,,,,,,,,,,,,,,,,,,,,,,,,,,,,,,,,,,,China,"Preparation of Reactive Powder Concrete 
Using Fly Ash and Steel Slag Powder

https://link.springer.com/article/10.1007/s11595-010-2349-0",2010,Ref-77-Research
SF05,982.76,OPC 52.5,52.50,51.72,0.00,,0.00,0.00,0.00,0.00,0.00,0.00,0.00,,0.00,0.00,0.00,0.00,0.00,,1137.93,Locally available sand,0.63,,,,,,,,,,,,,186.21, polycarboxylate based superpasticizer (SP) ,41.38,Standard Curing ,20.00,,,,,112,40 x 40 x 160 ,GB/T 17671-1999,,,74.8,,,105.4,,,,,,,,,,,,,,,,,,,,,,,,,,,,,,,,,,,,,,
SF10,929.03,OPC 52.5,52.50,103.23,0.00,,0.00,0.00,0.00,0.00,0.00,0.00,0.00,,0.00,0.00,0.00,0.00,0.00,,1135.48,Locally available sand,0.63,,,,,,,,,,,,,185.81, polycarboxylate based superpasticizer (SP) ,46.45,Standard Curing ,20.00,,,,,112,40 x 40 x 160,GB/T 17671-1999,,,76,,,106.5,,,,,,,,,,,,,,,,,,,,,,,,,,,,,,,,,,,,,,
SF15,877.42,OPC 52.5,52.50,154.84,0.00,,0.00,0.00,0.00,0.00,0.00,0.00,0.00,,0.00,0.00,0.00,0.00,0.00,,1135.48,Locally available sand,0.63,,,,,,,,,,,,,185.81, polycarboxylate based superpasticizer (SP) ,46.45,Standard Curing ,20.00,,,,,118,40 x 40 x 160,GB/T 17671-1999,,,82.1,,,113.1,,,,,,,,,,,,,,,,,,,,,,,,,,,,,,,,,,,,,,
SF20,825.81,OPC 52.5,52.50,206.45,0.00,,0.00,0.00,0.00,0.00,0.00,0.00,0.00,,0.00,0.00,0.00,0.00,0.00,,1135.48,Locally available sand,0.63,,,,,,,,,,,,,185.81, polycarboxylate based superpasticizer (SP) ,46.45,Standard Curing ,20.00,,,,,116,40 x 40 x 160,GB/T 17671-1999,,,79.7,,,106,,,,,,,,,,,,,,,,,,,,,,,,,,,,,,,,,,,,,,
SF25,772.53,OPC 52.5,52.50,257.51,0.00,,0.00,0.00,0.00,0.00,0.00,0.00,0.00,,0.00,0.00,0.00,0.00,0.00,,1133.05,Locally available sand,0.63,,,,,,,,,,,,,185.41, polycarboxylate based superpasticizer (SP) ,51.50,Standard Curing ,20.00,,,,,116,40 x 40 x 160,GB/T 17671-1999,,,78,,,108.3,,,,,,,,,,,,,,,,,,,,,,,,,,,,,,,,,,,,,,
SF30,721.03,OPC 52.5,52.50,309.01,0.00,,0.00,0.00,0.00,0.00,0.00,0.00,0.00,,0.00,0.00,0.00,0.00,0.00,,1133.05,Locally available sand,0.63,,,,,,,,,,,,,185.41, polycarboxylate based superpasticizer (SP) ,51.50,Standard Curing ,20.00,,,,,114,40 x 40 x 160,GB/T 17671-1999,,,77.4,,,101.6,,,,,,,,,,,,,,,,,,,,,,,,,,,,,,,,,,,,,,
SF15,881.21,OPC 52.5,52.50,155.51,0.00,,0.00,0.00,0.00,0.00,0.00,0.00,0.00,,0.00,0.00,0.00,0.00,0.00,,1140.39,Locally available sand,0.63,,,,,,,,,,,,,186.61, polycarboxylate based superpasticizer (SP) ,36.29,Standard Curing ,20.00,,,,,,40 x 40 x 160,GB/T 17671-1999,,,80,,,113.1,,,,,,,,,,,,,,,,,,,,,,,,,,,,,,,,,,,,,,
F10,777.54,OPC 52.5,52.50,155.51,103.67,Class F,0.00,0.00,0.00,0.00,0.00,0.00,0.00,,0.00,0.00,0.00,0.00,0.00,,1140.39,Locally available sand,0.63,,,,,,,,,,,,,186.61, polycarboxylate based superpasticizer (SP) ,36.29,Standard Curing ,20.00,,,,,,40 x 40 x 160,GB/T 17671-1999,,,73,,,97.8,,,,,,,,,,,,,,,,,,,,,,,,,,,,,,,,,,,,,,
F15,725.70,OPC 52.5,52.50,155.51,155.51,Class F,0.00,0.00,0.00,0.00,0.00,0.00,0.00,,0.00,0.00,0.00,0.00,0.00,,1140.39,Locally available sand,0.63,,,,,,,,,,,,,186.61, polycarboxylate based superpasticizer (SP) ,36.29,Standard Curing ,20.00,,,,,,40 x 40 x 160,GB/T 17671-1999,,,67,,,92,,,,,,,,,,,,,,,,,,,,,,,,,,,,,,,,,,,,,,
F20,673.87,OPC 52.5,52.50,155.51,207.34,Class F,0.00,0.00,0.00,0.00,0.00,0.00,0.00,,0.00,0.00,0.00,0.00,0.00,,1140.39,Locally available sand,0.63,,,,,,,,,,,,,186.61, polycarboxylate based superpasticizer (SP) ,36.29,Standard Curing ,20.00,,,,,,40 x 40 x 160,GB/T 17671-1999,,,64,,,91.5,,,,,,,,,,,,,,,,,,,,,,,,,,,,,,,,,,,,,,
F30,570.19,OPC 52.5,52.50,155.51,311.02,Class F,0.00,0.00,0.00,0.00,0.00,0.00,0.00,,0.00,0.00,0.00,0.00,0.00,,1140.39,Locally available sand,0.63,,,,,,,,,,,,,186.61, polycarboxylate based superpasticizer (SP) ,36.29,Standard Curing ,20.00,,,,,,40 x 40 x 160,GB/T 17671-1999,,,62,,,85.8,,,,,,,,,,,,,,,,,,,,,,,,,,,,,,,,,,,,,,
F40,466.52,OPC 52.5,52.50,155.51,414.69,Class F,0.00,0.00,0.00,0.00,0.00,0.00,0.00,,0.00,0.00,0.00,0.00,0.00,,1140.39,Locally available sand,0.63,,,,,,,,,,,,,186.61, polycarboxylate based superpasticizer (SP) ,36.29,Standard Curing ,20.00,,,,,,40 x 40 x 160,GB/T 17671-1999,,,55,,,88.3,,,,,,,,,,,,,,,,,,,,,,,,,,,,,,,,,,,,,,
SS10,777.54,OPC 52.5,52.50,155.51,0.00,,0.00,0.00,0.00,0.00,0.00,0.00,103.67,Steel Slag ,0.00,0.00,0.00,0.00,0.00,,1140.39,Locally available sand,0.63,,,,,,,,,,,,,186.61, polycarboxylate based superpasticizer (SP) ,36.29,Standard Curing ,20.00,,,,,,40 x 40 x 160,GB/T 17671-1999,,,73,,,96,,,,,,,,,,,,,,,,,,,,,,,,,,,,,,,,,,,,,,
SS15,725.70,OPC 52.5,52.50,155.51,0.00,,0.00,0.00,0.00,0.00,0.00,0.00,155.51,Steel Slag ,0.00,0.00,0.00,0.00,0.00,,1140.39,Locally available sand,0.63,,,,,,,,,,,,,186.61, polycarboxylate based superpasticizer (SP) ,36.29,Standard Curing ,20.00,,,,,,40 x 40 x 160,GB/T 17671-1999,,,69,,,92.6,,,,,,,,,,,,,,,,,,,,,,,,,,,,,,,,,,,,,,
SS20,673.87,OPC 52.5,52.50,155.51,0.00,,0.00,0.00,0.00,0.00,0.00,0.00,207.34,Steel Slag ,0.00,0.00,0.00,0.00,0.00,,1140.39,Locally available sand,0.63,,,,,,,,,,,,,186.61, polycarboxylate based superpasticizer (SP) ,36.29,Standard Curing ,20.00,,,,,,40 x 40 x 160,GB/T 17671-1999,,,67,,,90.4,,,,,,,,,,,,,,,,,,,,,,,,,,,,,,,,,,,,,,
SS30,570.19,OPC 52.5,52.50,155.51,0.00,,0.00,0.00,0.00,0.00,0.00,0.00,311.02,Steel Slag ,0.00,0.00,0.00,0.00,0.00,,1140.39,Locally available sand,0.63,,,,,,,,,,,,,186.61, polycarboxylate based superpasticizer (SP) ,36.29,Standard Curing ,20.00,,,,,,40 x 40 x 160,GB/T 17671-1999,,,73,,,96.3,,,,,,,,,,,,,,,,,,,,,,,,,,,,,,,,,,,,,,
SS40,466.52,OPC 52.5,52.50,155.51,0.00,,0.00,0.00,0.00,0.00,0.00,0.00,414.69,Steel Slag ,0.00,0.00,0.00,0.00,0.00,,1140.39,Locally available sand,0.63,,,,,,,,,,,,,186.61, polycarboxylate based superpasticizer (SP) ,36.29,Standard Curing ,20.00,,,,,,40 x 40 x 160,GB/T 17671-1999,,,62,,,87.8,,,,,,,,,,,,,,,,,,,,,,,,,,,,,,,,,,,,,,
SF15,881.21,OPC 52.5,52.50,155.51,0.00,,0.00,0.00,0.00,0.00,0.00,0.00,0.00,,0.00,0.00,0.00,0.00,0.00,,1140.39,Locally available sand,0.63,,,,,,,,,,,,,186.61, polycarboxylate based superpasticizer (SP) ,36.29,Standard Curing ,20.00,,,,,,40 x 40 x 160,GB/T 17671-1999,,,80,,,113.1,,,,,,,,,,,,,,,,,,,,,,,,,,,,,,,,,,,,,,
F05S05,777.54,OPC 52.5,52.50,155.51,51.84,Class F,0.00,0.00,0.00,0.00,0.00,0.00,51.84,Steel Slag ,0.00,0.00,0.00,0.00,0.00,,1140.39,Locally available sand,0.63,,,,,,,,,,,,,186.61, polycarboxylate based superpasticizer (SP) ,36.29,Standard Curing ,20.00,,,,,,40 x 40 x 160,GB/T 17671-1999,,,75,,,102.4,,,,,,,,,,,,,,,,,,,,,,,,,,,,,,,,,,,,,,
F10S10,673.87,OPC 52.5,52.50,155.51,103.67,Class F,0.00,0.00,0.00,0.00,0.00,0.00,103.67,Steel Slag ,0.00,0.00,0.00,0.00,0.00,,1140.39,Locally available sand,0.63,,,,,,,,,,,,,186.61, polycarboxylate based superpasticizer (SP) ,36.29,Standard Curing ,20.00,,,,,,40 x 40 x 160,GB/T 17671-1999,,,70,,,100.5,,,,,,,,,,,,,,,,,,,,,,,,,,,,,,,,,,,,,,
F15S15,570.19,OPC 52.5,52.50,155.51,155.51,Class F,0.00,0.00,0.00,0.00,0.00,0.00,155.51,Steel Slag ,0.00,0.00,0.00,0.00,0.00,,1140.39,Locally available sand,0.63,,,,,,,,,,,,,186.61, polycarboxylate based superpasticizer (SP) ,36.29,Standard Curing ,20.00,,,,,,40 x 40 x 160,GB/T 17671-1999,,,80,,,108.1,,,,,,,,,,,,,,,,,,,,,,,,,,,,,,,,,,,,,,
F20S20,466.52,OPC 52.5,52.50,155.51,207.34,Class F,0.00,0.00,0.00,0.00,0.00,0.00,207.34,Steel Slag ,0.00,0.00,0.00,0.00,0.00,,1140.39,Locally available sand,0.63,,,,,,,,,,,,,186.61, polycarboxylate based superpasticizer (SP) ,36.29,Standard Curing ,20.00,,,,,,40 x 40 x 160,GB/T 17671-1999,,,65,,,92.8,,,,,,,,,,,,,,,,,,,,,,,,,,,,,,,,,,,,,,
F25S25,362.85,OPC 52.5,52.50,155.51,259.18,Class F,0.00,0.00,0.00,0.00,0.00,0.00,259.18,Steel Slag ,0.00,0.00,0.00,0.00,0.00,,1140.39,Locally available sand,0.63,,,,,,,,,,,,,186.61, polycarboxylate based superpasticizer (SP) ,36.29,Standard Curing ,20.00,,,,,,40 x 40 x 160,GB/T 17671-1999,,,55,,,86.5,,,,,,,,,,,,,,,,,,,,,,,,,,,,,,,,,,,,,,
SF15,881.21,OPC 52.5,52.50,155.51,0.00,,0.00,0.00,0.00,0.00,0.00,0.00,0.00,,0.00,0.00,0.00,0.00,0.00,,1140.39,Locally available sand,0.63,Steel Fiber ,156.00,13.00,0.200,2800.000,,,,,,,,186.61, polycarboxylate based superpasticizer (SP) ,36.29,Hot water  Curing ,90.00,,,,,,40 x 40 x 160,GB/T 17671-1999,,,,,,201.4,,,,,,,,,,,,40 x 40 x 160,GB/T 17671-1999,,,34.70,,,,,,,,,,,,,,,,,,,,,,
F12S18 ,570.19,OPC 52.5,52.50,155.51,124.41,Class F,0.00,0.00,0.00,0.00,0.00,0.00,186.61,Steel Slag ,0.00,0.00,0.00,0.00,0.00,,1140.39,Locally available sand,0.63,Steel Fiber ,156.00,13.00,0.200,2800.000,,,,,,,,186.61, polycarboxylate based superpasticizer (SP) ,36.29,Hot water  Curing ,90.00,,,,,,40 x 40 x 160,GB/T 17671-1999,,,,,,188.3,,,,,,,,,,,,40 x 40 x 160,GB/T 17671-1999,,,32.80,,,,,,,,,,,,,,,,,,,,,,
NC0,600.00,"Portland cement (PC)
52.5R",52.50,150.00,0.00,,180.00,0.00,0.00,0.00,0.00,750.00,0.00,,0.00,0.00,0.00,0.00,0.00,,500.00,Silica Sand ,0.18,PE ,20.00,18.00,0.024,2400.000,100.00,,,,,,,240.00,"high range
water reducer admixture (HRWRA)",15.00,Stnadrad curing ,,,,,,,50 x 50 x 50 ,ASTM C1856/C1856M-17.,,,,,,129.00,,,,,,,,10.2,,,8.3,40 x 40 x 160 ,ASTM C1856/C1856M-17.,,,22.00,,,,,,,5.00,,,,,,,,,,,,China  ,"Linkage of multi-scale performances of nano-CaCO3 modified ultra-high
performance engineered cementitious composites (UHP-ECC)

https://doi.org/10.1016/j.conbuildmat.2019.117418",2019,Ref-78-Research
NC1,600.00,"Portland cement (PC)
52.5R",52.50,150.00,0.00,,180.00,0.00,0.00,0.00,0.00,750.00,0.00,,6.00,0.00,0.00,0.00,0.00,,500.00,Silica Sand ,0.18,PE ,20.00,18.00,0.024,2400.000,100.00,,,,,,,240.00,"high range
water reducer admixture (HRWRA)",15.00,Stnadrad curing ,,,,,,,50 x 50 x 50 ,ASTM C1856/C1856M-17.,,,,,,132.00,,,,,,,,12.40,,,7.40,40 x 40 x 160 ,ASTM C1856/C1856M-17.,,,25.00,,,,,,,,,,,,,,,,,,,,,,
NC2,600.00,"Portland cement (PC)
52.5R",52.50,150.00,0.00,,180.00,0.00,0.00,0.00,0.00,750.00,0.00,,12.00,0.00,0.00,0.00,0.00,,500.00,Silica Sand ,0.18,PE ,20.00,18.00,0.024,2400.000,100.00,,,,,,,240.00,"high range
water reducer admixture (HRWRA)",15.00,Stnadrad curing ,,,,,,,50 x 50 x 50 ,ASTM C1856/C1856M-17.,,,,,,138.00,,,,,,,,12.70,,,8.20,40 x 40 x 160 ,ASTM C1856/C1856M-17.,,,25.00,,,,,,,,,,,,,,,,,,,,,,
NC3,600.00,"Portland cement (PC)
52.5R",52.50,150.00,0.00,,180.00,0.00,0.00,0.00,0.00,750.00,0.00,,18.00,0.00,0.00,0.00,0.00,,500.00,Silica Sand ,0.18,PE ,20.00,18.00,0.024,2400.000,100.00,,,,,,,240.00,"high range
water reducer admixture (HRWRA)",15.00,Stnadrad curing ,,,,,,,50 x 50 x 50 ,ASTM C1856/C1856M-17.,,,,,,139.00,,,,,,,,14.10,,,9.00,40 x 40 x 160 ,ASTM C1856/C1856M-17.,,,28.00,,,,,,,3.20,,,,,,,,,,,,,,,
NC4,600.00,"Portland cement (PC)
52.5R",52.50,150.00,0.00,,180.00,0.00,0.00,0.00,0.00,750.00,0.00,,24.00,0.00,0.00,0.00,0.00,,500.00,Silica Sand ,0.18,PE ,20.00,18.00,0.024,2400.000,100.00,,,,,,,240.00,"high range
water reducer admixture (HRWRA)",15.00,Stnadrad curing ,,,,,,,50 x 50 x 50 ,ASTM C1856/C1856M-17.,,,,,,132.00,,,,,,,,12.10,,,9.20,40 x 40 x 160 ,ASTM C1856/C1856M-17.,,,22.00,,,,,,,4.40,,,,,,,,,,,,,,,
NC,923.08,"Ordinary portland cement (OPC, P.O 42.5)",42.50,184.62,92.31,Class F,0.00,129.23,0.00,0.00,0.00,0.00,55.38,"Ultrafine
slag
powder",0.00,0.00,0.00,0.00,0.00,,1015.38,Quartz sand,0.90,,,,,,,,,,,,,138.46,A polycarboxylate high-range superplasticizer,27.69,standard curing,20.00,95.00,,ASTM C1437,,242.00,40 × 40 × 160,ASTM C109/C109M-02 and ASTM C78/C78M-10e1,,64.00,,,,,,,,,,,,,,,,40 × 40 × 160,ASTM C109/C109M-02 and ASTM C78/C78M-10e1,,,12,,,,,,,,,, ASTM C157,460.00,510.00,,,,,,,China,"Influence of Nanolimestone on the Hydration,
Mechanical Strength, and Autogenous Shrinkage
of Ultrahigh-Performance Concrete

https://doi.org/10.1061/(ASCE)MT.1943-5533.0001327",2016,Ref-79-Research
NC-0.01,923.08,"Ordinary portland cement (OPC, P.O 42.5)",42.50,184.62,92.31,Class F,0.00,129.23,0.00,0.00,0.00,0.00,55.38,"Ultrafine
slag
powder",9.23,0.00,0.00,0.00,0.00,,1015.38,Quartz sand,0.90,,,,,,,,,,,,,138.46,A polycarboxylate high-range superplasticizer,27.69,standard curing,20.00,95.00,,ASTM C1437,,225.00,40 x 40 x 160 ,ASTM C109/C109M-02 and ASTM C78/C78M-10e1,,68,,,,,,,,,,,,,,,,40 x 40 x 160 ,ASTM C109/C109M-02 and ASTM C78/C78M-10e1,,,13.5,,,,,,,,,, ASTM C157,525.00,630.00,,,,,,,,,,
NC-0.02,923.08,"Ordinary portland cement (OPC, P.O 42.5)",42.50,184.62,92.31,Class F,0.00,129.23,0.00,0.00,0.00,0.00,55.38,"Ultrafine
slag
powder",18.46,0.00,0.00,0.00,0.00,,1015.38,Quartz sand,0.90,,,,,,,,,,,,,138.46,A polycarboxylate high-range superplasticizer,27.69,standard curing,20.00,95.00,,ASTM C1437,,218.00,40 x 40 x 160 ,ASTM C109/C109M-02 and ASTM C78/C78M-10e1,,71,,,,,,,,,,,,,,,,40 x 40 x 160 ,ASTM C109/C109M-02 and ASTM C78/C78M-10e1,,,14.6,,,,,,,,,,,,,,,,,,,,,,
NC-0.03,923.08,"Ordinary portland cement (OPC, P.O 42.5)",42.50,184.62,92.31,Class F,0.00,129.23,0.00,0.00,0.00,0.00,55.38,"Ultrafine
slag
powder",27.69,0.00,0.00,0.00,0.00,,1015.38,Quartz sand,0.90,,,,,,,,,,,,,138.46,A polycarboxylate high-range superplasticizer,27.69,standard curing,20.00,95.00,,ASTM C1437,,198.00,40 x 40 x 160 ,ASTM C109/C109M-02 and ASTM C78/C78M-10e1,,74,,,,,,,,,,,,,,,,40 x 40 x 160 ,ASTM C109/C109M-02 and ASTM C78/C78M-10e1,,,15,,,,,,,,,,,,,,,,,,,,,,
NC-0.18,923.08,"Ordinary portland cement (OPC, P.O 42.5)",42.50,184.62,92.31,Class F,0.00,129.23,0.00,0.00,0.00,0.00,55.38,"Ultrafine
slag
powder",0.00,0.00,0.00,0.00,0.00,,1015.38,Quartz sand,0.90,,,,,,,,,,,,,166.15,A polycarboxylate high-range superplasticizer,27.69,standard curing,20.00,95.00,,ASTM C1437,,270.00,40 × 40 × 160,ASTM C109/C109M-02 and ASTM C78/C78M-10e1,,57.00,,,,,,,,,,,,,,,,40 × 40 × 160,ASTM C109/C109M-02 and ASTM C78/C78M-10e1,,,11,,,,,,,,,,,,,,,,,,,,,,
NC-0.01-0.18,923.08,"Ordinary portland cement (OPC, P.O 42.5)",42.50,184.62,92.31,Class F,0.00,129.23,0.00,0.00,0.00,0.00,55.38,"Ultrafine
slag
powder",9.23,0.00,0.00,0.00,0.00,,1015.38,Quartz sand,0.90,,,,,,,,,,,,,166.15,A polycarboxylate high-range superplasticizer,27.69,standard curing,20.00,95.00,,ASTM C1437,,238.00,40 x 40 x 160 ,ASTM C109/C109M-02 and ASTM C78/C78M-10e1,,60,,,,,,,,,,,,,,,,40 x 40 x 160 ,ASTM C109/C109M-02 and ASTM C78/C78M-10e1,,,11.5,,,,,,,,,,,,,,,,,,,,,,
NC-0.02-0.18,923.08,"Ordinary portland cement (OPC, P.O 42.5)",42.50,184.62,92.31,Class F,0.00,129.23,0.00,0.00,0.00,0.00,55.38,"Ultrafine
slag
powder",18.46,0.00,0.00,0.00,0.00,,1015.38,Quartz sand,0.90,,,,,,,,,,,,,166.15,A polycarboxylate high-range superplasticizer,27.69,standard curing,20.00,95.00,,ASTM C1437,,228.00,40 x 40 x 160 ,ASTM C109/C109M-02 and ASTM C78/C78M-10e1,,64,,,,,,,,,,,,,,,,40 x 40 x 160 ,ASTM C109/C109M-02 and ASTM C78/C78M-10e1,,,12,,,,,,,,,,,,,,,,,,,,,,
NC-0.03-0.19,923.08,"Ordinary portland cement (OPC, P.O 42.5)",42.50,184.62,92.31,Class F,0.00,129.23,0.00,0.00,0.00,0.00,55.38,"Ultrafine
slag
powder",27.69,0.00,0.00,0.00,0.00,,1015.38,Quartz sand,0.90,,,,,,,,,,,,,166.15,A polycarboxylate high-range superplasticizer,27.69,standard curing,20.00,95.00,,ASTM C1437,,211.00,40 x 40 x 160 ,ASTM C109/C109M-02 and ASTM C78/C78M-10e1,,67,,,,,,,,,,,,,,,,40 x 40 x 160 ,ASTM C109/C109M-02 and ASTM C78/C78M-10e1,,,12.5,,,,,,,,,,,,,,,,,,,,,,
NC,923.08,"Ordinary portland cement (OPC, P.O 42.5)",42.50,184.62,92.31,Class F,0.00,129.23,0.00,0.00,0.00,0.00,55.38,"Ultrafine
slag
powder",0.00,0.00,0.00,0.00,0.00,,1015.38,Quartz sand,0.90,,,,,,,,,,,,,138.46,A polycarboxylate high-range superplasticizer,27.69,heat curing,90.00,,,ASTM C1437,,242.00,40 × 40 × 160,ASTM C109/C109M-02 and ASTM C78/C78M-10e1,,146.00,,,,,,,,,,,,,,,,40 × 40 × 160,ASTM C109/C109M-02 and ASTM C78/C78M-10e1,,,24,,,,,,,,,, ASTM C157,125.00,130.00,,,,,,,,,,
NC-0.01,923.08,"Ordinary portland cement (OPC, P.O 42.5)",42.50,184.62,92.31,Class F,0.00,129.23,0.00,0.00,0.00,0.00,55.38,"Ultrafine
slag
powder",9.23,0.00,0.00,0.00,0.00,,1015.38,Quartz sand,0.90,,,,,,,,,,,,,138.46,A polycarboxylate high-range superplasticizer,27.69,heat curing,90.00,,,ASTM C1437,,225.00,40 x 40 x 160 ,ASTM C109/C109M-02 and ASTM C78/C78M-10e1,,152,,,,,,,,,,,,,,,,40 x 40 x 160 ,ASTM C109/C109M-02 and ASTM C78/C78M-10e1,,,26.6,,,,,,,,,, ASTM C157,145.00,190.00,,,,,,,,,,
NC-0.02,923.08,"Ordinary portland cement (OPC, P.O 42.5)",42.50,184.62,92.31,Class F,0.00,129.23,0.00,0.00,0.00,0.00,55.38,"Ultrafine
slag
powder",18.46,0.00,0.00,0.00,0.00,,1015.38,Quartz sand,0.90,,,,,,,,,,,,,138.46,A polycarboxylate high-range superplasticizer,27.69,heat curing,90.00,,,ASTM C1437,,218.00,40 x 40 x 160 ,ASTM C109/C109M-02 and ASTM C78/C78M-10e1,,160,,,,,,,,,,,,,,,,40 x 40 x 160 ,ASTM C109/C109M-02 and ASTM C78/C78M-10e1,,,29.5,,,,,,,,,,,,,,,,,,,,,,
NC-0.03,923.08,"Ordinary portland cement (OPC, P.O 42.5)",42.50,184.62,92.31,Class F,0.00,129.23,0.00,0.00,0.00,0.00,55.38,"Ultrafine
slag
powder",27.69,0.00,0.00,0.00,0.00,,1015.38,Quartz sand,0.90,,,,,,,,,,,,,138.46,A polycarboxylate high-range superplasticizer,27.69,heat curing,90.00,,,ASTM C1437,,198.00,40 x 40 x 160 ,ASTM C109/C109M-02 and ASTM C78/C78M-10e1,,163,,,,,,,,,,,,,,,,40 x 40 x 160 ,ASTM C109/C109M-02 and ASTM C78/C78M-10e1,,,30.5,,,,,,,,,,,,,,,,,,,,,,
NC-0.18,923.08,"Ordinary portland cement (OPC, P.O 42.5)",42.50,184.62,92.31,Class F,0.00,129.23,0.00,0.00,0.00,0.00,55.38,"Ultrafine
slag
powder",0.00,0.00,0.00,0.00,0.00,,1015.38,Quartz sand,0.90,,,,,,,,,,,,,166.15,A polycarboxylate high-range superplasticizer,27.69,heat curing,90.00,,,ASTM C1437,,270.00,40 × 40 × 160,ASTM C109/C109M-02 and ASTM C78/C78M-10e1,,125.00,,,,,,,,,,,,,,,,40 × 40 × 160,ASTM C109/C109M-02 and ASTM C78/C78M-10e1,,,21.5,,,,,,,,,,,,,,,,,,,,,,
NC-0.01-0.18,923.08,"Ordinary portland cement (OPC, P.O 42.5)",42.50,184.62,92.31,Class F,0.00,129.23,0.00,0.00,0.00,0.00,55.38,"Ultrafine
slag
powder",9.23,0.00,0.00,0.00,0.00,,1015.38,Quartz sand,0.90,,,,,,,,,,,,,166.15,A polycarboxylate high-range superplasticizer,27.69,heat curing,90.00,,,ASTM C1437,,238.00,40 x 40 x 160 ,ASTM C109/C109M-02 and ASTM C78/C78M-10e1,,129,,,,,,,,,,,,,,,,40 x 40 x 160 ,ASTM C109/C109M-02 and ASTM C78/C78M-10e1,,,23.5,,,,,,,,,,,,,,,,,,,,,,
NC-0.02-0.18,923.08,"Ordinary portland cement (OPC, P.O 42.5)",42.50,184.62,92.31,Class F,0.00,129.23,0.00,0.00,0.00,0.00,55.38,"Ultrafine
slag
powder",18.46,0.00,0.00,0.00,0.00,,1015.38,Quartz sand,0.90,,,,,,,,,,,,,166.15,A polycarboxylate high-range superplasticizer,27.69,heat curing,90.00,,,ASTM C1437,,228.00,40 x 40 x 160 ,ASTM C109/C109M-02 and ASTM C78/C78M-10e1,,140,,,,,,,,,,,,,,,,40 x 40 x 160 ,ASTM C109/C109M-02 and ASTM C78/C78M-10e1,,,24.5,,,,,,,,,,,,,,,,,,,,,,
NC-0.03-0.19,923.08,"Ordinary portland cement (OPC, P.O 42.5)",42.50,184.62,92.31,Class F,0.00,129.23,0.00,0.00,0.00,0.00,55.38,"Ultrafine
slag
powder",27.69,0.00,0.00,0.00,0.00,,1015.38,Quartz sand,0.90,,,,,,,,,,,,,166.15,A polycarboxylate high-range superplasticizer,27.69,heat curing,90.00,,,ASTM C1437,,211.00,40 x 40 x 160 ,ASTM C109/C109M-02 and ASTM C78/C78M-10e1,,145,,,,,,,,,,,,,,,,40 x 40 x 160 ,ASTM C109/C109M-02 and ASTM C78/C78M-10e1,,,26,,,,,,,,,,,,,,,,,,,,,,
UHP ECC,800.00,Ordinary Portland cement (OPC) 52.5R ,52.50,150.00,0.00,,0.00,0.00,0.00,0.00,0.00,450.00,0.00,,0.00,0.00,0.00,0.00,0.00,,800.00,Silica Sand,0.18,PE Fibers ,19.00,18.00,0.020,3000.000,100.00,,,,,,,230.00,High range water reducing Admixtures,25.00,Standard Curing ,,,,CECS (2009),,220.00,70.7 x 70.7 x 70.7 ,,,,,,,121.69,,,,44.26,JSCE (2008),,,17.42,8.20,,,100 x 100 x 500, (CECS 2009),,27.68,28.00,,,,,,,,,,,,,,,,,,,ChinA,"Development of ultra-high performance engineered cementitious
composites using polyethylene (PE) fibers

https://doi.org/10.1016/j.conbuildmat.2017.10.040",2017,Ref-80-Research
UHP ECC,800.00,Ordinary Portland cement (OPC) 52.5R ,52.50,150.00,0.00,,0.00,0.00,0.00,0.00,0.00,450.00,0.00,,0.00,0.00,0.00,0.00,0.00,,800.00,Silica Sand,0.18,PE Fibers ,19.00,18.00,0.020,3000.000,100.00,,,,,,,230.00,High range water reducing Admixtures,25.00,Standard Curing ,,,,CECS (2009),,220.00,100 x 100 x 100 ,,,,,,,112.69,,,,,,,,,,,,,,,,,,,,,,,,,,,,,,,,,,,,,,
 UHP-ECC-REFERENCE,800.00,"ordinary Portland
cement (OPC) 52.5R",52.50,150.00,0.00,,0.00,0.00,0.00,0.00,0.00,750.00,0.00,,0.00,0.00,0.00,0.00,0.00,,500.00,Silica Sand,0.20,PE Fibre,19.40,18.00,0.024,2400.000,100.00,,,,,,,260.00,A polycarboxylate-based high range water reducer (HRWR),25.00,Standard Curing ,20.00,,,,,200.00,50 x 50 x 50 ,,,50.00,80.00,,,97.00,,,,, JSCE ,,,13.86,8.10,,,,,,,,,,,,,,,,,,2100.00,2300.00,,,,,,,China,"Micro-structural and mechanical properties of ultra-high performance
engineered cementitious composites (UHP-ECC) incorporation of recycled
fine powder (RFP)

https://doi.org/10.1016/j.cemconres.2019.105813",2019,Ref-81-Research
UHP-ECC-RFP-12.5%,700.00,"ordinary Portland
cement (OPC) 52.5R",52.50,150.00,0.00,,0.00,0.00,0.00,0.00,0.00,750.00,0.00,,0.00,0.00,0.00,0.00,85.00,Recycled Fine Powder ,500.00,Silica Sand,0.20,PE Fibre,19.40,18.00,0.024,2400.000,100.00,,,,,,,258.00,A polycarboxylate-based high range water reducer (HRWR),25.00,Standard Curing ,20.00,,,,,,50 x 50 x 50 ,,,58.00,90.00,,,98.00,,,,, JSCE ,,,14.19,7.80,,,,,,,,,,,,,,,,,,,,,,,,,,,,,
UHP-ECC-RFP-25%,600.00,"ordinary Portland
cement (OPC) 52.5R",52.50,150.00,0.00,,0.00,0.00,0.00,0.00,0.00,750.00,0.00,,0.00,0.00,0.00,0.00,170.00,Recycled Fine Powder ,500.00,Silica Sand,0.20,PE Fibre,19.40,18.00,0.024,2400.000,100.00,,,,,,,256.00,A polycarboxylate-based high range water reducer (HRWR),25.00,Standard Curing ,20.00,,,,,175.00,50 x 50 x 50 ,,,60.00,92.00,,,102.54,,,,, JSCE ,,,15.86,8.00,,,,,,,,,,,,,,,,,,1700.00,1780.00,,,,,,,,,,
UHP-ECC-RFP-50%,400.00,"ordinary Portland
cement (OPC) 52.5R",52.50,150.00,0.00,,0.00,0.00,0.00,0.00,0.00,750.00,0.00,,0.00,0.00,0.00,0.00,340.00,Recycled Fine Powder ,500.00,Silica Sand,0.20,PE Fibre,19.40,18.00,0.024,2400.000,100.00,,,,,,,251.00,A polycarboxylate-based high range water reducer (HRWR),25.00,Standard Curing ,20.00,,,,,150.00,50 x 50 x 50 ,,,54.00,84.00,,,87.00,,,,, JSCE ,,,14.00,7.60,,,,,,,,,,,,,,,,,,950.00,1100.00,,,,,,,,,,
SQ,692.00,"ordinary 
Portland cement type 1(52.5 R)",52.50,166.10,0.00,,0.00,200.10,0.00,0.00,0.00,0.00,0.00,,0.00,0.00,0.00,0.00,0.00,,899.60,Silica Sand,0.60,Steel Fiber ,194.00,60.00,0.150,,,,,,,,,190.50,polycarboxylate ether based superplasticizers,36.00,Standard Curing ,20.00,,,,,,40 x 40 x 40 ,,,,,,,148.00,,,,,,,,,,,,40 x 40 x 160 ,,,,33.00,,,,ASTM C-642,,,2.67, ASTM C-642 ,1.10,,459.00,,,,,,,,Portugal,"ENHANCED DURABILITY OF ULTRA HIGH PERFORMANCE 
CONCRETE BY INCORPORATING SUPPLEMENTARY 
CEMENTITIOUS MATERIALS

https://www.researchgate.net/publication/268803370_Enhanced_Durability_of_Ultra_High_Performance_Concrete_by_Incorporating_Supplementary_Cementitious_Materials",2012,Ref-82-Research
GQ,692.00,"ordinary 
Portland cement type 1(52.5 R)",52.50,0.00,0.00,,0.00,200.10,0.00,0.00,0.00,206.70,0.00,,0.00,0.00,0.00,0.00,0.00,,899.60,Silica Sand,0.60,Steel Fiber ,194.00,60.00,0.150,,,,,,,,,190.50,polycarboxylate ether based superplasticizers,36.00,Standard Curing ,20.00,,,,,,40 x 40 x 40 ,,,,,,,136.00,,,,,,,,,,,,40 x 40 x 160 ,,,,31.00,,,,ASTM C-642,,,3.58, ASTM C-642 ,1.42,,370.00,,,,,,,,,,,
GSQ,692.00,"ordinary 
Portland cement type 1(52.5 R)",52.50,99.70,0.00,,0.00,200.10,0.00,0.00,0.00,82.70,0.00,,0.00,0.00,0.00,0.00,0.00,,899.60,Silica Sand,0.60,Steel Fiber ,194.00,60.00,0.150,,,,,,,,,190.50,polycarboxylate ether based superplasticizers,36.00,Standard Curing ,20.00,,,,,,40 x 40 x 40 ,,,,,,,147.00,,,,,,,,,,,,40 x 40 x 160 ,,,,35.00,,,,ASTM C-642,,,4.15, ASTM C-642,1.72,,400.00,,,,,,,,,,,
FQ,692.00,"ordinary 
Portland cement type 1(52.5 R)",52.50,0.00,196.00,class C,0.00,200.10,0.00,0.00,0.00,0.00,0.00,,0.00,0.00,0.00,0.00,0.00,,899.60,Silica Sand,0.60,Steel Fiber ,194.00,60.00,0.150,,,,,,,,,190.50,polycarboxylate ether based superplasticizers,36.00,Standard Curing ,20.00,,,,,,40 x 40 x 40 ,,,,,,,151.00,,,,,,,,,,,,40 x 40 x 160 ,,,,34.00,,,,ASTM C-642,,,2.50, ASTM C-642,0.96,,405.00,,,,,,,,,,,
FSQ,692.00,"ordinary 
Portland cement type 1(52.5 R)",52.50,99.70,78.40,class C,0.00,200.10,0.00,0.00,0.00,0.00,0.00,,0.00,0.00,0.00,0.00,0.00,,899.60,Silica Sand,0.60,Steel Fiber ,194.00,60.00,0.150,,,,,,,,,190.50,polycarboxylate ether based superplasticizers,36.00,Standard Curing ,20.00,,,,,,40 x 40 x 40 ,,,,,,,134.00,,,,,,,,,,,,40 x 40 x 160 ,,,,33.00,,,,ASTM C-642,,,3.72, ASTM C-642,1.46,,435.00,,,,,,,,,,,
SQ,692.00,"ordinary 
Portland cement type 1(52.5 R)",52.50,166.10,0.00,,0.00,200.10,0.00,0.00,0.00,0.00,0.00,,0.00,0.00,0.00,0.00,0.00,,899.60,Silica Sand,0.60,Steel Fiber ,194.00,60.00,0.150,,,,,,,,,190.50,polycarboxylate ether based superplasticizers,36.00,Steam  Curing ,90.00,,,,,,40 x 40 x 40 ,,,,,,,181.00,,,,,,,,,,,,40 x 40 x 160 ,,,,32.00,,,,ASTM C-642,,,2.01, ASTM C-642,0.75,,,,,,,,,,,,,
GQ,692.00,"ordinary 
Portland cement type 1(52.5 R)",52.50,0.00,0.00,,0.00,200.10,0.00,0.00,0.00,206.70,0.00,,0.00,0.00,0.00,0.00,0.00,,899.60,Silica Sand,0.60,Steel Fiber ,194.00,60.00,0.150,,,,,,,,,190.50,polycarboxylate ether based superplasticizers,36.00,Steam Curing ,90.00,,,,,,40 x 40 x 40 ,,,,,,,152.00,,,,,,,,,,,,40 x 40 x 160 ,,,,35.00,,,,ASTM C-642,,,2.15, ASTM C-642,0.76,,,,,,,,,,,,,
GSQ,692.00,"ordinary 
Portland cement type 1(52.5 R)",52.50,99.70,0.00,,0.00,200.10,0.00,0.00,0.00,82.70,0.00,,0.00,0.00,0.00,0.00,0.00,,899.60,Silica Sand,0.60,Steel Fiber ,194.00,60.00,0.150,,,,,,,,,190.50,polycarboxylate ether based superplasticizers,36.00,Steam  Curing ,90.00,,,,,,40 x 40 x 40 ,,,,,,,162.00,,,,,,,,,,,,40 x 40 x 160 ,,,,41.00,,,,ASTM C-642,,,2.30, ASTM C-642,0.82,,,,,,,,,,,,,
FQ,692.00,"ordinary 
Portland cement type 1(52.5 R)",52.50,0.00,196.00,class C,0.00,200.10,0.00,0.00,0.00,0.00,0.00,,0.00,0.00,0.00,0.00,0.00,,899.60,Silica Sand,0.60,Steel Fiber ,194.00,60.00,0.150,,,,,,,,,190.50,polycarboxylate ether based superplasticizers,36.00,Steam Curing ,90.00,,,,,,40 x 40 x 40 ,,,,,,,173.00,,,,,,,,,,,,40 x 40 x 160 ,,,,40.00,,,,ASTM C-642,,,2.17, ASTM C-642,0.90,,,,,,,,,,,,,
FSQ,692.00,"ordinary 
Portland cement type 1(52.5 R)",52.50,99.70,78.40,class C,0.00,200.10,0.00,0.00,0.00,0.00,0.00,,0.00,0.00,0.00,0.00,0.00,,899.60,Silica Sand,0.60,Steel Fiber ,194.00,60.00,0.150,,,,,,,,,190.50,polycarboxylate ether based superplasticizers,36.00,Steam  Curing ,90.00,,,,,,40 x 40 x 40 ,,,,,,,155.00,,,,,,,,,,,,40 x 40 x 160 ,,,,28.00,,,,ASTM C-642,,,2.50, ASTM C-642,1.20,,,,,,,,,,,,,
UHPC-T0,480.00,Portland cement (P·II 52.5R),52.50,96.00,384.00,Class F ,0.00,0.00,0.00,0.00,0.00,0.00,0.00,,0.00,0.00,0.00,0.00,0.00,,1152.00,Natural River sand,2.36,Steel Fiber ,156.00,13.00,0.200,,,,,,,,,153.60,polycarboxylic superplasticiser,33.60,Standard Curing ,20.00,65.00,,,,,40 x 40 x 160 , GB/T17671-1999,,68.00,103.00,,,122.00,,155,,,,,,,,,,40 x 40 x 160 , GB/T17671-1999,,,35,,,,,,,,,,,,,,,,,,, China,"THE EFFECT OF NANO-TIO2 ON THE DURABILITY OF
ULTRA-HIGH PERFORMANCE CONCRETE WITH AND
WITHOUT A FLEXURAL LOAD

https://doi.org/10.13168/cs.2018.0033",2018,Ref-83-Research
UHPC-T0.5,480.00,Portland cement (P·II 52.5R),52.50,96.00,384.00,Class F ,0.00,0.00,0.00,0.00,0.00,0.00,0.00,,0.00,0.00,4.80,0.00,0.00,,1152.00,Natural River sand,2.36,Steel Fiber ,156.00,13.00,0.200,,,,,,,,,153.60,polycarboxylic superplasticiser,33.60,Standard Curing ,20.00,65.00,,,,,40 x 40 x 160 , GB/T17671-1999,,,,,,,,155,,,,,,,,,,40 x 40 x 160 , GB/T17671-1999,,,37,,,,,,,,,,,,,,,,,,,,,,
UHPC-T1,480.00,Portland cement (P·II 52.5R),52.50,96.00,384.00,Class F ,0.00,0.00,0.00,0.00,0.00,0.00,0.00,,0.00,0.00,9.60,0.00,0.00,,1152.00,Natural River sand,2.36,Steel Fiber ,156.00,13.00,0.200,,,,,,,,,153.60,polycarboxylic superplasticiser,33.60,Standard Curing ,20.00,65.00,,,,,40 x 40 x 160 , GB/T17671-1999,,78.00,111.00,,,128.00,,162,,,,,,,,,,40 x 40 x 160 , GB/T17671-1999,,,40,,,,,,,,,,,,,,,,,,,,,,
UHPC-T2,480.00,Portland cement (P·II 52.5R),52.50,96.00,384.00,Class F ,0.00,0.00,0.00,0.00,0.00,0.00,0.00,,0.00,0.00,19.20,0.00,0.00,,1152.00,Natural River sand,2.36,Steel Fiber ,156.00,13.00,0.200,,,,,,,,,153.60,polycarboxylic superplasticiser,33.60,Standard Curing ,20.00,65.00,,,,,40 x 40 x 160 , GB/T17671-1999,,,,,,,,140,,,,,,,,,,40 x 40 x 160 , GB/T17671-1999,,,35,,,,,,,,,,,,,,,,,,,,,,
UHPC-T3,480.00,Portland cement (P·II 52.5R),52.50,96.00,384.00,Class F ,0.00,0.00,0.00,0.00,0.00,0.00,0.00,,0.00,0.00,28.80,0.00,0.00,,1152.00,Natural River sand,2.36,Steel Fiber ,156.00,13.00,0.200,,,,,,,,,153.60,polycarboxylic superplasticiser,33.60,Standard Curing ,20.00,65.00,,,,,40 x 40 x 160 , GB/T17671-1999,,,,,,,,128,,,,,,,,,,40 x 40 x 160 , GB/T17671-1999,,,33,,,,,,,,,,,,,,,,,,,,,,
UHPC-T5,480.00,Portland cement (P·II 52.5R),52.50,96.00,384.00,Class F ,0.00,0.00,0.00,0.00,0.00,0.00,0.00,,0.00,0.00,48.00,0.00,0.00,,1152.00,Natural River sand,2.36,Steel Fiber ,156.00,13.00,0.200,,,,,,,,,153.60,polycarboxylic superplasticiser,33.60,Standard Curing ,20.00,65.00,,,,,40 x 40 x 160 , GB/T17671-1999,,,,,,,,118,,,,,,,,,,40 x 40 x 160 , GB/T17671-1999,,,30,,,,,,,,,,,,,,,,,,,,,,
0.00,920.00,OPC,52.50,276.00,0.00,,0.00,0.00,0.00,0.00,0.00,0.00,0.00,,0.00,0.00,0.00,0.00,0.00,,1012.00,Quartz sand,1.25,,,,,,,,,,,,,239.20,polycarboxylate-based superplasticizer (SP),19.14,Standard Curing ,20.00,95.00,,,,212.00,Cylinder 50 x 100,,,88,118,,,125.00,,,,,,,,,,,,40 x 40 x 160 ,,,,21,,,,,,,3.75,,,,,,,,,,,,China,"Influence of rice husk ash on strength and permeability of ultra-high
performance concrete

https://doi.org/10.1016/j.conbuildmat.2017.05.155",2017,Ref-84-Research
R-1,920.00,OPC,52.50,230.00,0.00,,0.00,0.00,0.00,46.00,0.00,0.00,0.00,,0.00,0.00,0.00,0.00,0.00,,1012.00,Quartz sand,1.25,,,,,,,,,,,,,239.20,polycarboxylate-based superplasticizer (SP),19.14,Standard Curing ,20.00,95.00,,,,208.00,Cylinder 50 x 100,,,95,122,,,130.00,,,,,,,,,,,,40 x 40 x 160 ,,,,21.5,,,,,,,,,,,,,,,,,,,,,,
R-2,920.00,OPC,52.50,184.00,0.00,,0.00,0.00,0.00,92.00,0.00,0.00,0.00,,0.00,0.00,0.00,0.00,0.00,,1012.00,Quartz sand,1.25,,,,,,,,,,,,,239.20,polycarboxylate-based superplasticizer (SP),19.14,Standard Curing ,20.00,95.00,,,,200.00,Cylinder 50 x 100,,,96,124,,,124.00,,,,,,,,,,,,40 x 40 x 160 ,,,,20.5,,,,,,,3.55,,,,,,,,,,,,,,,
R-3,920.00,OPC,52.50,138.00,0.00,,0.00,0.00,0.00,138.00,0.00,0.00,0.00,,0.00,0.00,0.00,0.00,0.00,,1012.00,Quartz sand,1.25,,,,,,,,,,,,,239.20,polycarboxylate-based superplasticizer (SP),19.14,Standard Curing ,20.00,95.00,,,,192.00,Cylinder 50 x 100,,,97,130,,,134.00,,,,,,,,,,,,40 x 40 x 160 ,,,,21.3,,,,,,,,,,,,,,,,,,,,,,
R-4,920.00,OPC,52.50,92.00,0.00,,0.00,0.00,0.00,184.00,0.00,0.00,0.00,,0.00,0.00,0.00,0.00,0.00,,1012.00,Quartz sand,1.25,,,,,,,,,,,,,239.20,polycarboxylate-based superplasticizer (SP),19.14,Standard Curing ,20.00,95.00,,,,180.00,Cylinder 50 x 100,,,95,132,,,136.60,,,,,,,,,,,,40 x 40 x 160 ,,,,20,,,,,,,3.41,,,,,,,,,,,,,,,
R-5,920.00,OPC,52.50,46.00,0.00,,0.00,0.00,0.00,230.00,0.00,0.00,0.00,,0.00,0.00,0.00,0.00,0.00,,1012.00,Quartz sand,1.25,,,,,,,,,,,,,239.20,polycarboxylate-based superplasticizer (SP),19.14,Standard Curing ,20.00,95.00,,,,165.00,Cylinder 50 x 100,,,98,128,,,132.00,,,,,,,,,,,,40 x 40 x 160 ,,,,20.4,,,,,,,3.61,,,,,,,,,,,,,,,
R-6,920.00,OPC,52.50,0.00,0.00,,0.00,0.00,0.00,276.00,0.00,0.00,0.00,,0.00,0.00,0.00,0.00,0.00,,1012.00,Quartz sand,1.25,,,,,,,,,,,,,239.20,polycarboxylate-based superplasticizer (SP),19.14,Standard Curing ,20.00,95.00,,,,100.00,Cylinder 50 x 100,,,,,,,,,,,,,,,,,,,40 x 40 x 160 ,,,,,,,,,,,,,,,,,,,,,,,,,,
,960.00,Ordinary Portland cement with strength grade of 42.5,42.50,288.00,0.00,,0.00,0.00,0.00,0.00,0.00,0.00,0.00,,0.00,0.00,0.00,0.00,0.00,,960.00,quartz sand,0.60,,,,,,,,,,,,,224.64,polycarboxylate-based superplasticizer (SP,17.47,Standard Curing ,22.00,90.00,,Chinese National Standard GB/T 2419-2005,,145,40 x 40 x 160 ,GB/T 17671-1999,,,,,,160,,,,,,,,,,,,40 x 40 x 160 ,GB/T 17671-1999,,,24.5,,,,,,,,,,,,,,,,,,,China ,"Relationship between Flowability, Entrapped Air
Content and Strength of UHPC Mixtures Containing
Different Dosage of Steel Fiber

https://doi.org/10.3390/app6080216",2016,Ref-85-Research
