Repository: Jocund96/Data-to-Design-ML

# Section 4: Boosting Models

Experiments on gradient boosting algorithms (XGBoost, HistGradientBoosting, AdaBoost) for concrete strength prediction on UCI and UHPC datasets.

- **Week 1–4**: UCI dataset baselines, data cleaning, monotonic physical constraints, and sample weighting.
- **Week 5–7**: UHPC dataset preprocessing, feature missingness policies, scikit-learn pipelines, and hyperparameter tuning.
- **Week 8–10**: Group-aware validation (LOPO), quantile regression uncertainty intervals, and SHAP interpretability.

File: S4_Boosting/Week-8-9-10/initial_data_preparation/UHPC_dataset.csv (part 12 of 23)
Mix-ID,Mix Constitutents ,,,,,,,,,,,,,,,,,,,,,,,,,,,,,,,,,,,,,,Curing Regime ,,,,Workability ,,,Mechanical Properties ,,,,,,,,,,,,,,,,,,,,,,,,,,,Durability Properities ,,,,,,,,,,,,,,,Research Paper Details,,,
,960.00,Ordinary Portland cement with strength grade of 42.5,42.50,288.00,0.00,,0.00,0.00,0.00,0.00,0.00,0.00,0.00,,0.00,0.00,0.00,0.00,0.00,,960.00,quartz sand,0.60,,,,,,,,,,,,,224.64,polycarboxylate-based superplasticizer (SP,19.97,Standard Curing ,22.00,90.00,,Chinese National Standard GB/T 2419-2005,,167,40 x 40 x 160 ,GB/T 17671-1999,,,,,,141,,,,,,,,,,,,40 x 40 x 160 ,GB/T 17671-1999,,,24.5,,,,,,,,,,,,,,,,,,,,,,
,960.00,Ordinary Portland cement with strength grade of 42.5,42.50,288.00,0.00,,0.00,0.00,0.00,0.00,0.00,0.00,0.00,,0.00,0.00,0.00,0.00,0.00,,960.00,quartz sand,0.60,,,,,,,,,,,,,224.64,polycarboxylate-based superplasticizer (SP,22.46,Standard Curing ,22.00,90.00,,Chinese National Standard GB/T 2419-2005,,171,40 x 40 x 160 ,GB/T 17671-1999,,,,,,131,,,,,,,,,,,,40 x 40 x 160 ,GB/T 17671-1999,,,23,,,,,,,,,,,,,,,,,,,,,,
,960.00,Ordinary Portland cement with strength grade of 42.5,42.50,288.00,0.00,,0.00,0.00,0.00,0.00,0.00,0.00,0.00,,0.00,0.00,0.00,0.00,0.00,,960.00,quartz sand,0.60,,,,,,,,,,,,,224.64,polycarboxylate-based superplasticizer (SP,24.96,Standard Curing ,22.00,90.00,,Chinese National Standard GB/T 2419-2005,,173,40 x 40 x 160 ,GB/T 17671-1999,,,,,,128,,,,,,,,,,,,40 x 40 x 160 ,GB/T 17671-1999,,,22.5,,,,,,,,,,,,,,,,,,,,,,
,960.00,Ordinary Portland cement with strength grade of 42.5,42.50,288.00,0.00,,0.00,0.00,0.00,0.00,0.00,0.00,0.00,,0.00,0.00,0.00,0.00,0.00,,960.00,quartz sand,0.60,,,,,,,,,,,,,249.60,polycarboxylate-based superplasticizer (SP,14.98,Standard Curing ,22.00,90.00,,Chinese National Standard GB/T 2419-2005,,170,40 x 40 x 160 ,GB/T 17671-1999,,,,,,147,,,,,,,,,,,,40 x 40 x 160 ,GB/T 17671-1999,,,22,,,,,,,,,,,,,,,,,,,,,,
,960.00,Ordinary Portland cement with strength grade of 42.5,42.50,288.00,0.00,,0.00,0.00,0.00,0.00,0.00,0.00,0.00,,0.00,0.00,0.00,0.00,0.00,,960.00,quartz sand,0.60,,,,,,,,,,,,,249.60,polycarboxylate-based superplasticizer (SP,17.47,Standard Curing ,22.00,90.00,,Chinese National Standard GB/T 2419-2005,,195,40 x 40 x 160 ,GB/T 17671-1999,,,,,,155,,,,,,,,,,,,40 x 40 x 160 ,GB/T 17671-1999,,,22.5,,,,,,,,,,,,,,,,,,,,,,
,960.00,Ordinary Portland cement with strength grade of 42.5,42.50,288.00,0.00,,0.00,0.00,0.00,0.00,0.00,0.00,0.00,,0.00,0.00,0.00,0.00,0.00,,960.00,quartz sand,0.60,,,,,,,,,,,,,249.60,polycarboxylate-based superplasticizer (SP,19.97,Standard Curing ,22.00,90.00,,Chinese National Standard GB/T 2419-2005,,220,40 x 40 x 160 ,GB/T 17671-1999,,,,,,134,,,,,,,,,,,,40 x 40 x 160 ,GB/T 17671-1999,,,22,,,,,,,,,,,,,,,,,,,,,,
,960.00,Ordinary Portland cement with strength grade of 42.5,42.50,288.00,0.00,,0.00,0.00,0.00,0.00,0.00,0.00,0.00,,0.00,0.00,0.00,0.00,0.00,,960.00,quartz sand,0.60,,,,,,,,,,,,,249.60,polycarboxylate-based superplasticizer (SP,22.46,Standard Curing ,22.00,90.00,,Chinese National Standard GB/T 2419-2005,,230,40 x 40 x 160 ,GB/T 17671-1999,,,,,,123,,,,,,,,,,,,40 x 40 x 160 ,GB/T 17671-1999,,,22,,,,,,,,,,,,,,,,,,,,,,
,960.00,Ordinary Portland cement with strength grade of 42.5,42.50,288.00,0.00,,0.00,0.00,0.00,0.00,0.00,0.00,0.00,,0.00,0.00,0.00,0.00,0.00,,960.00,quartz sand,0.60,,,,,,,,,,,,,274.56,polycarboxylate-based superplasticizer (SP,12.48,Standard Curing ,22.00,90.00,,Chinese National Standard GB/T 2419-2005,,170,40 x 40 x 160 ,GB/T 17671-1999,,,,,,129,,,,,,,,,,,,40 x 40 x 160 ,GB/T 17671-1999,,,22.3,,,,,,,,,,,,,,,,,,,,,,
,960.00,Ordinary Portland cement with strength grade of 42.5,42.50,288.00,0.00,,0.00,0.00,0.00,0.00,0.00,0.00,0.00,,0.00,0.00,0.00,0.00,0.00,,960.00,quartz sand,0.60,,,,,,,,,,,,,274.56,polycarboxylate-based superplasticizer (SP,14.98,Standard Curing ,22.00,90.00,,Chinese National Standard GB/T 2419-2005,,217,40 x 40 x 160 ,GB/T 17671-1999,,,,,,128,,,,,,,,,,,,40 x 40 x 160 ,GB/T 17671-1999,,,21.5,,,,,,,,,,,,,,,,,,,,,,
,960.00,Ordinary Portland cement with strength grade of 42.5,42.50,288.00,0.00,,0.00,0.00,0.00,0.00,0.00,0.00,0.00,,0.00,0.00,0.00,0.00,0.00,,960.00,quartz sand,0.60,,,,,,,,,,,,,274.56,polycarboxylate-based superplasticizer (SP,17.47,Standard Curing ,22.00,90.00,,Chinese National Standard GB/T 2419-2005,,240,40 x 40 x 160 ,GB/T 17671-1999,,,,,,130,,,,,,,,,,,,40 x 40 x 160 ,GB/T 17671-1999,,,22.5,,,,,,,,,,,,,,,,,,,,,,
,960.00,Ordinary Portland cement with strength grade of 42.5,42.50,288.00,0.00,,0.00,0.00,0.00,0.00,0.00,0.00,0.00,,0.00,0.00,0.00,0.00,0.00,,960.00,quartz sand,0.60,,,,,,,,,,,,,274.56,polycarboxylate-based superplasticizer (SP,19.97,Standard Curing ,22.00,90.00,,Chinese National Standard GB/T 2419-2005,,258,40 x 40 x 160 ,GB/T 17671-1999,,,,,,144,,,,,,,,,,,,40 x 40 x 160 ,GB/T 17671-1999,,,22.8,,,,,,,,,,,,,,,,,,,,,,
,960.00,Ordinary Portland cement with strength grade of 42.5,42.50,288.00,0.00,,0.00,0.00,0.00,0.00,0.00,0.00,0.00,,0.00,0.00,0.00,0.00,0.00,,960.00,quartz sand,0.60,,,,,,,,,,,,,299.52,polycarboxylate-based superplasticizer (SP,9.98,Standard Curing ,22.00,90.00,,Chinese National Standard GB/T 2419-2005,,168,40 x 40 x 160 ,GB/T 17671-1999,,,,,,119,,,,,,,,,,,,40 x 40 x 160 ,GB/T 17671-1999,,,20.5,,,,,,,,,,,,,,,,,,,,,,
,960.00,Ordinary Portland cement with strength grade of 42.5,42.50,288.00,0.00,,0.00,0.00,0.00,0.00,0.00,0.00,0.00,,0.00,0.00,0.00,0.00,0.00,,960.00,quartz sand,0.60,,,,,,,,,,,,,299.52,polycarboxylate-based superplasticizer (SP,12.48,Standard Curing ,22.00,90.00,,Chinese National Standard GB/T 2419-2005,,225,40 x 40 x 160 ,GB/T 17671-1999,,,,,,112,,,,,,,,,,,,40 x 40 x 160 ,GB/T 17671-1999,,,20.1,,,,,,,,,,,,,,,,,,,,,,
,960.00,Ordinary Portland cement with strength grade of 42.5,42.50,288.00,0.00,,0.00,0.00,0.00,0.00,0.00,0.00,0.00,,0.00,0.00,0.00,0.00,0.00,,960.00,quartz sand,0.60,,,,,,,,,,,,,299.52,polycarboxylate-based superplasticizer (SP,14.98,Standard Curing ,22.00,90.00,,Chinese National Standard GB/T 2419-2005,,283,40 x 40 x 160 ,GB/T 17671-1999,,,,,,141,,,,,,,,,,,,40 x 40 x 160 ,GB/T 17671-1999,,,21,,,,,,,,,,,,,,,,,,,,,,
,960.00,Ordinary Portland cement with strength grade of 42.5,42.50,288.00,0.00,,0.00,0.00,0.00,0.00,0.00,0.00,0.00,,0.00,0.00,0.00,0.00,0.00,,960.00,quartz sand,0.60,,,,,,,,,,,,,299.52,polycarboxylate-based superplasticizer (SP,17.47,Standard Curing ,22.00,90.00,,Chinese National Standard GB/T 2419-2005,,295,40 x 40 x 160 ,GB/T 17671-1999,,,,,,142,,,,,,,,,,,,40 x 40 x 160 ,GB/T 17671-1999,,,22.2,,,,,,,,,,,,,,,,,,,,,,
,960.00,Ordinary Portland cement with strength grade of 42.5,42.50,288.00,0.00,,0.00,0.00,0.00,0.00,0.00,0.00,0.00,,0.00,0.00,0.00,0.00,0.00,,960.00,quartz sand,0.60,Steel Fibers ,78.00,13.00,0.200,2850.000,,,,,,,,224.64,polycarboxylate-based superplasticizer (SP,17.47,Standard Curing ,22.00,90.00,,Chinese National Standard GB/T 2419-2005,,121,40 x 40 x 160 ,GB/T 17671-1999,,,,,,198,,,,,,,,,,,,40 x 40 x 160 ,GB/T 17671-1999,,,28.5,,,,,,,,,,,,,,,,,,,,,,
,960.00,Ordinary Portland cement with strength grade of 42.5,42.50,288.00,0.00,,0.00,0.00,0.00,0.00,0.00,0.00,0.00,,0.00,0.00,0.00,0.00,0.00,,960.00,quartz sand,0.60,Steel Fibers ,78.00,13.00,0.200,2850.000,,,,,,,,224.64,polycarboxylate-based superplasticizer (SP,19.97,Standard Curing ,22.00,90.00,,Chinese National Standard GB/T 2419-2005,,132,40 x 40 x 160 ,GB/T 17671-1999,,,,,,191,,,,,,,,,,,,40 x 40 x 160 ,GB/T 17671-1999,,,26.5,,,,,,,,,,,,,,,,,,,,,,
,960.00,Ordinary Portland cement with strength grade of 42.5,42.50,288.00,0.00,,0.00,0.00,0.00,0.00,0.00,0.00,0.00,,0.00,0.00,0.00,0.00,0.00,,960.00,quartz sand,0.60,Steel Fibers ,78.00,13.00,0.200,2850.000,,,,,,,,224.64,polycarboxylate-based superplasticizer (SP,22.46,Standard Curing ,22.00,90.00,,Chinese National Standard GB/T 2419-2005,,149,40 x 40 x 160 ,GB/T 17671-1999,,,,,,187,,,,,,,,,,,,40 x 40 x 160 ,GB/T 17671-1999,,,25.5,,,,,,,,,,,,,,,,,,,,,,
,960.00,Ordinary Portland cement with strength grade of 42.5,42.50,288.00,0.00,,0.00,0.00,0.00,0.00,0.00,0.00,0.00,,0.00,0.00,0.00,0.00,0.00,,960.00,quartz sand,0.60,Steel Fibers ,78.00,13.00,0.200,2850.000,,,,,,,,224.64,polycarboxylate-based superplasticizer (SP,24.96,Standard Curing ,22.00,90.00,,Chinese National Standard GB/T 2419-2005,,158,40 x 40 x 160 ,GB/T 17671-1999,,,,,,178,,,,,,,,,,,,40 x 40 x 160 ,GB/T 17671-1999,,,25,,,,,,,,,,,,,,,,,,,,,,
,960.00,Ordinary Portland cement with strength grade of 42.5,42.50,288.00,0.00,,0.00,0.00,0.00,0.00,0.00,0.00,0.00,,0.00,0.00,0.00,0.00,0.00,,960.00,quartz sand,0.60,Steel Fibers ,78.00,13.00,0.200,2850.000,,,,,,,,249.60,polycarboxylate-based superplasticizer (SP,14.98,Standard Curing ,22.00,90.00,,Chinese National Standard GB/T 2419-2005,,128,40 x 40 x 160 ,GB/T 17671-1999,,,,,,170,,,,,,,,,,,,40 x 40 x 160 ,GB/T 17671-1999,,,22.5,,,,,,,,,,,,,,,,,,,,,,
,960.00,Ordinary Portland cement with strength grade of 42.5,42.50,288.00,0.00,,0.00,0.00,0.00,0.00,0.00,0.00,0.00,,0.00,0.00,0.00,0.00,0.00,,960.00,quartz sand,0.60,Steel Fibers ,78.00,13.00,0.200,2850.000,,,,,,,,249.60,polycarboxylate-based superplasticizer (SP,17.47,Standard Curing ,22.00,90.00,,Chinese National Standard GB/T 2419-2005,,151,40 x 40 x 160 ,GB/T 17671-1999,,,,,,175,,,,,,,,,,,,40 x 40 x 160 ,GB/T 17671-1999,,,24,,,,,,,,,,,,,,,,,,,,,,
,960.00,Ordinary Portland cement with strength grade of 42.5,42.50,288.00,0.00,,0.00,0.00,0.00,0.00,0.00,0.00,0.00,,0.00,0.00,0.00,0.00,0.00,,960.00,quartz sand,0.60,Steel Fibers ,78.00,13.00,0.200,2850.000,,,,,,,,249.60,polycarboxylate-based superplasticizer (SP,19.97,Standard Curing ,22.00,90.00,,Chinese National Standard GB/T 2419-2005,,175,40 x 40 x 160 ,GB/T 17671-1999,,,,,,179,,,,,,,,,,,,40 x 40 x 160 ,GB/T 17671-1999,,,24.5,,,,,,,,,,,,,,,,,,,,,,
,960.00,Ordinary Portland cement with strength grade of 42.5,42.50,288.00,0.00,,0.00,0.00,0.00,0.00,0.00,0.00,0.00,,0.00,0.00,0.00,0.00,0.00,,960.00,quartz sand,0.60,Steel Fibers ,78.00,13.00,0.200,2850.000,,,,,,,,249.60,polycarboxylate-based superplasticizer (SP,22.46,Standard Curing ,22.00,90.00,,Chinese National Standard GB/T 2419-2005,,181,40 x 40 x 160 ,GB/T 17671-1999,,,,,,168,,,,,,,,,,,,40 x 40 x 160 ,GB/T 17671-1999,,,21,,,,,,,,,,,,,,,,,,,,,,
,960.00,Ordinary Portland cement with strength grade of 42.5,42.50,288.00,0.00,,0.00,0.00,0.00,0.00,0.00,0.00,0.00,,0.00,0.00,0.00,0.00,0.00,,960.00,quartz sand,0.60,Steel Fibers ,78.00,13.00,0.200,2850.000,,,,,,,,274.56,polycarboxylate-based superplasticizer (SP,12.48,Standard Curing ,22.00,90.00,,Chinese National Standard GB/T 2419-2005,,145,40 x 40 x 160 ,GB/T 17671-1999,,,,,,149,,,,,,,,,,,,40 x 40 x 160 ,GB/T 17671-1999,,,22.8,,,,,,,,,,,,,,,,,,,,,,
,960.00,Ordinary Portland cement with strength grade of 42.5,42.50,288.00,0.00,,0.00,0.00,0.00,0.00,0.00,0.00,0.00,,0.00,0.00,0.00,0.00,0.00,,960.00,quartz sand,0.60,Steel Fibers ,78.00,13.00,0.200,2850.000,,,,,,,,274.56,polycarboxylate-based superplasticizer (SP,14.98,Standard Curing ,22.00,90.00,,Chinese National Standard GB/T 2419-2005,,167,40 x 40 x 160 ,GB/T 17671-1999,,,,,,147,,,,,,,,,,,,40 x 40 x 160 ,GB/T 17671-1999,,,22,,,,,,,,,,,,,,,,,,,,,,
,960.00,Ordinary Portland cement with strength grade of 42.5,42.50,288.00,0.00,,0.00,0.00,0.00,0.00,0.00,0.00,0.00,,0.00,0.00,0.00,0.00,0.00,,960.00,quartz sand,0.60,Steel Fibers ,78.00,13.00,0.200,2850.000,,,,,,,,274.56,polycarboxylate-based superplasticizer (SP,17.47,Standard Curing ,22.00,90.00,,Chinese National Standard GB/T 2419-2005,,211,40 x 40 x 160 ,GB/T 17671-1999,,,,,,152,,,,,,,,,,,,40 x 40 x 160 ,GB/T 17671-1999,,,22.5,,,,,,,,,,,,,,,,,,,,,,
,960.00,Ordinary Portland cement with strength grade of 42.5,42.50,288.00,0.00,,0.00,0.00,0.00,0.00,0.00,0.00,0.00,,0.00,0.00,0.00,0.00,0.00,,960.00,quartz sand,0.60,Steel Fibers ,78.00,13.00,0.200,2850.000,,,,,,,,274.56,polycarboxylate-based superplasticizer (SP,19.97,Standard Curing ,22.00,90.00,,Chinese National Standard GB/T 2419-2005,,227,40 x 40 x 160 ,GB/T 17671-1999,,,,,,158,,,,,,,,,,,,40 x 40 x 160 ,GB/T 17671-1999,,,22.8,,,,,,,,,,,,,,,,,,,,,,
,960.00,Ordinary Portland cement with strength grade of 42.5,42.50,288.00,0.00,,0.00,0.00,0.00,0.00,0.00,0.00,0.00,,0.00,0.00,0.00,0.00,0.00,,960.00,quartz sand,0.60,Steel Fibers ,78.00,13.00,0.200,2850.000,,,,,,,,299.52,polycarboxylate-based superplasticizer (SP,9.98,Standard Curing ,22.00,90.00,,Chinese National Standard GB/T 2419-2005,,148,40 x 40 x 160 ,GB/T 17671-1999,,,,,,146,,,,,,,,,,,,40 x 40 x 160 ,GB/T 17671-1999,,,20.7,,,,,,,,,,,,,,,,,,,,,,
,960.00,Ordinary Portland cement with strength grade of 42.5,42.50,288.00,0.00,,0.00,0.00,0.00,0.00,0.00,0.00,0.00,,0.00,0.00,0.00,0.00,0.00,,960.00,quartz sand,0.60,Steel Fibers ,78.00,13.00,0.200,2850.000,,,,,,,,299.52,polycarboxylate-based superplasticizer (SP,12.48,Standard Curing ,22.00,90.00,,Chinese National Standard GB/T 2419-2005,,178,40 x 40 x 160 ,GB/T 17671-1999,,,,,,142,,,,,,,,,,,,40 x 40 x 160 ,GB/T 17671-1999,,,20.2,,,,,,,,,,,,,,,,,,,,,,
,960.00,Ordinary Portland cement with strength grade of 42.5,42.50,288.00,0.00,,0.00,0.00,0.00,0.00,0.00,0.00,0.00,,0.00,0.00,0.00,0.00,0.00,,960.00,quartz sand,0.60,Steel Fibers ,78.00,13.00,0.200,2850.000,,,,,,,,299.52,polycarboxylate-based superplasticizer (SP,14.98,Standard Curing ,22.00,90.00,,Chinese National Standard GB/T 2419-2005,,149,40 x 40 x 160 ,GB/T 17671-1999,,,,,,156,,,,,,,,,,,,40 x 40 x 160 ,GB/T 17671-1999,,,21.5,,,,,,,,,,,,,,,,,,,,,,
,960.00,Ordinary Portland cement with strength grade of 42.5,42.50,288.00,0.00,,0.00,0.00,0.00,0.00,0.00,0.00,0.00,,0.00,0.00,0.00,0.00,0.00,,960.00,quartz sand,0.60,Steel Fibers ,78.00,13.00,0.200,2850.000,,,,,,,,299.52,polycarboxylate-based superplasticizer (SP,17.47,Standard Curing ,22.00,90.00,,Chinese National Standard GB/T 2419-2005,,167,40 x 40 x 160 ,GB/T 17671-1999,,,,,,158,,,,,,,,,,,,40 x 40 x 160 ,GB/T 17671-1999,,,21.3,,,,,,,,,,,,,,,,,,,,,,
,960.00,Ordinary Portland cement with strength grade of 42.5,42.50,288.00,0.00,,0.00,0.00,0.00,0.00,0.00,0.00,0.00,,0.00,0.00,0.00,0.00,0.00,,960.00,quartz sand,0.60,Steel Fibers ,156.00,13.00,0.200,2850.000,,,,,,,,224.64,polycarboxylate-based superplasticizer (SP,17.47,Standard Curing ,22.00,90.00,,Chinese National Standard GB/T 2419-2005,,118,40 x 40 x 160 ,GB/T 17671-1999,,,,,,213,,,,,,,,,,,,40 x 40 x 160 ,GB/T 17671-1999,,,37.5,,,,,,,,,,,,,,,,,,,,,,
,960.00,Ordinary Portland cement with strength grade of 42.5,42.50,288.00,0.00,,0.00,0.00,0.00,0.00,0.00,0.00,0.00,,0.00,0.00,0.00,0.00,0.00,,960.00,quartz sand,0.60,Steel Fibers ,156.00,13.00,0.200,2850.000,,,,,,,,224.64,polycarboxylate-based superplasticizer (SP,19.97,Standard Curing ,22.00,90.00,,Chinese National Standard GB/T 2419-2005,,123,40 x 40 x 160 ,GB/T 17671-1999,,,,,,210,,,,,,,,,,,,40 x 40 x 160 ,GB/T 17671-1999,,,35.5,,,,,,,,,,,,,,,,,,,,,,
,960.00,Ordinary Portland cement with strength grade of 42.5,42.50,288.00,0.00,,0.00,0.00,0.00,0.00,0.00,0.00,0.00,,0.00,0.00,0.00,0.00,0.00,,960.00,quartz sand,0.60,Steel Fibers ,156.00,13.00,0.200,2850.000,,,,,,,,224.64,polycarboxylate-based superplasticizer (SP,22.46,Standard Curing ,22.00,90.00,,Chinese National Standard GB/T 2419-2005,,143,40 x 40 x 160 ,GB/T 17671-1999,,,,,,205,,,,,,,,,,,,40 x 40 x 160 ,GB/T 17671-1999,,,35,,,,,,,,,,,,,,,,,,,,,,
,960.00,Ordinary Portland cement with strength grade of 42.5,42.50,288.00,0.00,,0.00,0.00,0.00,0.00,0.00,0.00,0.00,,0.00,0.00,0.00,0.00,0.00,,960.00,quartz sand,0.60,Steel Fibers ,156.00,13.00,0.200,2850.000,,,,,,,,224.64,polycarboxylate-based superplasticizer (SP,24.96,Standard Curing ,22.00,90.00,,Chinese National Standard GB/T 2419-2005,,152,40 x 40 x 160 ,GB/T 17671-1999,,,,,,196,,,,,,,,,,,,40 x 40 x 160 ,GB/T 17671-1999,,,34,,,,,,,,,,,,,,,,,,,,,,
,960.00,Ordinary Portland cement with strength grade of 42.5,42.50,288.00,0.00,,0.00,0.00,0.00,0.00,0.00,0.00,0.00,,0.00,0.00,0.00,0.00,0.00,,960.00,quartz sand,0.60,Steel Fibers ,156.00,13.00,0.200,2850.000,,,,,,,,249.60,polycarboxylate-based superplasticizer (SP,14.98,Standard Curing ,22.00,90.00,,Chinese National Standard GB/T 2419-2005,,124,40 x 40 x 160 ,GB/T 17671-1999,,,,,,207,,,,,,,,,,,,40 x 40 x 160 ,GB/T 17671-1999,,,32.5,,,,,,,,,,,,,,,,,,,,,,
,960.00,Ordinary Portland cement with strength grade of 42.5,42.50,288.00,0.00,,0.00,0.00,0.00,0.00,0.00,0.00,0.00,,0.00,0.00,0.00,0.00,0.00,,960.00,quartz sand,0.60,Steel Fibers ,156.00,13.00,0.200,2850.000,,,,,,,,249.60,polycarboxylate-based superplasticizer (SP,17.47,Standard Curing ,22.00,90.00,,Chinese National Standard GB/T 2419-2005,,141,40 x 40 x 160 ,GB/T 17671-1999,,,,,,194,,,,,,,,,,,,40 x 40 x 160 ,GB/T 17671-1999,,,31.5,,,,,,,,,,,,,,,,,,,,,,
,960.00,Ordinary Portland cement with strength grade of 42.5,42.50,288.00,0.00,,0.00,0.00,0.00,0.00,0.00,0.00,0.00,,0.00,0.00,0.00,0.00,0.00,,960.00,quartz sand,0.60,Steel Fibers ,156.00,13.00,0.200,2850.000,,,,,,,,249.60,polycarboxylate-based superplasticizer (SP,19.97,Standard Curing ,22.00,90.00,,Chinese National Standard GB/T 2419-2005,,169,40 x 40 x 160 ,GB/T 17671-1999,,,,,,208,,,,,,,,,,,,40 x 40 x 160 ,GB/T 17671-1999,,,32,,,,,,,,,,,,,,,,,,,,,,
,960.00,Ordinary Portland cement with strength grade of 42.5,42.50,288.00,0.00,,0.00,0.00,0.00,0.00,0.00,0.00,0.00,,0.00,0.00,0.00,0.00,0.00,,960.00,quartz sand,0.60,Steel Fibers ,156.00,13.00,0.200,2850.000,,,,,,,,249.60,polycarboxylate-based superplasticizer (SP,22.46,Standard Curing ,22.00,90.00,,Chinese National Standard GB/T 2419-2005,,176,40 x 40 x 160 ,GB/T 17671-1999,,,,,,192,,,,,,,,,,,,40 x 40 x 160 ,GB/T 17671-1999,,,27.5,,,,,,,,,,,,,,,,,,,,,,
,960.00,Ordinary Portland cement with strength grade of 42.5,42.50,288.00,0.00,,0.00,0.00,0.00,0.00,0.00,0.00,0.00,,0.00,0.00,0.00,0.00,0.00,,960.00,quartz sand,0.60,Steel Fibers ,156.00,13.00,0.200,2850.000,,,,,,,,274.56,polycarboxylate-based superplasticizer (SP,12.48,Standard Curing ,22.00,90.00,,Chinese National Standard GB/T 2419-2005,,138,40 x 40 x 160 ,GB/T 17671-1999,,,,,,175,,,,,,,,,,,,40 x 40 x 160 ,GB/T 17671-1999,,,26,,,,,,,,,,,,,,,,,,,,,,
,960.00,Ordinary Portland cement with strength grade of 42.5,42.50,288.00,0.00,,0.00,0.00,0.00,0.00,0.00,0.00,0.00,,0.00,0.00,0.00,0.00,0.00,,960.00,quartz sand,0.60,Steel Fibers ,156.00,13.00,0.200,2850.000,,,,,,,,274.56,polycarboxylate-based superplasticizer (SP,14.98,Standard Curing ,22.00,90.00,,Chinese National Standard GB/T 2419-2005,,146,40 x 40 x 160 ,GB/T 17671-1999,,,,,,176,,,,,,,,,,,,40 x 40 x 160 ,GB/T 17671-1999,,,27.5,,,,,,,,,,,,,,,,,,,,,,
,960.00,Ordinary Portland cement with strength grade of 42.5,42.50,288.00,0.00,,0.00,0.00,0.00,0.00,0.00,0.00,0.00,,0.00,0.00,0.00,0.00,0.00,,960.00,quartz sand,0.60,Steel Fibers ,156.00,13.00,0.200,2850.000,,,,,,,,274.56,polycarboxylate-based superplasticizer (SP,17.47,Standard Curing ,22.00,90.00,,Chinese National Standard GB/T 2419-2005,,201,40 x 40 x 160 ,GB/T 17671-1999,,,,,,186,,,,,,,,,,,,40 x 40 x 160 ,GB/T 17671-1999,,,30,,,,,,,,,,,,,,,,,,,,,,
,960.00,Ordinary Portland cement with strength grade of 42.5,42.50,288.00,0.00,,0.00,0.00,0.00,0.00,0.00,0.00,0.00,,0.00,0.00,0.00,0.00,0.00,,960.00,quartz sand,0.60,Steel Fibers ,156.00,13.00,0.200,2850.000,,,,,,,,274.56,polycarboxylate-based superplasticizer (SP,19.97,Standard Curing ,22.00,90.00,,Chinese National Standard GB/T 2419-2005,,222,40 x 40 x 160 ,GB/T 17671-1999,,,,,,183,,,,,,,,,,,,40 x 40 x 160 ,GB/T 17671-1999,,,28,,,,,,,,,,,,,,,,,,,,,,
,960.00,Ordinary Portland cement with strength grade of 42.5,42.50,288.00,0.00,,0.00,0.00,0.00,0.00,0.00,0.00,0.00,,0.00,0.00,0.00,0.00,0.00,,960.00,quartz sand,0.60,Steel Fibers ,156.00,13.00,0.200,2850.000,,,,,,,,299.52,polycarboxylate-based superplasticizer (SP,9.98,Standard Curing ,22.00,90.00,,Chinese National Standard GB/T 2419-2005,,147,40 x 40 x 160 ,GB/T 17671-1999,,,,,,168,,,,,,,,,,,,40 x 40 x 160 ,GB/T 17671-1999,,,26.5,,,,,,,,,,,,,,,,,,,,,,
,960.00,Ordinary Portland cement with strength grade of 42.5,42.50,288.00,0.00,,0.00,0.00,0.00,0.00,0.00,0.00,0.00,,0.00,0.00,0.00,0.00,0.00,,960.00,quartz sand,0.60,Steel Fibers ,156.00,13.00,0.200,2850.000,,,,,,,,299.52,polycarboxylate-based superplasticizer (SP,12.48,Standard Curing ,22.00,90.00,,Chinese National Standard GB/T 2419-2005,,168,40 x 40 x 160 ,GB/T 17671-1999,,,,,,162,,,,,,,,,,,,40 x 40 x 160 ,GB/T 17671-1999,,,24,,,,,,,,,,,,,,,,,,,,,,
,960.00,Ordinary Portland cement with strength grade of 42.5,42.50,288.00,0.00,,0.00,0.00,0.00,0.00,0.00,0.00,0.00,,0.00,0.00,0.00,0.00,0.00,,960.00,quartz sand,0.60,Steel Fibers ,156.00,13.00,0.200,2850.000,,,,,,,,299.52,polycarboxylate-based superplasticizer (SP,14.98,Standard Curing ,22.00,90.00,,Chinese National Standard GB/T 2419-2005,,244,40 x 40 x 160 ,GB/T 17671-1999,,,,,,175,,,,,,,,,,,,40 x 40 x 160 ,GB/T 17671-1999,,,28,,,,,,,,,,,,,,,,,,,,,,
,960.00,Ordinary Portland cement with strength grade of 42.5,42.50,288.00,0.00,,0.00,0.00,0.00,0.00,0.00,0.00,0.00,,0.00,0.00,0.00,0.00,0.00,,960.00,quartz sand,0.60,Steel Fibers ,156.00,13.00,0.200,2850.000,,,,,,,,299.52,polycarboxylate-based superplasticizer (SP,17.47,Standard Curing ,22.00,90.00,,Chinese National Standard GB/T 2419-2005,,261,40 x 40 x 160 ,GB/T 17671-1999,,,,,,170,,,,,,,,,,,,40 x 40 x 160 ,GB/T 17671-1999,,,27,,,,,,,,,,,,,,,,,,,,,,
,960.00,Ordinary Portland cement with strength grade of 42.5,42.50,288.00,0.00,,0.00,0.00,0.00,0.00,0.00,0.00,0.00,,0.00,0.00,0.00,0.00,0.00,,960.00,quartz sand,0.60,Steel Fibers ,234.00,13.00,0.200,2850.000,,,,,,,,224.64,polycarboxylate-based superplasticizer (SP,17.47,Standard Curing ,22.00,90.00,,Chinese National Standard GB/T 2419-2005,,121,40 x 40 x 160 ,GB/T 17671-1999,,,,,,232,,,,,,,,,,,,40 x 40 x 160 ,GB/T 17671-1999,,,45,,,,,,,,,,,,,,,,,,,,,,
,960.00,Ordinary Portland cement with strength grade of 42.5,42.50,288.00,0.00,,0.00,0.00,0.00,0.00,0.00,0.00,0.00,,0.00,0.00,0.00,0.00,0.00,,960.00,quartz sand,0.60,Steel Fibers ,234.00,13.00,0.200,2850.000,,,,,,,,224.64,polycarboxylate-based superplasticizer (SP,19.97,Standard Curing ,22.00,90.00,,Chinese National Standard GB/T 2419-2005,,122,40 x 40 x 160 ,GB/T 17671-1999,,,,,,229,,,,,,,,,,,,40 x 40 x 160 ,GB/T 17671-1999,,,42.5,,,,,,,,,,,,,,,,,,,,,,
,960.00,Ordinary Portland cement with strength grade of 42.5,42.50,288.00,0.00,,0.00,0.00,0.00,0.00,0.00,0.00,0.00,,0.00,0.00,0.00,0.00,0.00,,960.00,quartz sand,0.60,Steel Fibers ,234.00,13.00,0.200,2850.000,,,,,,,,224.64,polycarboxylate-based superplasticizer (SP,22.46,Standard Curing ,22.00,90.00,,Chinese National Standard GB/T 2419-2005,,139,40 x 40 x 160 ,GB/T 17671-1999,,,,,,217,,,,,,,,,,,,40 x 40 x 160 ,GB/T 17671-1999,,,44,,,,,,,,,,,,,,,,,,,,,,
,960.00,Ordinary Portland cement with strength grade of 42.5,42.50,288.00,0.00,,0.00,0.00,0.00,0.00,0.00,0.00,0.00,,0.00,0.00,0.00,0.00,0.00,,960.00,quartz sand,0.60,Steel Fibers ,234.00,13.00,0.200,2850.000,,,,,,,,224.64,polycarboxylate-based superplasticizer (SP,24.96,Standard Curing ,22.00,90.00,,Chinese National Standard GB/T 2419-2005,,148,40 x 40 x 160 ,GB/T 17671-1999,,,,,,213,,,,,,,,,,,,40 x 40 x 160 ,GB/T 17671-1999,,,36.5,,,,,,,,,,,,,,,,,,,,,,
,960.00,Ordinary Portland cement with strength grade of 42.5,42.50,288.00,0.00,,0.00,0.00,0.00,0.00,0.00,0.00,0.00,,0.00,0.00,0.00,0.00,0.00,,960.00,quartz sand,0.60,Steel Fibers ,234.00,13.00,0.200,2850.000,,,,,,,,249.60,polycarboxylate-based superplasticizer (SP,14.98,Standard Curing ,22.00,90.00,,Chinese National Standard GB/T 2419-2005,,121,40 x 40 x 160 ,GB/T 17671-1999,,,,,,226,,,,,,,,,,,,40 x 40 x 160 ,GB/T 17671-1999,,,38.5,,,,,,,,,,,,,,,,,,,,,,
,960.00,Ordinary Portland cement with strength grade of 42.5,42.50,288.00,0.00,,0.00,0.00,0.00,0.00,0.00,0.00,0.00,,0.00,0.00,0.00,0.00,0.00,,960.00,quartz sand,0.60,Steel Fibers ,234.00,13.00,0.200,2850.000,,,,,,,,249.60,polycarboxylate-based superplasticizer (SP,17.47,Standard Curing ,22.00,90.00,,Chinese National Standard GB/T 2419-2005,,132,40 x 40 x 160 ,GB/T 17671-1999,,,,,,220,,,,,,,,,,,,40 x 40 x 160 ,GB/T 17671-1999,,,40.5,,,,,,,,,,,,,,,,,,,,,,
,960.00,Ordinary Portland cement with strength grade of 42.5,42.50,288.00,0.00,,0.00,0.00,0.00,0.00,0.00,0.00,0.00,,0.00,0.00,0.00,0.00,0.00,,960.00,quartz sand,0.60,Steel Fibers ,234.00,13.00,0.200,2850.000,,,,,,,,249.60,polycarboxylate-based superplasticizer (SP,19.97,Standard Curing ,22.00,90.00,,Chinese National Standard GB/T 2419-2005,,165,40 x 40 x 160 ,GB/T 17671-1999,,,,,,211,,,,,,,,,,,,40 x 40 x 160 ,GB/T 17671-1999,,,34.5,,,,,,,,,,,,,,,,,,,,,,
,960.00,Ordinary Portland cement with strength grade of 42.5,42.50,288.00,0.00,,0.00,0.00,0.00,0.00,0.00,0.00,0.00,,0.00,0.00,0.00,0.00,0.00,,960.00,quartz sand,0.60,Steel Fibers ,234.00,13.00,0.200,2850.000,,,,,,,,249.60,polycarboxylate-based superplasticizer (SP,22.46,Standard Curing ,22.00,90.00,,Chinese National Standard GB/T 2419-2005,,172,40 x 40 x 160 ,GB/T 17671-1999,,,,,,204,,,,,,,,,,,,40 x 40 x 160 ,GB/T 17671-1999,,,34,,,,,,,,,,,,,,,,,,,,,,
,960.00,Ordinary Portland cement with strength grade of 42.5,42.50,288.00,0.00,,0.00,0.00,0.00,0.00,0.00,0.00,0.00,,0.00,0.00,0.00,0.00,0.00,,960.00,quartz sand,0.60,Steel Fibers ,234.00,13.00,0.200,2850.000,,,,,,,,274.56,polycarboxylate-based superplasticizer (SP,12.48,Standard Curing ,22.00,90.00,,Chinese National Standard GB/T 2419-2005,,135,40 x 40 x 160 ,GB/T 17671-1999,,,,,,197,,,,,,,,,,,,40 x 40 x 160 ,GB/T 17671-1999,,,32.5,,,,,,,,,,,,,,,,,,,,,,
,960.00,Ordinary Portland cement with strength grade of 42.5,42.50,288.00,0.00,,0.00,0.00,0.00,0.00,0.00,0.00,0.00,,0.00,0.00,0.00,0.00,0.00,,960.00,quartz sand,0.60,Steel Fibers ,234.00,13.00,0.200,2850.000,,,,,,,,274.56,polycarboxylate-based superplasticizer (SP,14.98,Standard Curing ,22.00,90.00,,Chinese National Standard GB/T 2419-2005,,142,40 x 40 x 160 ,GB/T 17671-1999,,,,,,194,,,,,,,,,,,,40 x 40 x 160 ,GB/T 17671-1999,,,32,,,,,,,,,,,,,,,,,,,,,,
,960.00,Ordinary Portland cement with strength grade of 42.5,42.50,288.00,0.00,,0.00,0.00,0.00,0.00,0.00,0.00,0.00,,0.00,0.00,0.00,0.00,0.00,,960.00,quartz sand,0.60,Steel Fibers ,234.00,13.00,0.200,2850.000,,,,,,,,274.56,polycarboxylate-based superplasticizer (SP,17.47,Standard Curing ,22.00,90.00,,Chinese National Standard GB/T 2419-2005,,192,40 x 40 x 160 ,GB/T 17671-1999,,,,,,201,,,,,,,,,,,,40 x 40 x 160 ,GB/T 17671-1999,,,34,,,,,,,,,,,,,,,,,,,,,,
,960.00,Ordinary Portland cement with strength grade of 42.5,42.50,288.00,0.00,,0.00,0.00,0.00,0.00,0.00,0.00,0.00,,0.00,0.00,0.00,0.00,0.00,,960.00,quartz sand,0.60,Steel Fibers ,234.00,13.00,0.200,2850.000,,,,,,,,274.56,polycarboxylate-based superplasticizer (SP,19.97,Standard Curing ,22.00,90.00,,Chinese National Standard GB/T 2419-2005,,224,40 x 40 x 160 ,GB/T 17671-1999,,,,,,198,,,,,,,,,,,,40 x 40 x 160 ,GB/T 17671-1999,,,34.5,,,,,,,,,,,,,,,,,,,,,,
,960.00,Ordinary Portland cement with strength grade of 42.5,42.50,288.00,0.00,,0.00,0.00,0.00,0.00,0.00,0.00,0.00,,0.00,0.00,0.00,0.00,0.00,,960.00,quartz sand,0.60,Steel Fibers ,234.00,13.00,0.200,2850.000,,,,,,,,299.52,polycarboxylate-based superplasticizer (SP,9.98,Standard Curing ,22.00,90.00,,Chinese National Standard GB/T 2419-2005,,137,40 x 40 x 160 ,GB/T 17671-1999,,,,,,170,,,,,,,,,,,,40 x 40 x 160 ,GB/T 17671-1999,,,30.8,,,,,,,,,,,,,,,,,,,,,,
,960.00,Ordinary Portland cement with strength grade of 42.5,42.50,288.00,0.00,,0.00,0.00,0.00,0.00,0.00,0.00,0.00,,0.00,0.00,0.00,0.00,0.00,,960.00,quartz sand,0.60,Steel Fibers ,234.00,13.00,0.200,2850.000,,,,,,,,299.52,polycarboxylate-based superplasticizer (SP,12.48,Standard Curing ,22.00,90.00,,Chinese National Standard GB/T 2419-2005,,151,40 x 40 x 160 ,GB/T 17671-1999,,,,,,170,,,,,,,,,,,,40 x 40 x 160 ,GB/T 17671-1999,,,30.5,,,,,,,,,,,,,,,,,,,,,,
,960.00,Ordinary Portland cement with strength grade of 42.5,42.50,288.00,0.00,,0.00,0.00,0.00,0.00,0.00,0.00,0.00,,0.00,0.00,0.00,0.00,0.00,,960.00,quartz sand,0.60,Steel Fibers ,234.00,13.00,0.200,2850.000,,,,,,,,299.52,polycarboxylate-based superplasticizer (SP,14.98,Standard Curing ,22.00,90.00,,Chinese National Standard GB/T 2419-2005,,136,40 x 40 x 160 ,GB/T 17671-1999,,,,,,190,,,,,,,,,,,,40 x 40 x 160 ,GB/T 17671-1999,,,34,,,,,,,,,,,,,,,,,,,,,,
,960.00,Ordinary Portland cement with strength grade of 42.5,42.50,288.00,0.00,,0.00,0.00,0.00,0.00,0.00,0.00,0.00,,0.00,0.00,0.00,0.00,0.00,,960.00,quartz sand,0.60,Steel Fibers ,234.00,13.00,0.200,2850.000,,,,,,,,299.52,polycarboxylate-based superplasticizer (SP,17.47,Standard Curing ,22.00,90.00,,Chinese National Standard GB/T 2419-2005,,252,40 x 40 x 160 ,GB/T 17671-1999,,,,,,178,,,,,,,,,,,,40 x 40 x 160 ,GB/T 17671-1999,,,31,,,,,,,,,,,,,,,,,,,,,,
REF,1000.00,"Portland cement 
CEM I 52.5N",52.50,0.00,0.00,,0.00,0.00,0.00,0.00,0.00,0.00,0.00,,0.00,0.00,0.00,0.00,0.00,,1000.00,Silica Sand,0.22,,,,,,,,,,,,,180.00,Polycarboxylate based superplastisizer,9.00,Standard Curing ,20.00,95.00,,,,220.00,40 x 40 x 40 ,,,,125,135,,165,176,,,,,,,,,,,,,,,,,,,,,,,,,ASTM C1698-09,1995.15738498789,,,,,,,,Netherlands,"Effect of rice husk ash on autogenous shrinkage of ultra high performance concrete

https://www.researchgate.net/publication/273674606_Effect_of_rice_husk_ash_on_autogenous_shrinkage_of_ultra_high_performance_concrete",2010,Ref-86-Research
RHA10(5.6),900.00,"Portland cement 
CEM I 52.5N",52.50,0.00,0.00,,0.00,0.00,0.00,100.00,0.00,0.00,0.00,,0.00,0.00,0.00,0.00,0.00,,1000.00,Silica Sand,0.22,,,,,,,,,,,,,180.00,Polycarboxylate based superplastisizer,10.00,Standard Curing ,20.00,95.00,,,,220.00,40 x 40 x 40 ,,,,,,,,,,,,,,,,,,,,,,,,,,,,,,,,,ASTM C1698-09,1147.69975786924,,,,,,,,,,,
RHA20(5.6),800.00,"Portland cement 
CEM I 52.5N",52.50,0.00,0.00,,0.00,0.00,0.00,200.00,0.00,0.00,0.00,,0.00,0.00,0.00,0.00,0.00,,1000.00,Silica Sand,0.22,,,,,,,,,,,,,180.00,Polycarboxylate based superplastisizer,12.00,Standard Curing ,20.00,95.00,,,,220.00,40 x 40 x 40 ,,,,120,140,,175,186,,,,,,,,,,,,,,,,,,,,,,,,,ASTM C1698-09,82.3244552058111,,,,,,,,,,,
SF10,900.00,"Portland cement 
CEM I 52.5N",52.50,100.00,0.00,,0.00,0.00,0.00,0.00,0.00,0.00,0.00,,0.00,0.00,0.00,0.00,0.00,,1000.00,Silica Sand,0.22,,,,,,,,,,,,,180.00,Polycarboxylate based superplastisizer,6.30,Standard Curing ,20.00,95.00,,,,220.00,40 x 40 x 40 ,,,,,,,,,,,,,,,,,,,,,,,,,,,,,,,,,ASTM C1698-09,1355.93220338983,,,,,,,,,,,
SF20,800.00,"Portland cement 
CEM I 52.5N",52.50,200.00,0.00,,0.00,0.00,0.00,0.00,0.00,0.00,0.00,,0.00,0.00,0.00,0.00,0.00,,1000.00,Silica Sand,0.22,,,,,,,,,,,,,180.00,Polycarboxylate based superplastisizer,7.60,Standard Curing ,20.00,95.00,,,,220.00,40 x 40 x 40 ,,,,112,137,,170,180,,,,,,,,,,,,,,,,,,,,,,,,,ASTM C1698-09,1762.71186440677,,,,,,,,,,,
RHA20(9.0),800.00,"Portland cement 
CEM I 52.5N",52.50,0.00,0.00,,0.00,0.00,0.00,200.00,0.00,0.00,0.00,,0.00,0.00,0.00,0.00,0.00,,1000.00,Silica Sand,0.22,,,,,,,,,,,,,180.00,Polycarboxylate based superplastisizer,17.50,Standard Curing ,20.00,95.00,,,,220.00,40 x 40 x 40 ,,,,,,,,,,,,,,,,,,,,,,,,,,,,,,,,,ASTM C1698-09,276.70,,,,,,,,,,,
RHA10(3.6),800.00,"Portland cement 
CEM I 52.5N",52.50,0.00,0.00,,0.00,0.00,0.00,200.00,0.00,0.00,0.00,,0.00,0.00,0.00,0.00,0.00,,1000.00,Silica Sand,0.22,,,,,,,,,,,,,180.00,Polycarboxylate based superplastisizer,8.90,Standard Curing ,20.00,95.00,,,,220.00,40 x 40 x 40 ,,,,,,,,,,,,,,,,,,,,,,,,,,,,,,,,,ASTM C1698-09,1077.67,,,,,,,,,,,
REF,800.00,Ordinary Portland cement (OPC)-type I,,200.00,0.00,,0.00,200.00,0.00,0.00,0.00,0.00,0.00,,0.00,0.00,0.00,0.00,0.00,,880.00,Silica Sand,,,,,,,,,,,,,,200.00,Polycarboxylate ether type superplastisizer,9.60,Standard Curing ,20.00,60.00,,ASTM C230/C230M-14,,255.00,50 x 50 x 50 ,ASTM C109,,,103,111,,140,152,162,,,,,,,,,,,,,,,,,,,,,9.66,,,,,,,,,,,,Korea,"The use of rice husk ash as reactive filler in ultra-high performance concrete

https://doi.org/10.1016/j.cemconres.2018.09.004",2019,Ref-87-Research
SF(W-50%),800.00,Ordinary Portland cement (OPC)-type I,,100.00,0.00,,0.00,200.00,0.00,100.00,0.00,0.00,0.00,,0.00,0.00,0.00,0.00,0.00,,880.00,Silica Sand,,,,,,,,,,,,,,200.00,Polycarboxylate ether type superplastisizer,9.60,Standard Curing ,20.00,60.00,,ASTM C230/C230M-14,,225.00,50 x 50 x 50 ,ASTM C109,,,111,119,,145,155,164,,,,,,,,,,,,,,,,,,,,,10.30,,,,,,,,,,,,,,,
QP(W-50%),800.00,Ordinary Portland cement (OPC)-type I,,200.00,0.00,,0.00,100.00,0.00,100.00,0.00,0.00,0.00,,0.00,0.00,0.00,0.00,0.00,,880.00,Silica Sand,,,,,,,,,,,,,,200.00,Polycarboxylate ether type superplastisizer,9.60,Standard Curing ,20.00,60.00,,ASTM C230/C230M-14,,230.00,50 x 50 x 50 ,ASTM C109,,,109,118,,145,159,170,,,,,,,,,,,,,,,,,,,,,8.17,,,,,,,,,,,,,,,
QP(W-100%),800.00,Ordinary Portland cement (OPC)-type I,,200.00,0.00,,0.00,0.00,0.00,200.00,0.00,0.00,0.00,,0.00,0.00,0.00,0.00,0.00,,880.00,Silica Sand,,,,,,,,,,,,,,200.00,Polycarboxylate ether type superplastisizer,14.40,Standard Curing ,20.00,60.00,,ASTM C230/C230M-14,,200.00,50 x 50 x 50 ,ASTM C109,,,112,126,,159,174,193,,,,,,,,,,,,,,,,,,,,,9.90,,,,,,,,,,,,,,,
SF(B-50%),800.00,Ordinary Portland cement (OPC)-type I,,100.00,0.00,,0.00,200.00,0.00,100.00,0.00,0.00,0.00,,0.00,0.00,0.00,0.00,0.00,,880.00,Silica Sand,,,,,,,,,,,,,,200.00,Polycarboxylate ether type superplastisizer,9.60,Standard Curing ,20.00,60.00,,ASTM C230/C230M-14,,160.00,50 x 50 x 50 ,ASTM C109,,,88,91,,112,127,140,,,,,,,,,,,,,,,,,,,,,11.06,,,,,,,,,,,,,,,
QP(B-50%),800.00,Ordinary Portland cement (OPC)-type I,,200.00,0.00,,0.00,100.00,0.00,100.00,0.00,0.00,0.00,,0.00,0.00,0.00,0.00,0.00,,880.00,Silica Sand,,,,,,,,,,,,,,200.00,Polycarboxylate ether type superplastisizer,9.60,Standard Curing ,20.00,60.00,,ASTM C230/C230M-14,,180.00,50 x 50 x 50 ,ASTM C109,,,82,89,,108,117,125,,,,,,,,,,,,,,,,,,,,,16.42,,,,,,,,,,,,,,,
Ref_0.215,888.00, OPC (1),,222.00,0.00,,0.00,0.00,0.00,0.00,0.00,0.00,0.00,,0.00,0.00,0.00,0.00,310.80,Silica Flour ,976.80,Silica Sand,,Steel fiber,156.00,13.00,0.200,2500.000,,,,,,,,190.92,"superplasticizer
(polycarboxylate type",35.52,Air Dry Curing ,20.00,60.00,,,,,50 x 50 x 50 ,ASTM C109/C109M-16a,,87.00,120.00,,,165.00,,,,,,,,,,,,,,,,,,,,,,,,,,,990.00,,,,,,,,Singapore,"Importance of drying to control internal curing effects on field casting ultra-high performance concrete

https://doi.org/10.1016/j.cemconres.2018.03.008",2018,Ref-88-Research
Ref_0.255,888.00, OPC (1),,222.00,0.00,,0.00,0.00,0.00,0.00,0.00,0.00,0.00,,0.00,0.00,0.00,0.00,310.80,Silica Flour ,976.80,Silica Sand,,Steel fiber,156.00,13.00,0.200,2500.000,,,,,,,,226.44,"superplasticizer
(polycarboxylate type",35.52,Air Dry Curing ,20.00,60.00,,,,,50 x 50 x 50 ,ASTM C109/C109M-16a,,78.00,110.00,,,158.00,,,,,,,,,,,,,,,,,,,,,,,,,,,1149.00,,,,,,,,,,,
AA_0.255,888.00, OPC (1),,222.00,0.00,,0.00,0.00,0.00,0.00,0.00,0.00,0.00,,0.00,0.00,0.00,0.00,310.80,Silica Flour ,976.80,Silica Sand,,Steel fiber,156.00,13.00,0.200,2500.000,,,,,,,,226.44,"superplasticizer
(polycarboxylate type",35.52,Air Dry Curing ,20.00,60.00,,,,,50 x 50 x 50 ,ASTM C109/C109M-16a,,80.00,115.00,,,165.00,,,,,,,,,,,,,,,,,,,,,,,,,,,563.00,,,,,,,,,,,
AM_0.275,888.00, OPC (1),,222.00,0.00,,0.00,0.00,0.00,0.00,0.00,0.00,0.00,,0.00,0.00,0.00,0.00,310.80,Silica Flour ,976.80,Silica Sand,,Steel fiber,156.00,13.00,0.200,2500.000,,,,,,,,244.20,"superplasticizer
(polycarboxylate type",35.52,Air Dry Curing ,20.00,60.00,,,,,50 x 50 x 50 ,ASTM C109/C109M-16a,,78.00,100.00,,,168.00,,,,,,,,,,,,,,,,,,,,,,,,,,,6.00,,,,,,,,,,,
Ref_0.215,888.00, OPC (1),,222.00,0.00,,0.00,0.00,0.00,0.00,0.00,0.00,0.00,,0.00,0.00,0.00,0.00,310.80,Silica Flour ,976.80,Silica Sand,,Steel fiber,156.00,13.00,0.200,2500.000,,,,,,,,190.92,"superplasticizer
(polycarboxylate type",35.52,Standard Curing ,20.00,,,,,,50 x 50 x 50 ,ASTM C109/C109M-16a,,95.00,120.00,,,163.00,,,,,,,,,,,,,,,,,,,,,,,,,,,,,,,,,,,,,,
Ref_0.255,888.00, OPC (1),,222.00,0.00,,0.00,0.00,0.00,0.00,0.00,0.00,0.00,,0.00,0.00,0.00,0.00,310.80,Silica Flour ,976.80,Silica Sand,,Steel fiber,156.00,13.00,0.200,2500.000,,,,,,,,226.44,"superplasticizer
(polycarboxylate type",35.52,Standard Curing ,20.00,,,,,,50 x 50 x 50 ,ASTM C109/C109M-16a,,80.00,115.00,,,155.00,,,,,,,,,,,,,,,,,,,,,,,,,,,,,,,,,,,,,,
AA_0.255,888.00, OPC (1),,222.00,0.00,,0.00,0.00,0.00,0.00,0.00,0.00,0.00,,0.00,0.00,0.00,0.00,310.80,Silica Flour ,976.80,Silica Sand,,Steel fiber,156.00,13.00,0.200,2500.000,,,,,,,,226.44,"superplasticizer
(polycarboxylate type",35.52,Standard Curing ,20.00,,,,,,50 x 50 x 50 ,ASTM C109/C109M-16a,,78.00,105.00,,,140.00,,,,,,,,,,,,,,,,,,,,,,,,,,,,,,,,,,,,,,
AM_0.275,888.00, OPC (1),,222.00,0.00,,0.00,0.00,0.00,0.00,0.00,0.00,0.00,,0.00,0.00,0.00,0.00,310.80,Silica Flour ,976.80,Silica Sand,,Steel fiber,156.00,13.00,0.200,2500.000,,,,,,,,244.20,"superplasticizer
(polycarboxylate type",35.52,Standard Curing ,20.00,,,,,,50 x 50 x 50 ,ASTM C109/C109M-16a,,74.00,98.00,,,134.00,,,,,,,,,,,,,,,,,,,,,,,,,,,,,,,,,,,,,,
RHA 10,1000.00,"Portland cement 
CEM I 52.5N",52.50,0.00,0.00,,0.00,0.00,0.00,100.00,0.00,0.00,0.00,,0.00,0.00,0.00,0.00,0.00,,1000.00,Silica Sand,0.22,,,,,,,,,,,,,180.00,Polycarboxylate based superplastisizer,10.00,Standard Curing ,20.00,95.00,,,,220.00,40 x 40 x 40 ,,,,,,,,,,,,,,,,,,,,,,,,,,,,,,,,,ASTM C1698-09,100.00,,,,,,,,Germany,"Internal curing of ultra high performance concrete by using rice husk ash


https://www.researchgate.net/publication/273674290_Internal_curing_of_ultra_high_performance_concrete_by_using_rice_husk_ash",2010,Ref-89-Research
RHA 20,1000.00,"Portland cement 
CEM I 52.5N",52.50,0.00,0.00,,0.00,0.00,0.00,200.00,0.00,0.00,0.00,,0.00,0.00,0.00,0.00,0.00,,1000.00,Silica Sand,0.22,,,,,,,,,,,,,180.00,Polycarboxylate based superplastisizer,12.00,Standard Curing ,20.00,95.00,,,,220.00,40 x 40 x 40 ,,,119.00,145.00,172.00,,188.00,,,,,,,,,,,,,,,,,,,,,,,,,,ASTM C1698-09,1100,,,,,,,,,,,
SF 10,1000.00,"Portland cement 
CEM I 52.5N",52.50,100.00,0.00,,0.00,0.00,0.00,0.00,0.00,0.00,0.00,,0.00,0.00,0.00,0.00,0.00,,1000.00,Silica Sand,0.22,,,,,,,,,,,,,180.00,Polycarboxylate based superplastisizer,6.30,Standard Curing ,20.00,95.00,,,,220.00,40 x 40 x 40 ,,,,,,,,,,,,,,,,,,,,,,,,,,,,,,,,,ASTM C1698-09,1300.00,,,,,,,,,,,
SF 20,1000.00,"Portland cement 
CEM I 52.5N",52.50,200.00,0.00,,0.00,0.00,0.00,0.00,0.00,0.00,0.00,,0.00,0.00,0.00,0.00,0.00,,1000.00,Silica Sand,0.22,,,,,,,,,,,,,180.00,Polycarboxylate based superplastisizer,7.60,Standard Curing ,20.00,95.00,,,,220.00,40 x 40 x 40 ,,,109.00,138.00,168.00,,185.00,,,,,,,,,,,,,,,,,,,,,,,,,,ASTM C1698-09,1800.00,,,,,,,,,,,
U1-RHA,780.80,"ordinary Portland
cement (CEM I 52.5 R",52.50,0.00,0.00,,0.00,207.80,0.00,155.10,0.00,0.00,0.00,,0.00,0.00,0.00,0.00,0.00,,1029.60,Quartz sand,,,,,,,,,,,,,,216.50,"Superplasticizer (SP) is polycarboxylate ether
polymer",9.36,,,,,,,280.00,,,,,,,,,,,,,,,,,,,,,,,,,,,,,,,,,,,,,,,,,,,Germany,"Rice husk ash as both pozzolanic admixture and internal curing agent in
ultra-high performance concrete

https://doi.org/10.1016/j.cemconcomp.2014.07.015",2014,Ref-90-Research
U1-SF,780.80,"ordinary Portland
cement (CEM I 52.5 R",52.50,162.90,0.00,,0.00,207.80,0.00,0.00,0.00,0.00,0.00,,0.00,0.00,0.00,0.00,0.00,,1029.60,Quartz sand,,,,,,,,,,,,,,216.50,"Superplasticizer (SP) is polycarboxylate ether
polymer",9.44,,,,,,,290.00,,,,,,,,,,,,,,,,,,,,,,,,,,,,,,,,,,,,,,,,,,,,,,
U2-RHA,579.30,"ordinary Portland
cement (CEM I 52.5 R",52.50,0.00,0.00,,0.00,207.80,0.00,155.10,0.00,183.20,0.00,,0.00,0.00,0.00,0.00,0.00,,1029.60,Quartz sand,,,,,,,,,,,,,,216.50,"Superplasticizer (SP) is polycarboxylate ether
polymer",7.34,,,,,,,315.00,,,,,,,,,,,,,,,,,,,,,,,,,,,,,,,,,,,,,,,,,,,,,,
U2-SF,579.30,"ordinary Portland
cement (CEM I 52.5 R",52.50,162.90,0.00,,0.00,207.80,0.00,0.00,0.00,183.20,0.00,,0.00,0.00,0.00,0.00,0.00,,1029.60,Quartz sand,,,,,,,,,,,,,,216.50,"Superplasticizer (SP) is polycarboxylate ether
polymer",7.40,,,,,,,330.00,,,,,,,,,,,,,,,,,,,,,,,,,,,,,,,,,,,,,,,,,,,,,,
U1-RHA,780.80,"ordinary Portland
cement (CEM I 52.5 R",52.50,0.00,0.00,,0.00,207.80,0.00,155.10,0.00,0.00,0.00,,0.00,0.00,0.00,0.00,0.00,,1029.60,Quartz sand,,Steel Fiber ,78.00,9.00,0.150,,,,,,,,,216.50,"Superplasticizer (SP) is polycarboxylate ether
polymer",9.36,Standard Curing ,20.00,100.00,,,,270.00,40 x 40 x 160 ,DIN EN 196-1,,,137.00,,,168.00,,190.00,,,,,,,,,,,,,,,,,,,,,,,, DIN 52450,78.00,125.00,,,,,,,,,,
U1-SF,780.80,"ordinary Portland
cement (CEM I 52.5 R",52.50,162.90,0.00,,0.00,207.80,0.00,0.00,0.00,0.00,0.00,,0.00,0.00,0.00,0.00,0.00,,1029.60,Quartz sand,,Steel Fiber ,78.00,9.00,0.150,,,,,,,,,216.50,"Superplasticizer (SP) is polycarboxylate ether
