Repository: Jocund96/Data-to-Design-ML

# Section 4: Boosting Models

Experiments on gradient boosting algorithms (XGBoost, HistGradientBoosting, AdaBoost) for concrete strength prediction on UCI and UHPC datasets.

- **Week 1–4**: UCI dataset baselines, data cleaning, monotonic physical constraints, and sample weighting.
- **Week 5–7**: UHPC dataset preprocessing, feature missingness policies, scikit-learn pipelines, and hyperparameter tuning.
- **Week 8–10**: Group-aware validation (LOPO), quantile regression uncertainty intervals, and SHAP interpretability.

File: S4_Boosting/Week-8-9-10/initial_data_preparation/UHPC_dataset.csv (part 13 of 23)
Mix-ID,Mix Constitutents ,,,,,,,,,,,,,,,,,,,,,,,,,,,,,,,,,,,,,,Curing Regime ,,,,Workability ,,,Mechanical Properties ,,,,,,,,,,,,,,,,,,,,,,,,,,,Durability Properities ,,,,,,,,,,,,,,,Research Paper Details,,,
polymer",9.44,Standard Curing ,20.00,100.00,,,,285.00,40 x 40 x 160 ,DIN EN 196-1,,,130.00,,,172.00,,193.00,,,,,,,,,,,,,,,,,,,,,,,, DIN 52450,235.00,325.00,,,,,,,,,,
U2-RHA,579.30,"ordinary Portland
cement (CEM I 52.5 R",52.50,0.00,0.00,,0.00,207.80,0.00,155.10,0.00,183.20,0.00,,0.00,0.00,0.00,0.00,0.00,,1029.60,Quartz sand,,Steel Fiber ,78.00,9.00,0.150,,,,,,,,,216.50,"Superplasticizer (SP) is polycarboxylate ether
polymer",7.34,Standard Curing ,20.00,100.00,,,,298.00,40 x 40 x 160 ,DIN EN 196-1,,,135.00,,,184.00,,217.00,,,,,,,,,,,,,,,,,,,,,,,, DIN 52450,15.00,25.00,,,,,,,,,,
U2-SF,579.30,"ordinary Portland
cement (CEM I 52.5 R",52.50,162.90,0.00,,0.00,207.80,0.00,0.00,0.00,183.20,0.00,,0.00,0.00,0.00,0.00,0.00,,1029.60,Quartz sand,,Steel Fiber ,78.00,9.00,0.150,,,,,,,,,216.50,"Superplasticizer (SP) is polycarboxylate ether
polymer",7.40,Standard Curing ,20.00,100.00,,,,320.00,40 x 40 x 160 ,DIN EN 196-1,,,123.00,,,175.00,,188.00,,,,,,,,,,,,,,,,,,,,,,,, DIN 52450,155.00,250.00,,,,,,,,,,
U1-RHA,780.80,"ordinary Portland
cement (CEM I 52.5 R",52.50,0.00,0.00,,0.00,207.80,0.00,155.10,0.00,0.00,0.00,,0.00,0.00,0.00,0.00,0.00,,1029.60,Quartz sand,,Steel Fiber ,78.00,9.00,0.150,,,,,,,,,216.50,"Superplasticizer (SP) is polycarboxylate ether
polymer",9.36,Hot Water Curing ,65.00,100.00,,,,270.00,40 x 40 x 160 ,DIN EN 196-1,,,177.00,,,170.00,,187.00,,,,,,,,,,,,,,,,,,,,,,,, DIN 52450,20.00,25.00,,,,,,,,,,
U1-SF,780.80,"ordinary Portland
cement (CEM I 52.5 R",52.50,162.90,0.00,,0.00,207.80,0.00,0.00,0.00,0.00,0.00,,0.00,0.00,0.00,0.00,0.00,,1029.60,Quartz sand,,Steel Fiber ,78.00,9.00,0.150,,,,,,,,,216.50,"Superplasticizer (SP) is polycarboxylate ether
polymer",9.44,Hot Water Curing ,65.00,100.00,,,,285.00,40 x 40 x 160 ,DIN EN 196-1,,,174.00,,,179.00,,186.00,,,,,,,,,,,,,,,,,,,,,,,, DIN 52450,220.00,220.00,,,,,,,,,,
U2-RHA,579.30,"ordinary Portland
cement (CEM I 52.5 R",52.50,0.00,0.00,,0.00,207.80,0.00,155.10,0.00,183.20,0.00,,0.00,0.00,0.00,0.00,0.00,,1029.60,Quartz sand,,Steel Fiber ,78.00,9.00,0.150,,,,,,,,,216.50,"Superplasticizer (SP) is polycarboxylate ether
polymer",7.34,Hot Water Curing ,65.00,100.00,,,,298.00,40 x 40 x 160 ,DIN EN 196-1,,,192.00,,,185.00,,193.00,,,,,,,,,,,,,,,,,,,,,,,, DIN 52450,52.00,53.00,,,,,,,,,,
U2-SF,579.30,"ordinary Portland
cement (CEM I 52.5 R",52.50,162.90,0.00,,0.00,207.80,0.00,0.00,0.00,183.20,0.00,,0.00,0.00,0.00,0.00,0.00,,1029.60,Quartz sand,,Steel Fiber ,78.00,9.00,0.150,,,,,,,,,216.50,"Superplasticizer (SP) is polycarboxylate ether
polymer",7.40,Hot Water Curing ,65.00,100.00,,,,320.00,40 x 40 x 160 ,DIN EN 196-1,,,192.00,,,183.00,,185.00,,,,,,,,,,,,,,,,,,,,,,,, DIN 52450,210.00,198.00,,,,,,,,,,
U1-RHA,780.80,"ordinary Portland
cement (CEM I 52.5 R",52.50,0.00,0.00,,0.00,207.80,0.00,155.10,0.00,0.00,0.00,,0.00,0.00,0.00,0.00,0.00,,1029.60,Quartz sand,,Steel Fiber ,78.00,9.00,0.150,,,,,,,,,216.50,"Superplasticizer (SP) is polycarboxylate ether
polymer",9.36,Hot Water Curing ,90.00,100.00,,,,270.00,40 x 40 x 160 ,DIN EN 196-1,,,179.00,,,180.00,,189.00,,,,,,,,,,,,,,,,,,,,,,,, DIN 52450,60.00,58.00,,,,,,,,,,
U1-SF,780.80,"ordinary Portland
cement (CEM I 52.5 R",52.50,162.90,0.00,,0.00,207.80,0.00,0.00,0.00,0.00,0.00,,0.00,0.00,0.00,0.00,0.00,,1029.60,Quartz sand,,Steel Fiber ,78.00,9.00,0.150,,,,,,,,,216.50,"Superplasticizer (SP) is polycarboxylate ether
polymer",9.44,Hot Water Curing ,90.00,100.00,,,,285.00,40 x 40 x 160 ,DIN EN 196-1,,,190.00,,,192.00,,191.00,,,,,,,,,,,,,,,,,,,,,,,, DIN 52450,325.00,310.00,,,,,,,,,,
U2-RHA,579.30,"ordinary Portland
cement (CEM I 52.5 R",52.50,0.00,0.00,,0.00,207.80,0.00,155.10,0.00,183.20,0.00,,0.00,0.00,0.00,0.00,0.00,,1029.60,Quartz sand,,Steel Fiber ,78.00,9.00,0.150,,,,,,,,,216.50,"Superplasticizer (SP) is polycarboxylate ether
polymer",7.34,Hot Water Curing ,90.00,100.00,,,,298.00,40 x 40 x 160 ,DIN EN 196-1,,,191.00,,,186.50,,196.00,,,,,,,,,,,,,,,,,,,,,,,, DIN 52450,117.00,110.00,,,,,,,,,,
U2-SF,579.30,"ordinary Portland
cement (CEM I 52.5 R",52.50,162.90,0.00,,0.00,207.80,0.00,0.00,0.00,183.20,0.00,,0.00,0.00,0.00,0.00,0.00,,1029.60,Quartz sand,,Steel Fiber ,78.00,9.00,0.150,,,,,,,,,216.50,"Superplasticizer (SP) is polycarboxylate ether
polymer",7.40,Hot Water Curing ,90.00,100.00,,,,320.00,40 x 40 x 160 ,DIN EN 196-1,,,201.00,,,187.00,,191.00,,,,,,,,,,,,,,,,,,,,,,,, DIN 52450,335.00,295.00,,,,,,,,,,
NCO/NSO,863.20,Portland cement,,215.80,0.00,,0.00,0.00,0.00,0.00,0.00,0.00,0.00,,0.00,0.00,0.00,0.00,0.00,,1079.00,Natural River sand,2.36,,,,,,,,,,,,,177.00,polycarboxylate-based superplasticizer (SP),21.60,Standard curing,20.00,90.00,,Chinese Standard GB2419-2005,,220.00,40 x 40 x 160 ,,38,77,91,,,106,,120,,,,,,,,,,40 x 40 x 160 ,,,,21.50,,,,,,,15.20,,,,,,,,,,,,China,"Effects of different nanomaterials on hardening and performance of
ultra-high strength concrete (UHSC)

https://doi.org/10.1016/j.cemconcomp.2016.03.003",2016,Ref-91-Research
NC1.6,845.90,Portland cement,,215.80,0.00,,0.00,0.00,0.00,0.00,0.00,0.00,0.00,,17.30,0.00,0.00,0.00,0.00,,1079.00,Natural River sand,2.36,,,,,,,,,,,,,177.00,polycarboxylate-based superplasticizer (SP),21.60,Standard curing,20.00,90.00,,Chinese Standard GB2419-2005,,210.00,40 x 40 x 160 ,,40,80,88,,,112,,128,,,,,,,,,,40 x 40 x 160 ,,,,23.50,,,,,,,12.54,,,,,,,,,,,,,,,
NC3.2,828.70,Portland cement,,215.80,0.00,,0.00,0.00,0.00,0.00,0.00,0.00,0.00,,34.50,0.00,0.00,0.00,0.00,,1079.00,Natural River sand,2.36,,,,,,,,,,,,,177.00,polycarboxylate-based superplasticizer (SP),21.60,Standard curing,20.00,90.00,,Chinese Standard GB2419-2005,,187.00,40 x 40 x 160 ,,42,79,93,,,114,,129,,,,,,,,,,40 x 40 x 160 ,,,,24.00,,,,,,,12.17,,,,,,,,,,,,,,,
NC4.8,811.40,Portland cement,,215.80,0.00,,0.00,0.00,0.00,0.00,0.00,0.00,0.00,,51.80,0.00,0.00,0.00,0.00,,1079.00,Natural River sand,2.36,,,,,,,,,,,,,177.00,polycarboxylate-based superplasticizer (SP),21.60,Standard curing,20.00,90.00,,Chinese Standard GB2419-2005,,176.00,40 x 40 x 160 ,,40,78,88,,,114,,127.5,,,,,,,,,,40 x 40 x 160 ,,,,22.70,,,,,,,17.54,,,,,,,,,,,,,,,
NC6.4,794.10,Portland cement,,215.80,0.00,,0.00,0.00,0.00,0.00,0.00,0.00,0.00,,69.10,0.00,0.00,0.00,0.00,,1079.00,Natural River sand,2.36,,,,,,,,,,,,,177.00,polycarboxylate-based superplasticizer (SP),21.60,Standard curing,20.00,90.00,,Chinese Standard GB2419-2005,,165.00,40 x 40 x 160 ,,38.5,70,84,,,98,,118,,,,,,,,,,40 x 40 x 160 ,,,,21.00,,,,,,,18.33,,,,,,,,,,,,,,,
NS0.5,857.80,Portland cement,,215.80,0.00,,0.00,0.00,0.00,0.00,0.00,0.00,0.00,,0.00,0.00,0.00,5.40,0.00,,1079.00,Natural River sand,2.36,,,,,,,,,,,,,177.00,polycarboxylate-based superplasticizer (SP),21.60,Standard curing,20.00,90.00,,Chinese Standard GB2419-2005,,210.00,40 x 40 x 160 ,,43,84,92,,,110,,128,,,,,,,,,,40 x 40 x 160 ,,,,24.00,,,,,,,15.71,,,,,,,,,,,,,,,
NS1.0,852.40,Portland cement,,215.80,0.00,,0.00,0.00,0.00,0.00,0.00,0.00,0.00,,0.00,0.00,0.00,10.80,0.00,,1079.00,Natural River sand,2.36,,,,,,,,,,,,,177.00,polycarboxylate-based superplasticizer (SP),21.60,Standard curing,20.00,90.00,,Chinese Standard GB2419-2005,,193.00,40 x 40 x 160 ,,49,88,105,,,115,,130,,,,,,,,,,40 x 40 x 160 ,,,,23.90,,,,,,,12.55,,,,,,,,,,,,,,,
NS1.5,847.00,Portland cement,,215.80,0.00,,0.00,0.00,0.00,0.00,0.00,0.00,0.00,,0.00,0.00,0.00,16.20,0.00,,1079.00,Natural River sand,2.36,,,,,,,,,,,,,177.00,polycarboxylate-based superplasticizer (SP),21.60,Standard curing,20.00,90.00,,Chinese Standard GB2419-2005,,182.00,40 x 40 x 160 ,,55,91,108,,,114,,125,,,,,,,,,,40 x 40 x 160 ,,,,23.00,,,,,,,14.95,,,,,,,,,,,,,,,
NS2.0,841.00,Portland cement,,215.80,0.00,,0.00,0.00,0.00,0.00,0.00,0.00,0.00,,0.00,0.00,0.00,21.60,0.00,,1079.00,Natural River sand,2.36,,,,,,,,,,,,,177.00,polycarboxylate-based superplasticizer (SP),21.60,Standard curing,20.00,90.00,,Chinese Standard GB2419-2005,,160.00,40 x 40 x 160 ,,54.5,82,106,,,112,,120,,,,,,,,,,40 x 40 x 160 ,,,,22.50,,,,,,,17.88,,,,,,,,,,,,,,,
UHPC-0.15,963.86,White portland cement (CEM I 52.5 R),52.50,96.39,0.00,,0.00,106.02,0.00,0.00,0.00,0.00,0.00,,0.00,0.00,0.00,0.00,0.00,,1233.74,Quartz sand,0.90,Steel Fibres,67.47,10.00,0.160,,,,,,,,,144.58,commercial polycarboxylate-based superplasticizer,48.19,Standard curing,20.00,,,,,,100 x 100 x 100,standard EN 12390,,,155.00,,,183.00,,,standard EN 12390,59.00,,,,,,,,25 x 25 x 100,standard EN 12390,,,24.00,,,,,,,,,,,,,,,,,,,Switzerland,"Internal curing by superabsorbent polymers in ultra-high
performance concrete

https://doi.org/10.1016/j.cemconres.2015.05.005",2015,Ref-92-Research
UHPC-0.183SAP,963.86,White portland cement (CEM I 52.5 R),52.50,96.39,0.00,,0.00,106.02,0.00,0.00,0.00,0.00,0.00,,0.00,0.00,0.00,0.00,0.00,,1108.44,Quartz sand,0.90,Steel Fibres,67.47,10.00,0.160,,,,,,,,,176.39,commercial polycarboxylate-based superplasticizer,48.19,Standard curing,20.00,,,,,,100 x 100 x 100,standard EN 12390,,,134.00,,,166.00,,,standard EN 12390,53.00,,,,,,,,25 x 25 x 100,standard EN 12390,,,22.00,,,,,,,,,,,,,,,,,,,,,,
UHPC-0.20,963.86,White portland cement (CEM I 52.5 R),52.50,96.39,0.00,,0.00,106.02,0.00,0.00,0.00,0.00,0.00,,0.00,0.00,0.00,0.00,0.00,,1185.55,Quartz sand,0.90,Steel Fibres,67.47,10.00,0.160,,,,,,,,,192.77,commercial polycarboxylate-based superplasticizer,28.92,Standard curing,20.00,,,,,,100 x 100 x 100,standard EN 12390,,,124.00,,,149.00,,,standard EN 12390,50.00,,,,,,,,25 x 25 x 100,standard EN 12390,,,19.00,,,,,,,,,,,,,,,,,,,,,,
UHPC-0.20SAP,963.86,White portland cement (CEM I 52.5 R),52.50,96.39,0.00,,0.00,106.02,0.00,0.00,0.00,0.00,0.00,,0.00,0.00,0.00,0.00,0.00,,1031.33,Quartz sand,0.90,Steel Fibres,67.47,10.00,0.160,,,,,,,,,192.77,commercial polycarboxylate-based superplasticizer,48.19,Standard curing,20.00,,,,,,100 x 100 x 100,standard EN 12390,,,153.00,,,184.00,,,standard EN 12390,56.00,,,,,,,,25 x 25 x 100,standard EN 12390,,,26.00,,,,,,,,,,,,,,,,,,,,,,
 UHPC 100QS ,850.00,cement with compressive strength of 42.5 Mpa,42.50,195.50,0.00,,0.00,331.50,0.00,0.00,0.00,0.00,0.00,,0.00,0.00,0.00,0.00,0.00,,935.00,Quartz sand,0.60,Steel Fibres,148.75,13.00,0.186,2000.000,,,,,,,,161.5," polycarboxylate based high performance water
reduced admixture (HPWRA) ",42.5,Standard curing,20.00,95.00,,"GB/T50081-2002, 2002; ASTM C143–C143M-15a, 2015",27,,100 x 100 x 100,"GB/T50081-2002, 2002; ASTM C39/C39M-18, 2018a",,,76,92,,109,,,,,"GB/T50081-2002, 2002; ASTM C496/C486M-17, 2017",11.60,,,,,,100 x 100 x 400,"GB/T50081-2002, 2002; ASTM C1609/C1609M-12, 2012",,,21.00,,,,,,,,,,,,,,,,,,,China,"Mechanical and fracture properties of ultra-high performance
concrete (UHPC) containing waste glass sand as partial replacement
material

https://doi.org/10.1016/j.jclepro.2020.123501",2020,Ref-93-Research
 UHPRC 100RS ,850.00,cement with compressive strength of 42.5 Mpa,42.50,195.50,0.00,,0.00,331.50,0.00,0.00,0.00,0.00,0.00,,0.00,0.00,0.00,0.00,0.00,,935.00,Natural River sand,0.60,Steel Fibres,148.75,13.00,0.186,2000.000,,,,,,,,161.5," polycarboxylate based high performance water
reduced admixture (HPWRA) ",42.5,Standard curing,20.00,95.00,,"GB/T50081-2002, 2002; ASTM C143–C143M-15a, 2015",19,,100 x 100 x 100,"GB/T50081-2002, 2002; ASTM C39/C39M-18, 2018a",,,84,96,,122,,,,,"GB/T50081-2002, 2002; ASTM C496/C486M-17, 2017",11.80,,,,,,100 x 100 x 400,"GB/T50081-2002, 2002; ASTM C1609/C1609M-12, 2012",,,20.20,,,,,,,,,,,,,,,,,,,,,,
 UHPGC 100GS ,850.00,cement with compressive strength of 42.5 Mpa,42.50,195.50,0.00,,0.00,331.50,0.00,0.00,0.00,0.00,0.00,,0.00,0.00,0.00,0.00,935.00,Glass Sand ,0.00,,,Steel Fibres,148.75,13.00,0.186,2000.000,,,,,,,,161.5," polycarboxylate based high performance water
reduced admixture (HPWRA) ",42.5,Standard curing,20.00,95.00,,"GB/T50081-2002, 2002; ASTM C143–C143M-15a, 2015",125,,100 x 100 x 100,"GB/T50081-2002, 2002; ASTM C39/C39M-18, 2018a",,,92,110,,136,,,,,"GB/T50081-2002, 2002; ASTM C496/C486M-17, 2017",12.20,,,,,,100 x 100 x 400,"GB/T50081-2002, 2002; ASTM C1609/C1609M-12, 2012",,,20.80,,,,,,,,,,,,,,,,,,,,,,
 75QS/25GS ,850.00,cement with compressive strength of 42.5 Mpa,42.50,195.50,0.00,,0.00,331.50,0.00,0.00,0.00,0.00,0.00,,0.00,0.00,0.00,0.00,233.75,Glass Sand ,701.25,Quartz sand,0.60,Steel Fibres,148.75,13.00,0.186,2000.000,,,,,,,,161.5," polycarboxylate based high performance water
reduced admixture (HPWRA) ",42.5,Standard curing,20.00,95.00,,"GB/T50081-2002, 2002; ASTM C143–C143M-15a, 2015",32,,100 x 100 x 100,"GB/T50081-2002, 2002; ASTM C39/C39M-18, 2018a",,,84,95,,116,,,,,"GB/T50081-2002, 2002; ASTM C496/C486M-17, 2017",12.40,,,,,,100 x 100 x 400,"GB/T50081-2002, 2002; ASTM C1609/C1609M-12, 2012",,,21.20,,,,,,,,,,,,,,,,,,,,,,
 50QS/50GS ,850.00,cement with compressive strength of 42.5 Mpa,42.50,195.50,0.00,,0.00,331.50,0.00,0.00,0.00,0.00,0.00,,0.00,0.00,0.00,0.00,467.50,Glass Sand ,467.50,Quartz sand,0.60,Steel Fibres,148.75,13.00,0.186,2000.000,,,,,,,,161.5," polycarboxylate based high performance water
reduced admixture (HPWRA) ",42.5,Standard curing,20.00,95.00,,"GB/T50081-2002, 2002; ASTM C143–C143M-15a, 2015",40,,100 x 100 x 100,"GB/T50081-2002, 2002; ASTM C39/C39M-18, 2018a",,,94,108,,134,,,,,"GB/T50081-2002, 2002; ASTM C496/C486M-17, 2017",12.00,,,,,,100 x 100 x 400,"GB/T50081-2002, 2002; ASTM C1609/C1609M-12, 2012",,,21.40,,,,,,,,,,,,,,,,,,,,,,
 25QS/75GS ,850.00,cement with compressive strength of 42.5 Mpa,42.50,195.50,0.00,,0.00,331.50,0.00,0.00,0.00,0.00,0.00,,0.00,0.00,0.00,0.00,701.25,Glass Sand ,233.75,Quartz sand,0.60,Steel Fibres,148.75,13.00,0.186,2000.000,,,,,,,,161.5," polycarboxylate based high performance water
reduced admixture (HPWRA) ",42.5,Standard curing,20.00,95.00,,"GB/T50081-2002, 2002; ASTM C143–C143M-15a, 2015",88,,100 x 100 x 100,"GB/T50081-2002, 2002; ASTM C39/C39M-18, 2018a",,,100,112,,144,,,,,"GB/T50081-2002, 2002; ASTM C496/C486M-17, 2017",12.00,,,,,,100 x 100 x 400,"GB/T50081-2002, 2002; ASTM C1609/C1609M-12, 2012",,,20.80,,,,,,,,,,,,,,,,,,,,,,
 0QS/100GS ,850.00,cement with compressive strength of 42.5 Mpa,42.50,195.50,0.00,,0.00,331.50,0.00,0.00,0.00,0.00,0.00,,0.00,0.00,0.00,0.00,935.00,Glass Sand ,0.00,,,Steel Fibres,148.75,13.00,0.186,2000.000,,,,,,,,161.5," polycarboxylate based high performance water
reduced admixture (HPWRA) ",42.5,Standard curing,20.00,95.00,,"GB/T50081-2002, 2002; ASTM C143–C143M-15a, 2015",125,,100 x 100 x 100,"GB/T50081-2002, 2002; ASTM C39/C39M-18, 2018a",,,92,110,,136,,,,,"GB/T50081-2002, 2002; ASTM C496/C486M-17, 2017",12.20,,,,,,100 x 100 x 400,"GB/T50081-2002, 2002; ASTM C1609/C1609M-12, 2012",,,20.80,,,,,,,,,,,,,,,,,,,,,,
 75RS/25GS ,850.00,cement with compressive strength of 42.5 Mpa,42.50,195.50,0.00,,0.00,331.50,0.00,0.00,0.00,0.00,0.00,,0.00,0.00,0.00,0.00,233.75,Glass Sand ,701.25,Natural River sand,0.60,Steel Fibres,148.75,13.00,0.186,2000.000,,,,,,,,161.5," polycarboxylate based high performance water
reduced admixture (HPWRA) ",42.5,Standard curing,20.00,95.00,,"GB/T50081-2002, 2002; ASTM C143–C143M-15a, 2015",30,,100 x 100 x 100,"GB/T50081-2002, 2002; ASTM C39/C39M-18, 2018a",,,88,110,,124,,,,,"GB/T50081-2002, 2002; ASTM C496/C486M-17, 2017",11.80,,,,,,100 x 100 x 400,"GB/T50081-2002, 2002; ASTM C1609/C1609M-12, 2012",,,19.60,,,,,,,,,,,,,,,,,,,,,,
 50RS/50GS ,850.00,cement with compressive strength of 42.5 Mpa,42.50,195.50,0.00,,0.00,331.50,0.00,0.00,0.00,0.00,0.00,,0.00,0.00,0.00,0.00,467.50,Glass Sand ,467.50,Natural River sand,0.60,Steel Fibres,148.75,13.00,0.186,2000.000,,,,,,,,161.5," polycarboxylate based high performance water
reduced admixture (HPWRA) ",42.5,Standard curing,20.00,95.00,,"GB/T50081-2002, 2002; ASTM C143–C143M-15a, 2015",38,,100 x 100 x 100,"GB/T50081-2002, 2002; ASTM C39/C39M-18, 2018a",,,92,111,,136,,,,,"GB/T50081-2002, 2002; ASTM C496/C486M-17, 2017",12.20,,,,,,100 x 100 x 400,"GB/T50081-2002, 2002; ASTM C1609/C1609M-12, 2012",,,20.00,,,,,,,,,,,,,,,,,,,,,,
 25RS/75GS ,850.00,cement with compressive strength of 42.5 Mpa,42.50,195.50,0.00,,0.00,331.50,0.00,0.00,0.00,0.00,0.00,,0.00,0.00,0.00,0.00,701.25,Glass Sand ,233.75,Natural River sand,0.60,Steel Fibres,148.75,13.00,0.186,2000.000,,,,,,,,161.5," polycarboxylate based high performance water
reduced admixture (HPWRA) ",42.5,Standard curing,20.00,95.00,,"GB/T50081-2002, 2002; ASTM C143–C143M-15a, 2015",80,,100 x 100 x 100,"GB/T50081-2002, 2002; ASTM C39/C39M-18, 2018a",,,108,128,,156,,,,,"GB/T50081-2002, 2002; ASTM C496/C486M-17, 2017",12.40,,,,,,100 x 100 x 400,"GB/T50081-2002, 2002; ASTM C1609/C1609M-12, 2012",,,20.40,,,,,,,,,,,,,,,,,,,,,,
 CRT0 (control),854.00,ordinary Portland cement (P.O 42.5R),42.50,213.00,0.00,,0.00,0.00,0.00,0.00,0.00,0.00,0.00,,0.00,0.00,0.00,0.00,0.00,,1067.00,Natural River sand,1.18,Steel Fibers ,234,13.00,0.220,2850.000,200.00,,,,,,,167.74,polycarboxylate-based SP with a water reduction ,32,Standard curing,20.00,,,ASTM) C230/C230M-14.,,200.00,40 x 40 x 160 , (BS EN) 196–1:2016,,132.00,148.00,,,182.00,,198.00,,,,,,,,,,40 x 40 x 160 ,,,,39.50,,,,ASTM C642-13,,,4.75,ASTM C642-13,1.74,,,,,,,,,, China,"Utilization of waste cathode ray tube funnel glass for ultra-high
performance concrete 

https://doi.org/10.1016/j.jclepro.2019.119333",2019,Ref-94-Research
 CRT25         ,854.00,ordinary Portland cement (P.O 42.5R),42.50,213.00,0.00,,0.00,0.00,267.00,0.00,0.00,0.00,0.00,,0.00,0.00,0.00,0.00,0.00,,800.00,Natural River sand,1.18,Steel Fibers ,234,13.00,0.220,2850.000,200.00,,,,,,,167.74,polycarboxylate-based SP with a water reduction ,32,Standard curing,20.00,,,ASTM) C230/C230M-14.,,211.00,40 x 40 x 160 , (BS EN) 196–1:2016,,124.00,144.00,,,176.00,,188.00,,,,,,,,,,40 x 40 x 160 ,,,,38.00,,,,ASTM C642-13,,,5.09,ASTM C642-13,1.86,,,,,,,,,,,,,
 CRT50         ,854.00,ordinary Portland cement (P.O 42.5R),42.50,213.00,0.00,,0.00,0.00,533.50,0.00,0.00,0.00,0.00,,0.00,0.00,0.00,0.00,0.00,,533.50,Natural River sand,1.18,Steel Fibers ,234,13.00,0.220,2850.000,200.00,,,,,,,167.74,polycarboxylate-based SP with a water reduction ,32,Standard curing,20.00,,,ASTM) C230/C230M-14.,,214.00,40 x 40 x 160 , (BS EN) 196–1:2016,,123.00,138.00,,,170.00,,182.00,,,,,,,,,,40 x 40 x 160 ,,,,35.80,,,,ASTM C642-13,,,5.67,ASTM C642-13,2.06,,,,,,,,,,,,,
 CRT75         ,854.00,ordinary Portland cement (P.O 42.5R),42.50,213.00,0.00,,0.00,0.00,800.00,0.00,0.00,0.00,0.00,,0.00,0.00,0.00,0.00,0.00,,267.00,Natural River sand,1.18,Steel Fibers ,234,13.00,0.220,2850.000,200.00,,,,,,,167.74,polycarboxylate-based SP with a water reduction ,32,Standard curing,20.00,,,ASTM) C230/C230M-14.,,216.00,40 x 40 x 160 , (BS EN) 196–1:2016,,120.00,136.00,,,154.00,,174.00,,,,,,,,,,40 x 40 x 160 ,,,,32.00,,,,ASTM C642-13,,,6.57,ASTM C642-13,2.37,,,,,,,,,,,,,
 CRT100        ,854.00,ordinary Portland cement (P.O 42.5R),42.50,213.00,0.00,,0.00,0.00,1067.00,0.00,0.00,0.00,0.00,,0.00,0.00,0.00,0.00,0.00,,0.00,,,Steel Fibers ,234,13.00,0.220,2850.000,200.00,,,,,,,167.74,polycarboxylate-based SP with a water reduction ,32,Standard curing,20.00,,,ASTM) C230/C230M-14.,,212.00,40 x 40 x 160 , (BS EN) 196–1:2016,,120.00,134.00,,,148.00,,162.00,,,,,,,,,,40 x 40 x 160 ,,,,31.00,,,,ASTM C642-13,,,6.88,ASTM C642-13,2.40,,,,,,,,,,,,,
 WGP0     ,1170.73,Portland cement (P?II 52.5),52.50,292.68,0.00,,0.00,0.00,0.00,0.00,0.00,0.00,0.00,,0.00,0.00,0.00,0.00,263.41,Silica Flour ,673.17,Natural River sand,0.60,,,,,,,,,,,,,210.73," polycarboxylate-based high range 
water reducing admixture (HRWRA)",14.05,Standard Curing ,22.00,95.00,,EN 1015-3,,310,,,,,,,,,,,,,,,,,,,,,,,,,,,,,,,,,,,,,,,,,,,China ,"Mechanical and fiber/matrix interfacial behavior of ultra-high-strength and high-ductility cementitious composites incorporating waste glass powder 

https://doi.org/10.1016/j.cemconcomp.2021.104371",2021,Ref-95-Research
 WGP10    ,1024.39,Portland cement (P?II 52.5),52.50,292.68,0.00,,0.00,0.00,146.34,0.00,0.00,0.00,0.00,,0.00,0.00,0.00,0.00,263.41,Silica Flour ,673.17,Natural River sand,0.60,,,,,,,,,,,,,210.73," polycarboxylate-based high range 
water reducing admixture (HRWRA)",14.05,Standard Curing ,22.00,95.00,,EN 1015-3,,325,,,,,,,,,,,,,,,,,,,,,,,,,,,,,,,,,,,,,,,,,,,,,,
 WGP20    ,878.05,Portland cement (P?II 52.5),52.50,292.68,0.00,,0.00,0.00,292.68,0.00,0.00,0.00,0.00,,0.00,0.00,0.00,0.00,263.41,Silica Flour ,673.17,Natural River sand,0.60,,,,,,,,,,,,,210.73," polycarboxylate-based high range 
water reducing admixture (HRWRA)",14.05,Standard Curing ,22.00,95.00,,EN 1015-3,,330,,,,,,,,,,,,,,,,,,,,,,,,,,,,,,,,,,,,,,,,,,,,,,
 WGP30    ,731.71,Portland cement (P?II 52.5),52.50,292.68,0.00,,0.00,0.00,439.02,0.00,0.00,0.00,0.00,,0.00,0.00,0.00,0.00,263.41,Silica Flour ,673.17,Natural River sand,0.60,,,,,,,,,,,,,210.73," polycarboxylate-based high range 
water reducing admixture (HRWRA)",14.05,Standard Curing ,22.00,95.00,,EN 1015-3,,335,,,,,,,,,,,,,,,,,,,,,,,,,,,,,,,,,,,,,,,,,,,,,,
 WGP0     ,1170.73,Portland cement (P?II 52.5),52.50,292.68,0.00,,0.00,0.00,0.00,0.00,0.00,0.00,0.00,,0.00,0.00,0.00,0.00,263.41,Silica Flour ,673.17,Natural River sand,0.60,PE ,19.40,12.00,0.024,2800.000,116.00,,,,,,,210.73," polycarboxylate-based high range 
water reducing admixture (HRWRA)",14.05,Standard Curing ,22.00,95.00,,EN 1015-3,,142,40 x 40 x 160 ,,,,105,,,150,,155,,43.10,,,,38.84,,,,40 x 40 x 160 ,ASTM E 399-12,,,37.50,,,,,,,,,,,,,,,,,,,,,,
 WGP10    ,1024.39,Portland cement (P?II 52.5),52.50,292.68,0.00,,0.00,0.00,146.34,0.00,0.00,0.00,0.00,,0.00,0.00,0.00,0.00,263.41,Silica Flour ,673.17,Natural River sand,0.60,PE ,19.40,12.00,0.024,2800.000,116.00,,,,,,,210.73," polycarboxylate-based high range 
water reducing admixture (HRWRA)",14.05,Standard Curing ,22.00,95.00,,EN 1015-3,,148,40 x 40 x 160 ,,,,98,,,152,,158,,50.70,,,,43.22,,,,40 x 40 x 160 ,ASTM E 399-12,,,38.50,,,,,,,,,,,,,,,,,,,,,,
 WGP20    ,878.05,Portland cement (P?II 52.5),52.50,292.68,0.00,,0.00,0.00,292.68,0.00,0.00,0.00,0.00,,0.00,0.00,0.00,0.00,263.41,Silica Flour ,673.17,Natural River sand,0.60,PE ,19.40,12.00,0.024,2800.000,116.00,,,,,,,210.73," polycarboxylate-based high range 
water reducing admixture (HRWRA)",14.05,Standard Curing ,22.00,95.00,,EN 1015-3,,152,40 x 40 x 160 ,,,,92,,,142,,150,,39.80,,,,37.38,,,,40 x 40 x 160 ,ASTM E 399-12,,,37.00,,,,,,,,,,,,,,,,,,,,,,
 WGP30    ,731.71,Portland cement (P?II 52.5),52.50,292.68,0.00,,0.00,0.00,439.02,0.00,0.00,0.00,0.00,,0.00,0.00,0.00,0.00,263.41,Silica Flour ,673.17,Natural River sand,0.60,PE ,19.40,12.00,0.024,2800.000,116.00,,,,,,,210.73," polycarboxylate-based high range 
water reducing admixture (HRWRA)",14.05,Standard Curing ,22.00,95.00,,EN 1015-3,,155,40 x 40 x 160 ,,,,82,,,136,,143,,27.70,,,,34.27,,,,40 x 40 x 160 ,ASTM E 399-12,,,35.80,,,,,,,,,,,,,,,,,,,,,,
 0.1SF + W0.23 + PE,926.47,P?II 52.5 Portland cement (PC),52.50,154.41,0.00,,463.24,0.00,0.00,0.00,0.00,0.00,0.00,,0.00,0.00,0.00,0.00,0.00,,555.88,Natural River sand,0.50,PE ,19.40,12.00,0.024,2800.000,116.00,,,,,,,355.15,polycarboxylate superplasticizer from Sika,30.88,Steam Curing ,85.00,,,,,,40 x 40 x 40 ,,,,,,,92,,,,,JSCE ,,3.06,5.66,3.09,,,40 x 40 x 160 ,BS EN 196-1,,,20,,,,,,,3.98,,,,,,,,,,,,China,"The connection between microscopic and macroscopic properties of ultrahigh strength and ultra-high ductility cementitious composites (UHSUHDCC)

https://www.sciencedirect.com/science/article/pii/S1359836818326076",2018,Ref-96-Research
 0.2SF + W0.23 + PE,926.47,P?II 52.5 Portland cement (PC),52.50,308.82,0.00,,308.82,0.00,0.00,0.00,0.00,0.00,0.00,,0.00,0.00,0.00,0.00,0.00,,555.88,Natural River sand,0.50,PE ,19.40,12.00,0.024,2800.000,116.00,,,,,,,355.15,polycarboxylate superplasticizer from Sika,30.88,Steam Curing ,85.00,,,,,,40 x 40 x 40 ,,,,,,,118,,,,,JSCE ,,3.29,5.89,3.23,,,40 x 40 x 160 ,BS EN 196-1,,,22,,,,,,,3.58,,,,,,,,,,,,,,,
 0.3SF + W0.23 + PE,926.47,P?II 52.5 Portland cement (PC),52.50,463.24,0.00,,154.41,0.00,0.00,0.00,0.00,0.00,0.00,,0.00,0.00,0.00,0.00,0.00,,555.88,Natural River sand,0.50,PE ,19.40,12.00,0.024,2800.000,116.00,,,,,,,355.15,polycarboxylate superplasticizer from Sika,30.88,Steam Curing ,85.00,,,,,,40 x 40 x 40 ,,,,,,,126,,,,,JSCE ,,3.61,6.35,4.42,,,40 x 40 x 160 ,BS EN 196-1,,,24,,,,,,,2.99,,,,,,,,,,,,,,,
 0.4SF + W0.23 + PE,926.47,P?II 52.5 Portland cement (PC),52.50,617.65,0.00,,0.00,0.00,0.00,0.00,0.00,0.00,0.00,,0.00,0.00,0.00,0.00,0.00,,555.88,Natural River sand,0.50,PE ,19.40,12.00,0.024,2800.000,116.00,,,,,,,355.15,polycarboxylate superplasticizer from Sika,30.88,Steam Curing ,85.00,,,,,,40 x 40 x 40 ,,,,,,,152,,,,,JSCE ,,3.89,6.55,4.71,,,40 x 40 x 160 ,BS EN 196-1,,,28,,,,,,,2.35,,,,,,,,,,,,,,,
 0.4SF + W0.21 + PE,926.47,P?II 52.5 Portland cement (PC),52.50,617.65,0.00,,0.00,0.00,0.00,0.00,0.00,0.00,0.00,,0.00,0.00,0.00,0.00,0.00,,555.88,Natural River sand,0.50,PE ,19.40,12.00,0.024,2800.000,116.00,,,,,,,324.26,polycarboxylate superplasticizer from Sika,54.04,Steam Curing ,85.00,,,,,,40 x 40 x 40 ,,,,,,,158,,,,,JSCE ,,5.52,6.74,6.06,,,40 x 40 x 160 ,BS EN 196-1,,,30,,,,,,,2.27,,,,,,,,,,,,,,,
 0.4SF + W0.19 + PE,926.47,P?II 52.5 Portland cement (PC),52.50,617.65,0.00,,0.00,0.00,0.00,0.00,0.00,0.00,0.00,,0.00,0.00,0.00,0.00,0.00,,555.88,Natural River sand,0.50,PE ,19.40,12.00,0.024,2800.000,116.00,,,,,,,293.38,polycarboxylate superplasticizer from Sika,77.21,Steam Curing ,85.00,,,,,,40 x 40 x 40 ,,,,,,,162,,,,,JSCE ,,5.78,7.00,6.53,,,40 x 40 x 160 ,BS EN 196-1,,,34,,,,,,,1.88,,,,,,,,,,,,,,,
 0.4SF + W0.17 + PE,926.47,P?II 52.5 Portland cement (PC),52.50,617.65,0.00,,0.00,0.00,0.00,0.00,0.00,0.00,0.00,,0.00,0.00,0.00,0.00,0.00,,555.88,Natural River sand,0.50,PE ,19.40,12.00,0.024,2800.000,116.00,,,,,,,262.50,polycarboxylate superplasticizer from Sika,101.91,Steam Curing ,85.00,,,,,,40 x 40 x 40 ,,,,,,,167,,,,,JSCE ,,6.06,6.65,4.98,,,40 x 40 x 160 ,BS EN 196-1,,,32,,,,,,,1.66,,,,,,,,,,,,,,,
 0.4SF + W0.15 + PE,926.47,P?II 52.5 Portland cement (PC),52.50,617.65,0.00,,0.00,0.00,0.00,0.00,0.00,0.00,0.00,,0.00,0.00,0.00,0.00,0.00,,555.88,Natural River sand,0.50,PE ,19.40,12.00,0.024,2800.000,116.00,,,,,,,231.62,polycarboxylate superplasticizer from Sika,123.53,Steam Curing ,85.00,,,,,,40 x 40 x 40 ,,,,,,,167,,,,,JSCE ,,6.19,6.32,4.18,,,40 x 40 x 160 ,BS EN 196-1,,,30,,,,,,,1.54,,,,,,,,,,,,,,,
,700.00,Ordinary Portland cement 52.5R (OPC),52.50,150.00,0.00,,100.00,0.00,0.00,0.00,0.00,750.00,0.00,,0.00,0.00,0.00,0.00,0.00,,500.00,Silica sand ,0.20,PE ,20.00,18.00,0.024,2400.000,100.00,,,,,,,230.00,"Polycarboxylate-based high range water reducer
(HRWR)",25.00,Standard Curing ,,,,,,,Cylinder 100 x 200,ASTM C469 ,,,,,,119.60,,,ASTM C469 ,44.30,JSCE ,,9.19,16.46,8.00,,,,,,,,,,,,,,,,,,,,,,,,,, China,"Structural behaviors of ultra-high performance engineered cementitious
composites (UHP-ECC) beams subjected to bending-experimental study

https://doi.org/10.1016/j.conbuildmat.2018.05.122",2018,Ref-97-Research
0.1SF + W0.23 + PE,926.47,"Portland cement (PC, P?II 52.5)",52.50,154.41,0.00,,463.24,0.00,0.00,0.00,0.00,0.00,0.00,,0.00,0.00,0.00,0.00,0.00,,555.88,Natural River sand,0.50,,,,,,,,,,,,,355.15,polycarboxylate superplasticizer from Sika,30.88,Standard Curing ,20.00,90.00,,,,,40 x 40 x 40 ,GB/T 17671-2020,,,,,,92,,,,,JSCE ,,,,,,,40 x 40 x 160 ,GB/T 17671-2020 and ASTM/C1609,,,17,,,,,,,,,,,,,,,,,,,China,"The investigating on mechanical properties of ultra-high strength and 
ultra-high ductility cementitious composites (UHS-UHDCC) 

https://doi.org/10.1016/j.jobe.2021.102486",2021,Ref-98-Research
0.2SF + W0.23 + PE,926.47,"Portland cement (PC, P?II 52.5)",52.50,308.82,0.00,,308.82,0.00,0.00,0.00,0.00,0.00,0.00,,0.00,0.00,0.00,0.00,0.00,,555.88,Natural River sand,0.50,,,,,,,,,,,,,355.15,polycarboxylate superplasticizer from Sika,30.88,Standard Curing ,20.00,90.00,,,,,40 x 40 x 40 ,GB/T 17671-2020,,,,,,114,,,,,JSCE ,,,,,,,40 x 40 x 160 ,GB/T 17671-2020 and ASTM/C1609,,,18,,,,,,,,,,,,,,,,,,,,,,
0.3SF + W0.23 + PE,926.47,"Portland cement (PC, P?II 52.5)",52.50,463.24,0.00,,154.41,0.00,0.00,0.00,0.00,0.00,0.00,,0.00,0.00,0.00,0.00,0.00,,555.88,Natural River sand,0.50,,,,,,,,,,,,,355.15,polycarboxylate superplasticizer from Sika,30.88,Standard Curing ,20.00,90.00,,,,,40 x 40 x 40 ,GB/T 17671-2020,,,,,,124,,,,,JSCE ,,,,,,,40 x 40 x 160 ,GB/T 17671-2020 and ASTM/C1609,,,19.9,,,,,,,,,,,,,,,,,,,,,,
0.4SF + W0.23 + PE,926.47,"Portland cement (PC, P?II 52.5)",52.50,617.65,0.00,,0.00,0.00,0.00,0.00,0.00,0.00,0.00,,0.00,0.00,0.00,0.00,0.00,,555.88,Natural River sand,0.50,,,,,,,,,,,,,355.15,polycarboxylate superplasticizer from Sika,30.88,Standard Curing ,20.00,90.00,,,,,40 x 40 x 40 ,GB/T 17671-2020,,,,,,140,,,,,JSCE ,,,,,,,40 x 40 x 160 ,GB/T 17671-2020 and ASTM/C1609,,,20.3,,,,,,,,,,,,,,,,,,,,,,
0.4SF + PE,926.47,"Portland cement (PC, P?II 52.5)",52.50,617.65,0.00,,0.00,0.00,0.00,0.00,0.00,0.00,0.00,,0.00,0.00,0.00,0.00,0.00,,555.88,Natural River sand,0.50,,,,,,,,,,,,,324.26,polycarboxylate superplasticizer from Sika,54.04,Standard Curing ,20.00,90.00,,,,,40 x 40 x 40 ,GB/T 17671-2020,,,,,,145,,,,,JSCE ,,,,,,,40 x 40 x 160 ,GB/T 17671-2020 and ASTM/C1609,,,21.5,,,,,,,,,,,,,,,,,,,,,,
0.4SF + W0.19 + PE,926.47,"Portland cement (PC, P?II 52.5)",52.50,617.65,0.00,,0.00,0.00,0.00,0.00,0.00,0.00,0.00,,0.00,0.00,0.00,0.00,0.00,,555.88,Natural River sand,0.50,,,,,,,,,,,,,293.38,polycarboxylate superplasticizer from Sika,77.21,Standard Curing ,20.00,90.00,,,,,40 x 40 x 40 ,GB/T 17671-2020,,,,,,154,,,,,JSCE ,,,,,,,40 x 40 x 160 ,GB/T 17671-2020 and ASTM/C1609,,,22.5,,,,,,,,,,,,,,,,,,,,,,
0.4SF + W0.17 + PE,926.47,"Portland cement (PC, P?II 52.5)",52.50,617.65,0.00,,0.00,0.00,0.00,0.00,0.00,0.00,0.00,,0.00,0.00,0.00,0.00,0.00,,555.88,Natural River sand,0.50,,,,,,,,,,,,,262.50,polycarboxylate superplasticizer from Sika,101.91,Standard Curing ,20.00,90.00,,,,,40 x 40 x 40 ,GB/T 17671-2020,,,,,,160,,,,,JSCE ,,,,,,,40 x 40 x 160 ,GB/T 17671-2020 and ASTM/C1609,,,24.5,,,,,,,,,,,,,,,,,,,,,,
0.4SF + W0.15 + PE,926.47,"Portland cement (PC, P?II 52.5)",52.50,617.65,0.00,,0.00,0.00,0.00,0.00,0.00,0.00,0.00,,0.00,0.00,0.00,0.00,0.00,,555.88,Natural River sand,0.50,,,,,,,,,,,,,231.62,polycarboxylate superplasticizer from Sika,123.53,Standard Curing ,20.00,90.00,,,,,40 x 40 x 40 ,GB/T 17671-2020,,,,,,171,,,,,JSCE ,,,,,,,40 x 40 x 160 ,GB/T 17671-2020 and ASTM/C1609,,,25,,,,,,,,,,,,,,,,,,,,,,
0.1SF + W0.23 + PE,926.47,"Portland cement (PC, P?II 52.5)",52.50,154.41,0.00,,463.24,0.00,0.00,0.00,0.00,0.00,0.00,,0.00,0.00,0.00,0.00,0.00,,555.88,Natural River sand,0.50,PE ,19.40,12.00,0.024,2900.000,116.00,,,,,,,355.15,polycarboxylate superplasticizer from Sika,30.88,Standard Curing ,20.00,90.00,,,,,40 x 40 x 40 ,GB/T 17671-2020,,,,,,95,,,,,JSCE ,,,5.66,3.09,,,40 x 40 x 160 ,GB/T 17671-2020 and ASTM/C1609,,13.98,20.5,,,,,,,,,,,,,,,,,,,,,,
0.2SF + W0.23 + PE,926.47,"Portland cement (PC, P?II 52.5)",52.50,308.82,0.00,,308.82,0.00,0.00,0.00,0.00,0.00,0.00,,0.00,0.00,0.00,0.00,0.00,,555.88,Natural River sand,0.50,PE ,19.40,12.00,0.024,2900.000,116.00,,,,,,,355.15,polycarboxylate superplasticizer from Sika,30.88,Standard Curing ,20.00,90.00,,,,,40 x 40 x 40 ,GB/T 17671-2020,,,,,,120,,,,,JSCE ,,,5.89,3.23,,,40 x 40 x 160 ,GB/T 17671-2020 and ASTM/C1609,,15.48,22.5,,,,,,,,,,,,,,,,,,,,,,
0.3SF + W0.23 + PE,926.47,"Portland cement (PC, P?II 52.5)",52.50,463.24,0.00,,154.41,0.00,0.00,0.00,0.00,0.00,0.00,,0.00,0.00,0.00,0.00,0.00,,555.88,Natural River sand,0.50,PE ,19.40,12.00,0.024,2900.000,116.00,,,,,,,355.15,polycarboxylate superplasticizer from Sika,30.88,Standard Curing ,20.00,90.00,,,,,40 x 40 x 40 ,GB/T 17671-2020,,,,,,129,,,,,JSCE ,,,6.35,4.42,,,40 x 40 x 160 ,GB/T 17671-2020 and ASTM/C1609,,17.09,25,,,,,,,,,,,,,,,,,,,,,,
0.4SF + W0.23 + PE,926.47,"Portland cement (PC, P?II 52.5)",52.50,617.65,0.00,,0.00,0.00,0.00,0.00,0.00,0.00,0.00,,0.00,0.00,0.00,0.00,0.00,,555.88,Natural River sand,0.50,PE ,19.40,12.00,0.024,2900.000,116.00,,,,,,,355.15,polycarboxylate superplasticizer from Sika,30.88,Standard Curing ,20.00,90.00,,,,,40 x 40 x 40 ,GB/T 17671-2020,,,,,,148,,,,,JSCE ,,,6.55,4.71,,,40 x 40 x 160 ,GB/T 17671-2020 and ASTM/C1609,,18.33,29,,,,,,,,,,,,,,,,,,,,,,
0.4SF + PE,926.47,"Portland cement (PC, P?II 52.5)",52.50,617.65,0.00,,0.00,0.00,0.00,0.00,0.00,0.00,0.00,,0.00,0.00,0.00,0.00,0.00,,555.88,Natural River sand,0.50,PE ,19.40,12.00,0.024,2900.000,116.00,,,,,,,324.26,polycarboxylate superplasticizer from Sika,54.04,Standard Curing ,20.00,90.00,,,,,40 x 40 x 40 ,GB/T 17671-2020,,,,,,156,,,,,JSCE ,,,6.74,6.06,,,40 x 40 x 160 ,GB/T 17671-2020 and ASTM/C1609,,19.45,31,,,,,,,,,,,,,,,,,,,,,,
0.4SF + W0.19 + PE,926.47,"Portland cement (PC, P?II 52.5)",52.50,617.65,0.00,,0.00,0.00,0.00,0.00,0.00,0.00,0.00,,0.00,0.00,0.00,0.00,0.00,,555.88,Natural River sand,0.50,PE ,19.40,12.00,0.024,2900.000,116.00,,,,,,,293.38,polycarboxylate superplasticizer from Sika,77.21,Standard Curing ,20.00,90.00,,,,,40 x 40 x 40 ,GB/T 17671-2020,,,,,,163,,,GB/T 50081-2016,54.00,JSCE ,,,7.00,6.53,,,40 x 40 x 160 ,GB/T 17671-2020 and ASTM/C1609,,20.46,34.5,,,,,,,,,,,,,,,,,,,,,,
0.4SF + W0.17 + PE,926.47,"Portland cement (PC, P?II 52.5)",52.50,617.65,0.00,,0.00,0.00,0.00,0.00,0.00,0.00,0.00,,0.00,0.00,0.00,0.00,0.00,,555.88,Natural River sand,0.50,PE ,19.40,12.00,0.024,2900.000,116.00,,,,,,,262.50,polycarboxylate superplasticizer from Sika,101.91,Standard Curing ,20.00,90.00,,,,,40 x 40 x 40 ,GB/T 17671-2020,,,,,,169,,,,,JSCE ,,,6.65,4.98,,,40 x 40 x 160 ,GB/T 17671-2020 and ASTM/C1609,,19.39,32.5,,,,,,,,,,,,,,,,,,,,,,
0.4SF + W0.15 + PE,926.47,"Portland cement (PC, P?II 52.5)",52.50,617.65,0.00,,0.00,0.00,0.00,0.00,0.00,0.00,0.00,,0.00,0.00,0.00,0.00,0.00,,555.88,Natural River sand,0.50,PE ,19.40,12.00,0.024,2900.000,116.00,,,,,,,231.62,polycarboxylate superplasticizer from Sika,123.53,Standard Curing ,20.00,90.00,,,,,40 x 40 x 40 ,GB/T 17671-2020,,,,,,169,,,,,JSCE ,,,6.32,4.18,,,40 x 40 x 160 ,GB/T 17671-2020 and ASTM/C1609,,17.78,31.3,,,,,,,,,,,,,,,,,,,,,,
R0,759.00, Ordinary Portland cement grade of 42.5 Mpa,42.50,227.00,0.00,,0.00,266.00,0.00,0.00,0.00,0.00,0.00,,0.00,0.00,0.00,0.00,0.00,,888.00,Natural River sand,,Steel Fibers ,156,13.00,0.200,,,,,,,,,178, polycarboxylate based superplasticizer with a water-reducing,19,Standard Curing ,20.00,95.00,,GB/T2419-2005,,199.50,100 x 100 x 100,GB/T 17671-1999,,97,112,,,125,,,,,,,,,,,,40 x 40 x 160 ,GB/T 17671-1999,,,24.7,,,,,,,,,,,,,,,,,,,China,"Mechanical behavior of ultra-high performance concrete (UHPC) using
recycled fine aggregate cured under different conditions and the
mechanism based on integrated microstructural parameters

https://doi.org/10.1016/j.conbuildmat.2018.10.117",2018,Ref-99-Research
R25,759.00, Ordinary Portland cement grade of 42.5 Mpa,42.50,227.00,0.00,,0.00,266.00,0.00,0.00,0.00,0.00,0.00,,0.00,0.00,0.00,0.00,222.00,Recycled Fine Aggregate,666.00,Natural River sand,,Steel Fibers ,156,13.00,0.200,,,,,,,,,178, polycarboxylate based superplasticizer with a water-reducing,19,Standard Curing ,20.00,95.00,,GB/T2419-2005,,196.00,100 x 100 x 100,GB/T 17671-1999,,98,114,,,123,,,,,,,,,,,,40 x 40 x 160 ,GB/T 17671-1999,,,23.6,,,,,,,,,,,,,,,,,,,,,,
R50,759.00, Ordinary Portland cement grade of 42.5 Mpa,42.50,227.00,0.00,,0.00,266.00,0.00,0.00,0.00,0.00,0.00,,0.00,0.00,0.00,0.00,444.00,Recycled Fine Aggregate,444.00,Natural River sand,,Steel Fibers ,156,13.00,0.200,,,,,,,,,178, polycarboxylate based superplasticizer with a water-reducing,19,Standard Curing ,20.00,95.00,,GB/T2419-2005,,191.00,100 x 100 x 100,GB/T 17671-1999,,91,109,,,119,,,,,,,,,,,,40 x 40 x 160 ,GB/T 17671-1999,,,22.7,,,,,,,,,,,,,,,,,,,,,,
R75,759.00, Ordinary Portland cement grade of 42.5 Mpa,42.50,227.00,0.00,,0.00,266.00,0.00,0.00,0.00,0.00,0.00,,0.00,0.00,0.00,0.00,666.00,Recycled Fine Aggregate,222.00,Natural River sand,,Steel Fibers ,156,13.00,0.200,,,,,,,,,178, polycarboxylate based superplasticizer with a water-reducing,19,Standard Curing ,20.00,95.00,,GB/T2419-2005,,185.00,100 x 100 x 100,GB/T 17671-1999,,86,106,,,115,,,,,,,,,,,,40 x 40 x 160 ,GB/T 17671-1999,,,22.4,,,,,,,,,,,,,,,,,,,,,,
R100,759.00, Ordinary Portland cement grade of 42.5 Mpa,42.50,227.00,0.00,,0.00,266.00,0.00,0.00,0.00,0.00,0.00,,0.00,0.00,0.00,0.00,888.00,Recycled Fine Aggregate,0.00,,,Steel Fibers ,156,13.00,0.200,,,,,,,,,178, polycarboxylate based superplasticizer with a water-reducing,19,Standard Curing ,20.00,95.00,,GB/T2419-2005,,182.00,100 x 100 x 100,GB/T 17671-1999,,84,104,,,113,,,,,,,,,,,,40 x 40 x 160 ,GB/T 17671-1999,,,21.5,,,,,,,,,,,,,,,,,,,,,,
R0,759.00, Ordinary Portland cement grade of 42.5 Mpa,42.50,227.00,0.00,,0.00,266.00,0.00,0.00,0.00,0.00,0.00,,0.00,0.00,0.00,0.00,0.00,,888.00,Natural River sand,,Steel Fibers ,156,13.00,0.200,,,,,,,,,178, polycarboxylate based superplasticizer with a water-reducing,19,Autoclave Curing ,200.00,,1.2?MPa in 7?hrs,GB/T2419-2005,,199.50,100 x 100 x 100,GB/T 17671-1999,,158,162,,,165,,,,,,,,,,,,40 x 40 x 160 ,GB/T 17671-1999,,,38.20,,,,,,,,,,,,,,,,,,,,,,
R25,759.00, Ordinary Portland cement grade of 42.5 Mpa,42.50,227.00,0.00,,0.00,266.00,0.00,0.00,0.00,0.00,0.00,,0.00,0.00,0.00,0.00,222.00,Recycled Fine Aggregate,666.00,Natural River sand,,Steel Fibers ,156,13.00,0.200,,,,,,,,,178, polycarboxylate based superplasticizer with a water-reducing,19,Autoclave Curing ,200.00,,1.2?MPa in 7?hrs,GB/T2419-2005,,196.00,100 x 100 x 100,GB/T 17671-1999,,156,161,,,162,,,,,,,,,,,,40 x 40 x 160 ,GB/T 17671-1999,,,36.80,,,,,,,,,,,,,,,,,,,,,,
R50,759.00, Ordinary Portland cement grade of 42.5 Mpa,42.50,227.00,0.00,,0.00,266.00,0.00,0.00,0.00,0.00,0.00,,0.00,0.00,0.00,0.00,444.00,Recycled Fine Aggregate,444.00,Natural River sand,,Steel Fibers ,156,13.00,0.200,,,,,,,,,178, polycarboxylate based superplasticizer with a water-reducing,19,Autoclave Curing ,200.00,,1.2?MPa in 7?hrs,GB/T2419-2005,,191.00,100 x 100 x 100,GB/T 17671-1999,,149,152,,,154,,,,,,,,,,,,40 x 40 x 160 ,GB/T 17671-1999,,,34.80,,,,,,,,,,,,,,,,,,,,,,
R75,759.00, Ordinary Portland cement grade of 42.5 Mpa,42.50,227.00,0.00,,0.00,266.00,0.00,0.00,0.00,0.00,0.00,,0.00,0.00,0.00,0.00,666.00,Recycled Fine Aggregate,222.00,Natural River sand,,Steel Fibers ,156,13.00,0.200,,,,,,,,,178, polycarboxylate based superplasticizer with a water-reducing,19,Autoclave Curing ,200.00,,1.2?MPa in 7?hrs,GB/T2419-2005,,185.00,100 x 100 x 100,GB/T 17671-1999,,146,148,,,150,,,,,,,,,,,,40 x 40 x 160 ,GB/T 17671-1999,,,32.80,,,,,,,,,,,,,,,,,,,,,,
R100,759.00, Ordinary Portland cement grade of 42.5 Mpa,42.50,227.00,0.00,,0.00,266.00,0.00,0.00,0.00,0.00,0.00,,0.00,0.00,0.00,0.00,888.00,Recycled Fine Aggregate,0.00,,,Steel Fibers ,156,13.00,0.200,,,,,,,,,178, polycarboxylate based superplasticizer with a water-reducing,19,Autoclave Curing ,200.00,,1.2?MPa in 7?hrs,GB/T2419-2005,,182.00,100 x 100 x 100,GB/T 17671-1999,,142,144,,,150,,,,,,,,,,,,40 x 40 x 160 ,GB/T 17671-1999,,,31.70,,,,,,,,,,,,,,,,,,,,,,
GP0,700.00,P.O 42.5 grade cement,42.50,100.00,0.00,,0.00,0.00,0.00,0.00,0.00,200.00,0.00,,0.00,0.00,0.00,0.00,0.00,,1000.00,Locally available sand,,Steel Fibers ,156.00,13.00,0.160,,,,,,,,,160.00,Polycarboxylate superplasticizer (PCE) ,15.00,Standard Curing ,20.00,90.00,,GB/T17671-2021,,226.00,40 x 40 x 160 ,GB/T17671-2021,,78.1,92.6,,,106.5,,,GB/T17671-2021,44.00,,,,,,,,,,,,,,,,,,,,,,,,,,,,,,,China,"Preparation of sustainable ultra-high performance concrete (UHPC) with ultra-fine glass powder as multi-dimensional substitute material 

https://doi.org/10.1016/j.conbuildmat.2023.132857",2023,Ref-100-Research
nGP20,700.00,P.O 42.5 grade cement,42.50,80.00,0.00,,0.00,0.00,20.00,0.00,0.00,200.00,0.00,,0.00,0.00,0.00,0.00,0.00,,1000.00,Locally available sand,,Steel Fibers ,156.00,13.00,0.160,,,,,,,,,160.00,Polycarboxylate superplasticizer (PCE) ,15.00,Standard Curing ,20.00,90.00,,GB/T17671-2021,,220.00,40 x 40 x 160 ,GB/T17671-2021,,82.6,93.4,,,118.9,,,,,,,,,,,,,,,,,,,,,,,,,,,,,,,,,,,,,,
nGP40,700.00,P.O 42.5 grade cement,42.50,60.00,0.00,,0.00,0.00,40.00,0.00,0.00,200.00,0.00,,0.00,0.00,0.00,0.00,0.00,,1000.00,Locally available sand,,Steel Fibers ,156.00,13.00,0.160,,,,,,,,,160.00,Polycarboxylate superplasticizer (PCE) ,15.00,Standard Curing ,20.00,90.00,,GB/T17671-2021,,214.00,40 x 40 x 160 ,GB/T17671-2021,,84.4,98.5,,,120.8,,,GB/T17671-2021,60.00,,,,,,,,,,,,,,,,,,,,,,,,,,,,,,,,,,
