Repository: Jocund96/Data-to-Design-ML

# Section 4: Boosting Models

Experiments on gradient boosting algorithms (XGBoost, HistGradientBoosting, AdaBoost) for concrete strength prediction on UCI and UHPC datasets.

- **Week 1–4**: UCI dataset baselines, data cleaning, monotonic physical constraints, and sample weighting.
- **Week 5–7**: UHPC dataset preprocessing, feature missingness policies, scikit-learn pipelines, and hyperparameter tuning.
- **Week 8–10**: Group-aware validation (LOPO), quantile regression uncertainty intervals, and SHAP interpretability.

File: S4_Boosting/Week-8-9-10/initial_data_preparation/UHPC_dataset.csv (part 14 of 23)
Mix-ID,Mix Constitutents ,,,,,,,,,,,,,,,,,,,,,,,,,,,,,,,,,,,,,,Curing Regime ,,,,Workability ,,,Mechanical Properties ,,,,,,,,,,,,,,,,,,,,,,,,,,,Durability Properities ,,,,,,,,,,,,,,,Research Paper Details,,,
nGP60,700.00,P.O 42.5 grade cement,42.50,40.00,0.00,,0.00,0.00,60.00,0.00,0.00,200.00,0.00,,0.00,0.00,0.00,0.00,0.00,,1000.00,Locally available sand,,Steel Fibers ,156.00,13.00,0.160,,,,,,,,,160.00,Polycarboxylate superplasticizer (PCE) ,15.00,Standard Curing ,20.00,90.00,,GB/T17671-2021,,207.00,40 x 40 x 160 ,GB/T17671-2021,,86.4,102.7,,,124.9,,,GB/T17671-2021,68.00,,,,,,,,,,,,,,,,,,,,,,,,,,,,,,,,,,
nGP80,700.00,P.O 42.5 grade cement,42.50,20.00,0.00,,0.00,0.00,80.00,0.00,0.00,200.00,0.00,,0.00,0.00,0.00,0.00,0.00,,1000.00,Locally available sand,,Steel Fibers ,156.00,13.00,0.160,,,,,,,,,160.00,Polycarboxylate superplasticizer (PCE) ,15.00,Standard Curing ,20.00,90.00,,GB/T17671-2021,,203.00,40 x 40 x 160 ,GB/T17671-2021,,82.9,96.8,,,115.7,,,GB/T17671-2021,52.00,,,,,,,,,,,,,,,,,,,,,,,,,,,,,,,,,,
mGP50,700.00,P.O 42.5 grade cement,42.50,100.00,0.00,,0.00,0.00,100.00,0.00,0.00,100.00,0.00,,0.00,0.00,0.00,0.00,0.00,,1000.00,Locally available sand,,Steel Fibers ,156.00,13.00,0.160,,,,,,,,,160.00,Polycarboxylate superplasticizer (PCE) ,15.00,Standard Curing ,20.00,90.00,,GB/T17671-2021,,235.00,40 x 40 x 160 ,GB/T17671-2021,,83.9,90.6,,,120.5,,,GB/T17671-2021,60.00,,,,,,,,,,,,,,,,,,,,,,,,,,,,,,,,,,
mGP100,700.00,P.O 42.5 grade cement,42.50,100.00,0.00,,0.00,0.00,200.00,0.00,0.00,0.00,0.00,,0.00,0.00,0.00,0.00,0.00,,1000.00,Locally available sand,,Steel Fibers ,156.00,13.00,0.160,,,,,,,,,160.00,Polycarboxylate superplasticizer (PCE) ,15.00,Standard Curing ,20.00,90.00,,GB/T17671-2021,,248.00,40 x 40 x 160 ,GB/T17671-2021,,81.3,90.4,,,107.4,,,GB/T17671-2021,48.00,,,,,,,,,,,,,,,,,,,,,,,,,,,,,,,,,,
mGP150,600.00,P.O 42.5 grade cement,42.50,100.00,0.00,,0.00,0.00,300.00,0.00,0.00,0.00,0.00,,0.00,0.00,0.00,0.00,0.00,,1000.00,Locally available sand,,Steel Fibers ,156.00,13.00,0.160,,,,,,,,,160.00,Polycarboxylate superplasticizer (PCE) ,15.00,Standard Curing ,20.00,90.00,,GB/T17671-2021,,267.00,40 x 40 x 160 ,GB/T17671-2021,,75.4,85.1,,,105.6,,,,,,,,,,,,,,,,,,,,,,,,,,,,,,,,,,,,,,
PD-0.75,1006.00,High sulfate-resistant cement (Type HS cement),,151.00,0.00,,0.00,302.00,0.00,0.00,0.00,0.00,0.00,,0.00,0.00,0.00,0.00,0.00,,704.00,Quartz Sand ,0.60,,,,,,,,,,,,,231,polycarboxylate (PCE)-based HRWRA,22,Standard Curing ,23.00,90.00,,ASTM C1437,,240,50 X 50 X 50 ,ASTM C109,,,,,,133.6,,,,,,,,,,,,,,,,,,,,ASTM C185,,4.5,,,,,,,,,,,,,Canada ,"Using Particle Packing and Statistical Approach to 
Optimize Eco-Efficient Ultra-High-Performance Concrete

https://www.researchgate.net/publication/320359518_Using_Particle_Packing_and_Statistical_Approach_to_Optimize_Eco-Efficient_Ultra-High-Performance_Concrete",2017,Ref-101-Research
PD-0.77,972.00,High sulfate-resistant cement (Type HS cement),,195.00,0.00,,0.00,0.00,0.00,0.00,0.00,0.00,0.00,,0.00,0.00,0.00,0.00,0.00,,975.00,Quartz Sand ,0.60,,,,,,,,,,,,,233,polycarboxylate (PCE)-based HRWRA,21,Standard Curing ,23.00,90.00,,ASTM C1437,,250,50 X 50 X 50 ,ASTM C109,,,,,,122.4,,,,,,,,,,,,,,,,,,,,ASTM C185,,3.5,,,,,,,,,,,,,,,,
PD-0.79,792.00,High sulfate-resistant cement (Type HS cement),,220.00,0.00,,0.00,238.00,0.00,0.00,0.00,0.00,0.00,,0.00,0.00,0.00,0.00,0.00,,951.00,Quartz Sand ,0.60,,,,,,,,,,,,,202,polycarboxylate (PCE)-based HRWRA,17,Standard Curing ,23.00,90.00,,ASTM C1437,,275,50 X 50 X 50 ,ASTM C109,,,,,,150.1,,,,,,,,,,,,,,,,,,,,ASTM C185,,2.7,,,,,,,,,,,,,,,,
PD-0.81,687.00,High sulfate-resistant cement (Type HS cement),,240.00,0.00,,0.00,275.00,0.00,0.00,0.00,0.00,0.00,,0.00,0.00,0.00,0.00,0.00,,1030.00,Quartz Sand ,0.60,,,,,,,,,,,,,185,polycarboxylate (PCE)-based HRWRA,15,Standard Curing ,23.00,90.00,,ASTM C1437,,172,50 X 50 X 50 ,ASTM C109,,,,,,169,,,,,,,,,,,,,,,,,,,,ASTM C185,,2.2,,,,,,,,,,,,,,,,
0.15-1.0%,840.00,High sulfate-resistant cement (Type HS cement),,233.00,0.00,,0.00,252.00,0.00,0.00,0.00,0.00,0.00,,0.00,0.00,0.00,0.00,0.00,,1008.00,Quartz Sand ,0.60,,,,,,,,,,,,,161,polycarboxylate (PCE)-based HRWRA,9,Standard Curing ,23.00,90.00,,ASTM C1437,,132,50 X 50 X 50 ,ASTM C109,,,,,,179,,,,,,,,,,,,,,,,,,,,ASTM C185,,2.8,,,,,,,,,,,,,,,,
0.15-3.0%,828.00,High sulfate-resistant cement (Type HS cement),,230.00,0.00,,0.00,248.00,0.00,0.00,0.00,0.00,0.00,,0.00,0.00,0.00,0.00,0.00,,994.00,Quartz Sand ,0.60,,,,,,,,,,,,,159,polycarboxylate (PCE)-based HRWRA,27,Standard Curing ,23.00,90.00,,ASTM C1437,,141.5,50 X 50 X 50 ,ASTM C109,,,,,,170,,,,,,,,,,,,,,,,,,,,ASTM C185,,4.2,,,,,,,,,,,,,,,,
0.25-1.0%,758.00,High sulfate-resistant cement (Type HS cement),,211.00,0.00,,0.00,228.00,0.00,0.00,0.00,0.00,0.00,,0.00,0.00,0.00,0.00,0.00,,911.00,Quartz Sand ,0.60,,,,,,,,,,,,,242,polycarboxylate (PCE)-based HRWRA,8,Standard Curing ,23.00,90.00,,ASTM C1437,,260,50 X 50 X 50 ,ASTM C109,,,,,,131,,,,,,,,,,,,,,,,,,,,ASTM C185,,2.6,,,,,,,,,,,,,,,,
0.25-3.0%,749.00,High sulfate-resistant cement (Type HS cement),,211.00,0.00,,0.00,225.00,0.00,0.00,0.00,0.00,0.00,,0.00,0.00,0.00,0.00,0.00,,899.00,Quartz Sand ,0.60,,,,,,,,,,,,,239,polycarboxylate (PCE)-based HRWRA,24,Standard Curing ,23.00,90.00,,ASTM C1437,,300,50 X 50 X 50 ,ASTM C109,,,,,,123,,,,,,,,,,,,,,,,,,,,ASTM C185,,3.7,,,,,,,,,,,,,,,,
0.2-2.0%,792.00,High sulfate-resistant cement (Type HS cement),,220.00,0.00,,0.00,237.00,0.00,0.00,0.00,0.00,0.00,,0.00,0.00,0.00,0.00,0.00,,951.00,Quartz Sand ,0.60,,,,,,,,,,,,,202,polycarboxylate (PCE)-based HRWRA,17,Standard Curing ,23.00,90.00,,ASTM C1437,,215,50 X 50 X 50 ,ASTM C109,,,,,,152,,,,,,,,,,,,,,,,,,,,ASTM C185,,3.8,,,,,,,,,,,,,,,,
0.175-2.5%,810.00,High sulfate-resistant cement (Type HS cement),,225.00,0.00,,0.00,243.00,0.00,0.00,0.00,0.00,0.00,,0.00,0.00,0.00,0.00,0.00,,972.00,Quartz Sand ,0.60,,,,,,,,,,,,,181,polycarboxylate (PCE)-based HRWRA,22,Standard Curing ,23.00,90.00,,ASTM C1437,,170,50 X 50 X 50 ,ASTM C109,,,,,,167,,,,,,,,,,,,,,,,,,,,ASTM C185,,4,,,,,,,,,,,,,,,,
0.16-3.0%,820.00,High sulfate-resistant cement (Type HS cement),,228.00,0.00,,0.00,246.00,0.00,0.00,0.00,0.00,0.00,,0.00,0.00,0.00,0.00,0.00,,984.00,Quartz Sand ,0.60,,,,,,,,,,,,,168,polycarboxylate (PCE)-based HRWRA,26,Standard Curing ,23.00,90.00,,ASTM C1437,,167,50 X 50 X 50 ,ASTM C109,,,,,,169,,,,,,,,,,,,,,,,,,,,ASTM C185,,5,,,,,,,,,,,,,,,,
0.185-1.0%,810.00,High sulfate-resistant cement (Type HS cement),,225.00,0.00,,0.00,243.00,0.00,0.00,0.00,0.00,0.00,,0.00,0.00,0.00,0.00,0.00,,972.00,Quartz Sand ,0.60,,,,,,,,,,,,,191,polycarboxylate (PCE)-based HRWRA,9,Standard Curing ,23.00,90.00,,ASTM C1437,,175,50 X 50 X 50 ,ASTM C109,,,,,,168,,,,,,,,,,,,,,,,,,,,ASTM C185,,3.5,,,,,,,,,,,,,,,,
0.18-1.25%,813.00,High sulfate-resistant cement (Type HS cement),,226.00,0.00,,0.00,244.00,0.00,0.00,0.00,0.00,0.00,,0.00,0.00,0.00,0.00,0.00,,975.00,Quartz Sand ,0.60,,,,,,,,,,,,,187,polycarboxylate (PCE)-based HRWRA,11,Standard Curing ,23.00,90.00,,ASTM C1437,,180,50 X 50 X 50 ,ASTM C109,,,,,,160,,,,,,,,,,,,,,,,,,,,ASTM C185,,4,,,,,,,,,,,,,,,,
0.225-1.5%,775.00,High sulfate-resistant cement (Type HS cement),,223.00,0.00,,0.00,233.00,0.00,0.00,0.00,0.00,0.00,,0.00,0.00,0.00,0.00,0.00,,930.00,Quartz Sand ,0.60,,,,,,,,,,,,,215,polycarboxylate (PCE)-based HRWRA,13,Standard Curing ,23.00,90.00,,ASTM C1437,,230,50 X 50 X 50 ,ASTM C109,,,,,,142,,,,,,,,,,,,,,,,,,,,ASTM C185,,3,,,,,,,,,,,,,,,,
PD-0.75,1006.00,High sulfate-resistant cement (Type HS cement),,151.00,0.00,,0.00,302.00,0.00,0.00,0.00,0.00,0.00,,0.00,0.00,0.00,0.00,0.00,,704.00,Quartz Sand ,0.60,,,,,,,,,,,,,231,polycarboxylate (PCE)-based HRWRA,22,Heat curing,90.00,100.00,,ASTM C1437,,240,50 X 50 X 50 ,ASTM C109,,,,,,161,,,,,,,,,,,,,,,,,,,,,,,,,,,,,,,,,,,,,,
PD-0.77,972.00,High sulfate-resistant cement (Type HS cement),,195.00,0.00,,0.00,0.00,0.00,0.00,0.00,0.00,0.00,,0.00,0.00,0.00,0.00,0.00,,975.00,Quartz Sand ,0.60,,,,,,,,,,,,,233,polycarboxylate (PCE)-based HRWRA,21,Heat curing,90.00,100.00,,ASTM C1437,,250,50 X 50 X 50 ,ASTM C109,,,,,,158,,,,,,,,,,,,,,,,,,,,,,,,,,,,,,,,,,,,,,
PD-0.79,792.00,High sulfate-resistant cement (Type HS cement),,220.00,0.00,,0.00,238.00,0.00,0.00,0.00,0.00,0.00,,0.00,0.00,0.00,0.00,0.00,,951.00,Quartz Sand ,0.60,,,,,,,,,,,,,202,polycarboxylate (PCE)-based HRWRA,17,Heat curing,90.00,100.00,,ASTM C1437,,275,50 X 50 X 50 ,ASTM C109,,,,,,196.5,,,,,,,,,,,,,,,,,,,,,,,,,,,,,,,,,,,,,,
PD-0.81,687.00,High sulfate-resistant cement (Type HS cement),,240.00,0.00,,0.00,275.00,0.00,0.00,0.00,0.00,0.00,,0.00,0.00,0.00,0.00,0.00,,1030.00,Quartz Sand ,0.60,,,,,,,,,,,,,185,polycarboxylate (PCE)-based HRWRA,15,Heat curing,90.00,100.00,,ASTM C1437,,172,50 X 50 X 50 ,ASTM C109,,,,,,217,,,,,,,,,,,,,,,,,,,,,,,,,,,,,,,,,,,,,,
0.15-1.0%,840.00,High sulfate-resistant cement (Type HS cement),,233.00,0.00,,0.00,252.00,0.00,0.00,0.00,0.00,0.00,,0.00,0.00,0.00,0.00,0.00,,1008.00,Quartz Sand ,0.60,,,,,,,,,,,,,161,polycarboxylate (PCE)-based HRWRA,9,Heat curing,90.00,100.00,,ASTM C1437,,132,50 X 50 X 50 ,ASTM C109,,,,,,226,,,,,,,,,,,,,,,,,,,,,,,,,,,,,,,,,,,,,,
0.15-3.0%,828.00,High sulfate-resistant cement (Type HS cement),,230.00,0.00,,0.00,248.00,0.00,0.00,0.00,0.00,0.00,,0.00,0.00,0.00,0.00,0.00,,994.00,Quartz Sand ,0.60,,,,,,,,,,,,,159,polycarboxylate (PCE)-based HRWRA,27,Heat curing,90.00,100.00,,ASTM C1437,,141.5,50 X 50 X 50 ,ASTM C109,,,,,,221,,,,,,,,,,,,,,,,,,,,,,,,,,,,,,,,,,,,,,
0.25-1.0%,758.00,High sulfate-resistant cement (Type HS cement),,211.00,0.00,,0.00,228.00,0.00,0.00,0.00,0.00,0.00,,0.00,0.00,0.00,0.00,0.00,,911.00,Quartz Sand ,0.60,,,,,,,,,,,,,242,polycarboxylate (PCE)-based HRWRA,8,Heat curing,90.00,100.00,,ASTM C1437,,260,50 X 50 X 50 ,ASTM C109,,,,,,169,,,,,,,,,,,,,,,,,,,,,,,,,,,,,,,,,,,,,,
0.25-3.0%,749.00,High sulfate-resistant cement (Type HS cement),,211.00,0.00,,0.00,225.00,0.00,0.00,0.00,0.00,0.00,,0.00,0.00,0.00,0.00,0.00,,899.00,Quartz Sand ,0.60,,,,,,,,,,,,,239,polycarboxylate (PCE)-based HRWRA,24,Heat curing,90.00,100.00,,ASTM C1437,,300,50 X 50 X 50 ,ASTM C109,,,,,,164,,,,,,,,,,,,,,,,,,,,,,,,,,,,,,,,,,,,,,
0.2-2.0%,792.00,High sulfate-resistant cement (Type HS cement),,220.00,0.00,,0.00,237.00,0.00,0.00,0.00,0.00,0.00,,0.00,0.00,0.00,0.00,0.00,,951.00,Quartz Sand ,0.60,,,,,,,,,,,,,202,polycarboxylate (PCE)-based HRWRA,17,Heat curing,90.00,100.00,,ASTM C1437,,215,50 X 50 X 50 ,ASTM C109,,,,,,186.4,,,,,,,,,,,,,,,,,,,,,,,,,,,,,,,,,,,,,,
0.175-2.5%,810.00,High sulfate-resistant cement (Type HS cement),,225.00,0.00,,0.00,243.00,0.00,0.00,0.00,0.00,0.00,,0.00,0.00,0.00,0.00,0.00,,972.00,Quartz Sand ,0.60,,,,,,,,,,,,,181,polycarboxylate (PCE)-based HRWRA,22,Heat curing,90.00,100.00,,ASTM C1437,,170,50 X 50 X 50 ,ASTM C109,,,,,,209,,,,,,,,,,,,,,,,,,,,,,,,,,,,,,,,,,,,,,
0.16-3.0%,820.00,High sulfate-resistant cement (Type HS cement),,228.00,0.00,,0.00,246.00,0.00,0.00,0.00,0.00,0.00,,0.00,0.00,0.00,0.00,0.00,,984.00,Quartz Sand ,0.60,,,,,,,,,,,,,168,polycarboxylate (PCE)-based HRWRA,26,Heat curing,90.00,100.00,,ASTM C1437,,167,50 X 50 X 50 ,ASTM C109,,,,,,213,,,,,,,,,,,,,,,,,,,,,,,,,,,,,,,,,,,,,,
0.185-1.0%,810.00,High sulfate-resistant cement (Type HS cement),,225.00,0.00,,0.00,243.00,0.00,0.00,0.00,0.00,0.00,,0.00,0.00,0.00,0.00,0.00,,972.00,Quartz Sand ,0.60,,,,,,,,,,,,,191,polycarboxylate (PCE)-based HRWRA,9,Heat curing,90.00,100.00,,ASTM C1437,,175,50 X 50 X 50 ,ASTM C109,,,,,,205,,,,,,,,,,,,,,,,,,,,,,,,,,,,,,,,,,,,,,
0.18-1.25%,813.00,High sulfate-resistant cement (Type HS cement),,226.00,0.00,,0.00,244.00,0.00,0.00,0.00,0.00,0.00,,0.00,0.00,0.00,0.00,0.00,,975.00,Quartz Sand ,0.60,,,,,,,,,,,,,187,polycarboxylate (PCE)-based HRWRA,11,Heat curing,90.00,100.00,,ASTM C1437,,180,50 X 50 X 50 ,ASTM C109,,,,,,197,,,,,,,,,,,,,,,,,,,,,,,,,,,,,,,,,,,,,,
0.225-1.5%,775.00,High sulfate-resistant cement (Type HS cement),,223.00,0.00,,0.00,233.00,0.00,0.00,0.00,0.00,0.00,,0.00,0.00,0.00,0.00,0.00,,930.00,Quartz Sand ,0.60,,,,,,,,,,,,,215,polycarboxylate (PCE)-based HRWRA,13,Heat curing,90.00,100.00,,ASTM C1437,,230,50 X 50 X 50 ,ASTM C109,,,,,,182,,,,,,,,,,,,,,,,,,,,,,,,,,,,,,,,,,,,,,
Control,1062.00,Portland cement (CEM 1),,118.00,0.00,,0.00,0.00,0.00,0.00,0.00,0.00,0.00,,0.00,0.00,0.00,0.00,0.00,,1094.00,Silica Sand ,,Straight Steel Fiber ,156.00,13.00,0.200,2000.000,,,,,,,,177.00,polycarboxylate based,12.39,Standard Curing ,25.00,,,BS EN 4551 Part1,,255.00,50 X 50 X 50 ,BS EN 1881 Part 116,,,125,,,145,,148,,,,,,,,,,40 x 40 x 160,BS EN 12390 Part5,,,21.50,,,,,,,,,,,,,,,,,,,Hong Kong,"The Effect of Recycled Glass Powder and Reject
Fly Ash on the Mechanical Properties of Fibre-Reinforced
Ultrahigh Performance Concrete

https://doi.org/10.1155/2012/263243",2012,Ref-102-Research
GP-15,903.00,Portland cement (CEM 1),,118.00,0.00,,0.00,0.00,159.00,0.00,0.00,0.00,0.00,,0.00,0.00,0.00,0.00,0.00,,1058.00,Silica Sand ,,Straight Steel Fiber ,156.00,13.00,0.200,2000.000,,,,,,,,177.00,polycarboxylate based,12.39,Standard Curing ,25.00,,,BS EN 4551 Part1,,242.00,50 X 50 X 50 ,BS EN 1881 Part 116,,,124,,,151,,155,,,,,,,,,,40 x 40 x 160,BS EN 12390 Part5,,,22.30,,,,,,,,,,,,,,,,,,,,,,
GP-30,743.00,Portland cement (CEM 1),,118.00,0.00,,0.00,0.00,319.00,0.00,0.00,0.00,0.00,,0.00,0.00,0.00,0.00,0.00,,1021.00,Silica Sand ,,Straight Steel Fiber ,156.00,13.00,0.200,2000.000,,,,,,,,177.00,polycarboxylate based,12.39,Standard Curing ,25.00,,,BS EN 4551 Part1,,232.00,50 X 50 X 50 ,BS EN 1881 Part 116,,,120,,,146,,151,,,,,,,,,,40 x 40 x 160,BS EN 12390 Part5,,,20.50,,,,,,,,,,,,,,,,,,,,,,
r-FA-15,1062.00,Portland cement (CEM 1),,118.00,0.00,,0.00,0.00,0.00,0.00,0.00,0.00,0.00,,0.00,0.00,0.00,0.00,171.00,r-FA,887.00,Silica Sand ,,Straight Steel Fiber ,156.00,13.00,0.200,2000.000,,,,,,,,177.00,polycarboxylate based,12.39,Standard Curing ,25.00,,,BS EN 4551 Part1,,240.00,50 X 50 X 50 ,BS EN 1881 Part 116,,,125,,,148,,152,,,,,,,,,,40 x 40 x 160,BS EN 12390 Part5,,,23.50,,,,,,,,,,,,,,,,,,,,,,
r-FA-30,1062.00,Portland cement (CEM 1),,118.00,0.00,,0.00,0.00,0.00,0.00,0.00,0.00,0.00,,0.00,0.00,0.00,0.00,328.00,r-FA,697.00,Silica Sand ,,Straight Steel Fiber ,156.00,13.00,0.200,2000.000,,,,,,,,177.00,polycarboxylate based,12.39,Standard Curing ,25.00,,,BS EN 4551 Part1,,228.00,50 X 50 X 50 ,BS EN 1881 Part 116,,,131,,,160,,165,,,,,,,,,,40 x 40 x 160,BS EN 12390 Part5,,,24.80,,,,,,,,,,,,,,,,,,,,,,
r-FA-50,1062.00,Portland cement (CEM 1),,118.00,0.00,,0.00,0.00,0.00,0.00,0.00,0.00,0.00,,0.00,0.00,0.00,0.00,547.00,r-FA,432.00,Silica Sand ,,Straight Steel Fiber ,156.00,13.00,0.200,2000.000,,,,,,,,177.00,polycarboxylate based,12.39,Standard Curing ,25.00,,,BS EN 4551 Part1,,215.00,50 X 50 X 50 ,BS EN 1881 Part 116,,,135,,,165,,170,,,,,,,,,,40 x 40 x 160,BS EN 12390 Part5,,,25.70,,,,,,,,,,,,,,,,,,,,,,
G15 + rFA15,903.00,Portland cement (CEM 1),,118.00,0.00,,0.00,0.00,159.00,0.00,0.00,0.00,0.00,,0.00,0.00,0.00,0.00,171.00,r-FA,851.00,Silica Sand ,,Straight Steel Fiber ,156.00,13.00,0.200,2000.000,,,,,,,,177.00,polycarboxylate based,12.39,Standard Curing ,25.00,,,BS EN 4551 Part1,,208.00,50 X 50 X 50 ,BS EN 1881 Part 116,,,130,,,152,,169,,,,,,,,,,40 x 40 x 160,BS EN 12390 Part5,,,22.70,,,,,,,,,,,,,,,,,,,,,,
G15 + rFA30,903.00,Portland cement (CEM 1),,118.00,0.00,,0.00,0.00,159.00,0.00,0.00,0.00,0.00,,0.00,0.00,0.00,0.00,328.00,r-FA,661.00,Silica Sand ,,Straight Steel Fiber ,156.00,13.00,0.200,2000.000,,,,,,,,177.00,polycarboxylate based,12.39,Standard Curing ,25.00,,,BS EN 4551 Part1,,195.00,50 X 50 X 50 ,BS EN 1881 Part 116,,,139,,,165,,178,,,,,,,,,,40 x 40 x 160,BS EN 12390 Part5,,,23.80,,,,,,,,,,,,,,,,,,,,,,
Control,1062.00,Portland cement (CEM 1),,118.00,0.00,,0.00,0.00,0.00,0.00,0.00,0.00,0.00,,0.00,0.00,0.00,0.00,0.00,,1094.00,Silica Sand ,,Straight Steel Fiber ,156.00,13.00,0.200,2000.000,,,,,,,,177.00,polycarboxylate based,12.39,Steam Curing ,90.00,,,BS EN 4551 Part1,,255.00,50 X 50 X 50 ,BS EN 1881 Part 116,,,150,,,175,,182,,,,,,,,,,40 x 40 x 160,BS EN 12390 Part5,,,24.90,,,,,,,,,,,,,,,,,,,,,,
GP-15,903.00,Portland cement (CEM 1),,118.00,0.00,,0.00,0.00,159.00,0.00,0.00,0.00,0.00,,0.00,0.00,0.00,0.00,0.00,,1058.00,Silica Sand ,,Straight Steel Fiber ,156.00,13.00,0.200,2000.000,,,,,,,,177.00,polycarboxylate based,12.39,Steam Curing ,90.00,,,BS EN 4551 Part1,,242.00,50 X 50 X 50 ,BS EN 1881 Part 116,,,152,,,178,,185,,,,,,,,,,40 x 40 x 160,BS EN 12390 Part5,,,25.80,,,,,,,,,,,,,,,,,,,,,,
GP-30,743.00,Portland cement (CEM 1),,118.00,0.00,,0.00,0.00,319.00,0.00,0.00,0.00,0.00,,0.00,0.00,0.00,0.00,0.00,,1021.00,Silica Sand ,,Straight Steel Fiber ,156.00,13.00,0.200,2000.000,,,,,,,,177.00,polycarboxylate based,12.39,Steam Curing ,90.00,,,BS EN 4551 Part1,,232.00,50 X 50 X 50 ,BS EN 1881 Part 116,,,149,,,172,,178,,,,,,,,,,40 x 40 x 160,BS EN 12390 Part5,,,24.10,,,,,,,,,,,,,,,,,,,,,,
r-FA-15,1062.00,Portland cement (CEM 1),,118.00,0.00,,0.00,0.00,0.00,0.00,0.00,0.00,0.00,,0.00,0.00,0.00,0.00,171.00,r-FA,887.00,Silica Sand ,,Straight Steel Fiber ,156.00,13.00,0.200,2000.000,,,,,,,,177.00,polycarboxylate based,12.39,Steam Curing ,90.00,,,BS EN 4551 Part1,,240.00,50 X 50 X 50 ,BS EN 1881 Part 116,,,152,,,177,,184,,,,,,,,,,40 x 40 x 160,BS EN 12390 Part5,,,25.80,,,,,,,,,,,,,,,,,,,,,,
r-FA-30,1062.00,Portland cement (CEM 1),,118.00,0.00,,0.00,0.00,0.00,0.00,0.00,0.00,0.00,,0.00,0.00,0.00,0.00,328.00,r-FA,697.00,Silica Sand ,,Straight Steel Fiber ,156.00,13.00,0.200,2000.000,,,,,,,,177.00,polycarboxylate based,12.39,Steam Curing ,90.00,,,BS EN 4551 Part1,,228.00,50 X 50 X 50 ,BS EN 1881 Part 116,,,170,,,190,,204,,,,,,,,,,40 x 40 x 160,BS EN 12390 Part5,,,27.50,,,,,,,,,,,,,,,,,,,,,,
r-FA-50,1062.00,Portland cement (CEM 1),,118.00,0.00,,0.00,0.00,0.00,0.00,0.00,0.00,0.00,,0.00,0.00,0.00,0.00,547.00,r-FA,432.00,Silica Sand ,,Straight Steel Fiber ,156.00,13.00,0.200,2000.000,,,,,,,,177.00,polycarboxylate based,12.39,Steam Curing ,90.00,,,BS EN 4551 Part1,,215.00,50 X 50 X 50 ,BS EN 1881 Part 116,,,182,,,198,,210,,,,,,,,,,40 x 40 x 160,BS EN 12390 Part5,,,29.80,,,,,,,,,,,,,,,,,,,,,,
G15 + rFA15,903.00,Portland cement (CEM 1),,118.00,0.00,,0.00,0.00,159.00,0.00,0.00,0.00,0.00,,0.00,0.00,0.00,0.00,171.00,r-FA,851.00,Silica Sand ,,Straight Steel Fiber ,156.00,13.00,0.200,2000.000,,,,,,,,177.00,polycarboxylate based,12.39,Steam Curing ,90.00,,,BS EN 4551 Part1,,208.00,50 X 50 X 50 ,BS EN 1881 Part 116,,,164,,,185,,214,,,,,,,,,,40 x 40 x 160,BS EN 12390 Part5,,,25.50,,,,,,,,,,,,,,,,,,,,,,
G15 + rFA30,903.00,Portland cement (CEM 1),,118.00,0.00,,0.00,0.00,159.00,0.00,0.00,0.00,0.00,,0.00,0.00,0.00,0.00,328.00,r-FA,661.00,Silica Sand ,,Straight Steel Fiber ,156.00,13.00,0.200,2000.000,,,,,,,,177.00,polycarboxylate based,12.39,Steam Curing ,90.00,,,BS EN 4551 Part1,,195.00,50 X 50 X 50 ,BS EN 1881 Part 116,,,178,,,205,,220,,,,,,,,,,40 x 40 x 160,BS EN 12390 Part5,,,27.00,,,,,,,,,,,,,,,,,,,,,,
1.00,857.14,"Portland cement, 42.5N",42.50,257.14,0.00,,0.00,0.00,0.00,0.00,0.00,0.00,0.00,,0.00,0.00,0.00,0.00,0.00,,1285.71,Crushed limestone,,Straight Steel Fiber ,78.00,13.00,0.550,1345.000,210.00,,,,,,,222.86,"polycarboxylic ether based, high
range water reducing",66.86,Normal Curing ,,99.00,,ASTM C 1437,,245,50 X 50 X 50 ,ASTM C109-07,,,,,,124,,,,,,,,,,,,,,,,,,,,,,,,,,,,,,,,,,,Cyprus,"The effect of nano-silica and waste glass powder
on mechanical, rheological, and shrinkage
properties of UHPC using response surface
methodology

https://doi.org/10.1016/j.jmrt.2018.06.011",2018,Ref-103-Research
2.00,857.14,"Portland cement, 42.5N",42.50,257.14,0.00,,0.00,0.00,171.43,0.00,0.00,0.00,0.00,,0.00,0.00,0.00,0.00,0.00,,1285.71,Crushed limestone,,Straight Steel Fiber ,78.00,13.00,0.550,1345.000,210.00,,,,,,,222.86,"polycarboxylic ether based, high
range water reducing",66.86,Normal Curing ,,99.00,,ASTM C 1437,,248,50 X 50 X 50 ,ASTM C109-07,,,,,,131,,,,,,,,,,,,,,,,,,,,,,,,,,,,,,,,,,,,,,
3.00,857.14,"Portland cement, 42.5N",42.50,257.14,0.00,,0.00,0.00,0.00,0.00,0.00,0.00,0.00,,0.00,0.00,0.00,42.86,0.00,,1285.71,Crushed limestone,,Straight Steel Fiber ,78.00,13.00,0.550,1345.000,210.00,,,,,,,222.86,"polycarboxylic ether based, high
range water reducing",66.86,Normal Curing ,,99.00,,ASTM C 1437,,180,50 X 50 X 50 ,ASTM C109-07,,,,,,136,,,,,,,,,,,,,,,,,,,,,,,,,,,,,,,,,,,,,,
4.00,857.14,"Portland cement, 42.5N",42.50,257.14,0.00,,0.00,0.00,171.43,0.00,0.00,0.00,0.00,,0.00,0.00,0.00,42.86,0.00,,1285.71,Crushed limestone,,Straight Steel Fiber ,78.00,13.00,0.550,1345.000,210.00,,,,,,,222.86,"polycarboxylic ether based, high
range water reducing",66.86,Normal Curing ,,99.00,,ASTM C 1437,,190,50 X 50 X 50 ,ASTM C109-07,,,,,,149,,,,,,,,,,,,,,,,,,,,,,,,,,,,,,,,,,,,,,
5.00,857.14,"Portland cement, 42.5N",42.50,257.14,0.00,,0.00,0.00,0.00,0.00,0.00,0.00,0.00,,0.00,0.00,0.00,21.43,0.00,,1285.71,Crushed limestone,,Straight Steel Fiber ,78.00,13.00,0.550,1345.000,210.00,,,,,,,222.86,"polycarboxylic ether based, high
range water reducing",66.86,Normal Curing ,,99.00,,ASTM C 1437,,217,50 X 50 X 50 ,ASTM C109-07,,,,,,130,,,,,,,,,,,,,,,,,,,,,,,,,,,,,,,,,,,,,,
6.00,857.14,"Portland cement, 42.5N",42.50,257.14,0.00,,0.00,0.00,171.43,0.00,0.00,0.00,0.00,,0.00,0.00,0.00,21.43,0.00,,1285.71,Crushed limestone,,Straight Steel Fiber ,78.00,13.00,0.550,1345.000,210.00,,,,,,,222.86,"polycarboxylic ether based, high
range water reducing",66.86,Normal Curing ,,99.00,,ASTM C 1437,,220,50 X 50 X 50 ,ASTM C109-07,,,,,,142,,,,,,,,,,,,,,,,,,,,,,,,,,,,,,,,,,,,,,
7.00,857.14,"Portland cement, 42.5N",42.50,257.14,0.00,,0.00,0.00,85.71,0.00,0.00,0.00,0.00,,0.00,0.00,0.00,0.00,0.00,,1285.71,Crushed limestone,,Straight Steel Fiber ,78.00,13.00,0.550,1345.000,210.00,,,,,,,222.86,"polycarboxylic ether based, high
range water reducing",66.86,Normal Curing ,,99.00,,ASTM C 1437,,235,50 X 50 X 50 ,ASTM C109-07,,,,,,136,,,,,,,,,,,,,,,,,,,,,,,,,,,,,,,,,,,,,,
8.00,857.14,"Portland cement, 42.5N",42.50,257.14,0.00,,0.00,0.00,85.71,0.00,0.00,0.00,0.00,,0.00,0.00,0.00,42.86,0.00,,1285.71,Crushed limestone,,Straight Steel Fiber ,78.00,13.00,0.550,1345.000,210.00,,,,,,,222.86,"polycarboxylic ether based, high
range water reducing",66.86,Normal Curing ,,99.00,,ASTM C 1437,,182,50 X 50 X 50 ,ASTM C109-07,,,,,,147,,,,,,,,,,,,,,,,,,,,,,,,,,,,,,,,,,,,,,
9.00,857.14,"Portland cement, 42.5N",42.50,257.14,0.00,,0.00,0.00,0.00,0.00,0.00,0.00,0.00,,0.00,0.00,0.00,21.43,0.00,,1285.71,Crushed limestone,,Straight Steel Fiber ,78.00,13.00,0.550,1345.000,210.00,,,,,,,222.86,"polycarboxylic ether based, high
range water reducing",66.86,Normal Curing ,,99.00,,ASTM C 1437,,200,50 X 50 X 50 ,ASTM C109-07,,,,,,142,,,,,,,,,,,,,,,,,,,,,,,,,,,,,,,,,,,,,,
10.00,857.14,"Portland cement, 42.5N",42.50,257.14,0.00,,0.00,0.00,171.43,0.00,0.00,0.00,0.00,,0.00,0.00,0.00,21.43,0.00,,1285.71,Crushed limestone,,Straight Steel Fiber ,78.00,13.00,0.550,1345.000,210.00,,,,,,,222.86,"polycarboxylic ether based, high
range water reducing",66.86,Normal Curing ,,99.00,,ASTM C 1437,,205,50 X 50 X 50 ,ASTM C109-07,,,,,,144,,,,,,,,,,,,,,,,,,,,,,,,,,,,,,,,,,,,,,
L-M-WG-0,1056.00,,,144.00,0.00,,0.00,0.00,0.00,0.00,0.00,0.00,0.00,,0.00,0.00,0.00,0.00,0.00,,1200.00,Locally available sand,,,,,,,,,,,,,,168.00,polycarboxylate based superplasticizers,,Autoclave curing ,85.00,,,,,,40 x 40 x 160,,,,,,,234.00,,,,,,,,,,,,,,,,,,,,,,,,,,,,,,,,,,,China,"Effect of Glass Powder on Strength and Microstructure of Ultra High 
Performance Cement-based Materials

https://www.scientific.net/AMM.174-177.1281",2012,Ref-104-Research
L-M-WG-10,936.00,,,144.00,0.00,,0.00,0.00,120.00,0.00,0.00,0.00,0.00,,0.00,0.00,0.00,0.00,0.00,,1200.00,Locally available sand,,,,,,,,,,,,,,168.00,polycarboxylate based superplasticizers,,Autoclave curing ,85.00,,,,,,40 x 40 x 160,,,,,,,237.00,,,,,,,,,,,,,,,,,,,,,,,,,,,,,,,,,,,,,,
L-M-WG-20,816.00,,,144.00,0.00,,0.00,0.00,240.00,0.00,0.00,0.00,0.00,,0.00,0.00,0.00,0.00,0.00,,1200.00,Locally available sand,,,,,,,,,,,,,,168.00,polycarboxylate based superplasticizers,,Autoclave curing ,85.00,,,,,,40 x 40 x 160,,,,,,,248.00,,,,,,,,,,,,,,,,,,,,,,,,,,,,,,,,,,,,,,
L-M-WG-30,696.00,,,144.00,0.00,,0.00,0.00,360.00,0.00,0.00,0.00,0.00,,0.00,0.00,0.00,0.00,0.00,,1200.00,Locally available sand,,,,,,,,,,,,,,168.00,polycarboxylate based superplasticizers,,Autoclave curing ,85.00,,,,,,40 x 40 x 160,,,,,,,241.00,,,,,,,,,,,,,,,,,,,,,,,,,,,,,,,,,,,,,,
H-M-WG-0,1056.00,,,144.00,0.00,,0.00,0.00,0.00,0.00,0.00,0.00,0.00,,0.00,0.00,0.00,0.00,0.00,,1200.00,Locally available sand,,,,,,,,,,,,,,240.00,polycarboxylate based superplasticizers,,Autoclave curing ,85.00,,,,,,40 x 40 x 160,,,,,,,129.00,,,,,,,,,,,,,,,,,,,,,,,,,,,,,,,,,,,,,,
H-M-WG-10,936.00,,,144.00,0.00,,0.00,0.00,120.00,0.00,0.00,0.00,0.00,,0.00,0.00,0.00,0.00,0.00,,1200.00,Locally available sand,,,,,,,,,,,,,,240.00,polycarboxylate based superplasticizers,,Autoclave curing ,85.00,,,,,,40 x 40 x 160,,,,,,,134.00,,,,,,,,,,,,,,,,,,,,,,,,,,,,,,,,,,,,,,
H-M-WG-20,816.00,,,144.00,0.00,,0.00,0.00,240.00,0.00,0.00,0.00,0.00,,0.00,0.00,0.00,0.00,0.00,,1200.00,Locally available sand,,,,,,,,,,,,,,240.00,polycarboxylate based superplasticizers,,Autoclave curing ,85.00,,,,,,40 x 40 x 160,,,,,,,146.00,,,,,,,,,,,,,,,,,,,,,,,,,,,,,,,,,,,,,,
H-M-WG-30,696.00,,,144.00,0.00,,0.00,0.00,360.00,0.00,0.00,0.00,0.00,,0.00,0.00,0.00,0.00,0.00,,1200.00,Locally available sand,,,,,,,,,,,,,,240.00,polycarboxylate based superplasticizers,,Autoclave curing ,85.00,,,,,,40 x 40 x 160,,,,,,,139.00,,,,,,,,,,,,,,,,,,,,,,,,,,,,,,,,,,,,,,
2,880.00,Standard Portland pozzolan cement,52.50,220.00,0.00,,0.00,0.00,0.00,0.00,0.00,0.00,0.00,,0.00,0.00,0.00,0.00,0.00,,833.00,Calcareous sand,0.50,Straight Steel Fibers ,117.00,6.00,0.160,,,Straight Steel Fiber ,39.00,13.00,0.16,,,172.00,,67.00,Heat curing,90.00,,,EN 1015-3-1999,,141,100 x 100 x 100,EN 12390-3,,,,,,118.3,,,ASTM C469/C469M-10,28.4,EN 12390-6,17.3,,,,,,100 x 100 x 500,EN 12390-5,,,22.5,,,,,,,,,,,,,,,,,,,Cyprus,"Development of a new Ultra High Performance Fibre Reinforced
Cementitious Composite (UHPFRCC) for impact and blast protection of
structures

https://doi.org/10.1016/j.conbuildmat.2015.07.136",2015,Ref-105-Research
4,880.00,Standard Portland pozzolan cement,52.50,220.00,0.00,,0.00,0.00,0.00,0.00,0.00,0.00,0.00,,0.00,0.00,0.00,0.00,0.00,,833.00,Calcareous sand,0.50,Straight Steel Fibers ,234.00,6.00,0.160,,,Straight Steel Fiber ,78.00,13.00,0.16,,,172.00,,67.00,Heat curing,90.00,,,EN 1015-3-1999,,136,100 x 100 x 100,EN 12390-3,,,,,,119.6,,,ASTM C469/C469M-10,43.3,EN 12390-6,22,,,,,,100 x 100 x 500,EN 12390-5,,,24.5,,,,,,,,,,,,,,,,,,,,,,
6,880.00,Standard Portland pozzolan cement,52.50,220.00,0.00,,0.00,0.00,0.00,0.00,0.00,0.00,0.00,,0.00,0.00,0.00,0.00,0.00,,833.00,Calcareous sand,0.50,Straight Steel Fibers ,351.00,6.00,0.160,,,Straight Steel Fiber ,117.00,13.00,0.16,,,172.00,,67.00,Heat curing,90.00,,,EN 1015-3-1999,,128,100 x 100 x 100,EN 12390-3,,,,,,166.2,,,ASTM C469/C469M-10,50,EN 12390-6,24.6,,,,,,100 x 100 x 500,EN 12390-5,,,27.7,,,,,,,,,,,,,,,,,,,,,,
8,880.00,Standard Portland pozzolan cement,52.50,220.00,0.00,,0.00,0.00,0.00,0.00,0.00,0.00,0.00,,0.00,0.00,0.00,0.00,0.00,,833.00,Calcareous sand,0.50,Straight Steel Fibers ,468.00,6.00,0.160,,,Straight Steel Fiber ,156.00,13.00,0.16,,,172.00,,67.00,Heat curing,90.00,,,EN 1015-3-1999,,93,100 x 100 x 100,EN 12390-3,,,,,,171.8,,,ASTM C469/C469M-10,45.1,EN 12390-6,23.9,,,,,,100 x 100 x 500,EN 12390-5,,,30.6,,,,,,,,,,,,,,,,,,,,,,
10,880.00,Standard Portland pozzolan cement,52.50,220.00,0.00,,0.00,0.00,0.00,0.00,0.00,0.00,0.00,,0.00,0.00,0.00,0.00,0.00,,833.00,Calcareous sand,0.50,Straight Steel Fibers ,585.00,6.00,0.160,,,Straight Steel Fiber ,195.00,13.00,0.16,,,172.00,,67.00,Heat curing,90.00,,,EN 1015-3-1999,,71,100 x 100 x 100,EN 12390-3,,,,,,198.4,,,ASTM C469/C469M-10,44.6,EN 12390-6,28.6,,,,,,100 x 100 x 500,EN 12390-5,,,36.9,,,,,,,,,,,,,,,,,,,,,,
,880.00,Standard Portland pozzolan cement,52.50,220.00,0.00,,0.00,0.00,0.00,0.00,0.00,0.00,0.00,,0.00,0.00,0.00,0.00,0.00,,833.00,Calcareous sand,0.50,Straight Steel Fibers ,401.00,6.00,0.160,,,Straight Steel Fiber ,80.00,13.00,0.16,,,172.00,,67.00,Standard Curing ,20.00,,,,,,100 x 100 x 100,EN 12390-3,,,,,,135.9,,,,,,,,,,,,,,,,,,,,,,,,,,,,,,,,,,,,,,
,880.00,Standard Portland pozzolan cement,52.50,220.00,0.00,,0.00,0.00,0.00,0.00,0.00,0.00,0.00,,0.00,0.00,0.00,0.00,0.00,,833.00,Calcareous sand,0.50,Straight Steel Fibers ,401.00,6.00,0.160,,,Straight Steel Fiber ,80.00,13.00,0.16,,,172.00,,67.00,Heat curing,90.00,,,,,,100 x 100 x 100,EN 12390-3,,,,,,162.3,,,,38,,,,,,,,100 x 100 x 500,EN 12390-5,,,29,,,,,,,,,,,,,,,,,,,,,,
ref,874.00,CEM I 52.5 N,52.50,46.00,0.00,,0.00,0.00,0.00,0.00,0.00,0.00,0.00,,0.00,0.00,0.00,0.00,1055.00,Dolomite,220.00,Quartz Sand ,1.00,,,,,,,,,,,,,202.4,,27.6,Standard Curing ,20.00,95.00,,EN 1015–3:2000,,280,40 x 40 x 160,EN 1015–11:2019,69.00,,95.00,,,131,,,EN 13412:2007,39.2,,,,,,,,40×40×160,EN 1015–11:2019,,,12.50,,,,EN 1015–7:2000	,2.20,,,,,,,,,,,,,,Croatia,"Synergistic integration of waste fibres and supplementary 
cementitious materials to enhance sustainability of 
ultra-high-performance concrete (UHPC) 

https://doi.org/10.1016/j.cscm.2023.e02772",2023,Ref-106-Research
MK,598.00,CEM I 52.5 N,52.50,0.00,0.00,,276.00,0.00,0.00,0.00,46.00,0.00,0.00,,0.00,0.00,0.00,0.00,1055.00,Dolomite,220.00,Quartz Sand ,1.00,,,,,,,,-,,,,,202.4,,27.6,Standard Curing ,20.00,95.00,,EN 1015–3:2000,,300.00,40 x 40 x 160,EN 1015–11:2019,46,,79,,,97,,,EN 13412:2007,37.60,,,,,,,,40×40×160,EN 1015–11:2019,,,11.30,,,,EN 1015–7:2000	,2.10,,,,,,,,,,,,,,,,,
MK_SF1,598.00,CEM I 52.5 N,52.50,0.00,0.00,,276.00,0.00,0.00,0.00,46.00,0.00,0.00,,0.00,0.00,0.00,0.00,1055.00,Dolomite,220.00,Quartz Sand ,1.00, recycled tyre steel fibres,78.4,15.00,0.180,2000.000,,,-,,,,,202.4,,27.6,Standard Curing ,20.00,95.00,,EN 1015–3:2000,,274.00,40 x 40 x 160,EN 1015–11:2019,53,,89,,,112,,,EN 13412:2007,38.90,,,,,,,,40×40×160,EN 1015–11:2019,,,10.50,,,,EN 1015–7:2000	,1.90,,,,,,,,,,,,,,,,,
MK_SF2,598.00,CEM I 52.5 N,52.50,0.00,0.00,,276.00,0.00,0.00,0.00,46.00,0.00,0.00,,0.00,0.00,0.00,0.00,1055.00,Dolomite,220.00,Quartz Sand ,1.00, recycled tyre steel fibres,117.5,15.00,0.180,2000.000,,,-,,,,,202.4,,27.6,Standard Curing ,20.00,95.00,,EN 1015–3:2000,,280.00,40 x 40 x 160,EN 1015–11:2019,50,,83,,,108,,,EN 13412:2007,38.10,,,,,,,,40×40×160,EN 1015–11:2019,,,11.25,,,,EN 1015–7:2000	,1.60,,,,,,,,,,,,,,,,,
MK_CF1,598.00,CEM I 52.5 N,52.50,0.00,0.00,,276.00,0.00,0.00,0.00,46.00,0.00,0.00,,0.00,0.00,0.00,0.00,1055.00,Dolomite,220.00,Quartz Sand ,1.00,carbon fibres (CF),8.9,1.00,0.0070,4300.00,250.00,,,,,,,202.4,,32.2,Standard Curing ,20.00,95.00,,EN 1015–3:2000,,300.00,40 x 40 x 160,EN 1015–11:2019,40,,84,,,104,,,EN 13412:2007,40.20,,,,,,,,40×40×160,EN 1015–11:2019,,,13.10,,,,EN 1015–7:2000	,2.10,,,,,,,,,,,,,,,,,
MK_CF2,598.00,CEM I 52.5 N,52.50,0.00,0.00,,276.00,0.00,0.00,0.00,46.00,0.00,0.00,,0.00,0.00,0.00,0.00,1055.00,Dolomite,220.00,Quartz Sand ,1.00,carbon fibres (CF),17.8,1.00,0.0070,4300.00,250.00,,,,,,,202.4,,36.8,Standard Curing ,20.00,95.00,,EN 1015–3:2000,,240.00,40 x 40 x 160,EN 1015–11:2019,42,,85,,,102,,,EN 13412:2007,40.90,,,,,,,,40×40×160,EN 1015–11:2019,,,14.50,,,,EN 1015–7:2000	,3.80,,,,,,,,,,,,,,,,,
MK_SF1CF1,598.00,CEM I 52.5 N,52.50,0.00,0.00,,276.00,0.00,0.00,0.00,46.00,0.00,0.00,,0.00,0.00,0.00,0.00,1055.00,Dolomite,220.00,Quartz Sand ,1.00, recycled tyre steel fibres,78.4,15.00,0.180,2000.000,,carbon fibres (CF),8.9,1.00,0.0070,4300.00,250.00,202.4,,33.12,Standard Curing ,20.00,95.00,,EN 1015–3:2000,,300.00,40 x 40 x 160,EN 1015–11:2019,44,,91,,,114,,,EN 13412:2007,40.70,,,,,,,,40×40×160,EN 1015–11:2019,,,13.80,,,,EN 1015–7:2000	,1.50,,,,,,,,,,,,,,,,,
MK_SF2CF1,598.00,CEM I 52.5 N,52.50,0.00,0.00,,276.00,0.00,0.00,0.00,46.00,0.00,0.00,,0.00,0.00,0.00,0.00,1055.00,Dolomite,220.00,Quartz Sand ,1.00, recycled tyre steel fibres,117.5,15.00,0.180,2000.000,,carbon fibres (CF),8.9,1.00,0.0070,4300.00,250.00,202.4,,30.36,Standard Curing ,20.00,95.00,,EN 1015–3:2000,,300.00,40 x 40 x 160,EN 1015–11:2019,45,,89,,,116,,,EN 13412:2007,41.40,,,,,,,,40×40×160,EN 1015–11:2019,,,12.80,,,,EN 1015–7:2000	,1.80,,,,,,,,,,,,,,,,,
UHP-SHCC-Ref,800.00, Portland cement,,200.00,0.00,,0.00,0.00,0.00,0.00,0.00,700.00,0.00,,0.00,0.00,0.00,0.00,0.00,,500.00,Silica Sand ,0.60, PE,19.40,18.00,0.025,3100.000,42.80,,,,,,,300,,10.80,Standard Curing ,20.00,,,,,,70.7 x 70.7 x 70.7,,,,,,,113.00,,,,,,,,12.70,,,,40×40×160,,,,45,,,,,,,,,,,,,,,,,,,China,"Reusing waste glass fines to substitute cement and sand for recycled ultra-high performance strain-hardening cementitious composites (UHP-SHCC)

https://doi.org/10.1016/j.conbuildmat.2024.139186",2024,Ref-107-Research
C–12.5WGF,700.00, Portland cement,,200.00,0.00,,0.00,0.00,100.00,0.00,0.00,700.00,0.00,,0.00,0.00,0.00,0.00,0.00,,500.00,Silica Sand ,0.60, PE,19.40,18.00,0.025,3100.000,42.80,,,,,,,300,,10.80,Standard Curing ,20.00,,,,,,70.7 x 70.7 x 70.7,,,,,,,111.00,,,,,,,,12.00,,,,40×40×160,,,,46,,,,,,,,,,,,,,,,,,,,,,
C–25WGF,600.00, Portland cement,,200.00,0.00,,0.00,0.00,200.00,0.00,0.00,700.00,0.00,,0.00,0.00,0.00,0.00,0.00,,500.00,Silica Sand ,0.60, PE,19.40,18.00,0.025,3100.000,42.80,,,,,,,300,,10.80,Standard Curing ,20.00,,,,,,70.7 x 70.7 x 70.7,,,,,,,110.00,,,,,,,,11.00,,,,40×40×160,,,,42.3,,,,,,,,,,,,,,,,,,,,,,
C–50WGF,400.00, Portland cement,,200.00,0.00,,0.00,0.00,400.00,0.00,0.00,700.00,0.00,,0.00,0.00,0.00,0.00,0.00,,500.00,Silica Sand ,0.60, PE,19.40,18.00,0.025,3100.000,42.80,,,,,,,300,,10.80,Standard Curing ,20.00,,,,,,70.7 x 70.7 x 70.7,,,,,,,106.00,,,,,,,,10.30,,,,40×40×160,,,,38,,,,,,,,,,,,,,,,,,,,,,
C–75WGF,200.00, Portland cement,,200.00,0.00,,0.00,0.00,600.00,0.00,0.00,700.00,0.00,,0.00,0.00,0.00,0.00,0.00,,500.00,Silica Sand ,0.60, PE,19.40,18.00,0.025,3100.000,42.80,,,,,,,300,,10.80,Standard Curing ,20.00,,,,,,70.7 x 70.7 x 70.7,,,,,,,94.00,,,,,,,,9.50,,,,40×40×160,,,,33,,,,,,,,,,,,,,,,,,,,,,
S–25WGF,800.00, Portland cement,,200.00,0.00,,0.00,0.00,125.00,0.00,0.00,700.00,0.00,,0.00,0.00,0.00,0.00,0.00,,375.00,Silica Sand ,0.60, PE,19.40,18.00,0.025,3100.000,42.80,,,`,,,,300,,10.80,Standard Curing ,20.00,,,,,,70.7 x 70.7 x 70.7,,,,,,,113.5,,,,,,,,12.60,,,,40×40×160,,,,47,,,,,,,,,,,,,,,,,,,,,,
S–50WGF,800.00, Portland cement,,200.00,0.00,,0.00,0.00,250.00,0.00,0.00,700.00,0.00,,0.00,0.00,0.00,0.00,0.00,,250.00,Silica Sand ,0.60, PE,19.40,18.00,0.025,3100.000,42.80,,,,,,,300,,10.80,Standard Curing ,20.00,,,,,,70.7 x 70.7 x 70.7,,,,,,,114.5,,,,,,,,14.05,,,,40×40×160,,,,47,,,,,,,,,,,,,,,,,,,,,,
S–75WGF,800.00, Portland cement,,200.00,0.00,,0.00,0.00,375.00,0.00,0.00,700.00,0.00,,0.00,0.00,0.00,0.00,0.00,,125.00,Silica Sand ,0.60, PE,19.40,18.00,0.025,3100.000,42.80,,,,,,,300,,10.80,Standard Curing ,20.00,,,,,,70.7 x 70.7 x 70.7,,,,,,,117,,,,,,,,13.50,,,,40×40×160,,,,47.5,,,,,,,,,,,,,,,,,,,,,,
S–100WGF,800.00, Portland cement,,200.00,0.00,,0.00,0.00,500.00,0.00,0.00,700.00,0.00,,0.00,0.00,0.00,0.00,0.00,,0.00,,0.60, PE,19.40,18.00,0.025,3100.000,42.80,,,,,,,300,,10.80,Standard Curing ,20.00,,,,,,70.7 x 70.7 x 70.7,,,,,,,118,,,,,,,,14.05,,,,40×40×160,,,,48,,,,,,,,,,,,,,,,,,,,,,
C–12.5WGF+50S,700.00, Portland cement,,200.00,0.00,,0.00,0.00,350.00,0.00,0.00,700.00,0.00,,0.00,0.00,0.00,0.00,0.00,,250.00,Silica Sand ,0.60, PE,19.40,18.00,0.025,3100.000,42.80,,,,,,,300,,10.80,Standard Curing ,20.00,,,,,,70.7 x 70.7 x 70.7,,,,,,,119,,,,,,,,13.20,,,,40×40×160,,,,46,,,,,,,,,,,,,,,,,,,,,,
C–25WGF+50S,600.00, Portland cement,,200.00,0.00,,0.00,0.00,450.00,0.00,0.00,700.00,0.00,,0.00,0.00,0.00,0.00,0.00,,250.00,Silica Sand ,0.60, PE,19.40,18.00,0.025,3100.000,42.80,,,,,,,300,,10.80,Standard Curing ,20.00,,,,,,70.7 x 70.7 x 70.7,,,,,,,112,,,,,,,,10.80,,,,40×40×160,,,,42.5,,,,,,,,,,,,,,,,,,,,,,
C–50WGF+50S,400.00, Portland cement,,200.00,0.00,,0.00,0.00,650.00,0.00,0.00,700.00,0.00,,0.00,0.00,0.00,0.00,0.00,,250.00,Silica Sand ,0.60, PE,19.40,18.00,0.025,3100.000,42.80,,,,,,,300,,10.80,Standard Curing ,20.00,,,,,,70.7 x 70.7 x 70.7,,,,,,,97.5,,,,,,,,9.10,,,,40×40×160,,,,38.5,,,,,,,,,,,,,,,,,,,,,,
C–75WGF+50S,200.00, Portland cement,,200.00,0.00,,0.00,0.00,850.00,0.00,0.00,700.00,0.00,,0.00,0.00,0.00,0.00,0.00,,250.00,Silica Sand ,0.60, PE,19.40,18.00,0.025,3100.000,42.80,,,,,,,300,,10.80,Standard Curing ,20.00,,,,,,70.7 x 70.7 x 70.7,,,,,,,83,,,,,,,,9.80,,,,40×40×160,,,,35,,,,,,,,,,,,,,,,,,,,,,
C–12.5WGF+100S,700.00, Portland cement,,200.00,0.00,,0.00,0.00,600.00,0.00,0.00,700.00,0.00,,0.00,0.00,0.00,0.00,0.00,,0.00,,, PE,19.40,18.00,0.025,3100.000,42.80,,,,,,,300,,10.80,Standard Curing ,20.00,,,,,,70.7 x 70.7 x 70.7,,,,,,,119,,,,,,,,15.20,,,,40×40×160,,,,49,,,,,,,,,,,,,,,,,,,,,,
C–25WGF+100S,600.00, Portland cement,,200.00,0.00,,0.00,0.00,700.00,0.00,0.00,700.00,0.00,,0.00,0.00,0.00,0.00,0.00,,0.00,,, PE,19.40,18.00,0.025,3100.000,42.80,,,,,,,300,,10.80,Standard Curing ,20.00,,,,,,70.7 x 70.7 x 70.7,,,,,,,118,,,,,,,,14.60,,,,40×40×160,,,,43,,,,,,,,,,,,,,,,,,,,,,
C–50WGF+100S,400.00, Portland cement,,200.00,0.00,,0.00,0.00,900.00,0.00,0.00,700.00,0.00,,0.00,0.00,0.00,0.00,0.00,,0.00,,, PE,19.40,18.00,0.025,3100.000,42.80,,,,,,,300,,10.80,Standard Curing ,20.00,,,,,,70.7 x 70.7 x 70.7,,,,,,,99,,,,,,,,12.10,,,,40×40×160,,,,39.5,,,,,,,,,,,,,,,,,,,,,,
1,998.00,42.5 grade ordinary Portland cement,42.50,299.40,0.00,,0.00,0.00,0.00,0.00,0.00,0.00,0.00,,0.00,0.00,0.00,0.00,0.00,,1197.60,Quartz sand,,Steel fiber ,156.00,,0.200,,,,,,,,,229.54,"high Range Water Reducer
(HRWR)",19.96,Standard Curing ,,,,,,,100 x 100 x 100,,,,,,,138,,,,,,10.00,,,,,,,,,,,,,,,,,,,,,,,,,,,,,China,"Experimental studies and microstructure analysis for ultra
high-performance reactive powder concrete

https://doi.org/10.1016/j.conbuildmat.2019.116924",2019,Ref-108-Research
2,998.00,42.5 grade ordinary Portland cement,42.50,249.50,0.00,,0.00,0.00,0.00,0.00,0.00,0.00,0.00,,0.00,0.00,0.00,0.00,0.00,,1397.20,Quartz sand,,Steel fiber ,156.00,,0.200,,,,,,,,,249.5,"high Range Water Reducer
(HRWR)",49.9,Standard Curing ,,,,,,,100 x 100 x 100,,,,,,,122,,,,,,9.00,,,,,,,,,,,,,,,,,,,,,,,,,,,,,,,,
3,998.00,42.5 grade ordinary Portland cement,42.50,149.70,89.82,Class F ,0.00,0.00,0.00,0.00,0.00,0.00,0.00,,0.00,0.00,0.00,0.00,0.00,,1756.48,Quartz sand,,Steel fiber ,156.00,,0.200,,,,,,,,,249.5,"high Range Water Reducer
(HRWR)",49.9,Standard Curing ,,,,,,,100 x 100 x 100,,,,,,,105,,,,,,9.00,,,,,,,,,,,,,,,,,,,,,,,,,,,,,,,,
,878.80,,,219.70,0.00,,0.00,0.00,219.70,0.00,0.00,0.00,0.00,,0.00,0.00,0.00,0.00,0.00,,905.16,Locally available sand,0.80,,,,,,,,,,,,,166.971805199561,,9.66678872207982,Standard Curing ,20.00,,,,,,Cube ,,,,,,,230,,,,,,,,7.40,,,,,,,,,,,,,,,,,,,,,,,,,,,USA,"Properties of strain hardening ultra high performance fiber reinforced
concrete (UHP-FRC) under direct tensile loading

https://doi.org/10.1016/j.cemconcomp.2013.12.015",2013,Ref-109-Research
,878.80,,,219.70,0.00,,0.00,0.00,219.70,0.00,0.00,0.00,0.00,,0.00,0.00,0.00,0.00,0.00,,808.50,Locally available sand,0.80,Straight steel fiber,237.275723178323,13.00,0.200,2600.000,,,,,,,,166.971805199561,,9.66678872207982,Standard Curing ,20.00,,,,,,Cube ,,,,,,,250,,,,,,,,18.00,,,,,,,,,,,,,,,,,,,,,,,,,,,,,,
U-S-2,878.80,,,219.70,0.00,,0.00,0.00,219.70,0.00,0.00,0.00,0.00,,0.00,0.00,0.00,0.00,0.00,,808.50,Locally available sand,0.80,Straight steel fiber,156.00,13.00,0.200,2600.000,,,,,,,,166.971805199561,,9.66678872207982,Standard Curing ,20.00,,,,,,,,,,,,,,,,,,,,11.8,15,,56,,,,,,,,,,,,,,,,,,,,,,,,,,,,
U-S-2.5,878.80,,,219.70,0.00,,0.00,0.00,219.70,0.00,0.00,0.00,0.00,,0.00,0.00,0.00,0.00,0.00,,808.50,Locally available sand,0.80,Straight steel fiber,195.00,13.00,0.200,2600.000,,,,,,,,166.971805199561,,9.66678872207982,Standard Curing ,20.00,,,,,,,,,,,,,,,,,,,,12,16.5,,61,,,,,,,,,,,,,,,,,,,,,,,,,,,,
U-S-3,878.80,,,219.70,0.00,,0.00,0.00,219.70,0.00,0.00,0.00,0.00,,0.00,0.00,0.00,0.00,0.00,,808.50,Locally available sand,0.80,Straight steel fiber,234.00,13.00,0.200,2600.000,,,,,,,,166.971805199561,,9.66678872207982,Standard Curing ,20.00,,,,,,,,,,,,,,,,,,,,12.5,17.8,,62,,,,,,,,,,,,,,,,,,,,,,,,,,,,
U-H-1.5,878.80,,,219.70,0.00,,0.00,0.00,219.70,0.00,0.00,0.00,0.00,,0.00,0.00,0.00,0.00,0.00,,808.50,Locally available sand,0.80,Hooked End Steel Fiber ,117.00,30.00,0.38,2900.00,,,,,,,,166.971805199561,,9.66678872207982,Standard Curing ,20.00,,,,,,,,,,,,,,,,,,,,7.3,12.4,,59,,,,,,,,,,,,,,,,,,,,,,,,,,,,
