Repository: Jocund96/Data-to-Design-ML

# Section 4: Boosting Models

Experiments on gradient boosting algorithms (XGBoost, HistGradientBoosting, AdaBoost) for concrete strength prediction on UCI and UHPC datasets.

- **Week 1–4**: UCI dataset baselines, data cleaning, monotonic physical constraints, and sample weighting.
- **Week 5–7**: UHPC dataset preprocessing, feature missingness policies, scikit-learn pipelines, and hyperparameter tuning.
- **Week 8–10**: Group-aware validation (LOPO), quantile regression uncertainty intervals, and SHAP interpretability.

File: S4_Boosting/Week-8-9-10/initial_data_preparation/UHPC_dataset.csv (part 15 of 23)
Mix-ID,Mix Constitutents ,,,,,,,,,,,,,,,,,,,,,,,,,,,,,,,,,,,,,,Curing Regime ,,,,Workability ,,,Mechanical Properties ,,,,,,,,,,,,,,,,,,,,,,,,,,,Durability Properities ,,,,,,,,,,,,,,,Research Paper Details,,,
U-H-2,878.80,,,219.70,0.00,,0.00,0.00,219.70,0.00,0.00,0.00,0.00,,0.00,0.00,0.00,0.00,0.00,,808.50,Locally available sand,0.80,Hooked End Steel Fiber ,156.00,30.00,0.38,2900.00,,,,,,,,166.971805199561,,9.66678872207982,Standard Curing ,20.00,,,,,,,,,,,,,,,,,,,,9.4,14.7,,60,,,,,,,,,,,,,,,,,,,,,,,,,,,,
U-H-3,878.80,,,219.70,0.00,,0.00,0.00,219.70,0.00,0.00,0.00,0.00,,0.00,0.00,0.00,0.00,0.00,,808.50,Locally available sand,0.80,Hooked End Steel Fiber ,234.00,30.00,0.38,2900.00,,,,,,,,166.971805199561,,9.66678872207982,Standard Curing ,20.00,,,,,,,,,,,,,,,,,,,,11.3,17.6,,59,,,,,,,,,,,,,,,,,,,,,,,,,,,,
U-T-1.5,878.80,,,219.70,0.00,,0.00,0.00,219.70,0.00,0.00,0.00,0.00,,0.00,0.00,0.00,0.00,0.00,,808.50,Locally available sand,0.80,Twisted Steel Fiber ,117.00,18.00,0.30,2100.00,,,,,,,,166.971805199561,,9.66678872207982,Standard Curing ,20.00,,,,,,,,,,,,,,,,,,,,8.7,11.7,,57,,,,,,,,,,,,,,,,,,,,,,,,,,,,
U-T-2,878.80,,,219.70,0.00,,0.00,0.00,219.70,0.00,0.00,0.00,0.00,,0.00,0.00,0.00,0.00,0.00,,808.50,Locally available sand,0.80,Twisted Steel Fiber ,156.00,18.00,0.30,2100.00,,,,,,,,166.971805199561,,9.66678872207982,Standard Curing ,20.00,,,,,,,,,,,,,,,,,,,,11.1,14.3,,57,,,,,,,,,,,,,,,,,,,,,,,,,,,,
U-T-3,878.80,,,219.70,0.00,,0.00,0.00,219.70,0.00,0.00,0.00,0.00,,0.00,0.00,0.00,0.00,0.00,,808.50,Locally available sand,0.80,Twisted Steel Fiber ,234.00,18.00,0.30,2100.00,,,,,,,,166.971805199561,,9.66678872207982,Standard Curing ,20.00,,,,,,,,,,,,,,,,,,,,13.3,19.6,,59,,,,,,,,,,,,,,,,,,,,,,,,,,,,
M1,500.00,"Portland cement (PC)  with 28 days of compressive strength of
68.9 Mpa",,0.00,250.00,Class F ,0.00,0.00,0.00,0.00,0.00,250.00,0.00,,0.00,0.00,0.00,0.00,0.00,,1200.00,quartz sand,3.00,,,,,,,,,,,,,150,superplasticizer with the water reducing,17,Standard Curing ,20.00,,,,,,40 x 40 x 80,GB177-85,,,,,,120,,,,,,,,,,,,40 x 40 x 160 ,GB177-85,,,15.5,,,,,,,,,,,,,,,,,,,China,"Preparation of C200 green reactive powder concrete
and its static–dynamic behaviors

https://doi.org/10.1016/j.cemconcomp.2008.06.008",2008,Ref-110-Research
M2,500.00,"Portland cement (PC)  with 28 days of compressive strength of
68.9 Mpa",,100.00,0.00,,0.00,0.00,0.00,0.00,0.00,400.00,0.00,,0.00,0.00,0.00,0.00,0.00,,1200.00,quartz sand,3.00,,,,,,,,,,,,,150,superplasticizer with the water reducing,17,Standard Curing ,20.00,,,,,,40 x 40 x 80 ,GB177-85,,,,,,132,,,,,,,,,,,,40 x 40 x 160 ,GB177-85,,,17,,,,,,,,,,,,,,,,,,,,,,
M3,400.00,"Portland cement (PC)  with 28 days of compressive strength of
68.9 Mpa",,100.00,250.00,Class F ,0.00,0.00,0.00,0.00,0.00,250.00,0.00,,0.00,0.00,0.00,0.00,0.00,,1200.00,quartz sand,3.00,,,,,,,,,,,,,150,superplasticizer with the water reducing,17,Standard Curing ,20.00,,,,,,40 x 40 x 80 ,GB177-85,,,,,,144,,,,,,,,,,,,40 x 40 x 160 ,GB177-85,,,17.5,,,,,,,,,,,,,,,,,,,,,,
M1,500.00,"Portland cement (PC)  with 28 days of compressive strength of
68.9 Mpa",,0.00,250.00,Class F ,0.00,0.00,0.00,0.00,0.00,250.00,0.00,,0.00,0.00,0.00,0.00,0.00,,1200.00,quartz sand,3.00,,,,,,,,,,,,,150,superplasticizer with the water reducing,17,Steam curing,90.00,,,,,,40 x 40 x 80,GB177-85,,,,,,135,,,,,,,,,,,,40 x 40 x 160 ,GB177-85,,,15.5,,,,,,,,,,,,,,,,,,,,,,
M2,500.00,"Portland cement (PC)  with 28 days of compressive strength of
68.9 Mpa",,100.00,0.00,,0.00,0.00,0.00,0.00,0.00,400.00,0.00,,0.00,0.00,0.00,0.00,0.00,,1200.00,quartz sand,3.00,,,,,,,,,,,,,150,superplasticizer with the water reducing,17,Steam curing,90.00,,,,,,40 x 40 x 80,GB177-85,,,,,,140,,,,,,,,,,,,40 x 40 x 160 ,GB177-85,,,17.5,,,,,,,,,,,,,,,,,,,,,,
M3,400.00,"Portland cement (PC)  with 28 days of compressive strength of
68.9 Mpa",,100.00,250.00,Class F ,0.00,0.00,0.00,0.00,0.00,250.00,0.00,,0.00,0.00,0.00,0.00,0.00,,1200.00,quartz sand,3.00,,,,,,,,,,,,,150,superplasticizer with the water reducing,17,Steam curing,90.00,,,,,,40 x 40 x 80,GB177-85,,,,,,158,,,,,,,,,,,,40 x 40 x 160 ,GB177-85,,,18.5,,,,,,,,,,,,,,,,,,,,,,
M1,500.00,"Portland cement (PC)  with 28 days of compressive strength of
68.9 Mpa",,0.00,250.00,Class F ,0.00,0.00,0.00,0.00,0.00,250.00,0.00,,0.00,0.00,0.00,0.00,0.00,,1200.00,quartz sand,3.00,,,,,,,,,,,,,150,superplasticizer with the water reducing,17,Autoclave Curing,200.00,, 1.7 MPa for 8hrs,,,,40 x 40 x 80,GB177-85,,,,,,149,,,,,,,,,,,,40 x 40 x 160 ,GB177-85,,,17.5,,,,,,,,,,,,,,,,,,,,,,
M2,500.00,"Portland cement (PC)  with 28 days of compressive strength of
68.9 Mpa",,100.00,0.00,,0.00,0.00,0.00,0.00,0.00,400.00,0.00,,0.00,0.00,0.00,0.00,0.00,,1200.00,quartz sand,3.00,,,,,,,,,,,,,150,superplasticizer with the water reducing,17,Autoclave Curing,200.00,, 1.7 MPa for 8hrs,,,,40 x 40 x 80,GB177-85,,,,,,158,,,,,,,,,,,,40 x 40 x 160 ,GB177-85,,,19,,,,,,,,,,,,,,,,,,,,,,
M3,400.00,"Portland cement (PC)  with 28 days of compressive strength of
68.9 Mpa",,100.00,250.00,Class F ,0.00,0.00,0.00,0.00,0.00,250.00,0.00,,0.00,0.00,0.00,0.00,0.00,,1200.00,quartz sand,3.00,,,,,,,,,,,,,150,superplasticizer with the water reducing,17,Autoclave Curing,200.00,, 1.7 MPa for 8hrs,,,,40 x 40 x 80,GB177-85,,,,,,161,,,,,,,,,,,,40 x 40 x 160 ,GB177-85,,,22.5,,,,,,,,,,,,,,,,,,,,,,
M3,400.00,"Portland cement (PC)  with 28 days of compressive strength of
68.9 Mpa",,100.00,250.00,Class F ,0.00,0.00,0.00,0.00,0.00,250.00,0.00,,0.00,0.00,0.00,0.00,0.00,,1200.00,quartz sand,3.00,Steel fiber ,312.00,13.00,0.175,2000.000,,,,,,,,150,superplasticizer with the water reducing,17,Standard Curing ,20.00,,,,,,40 x 40 x 80,GB177-85,,,,,,160,,,,,,,,,,,,40 x 40 x 160 ,GB177-85,,,35.00,,,,,,,,,,,,,,,,,,,,,,
M3,400.00,"Portland cement (PC)  with 28 days of compressive strength of
68.9 Mpa",,100.00,250.00,Class F ,0.00,0.00,0.00,0.00,0.00,250.00,0.00,,0.00,0.00,0.00,0.00,0.00,,1200.00,quartz sand,3.00,Steel fiber ,468.00,13.00,0.175,2000.000,,,,,,,,150,superplasticizer with the water reducing,17,Standard Curing ,20.00,,,,,,40 x 40 x 80,GB177-85,,,,,,175,,,,,,,,,,,,40 x 40 x 160 ,GB177-85,,,37.50,,,,,,,,,,,,,,,,,,,,,,
M3,400.00,"Portland cement (PC)  with 28 days of compressive strength of
68.9 Mpa",,100.00,250.00,Class F ,0.00,0.00,0.00,0.00,0.00,250.00,0.00,,0.00,0.00,0.00,0.00,0.00,,1200.00,quartz sand,3.00,Steel fiber ,624.00,13.00,0.175,2000.000,,,,,,,,150,superplasticizer with the water reducing,17,Standard Curing ,20.00,,,,,,40 x 40 x 80,GB177-85,,,,,,184,,,,,,,,,,,,40 x 40 x 160 ,GB177-85,,,46.00,,,,,,,,,,,,,,,,,,,,,,
M3,400.00,"Portland cement (PC)  with 28 days of compressive strength of
68.9 Mpa",,100.00,250.00,Class F ,0.00,0.00,0.00,0.00,0.00,250.00,0.00,,0.00,0.00,0.00,0.00,0.00,,1200.00,quartz sand,3.00,Steel fiber ,312.00,13.00,0.175,2000.000,,,,,,,,150,superplasticizer with the water reducing,17,Steam curing,90.00,,,,,,40 x 40 x 80,GB177-85,,,,,,185,,,,,,,,,,,,40 x 40 x 160 ,GB177-85,,,39.50,,,,,,,,,,,,,,,,,,,,,,
M3,400.00,"Portland cement (PC)  with 28 days of compressive strength of
68.9 Mpa",,100.00,250.00,Class F ,0.00,0.00,0.00,0.00,0.00,250.00,0.00,,0.00,0.00,0.00,0.00,0.00,,1200.00,quartz sand,3.00,Steel fiber ,468.00,13.00,0.175,2000.000,,,,,,,,150,superplasticizer with the water reducing,17,Steam curing,90.00,,,,,,40 x 40 x 80,GB177-85,,,,,,196,,,,,,,,,,,,40 x 40 x 160 ,GB177-85,,,48.00,,,,,,,,,,,,,,,,,,,,,,
M3,400.00,"Portland cement (PC)  with 28 days of compressive strength of
68.9 Mpa",,100.00,250.00,Class F ,0.00,0.00,0.00,0.00,0.00,250.00,0.00,,0.00,0.00,0.00,0.00,0.00,,1200.00,quartz sand,3.00,Steel fiber ,624.00,13.00,0.175,2000.000,,,,,,,,150,superplasticizer with the water reducing,17,Steam curing,90.00,,,,,,40 x 40 x 80,GB177-85,,,,,,215,,,,,,,,,,,,40 x 40 x 160 ,GB177-85,,,56.00,,,,,,,,,,,,,,,,,,,,,,
M3,400.00,"Portland cement (PC)  with 28 days of compressive strength of
68.9 Mpa",,100.00,250.00,Class F ,0.00,0.00,0.00,0.00,0.00,250.00,0.00,,0.00,0.00,0.00,0.00,0.00,,1200.00,quartz sand,3.00,Steel fiber ,312.00,13.00,0.175,2000.000,,,,,,,,150,superplasticizer with the water reducing,17,Autoclave Curing,200.00,, 1.7 MPa for 8hrs,,,,40 x 40 x 80,GB177-85,,,,,,198,,,,,,,,,,,,40 x 40 x 160 ,GB177-85,,,44.00,,,,,,,,,,,,,,,,,,,,,,
M3,400.00,"Portland cement (PC)  with 28 days of compressive strength of
68.9 Mpa",,100.00,250.00,Class F ,0.00,0.00,0.00,0.00,0.00,250.00,0.00,,0.00,0.00,0.00,0.00,0.00,,1200.00,quartz sand,3.00,Steel fiber ,468.00,13.00,0.175,2000.000,,,,,,,,150,superplasticizer with the water reducing,17,Autoclave Curing,200.00,, 1.7 MPa for 8hrs,,,,40 x 40 x 80,GB177-85,,,,,,217,,,,,,,,,,,,40 x 40 x 160 ,GB177-85,,,54.00,,,,,,,,,,,,,,,,,,,,,,
M3,400.00,"Portland cement (PC)  with 28 days of compressive strength of
68.9 Mpa",,100.00,250.00,Class F ,0.00,0.00,0.00,0.00,0.00,250.00,0.00,,0.00,0.00,0.00,0.00,0.00,,1200.00,quartz sand,3.00,Steel fiber ,624.00,13.00,0.175,2000.000,,,,,,,,150,superplasticizer with the water reducing,17,Autoclave Curing,200.00,, 1.7 MPa for 8hrs,,,,40 x 40 x 80,GB177-85,,,,,,225,,,,,,,,,,,,40 x 40 x 160 ,GB177-85,,,64.00,,,,,,,,,,,,,,,,,,,,,,
UHPC,833.00,Cement PC Type I,,208.25,0.00,,0.00,0.00,208.25,0.00,0.00,0.00,0.00,,0.00,0.00,0.00,0.00,0.00,,1149.54,Locally available sand,0.80,,,,,,,,,,,,,183.26,"polycarboxylate
ether",4.50,Standard Curing ,20.00,,,,,,100 x 100 x 100,,,,,,,192,,,,,,,,7.5,,,,,,,,8,,,,,,,,,,,,,,,,,,,USA ,"Strain-hardening UHP-FRC with low fiber contents

https://link.springer.com/article/10.1617/s11527-010-9650-4",2010,Ref-111-Research
UHP-FRC,833.00,Cement PC Type I,,208.25,0.00,,0.00,0.00,208.25,0.00,0.00,0.00,0.00,,0.00,0.00,0.00,0.00,0.00,,1074.57,Locally available sand,0.80,Straight Seel fiber ,195.00,13.00,0.200,2600.000,,,,,,,,183.26,"polycarboxylate
ether",4.50,Standard Curing ,20.00,,,,,,100 x 100 x 100,,,,,,,201,,,,,,,,14,,,,,,,,30,,,,,,,,,,,,,,,,,,,,,,
UHP-FRC-S-1.5,833.00,Cement PC Type I,,208.25,0.00,,0.00,0.00,208.25,0.00,0.00,0.00,0.00,,0.00,0.00,0.00,0.00,0.00,,1074.57,Locally available sand,0.80,Straight Seel fiber ,117.00,13.00,0.200,2600.000,,,,,,,,183.26,"polycarboxylate
ether",4.50,Standard Curing ,20.00,,,,,,,,,,,,,,,,,,,,6.5,8.3,,60.5,0.17,,,,,,,,,,,,,,,,,,,,,,,,,,,
UHP-FRC-S-2.0?,833.00,Cement PC Type I,,208.25,0.00,,0.00,0.00,208.25,0.00,0.00,0.00,0.00,,0.00,0.00,0.00,0.00,0.00,,1074.57,Locally available sand,0.80,Straight Seel fiber ,156.00,13.00,0.200,2600.000,,,,,,,,183.26,"polycarboxylate
ether",4.50,Standard Curing ,20.00,,,,,,,,,,,,,,,,,,,,7.3,11.3,,61.1,0.2,,,,,,,,,,,,,,,,,,,,,,,,,,,
UHP-FRC-S-2.5,833.00,Cement PC Type I,,208.25,0.00,,0.00,0.00,208.25,0.00,0.00,0.00,0.00,,0.00,0.00,0.00,0.00,0.00,,1074.57,Locally available sand,0.80,Straight Seel fiber ,195.00,13.00,0.200,2600.000,,,,,,,,183.26,"polycarboxylate
ether",4.50,Standard Curing ,20.00,,,,,,,,,,,,,,,,,,,,7.4,14.2,,64.5,0.24,,,,,,,,,,,,,,,,,,,,,,,,,,,
UHP-FRC-H-1.0,833.00,Cement PC Type I,,208.25,0.00,,0.00,0.00,208.25,0.00,0.00,0.00,0.00,,0.00,0.00,0.00,0.00,0.00,,1074.57,Locally available sand,0.80,Hooked End Steel Fiber ,78.00,30.00,0.380,2900.000,,,,,,,,183.26,"polycarboxylate
ether",4.50,Standard Curing ,20.00,,,,,,,,,,,,,,,,,,,,5.1,9.4,,59.6,0.47,,,,,,,,,,,,,,,,,,,,,,,,,,,
UHP-FRC-H-1.5?,833.00,Cement PC Type I,,208.25,0.00,,0.00,0.00,208.25,0.00,0.00,0.00,0.00,,0.00,0.00,0.00,0.00,0.00,,1074.57,Locally available sand,0.80,Hooked End Steel Fiber ,117.00,30.00,0.380,2900.000,,,,,,,,183.26,"polycarboxylate
ether",4.50,Standard Curing ,20.00,,,,,,,,,,,,,,,,,,,,5.7,11.7,,57.5,0.47,,,,,,,,,,,,,,,,,,,,,,,,,,,
UHP-FRC-H-2.0,833.00,Cement PC Type I,,208.25,0.00,,0.00,0.00,208.25,0.00,0.00,0.00,0.00,,0.00,0.00,0.00,0.00,0.00,,1074.57,Locally available sand,0.80,Hooked End Steel Fiber ,156.00,30.00,0.380,2900.000,,,,,,,,183.26,"polycarboxylate
ether",4.50,Standard Curing ,20.00,,,,,,,,,,,,,,,,,,,,6.3,14,,56,0.45,,,,,,,,,,,,,,,,,,,,,,,,,,,
UHP-FRC-T?-1.0,833.00,Cement PC Type I,,208.25,0.00,,0.00,0.00,208.25,0.00,0.00,0.00,0.00,,0.00,0.00,0.00,0.00,0.00,,1074.57,Locally available sand,0.80,Twisted Steel Fiber ,78.00,30.00,0.300,2100,,,,,,,,183.26,"polycarboxylate
ether",4.50,Standard Curing ,20.00,,,,,,,,,,,,,,,,,,,,5.6,8,,58.6,0.33,,,,,,,,,,,,,,,,,,,,,,,,,,,
UHP-FRC-T?-1.5?,833.00,Cement PC Type I,,208.25,0.00,,0.00,0.00,208.25,0.00,0.00,0.00,0.00,,0.00,0.00,0.00,0.00,0.00,,1074.57,Locally available sand,0.80,Twisted Steel Fiber ,117.00,30.00,0.300,2100.000,,,,,,,,183.26,"polycarboxylate
ether",4.50,Standard Curing ,20.00,,,,,,,,,,,,,,,,,,,,5.8,11.6,,54.9,0.47,,,,,,,,,,,,,,,,,,,,,,,,,,,
UHP-FRC-T?-2.0,833.00,Cement PC Type I,,208.25,0.00,,0.00,0.00,208.25,0.00,0.00,0.00,0.00,,0.00,0.00,0.00,0.00,0.00,,1074.57,Locally available sand,0.80,Twisted Steel Fiber ,156.00,30.00,0.300,2100,,,,,,,,183.26,"polycarboxylate
ether",4.50,Standard Curing ,20.00,,,,,,,,,,,,,,,,,,,,6.1,14.9,,53.3,0.61,,,,,,,,,,,,,,,,,,,,,,,,,,,
UHP-FRC-T?-1.5,833.00,Cement PC Type I,,208.25,0.00,,0.00,0.00,208.25,0.00,0.00,0.00,0.00,,0.00,0.00,0.00,0.00,0.00,,1074.57,Locally available sand,0.80,Twisted Steel Fiber ,117.00,30.00,0.300,2100.000,,,,,,,,183.26,"polycarboxylate
ether",4.50,Standard Curing ,20.00,,,,,,,,,,,,,,,,,,,,6.8,13.3,,60.7,0.6,,,,,,,,,,,,,,,,,,,,,,,,,,,
LS10SS00,905.00,,,226.25,0.00,,0.00,0.00,271.50,0.00,0.00,0.00,0.00,,0.00,0.00,0.00,0.00,0.00,,995.50,Silica sand,0.50,,,,,,,,,,,,,181,,45.25,Hot Water Curing,90.00,,,,,,,,,,,,,,,,,,,,,,,,,100 x 100 x 400,ASTM standards C1018-97 and C 1609/C 1609M-05,16.12,22.45,,20.68,21.05,,,,,,,,,,,,,,,,,Korea,"Comparative flexural behavior of Hybrid Ultra High Performance Fiber
Reinforced Concrete with different macro fibers

https://doi.org/10.1016/j.conbuildmat.2011.04.051",2011,Ref-112-Research
LS10SS05,905.00,,,226.25,0.00,,0.00,0.00,271.50,0.00,0.00,0.00,0.00,,0.00,0.00,0.00,0.00,0.00,,995.50,Silica sand,0.50,Straight Seel fiber ,39.00,30.00,0.300,2580.000,200.00,,,,,,,181,,45.25,Hot Water Curing,90.00,,,,,,,,,,,,,,,,,,,,,,,,,100 x 100 x 400,ASTM standards C1018-97 and C 1609/C 1609M-05,14.31,33.8,,27.65,31.62,,,,,,,,,,,,,,,,,,,,
LS10SS10,905.00,,,226.25,0.00,,0.00,0.00,271.50,0.00,0.00,0.00,0.00,,0.00,0.00,0.00,0.00,0.00,,995.50,Silica sand,0.50,Straight Seel fiber ,78.00,30.00,0.300,2580.000,200.00,,,,,,,181,,45.25,Hot Water Curing,90.00,,,,,,,,,,,,,,,,,,,,,,,,,100 x 100 x 400,ASTM standards C1018-97 and C 1609/C 1609M-05,14.68,37.51,,28.64,36.02,,,,,,,,,,,,,,,,,,,,
LS10SS15,905.00,,,226.25,0.00,,0.00,0.00,271.50,0.00,0.00,0.00,0.00,,0.00,0.00,0.00,0.00,0.00,,995.50,Silica sand,0.50,Straight Seel fiber ,117.00,30.00,0.300,2580.000,200.00,,,,,,,181,,45.25,Hot Water Curing,90.00,,,,,,,,,,,,,,,,,,,,,,,,,100 x 100 x 400,ASTM standards C1018-97 and C 1609/C 1609M-05,13.53,39.95,,30.12,37.12,,,,,,,,,,,,,,,,,,,,
HA10SS00,905.00,,,226.25,0.00,,0.00,0.00,271.50,0.00,0.00,0.00,0.00,,0.00,0.00,0.00,0.00,0.00,,995.50,Silica sand,0.50,,,,,,,,,,,,,181,,45.25,Hot Water Curing,90.00,,,,,,,,,,,,,,,,,,,,,,,,,100 x 100 x 400,ASTM standards C1018-97 and C 1609/C 1609M-05,16.67,26.9,,23.23,23.8,,,,,,,,,,,,,,,,,,,,
HA10SS05,905.00,,,226.25,0.00,,0.00,0.00,271.50,0.00,0.00,0.00,0.00,,0.00,0.00,0.00,0.00,0.00,,995.50,Silica sand,0.50,Hooked End Steel Fiber ,39.00,30.00,0.375,2311.000,200.00,,,,,,,181,,45.25,Hot Water Curing,90.00,,,,,,,,,,,,,,,,,,,,,,,,,100 x 100 x 400,ASTM standards C1018-97 and C 1609/C 1609M-05,17.35,31.21,,25.5,26.7,,,,,,,,,,,,,,,,,,,,
HA10SS10,905.00,,,226.25,0.00,,0.00,0.00,271.50,0.00,0.00,0.00,0.00,,0.00,0.00,0.00,0.00,0.00,,995.50,Silica sand,0.50,Hooked End Steel Fiber ,78.00,30.00,0.375,2311.000,200.00,,,,,,,181,,45.25,Hot Water Curing,90.00,,,,,,,,,,,,,,,,,,,,,,,,,100 x 100 x 400,ASTM standards C1018-97 and C 1609/C 1609M-05,16.66,38.26,,29.51,34.49,,,,,,,,,,,,,,,,,,,,
HA10SS15,905.00,,,226.25,0.00,,0.00,0.00,271.50,0.00,0.00,0.00,0.00,,0.00,0.00,0.00,0.00,0.00,,995.50,Silica sand,0.50,Hooked End Steel Fiber ,117.00,30.00,0.375,2311.000,200.00,,,,,,,181,,45.25,Hot Water Curing,90.00,,,,,,,,,,,,,,,,,,,,,,,,,100 x 100 x 400,ASTM standards C1018-97 and C 1609/C 1609M-05,17.33,34.35,,28.13,29.53,,,,,,,,,,,,,,,,,,,,
HB10SS00,905.00,,,226.25,0.00,,0.00,0.00,271.50,0.00,0.00,0.00,0.00,,0.00,0.00,0.00,0.00,0.00,,995.50,Silica sand,0.50,,,,,,,,,,,,,181,,45.25,Hot Water Curing,90.00,,,,,,,,,,,,,,,,,,,,,,,,,100 x 100 x 400,ASTM standards C1018-97 and C 1609/C 1609M-05,14.63,24.36,,18.83,21.47,,,,,,,,,,,,,,,,,,,,
HB10SS05,905.00,,,226.25,0.00,,0.00,0.00,271.50,0.00,0.00,0.00,0.00,,0.00,0.00,0.00,0.00,0.00,,995.50,Silica sand,0.50,Hooked End Steel Fiber ,39.00,62.00,0.775,1891.000,200.00,,,,,,,181,,45.25,Hot Water Curing,90.00,,,,,,,,,,,,,,,,,,,,,,,,,100 x 100 x 400,ASTM standards C1018-97 and C 1609/C 1609M-05,16.09,29.36,,22.96,27.84,,,,,,,,,,,,,,,,,,,,
HB10SS10,905.00,,,226.25,0.00,,0.00,0.00,271.50,0.00,0.00,0.00,0.00,,0.00,0.00,0.00,0.00,0.00,,995.50,Silica sand,0.50,Hooked End Steel Fiber ,78.00,62.00,0.775,1891.000,200.00,,,,,,,181,,45.25,Hot Water Curing,90.00,,,,,,,,,,,,,,,,,,,,,,,,,100 x 100 x 400,ASTM standards C1018-97 and C 1609/C 1609M-05,14.78,35.53,,25.14,34.36,,,,,,,,,,,,,,,,,,,,
HB10SS15,905.00,,,226.25,0.00,,0.00,0.00,271.50,0.00,0.00,0.00,0.00,,0.00,0.00,0.00,0.00,0.00,,995.50,Silica sand,0.50,Hooked End Steel Fiber ,117.00,62.00,0.775,1891.000,200.00,,,,,,,181,,45.25,Hot Water Curing,90.00,,,,,,,,,,,,,,,,,,,,,,,,,100 x 100 x 400,ASTM standards C1018-97 and C 1609/C 1609M-05,16.79,47.25,,31.55,46.11,,,,,,,,,,,,,,,,,,,,
T10SS00,905.00,,,226.25,0.00,,0.00,0.00,271.50,0.00,0.00,0.00,0.00,,0.00,0.00,0.00,0.00,0.00,,995.50,Silica sand,0.50,,,,,,,,,,,,,181,,45.25,Hot Water Curing,90.00,,,,,,,,,,,,,,,,,,,,,,,,,100 x 100 x 400,ASTM standards C1018-97 and C 1609/C 1609M-05,13.18,28.34,,21.97,16.72,,,,,,,,,,,,,,,,,,,,
T10SS05,905.00,,,226.25,0.00,,0.00,0.00,271.50,0.00,0.00,0.00,0.00,,0.00,0.00,0.00,0.00,0.00,,995.50,Silica sand,0.50,Twisted Steel Fiber ,39.00,30.00,0.300,2428.000,200.00,,,,,,,181,,45.25,Hot Water Curing,90.00,,,,,,,,,,,,,,,,,,,,,,,,,100 x 100 x 400,ASTM standards C1018-97 and C 1609/C 1609M-05,13.78,32.75,,26.97,24.68,,,,,,,,,,,,,,,,,,,,
T10SS10,905.00,,,226.25,0.00,,0.00,0.00,271.50,0.00,0.00,0.00,0.00,,0.00,0.00,0.00,0.00,0.00,,995.50,Silica sand,0.50,Twisted Steel Fiber ,78.00,30.00,0.300,2428.000,200.00,,,,,,,181,,45.25,Hot Water Curing,90.00,,,,,,,,,,,,,,,,,,,,,,,,,100 x 100 x 400,ASTM standards C1018-97 and C 1609/C 1609M-05,14.25,41.2,,30.3,34.13,,,,,,,,,,,,,,,,,,,,
T10SS15,905.00,,,226.25,0.00,,0.00,0.00,271.50,0.00,0.00,0.00,0.00,,0.00,0.00,0.00,0.00,0.00,,995.50,Silica sand,0.50,Twisted Steel Fiber ,117.00,30.00,0.300,2428.000,200.00,,,,,,,181,,45.25,Hot Water Curing,90.00,,,,,,,,,,,,,,,,,,,,,,,,,100 x 100 x 400,ASTM standards C1018-97 and C 1609/C 1609M-05,14.59,47.22,,32.23,40.97,,,,,,,,,,,,,,,,,,,,
SS10,905.00,,,226.25,0.00,,0.00,0.00,271.50,0.00,0.00,0.00,0.00,,0.00,0.00,0.00,0.00,0.00,,995.50,Silica sand,0.50,Straight Seel fiber ,78.00,13.00,0.200,2788.000,200.00,,,,,,,181,,45.25,Hot Water Curing,90.00,,,,,,,,,,,,,,,,,,,,,,,,,100 x 100 x 400,ASTM standards C1018-97 and C 1609/C 1609M-05,7.83,20.25,,18.63,14.63,,,,,,,,,,,,,,,,,,,,
SS20,905.00,,,226.25,0.00,,0.00,0.00,271.50,0.00,0.00,0.00,0.00,,0.00,0.00,0.00,0.00,0.00,,995.50,Silica sand,1.50,Straight Seel fiber ,156.00,13.00,0.200,2788.000,200.00,,,,,,,181,,45.25,Hot Water Curing,90.00,,,,,,,,,,,,,,,,,,,,,,,,,100 x 100 x 400,ASTM standards C1018-97 and C 1609/C 1609M-05,15.64,37.11,,32.68,26.38,,,,,,,,,,,,,,,,,,,,
R1,788.00,Portland Cement of Grade 53,53.00,197.00,0.00,,0.00,315.00,0.00,0.00,0.00,0.00,0.00,,0.00,0.00,0.00,0.00,0.00,,866.80,Locally available sand,2.36,Steel fiber ,195.00,13.00,0.160,,,,,,,,,173,Poly-Acrylic Ester based type SP,14.77,hot air curing,200.00,,,,,,100 x 100 x 100,ASTM C109,,,152.67,168.5,176.4,180.28,,,,40.00,BS 1881: 1983,23.80,,,,,,70 x 70 x 350 ,ASTM 1609,,,44.00,35.33,25.77,70.70,,,,,,,,,,,,,,,,India,"Mechanical Properties of Ultra High 
Performance Concrete 

https://www.researchgate.net/publication/305770268_Mechanical_Properties_of_Ultra_High_Performance_Concrete",2012,Ref-113-Research
R2,788.00,Portland Cement of Grade 53,53.00,197.00,0.00,,0.00,315.00,0.00,0.00,0.00,0.00,0.00,,0.00,0.00,0.00,0.00,0.00,,866.80,Locally available sand,2.36,Steel fiber ,156.00,13.00,0.160,,,,,,,,,173,Poly-Acrylic Ester based type SP,14.77,hot air curing,200.00,,,,,,100 x 100 x 100,ASTM C109,,,147.2,162.3,167.3,170.29,,,,39.00,BS 1881: 1983,22.60,,,,,,70 x 70 x 350 ,ASTM 1609,,,42.00,33.66,23.49,66.18,,,,,ASTM C 642-06,1.38,,,,,,ASTM C 1202 - 12,176.00,,,,,,
R3,788.00,Portland Cement of Grade 53,53.00,197.00,0.00,,0.00,315.00,0.00,0.00,0.00,0.00,0.00,,0.00,0.00,0.00,0.00,0.00,,866.80,Locally available sand,2.36,Steel fiber ,195.00,6.00,0.160,,,,,,,,,173,Poly-Acrylic Ester based type SP,14.77,hot air curing,200.00,,,,,,100 x 100 x 100,ASTM C109,,,149.5,167.2,172,178.7083,,,,44.00,BS 1881: 1983,20.20,,,,,,70 x 70 x 350 ,ASTM 1609,,,34.70,30.12,19.33,55.97,,,,,,,,,,,,,,,,,,,
R4,788.00,Portland Cement of Grade 53,53.00,197.00,0.00,,0.00,315.00,0.00,0.00,0.00,0.00,0.00,,0.00,0.00,0.00,0.00,0.00,,866.80,Locally available sand,2.36,Steel fiber ,156.00,6.00,0.160,,,,,,,,,173,Poly-Acrylic Ester based type SP,14.77,hot air curing,200.00,,,,,,100 x 100 x 100,ASTM C109,,,129.8,149.7,156,164,,,,40.00,BS 1881: 1983,18.00,,,,,,70 x 70 x 350 ,ASTM 1609,,,32.00,27.55,18.42,52.70,,,,,,,,,,,,,,,,,,,
R5,788.00,Portland Cement of Grade 53,53.00,197.00,0.00,,0.00,315.00,0.00,0.00,0.00,0.00,0.00,,0.00,0.00,0.00,0.00,0.00,,866.80,Locally available sand,2.36,,,,,,,,,,,,,173,Poly-Acrylic Ester based type SP,14.77,hot air curing,200.00,,,,,,100 x 100 x 100,ASTM C109,,,104,123,126,132,,,,32.00,BS 1881: 1983,11.30,,,,,,70 x 70 x 350 ,ASTM 1609,,,16.00,,,,,,,,ASTM C 642-06,2.64,,,,,,ASTM C 1202 - 12,523.00,,,,,,
 UHPC,795.40,CEM I 52.5 R HS-NA,52.50,168.60,0.00,,0.00,198.40,0.00,0.00,0.00,0.00,0.00,,0.00,0.00,0.00,0.00,0.00,,971.00,Quartz sand,0.50,,,,,,,,,,,,,187.98,Superplasticizer Sika Viscorete 2810,24.1,Heat treated ,90.00,,,,,,Cylinder 150 x 300,DIN EN 12390–3:2009–07,,,,,,216.66,,,DIN 1048-5:1991-06,53.31,,,,,,,,,,,,,,,,,,,,,,,,,,,,,,,Vietnam,"Influence of steel fiber content and aspect ratio on the uniaxial tensile
and compressive behavior of ultra high performance concrete

https://doi.org/10.1016/j.conbuildmat.2017.07.130",2017,Ref-114-Research
UHPFRC 1.5%,783.47,CEM I 52.5 R HS-NA,52.50,166.07,0.00,,0.00,195.42,0.00,0.00,0.00,0.00,0.00,,0.00,0.00,0.00,0.00,0.00,,956.44,Quartz sand,0.50,Straight Steel fiber ,117.78,13.00,0.175,2500.000,200.00,,,,,,,185.16,Superplasticizer Sika Viscorete 2810,23.74,Heat treated ,90.00,,,,,,Cylinder 150 x 300,DIN EN 12390–3:2009–07,,,,,,211.69,,,DIN 1048-5:1991-06,53.05,Leutbecher  Thesis ,,,12.33,,,,,,,,,,,,,,,,,,,,,,,,,,,,,,
UHPFRC 3%,771.53,CEM I 52.5 R HS-NA,52.50,163.54,0.00,,0.00,192.45,0.00,0.00,0.00,0.00,0.00,,0.00,0.00,0.00,0.00,0.00,,941.86,Quartz sand,0.50,Straight Steel fiber ,235.61,13.00,0.175,2500.000,200.00,,,,,,,182.34,Superplasticizer Sika Viscorete 2810,23.38,Heat treated ,90.00,,,,,,Cylinder 150 x 300,DIN EN 12390–3:2009–07,,,,,,205.19,,,DIN 1048-5:1991-06,53.44,Leutbecher  Thesis ,,,12.01,,,,,,,,,,,,,,,,,,,,,,,,,,,,,,
UHPFRC 1.5%,783.47,CEM I 52.5 R HS-NA,52.50,166.07,0.00,,0.00,195.42,0.00,0.00,0.00,0.00,0.00,,0.00,0.00,0.00,0.00,0.00,,956.44,Quartz sand,0.50,Straight Steel fiber ,117.78,20.00,0.250,2500.000,200.00,,,,,,,185.16,Superplasticizer Sika Viscorete 2810,23.74,Heat treated ,90.00,,,,,,Cylinder 150 x 300,DIN EN 12390–3:2009–07,,,,,,202.86,,,DIN 1048-5:1991-06,53.12,Leutbecher  Thesis ,,,6.62,,,,,,,,,,,,,,,,,,,,,,,,,,,,,,
UHPFRC 3%,771.53,CEM I 52.5 R HS-NA,52.50,163.54,0.00,,0.00,192.45,0.00,0.00,0.00,0.00,0.00,,0.00,0.00,0.00,0.00,0.00,,941.86,Quartz sand,0.50,Straight Steel fiber ,235.61,20.00,0.250,2500.000,200.00,,,,,,,182.34,Superplasticizer Sika Viscorete 2810,23.38,Heat treated ,90.00,,,,,,Cylinder 150 x 300,DIN EN 12390–3:2009–07,,,,,,207.62,,,DIN 1048-5:1991-06,54.06,Leutbecher  Thesis ,,,10.95,,,,,,,,,,,,,,,,,,,,,,,,,,,,,,
UHPFRC 1.5%,783.47,CEM I 52.5 R HS-NA,52.50,166.07,0.00,,0.00,195.42,0.00,0.00,0.00,0.00,0.00,,0.00,0.00,0.00,0.00,0.00,,956.44,Quartz sand,0.50,Straight Steel fiber ,117.78,9.00,0.150,2500.000,200.00,,,,,,,185.16,Superplasticizer Sika Viscorete 2810,23.74,Heat treated ,90.00,,,,,,,,,,,,,,,,,,Leutbecher  Thesis ,,,8.33,,,,,,,,,,,,,,,,,,,,,,,,,,,,,,
UHPFRC 3%,771.53,CEM I 52.5 R HS-NA,52.50,163.54,0.00,,0.00,192.45,0.00,0.00,0.00,0.00,0.00,,0.00,0.00,0.00,0.00,0.00,,941.86,Quartz sand,0.50,Straight Steel fiber ,235.61,9.00,0.150,2500.000,200.00,,,,,,,182.34,Superplasticizer Sika Viscorete 2810,23.38,Heat treated ,90.00,,,,,,,,,,,,,,,,,,Leutbecher  Thesis ,,,10.70,,,,,,,,,,,,,,,,,,,,,,,,,,,,,,
R1,788.00,Portland Cement of Grade 53,53.00,197.00,0.00,,0.00,315.00,0.00,0.00,0.00,0.00,0.00,,0.00,0.00,0.00,0.00,0.00,,866.80,Locally available sand,2.36,Steel fiber ,195.00,13.00,0.160,,,,,,,,,173,Poly-Acrylic Ester based type SP,14.77, steam curing,100.00,95.00,,,,,70 x 70 x 70 , ASTM C1609 ,,,152.67,168.50,176.40,180.28,,,,,,23.80,,,,,,70 x 70 x 350 ,ASTM C1609/C1609M-05 ,23.85,36.83,36.83,35.33,25.78,,,,,,,,,,,,,,,,,India,"Influence of curing regime and steel fibres on the mechanical properties of UHPC

https://doi.org/10.1680/macr.14.00333",2015,Ref-115-Research
R2,788.00,Portland Cement of Grade 53,53.00,197.00,0.00,,0.00,315.00,0.00,0.00,0.00,0.00,0.00,,0.00,0.00,0.00,0.00,0.00,,866.80,Locally available sand,2.36,Steel fiber ,156.00,13.00,0.160,,,,,,,,,173,Poly-Acrylic Ester based type SP,14.77, steam curing,100.00,95.00,,,,,70 x 70 x 70 , ASTM C1609 ,,,147.2,162.30,167.30,170.29,,,,,,22.60,,,,,,70 x 70 x 350 ,ASTM C1609/C1609M-05 ,28.64,33.95,33.95,33.66,23.50,,,,,,,,,,,,,,,,,,,,
R3,788.00,Portland Cement of Grade 53,53.00,197.00,0.00,,0.00,315.00,0.00,0.00,0.00,0.00,0.00,,0.00,0.00,0.00,0.00,0.00,,866.80,Locally available sand,2.36,Steel fiber ,195.00,6.00,0.160,,,,,,,,,173,Poly-Acrylic Ester based type SP,14.77, steam curing,100.00,95.00,,,,,70 x 70 x 70 , ASTM C1609 ,,,149.50,167.20,172.00,178.7,,,,,,20.20,,,,,,70 x 70 x 350 ,ASTM C1609/C1609M-05,19.87,30.56,30.56,30.12,19.33,,,,,,,,,,,,,,,,,,,,
R4,788.00,Portland Cement of Grade 53,53.00,197.00,0.00,,0.00,315.00,0.00,0.00,0.00,0.00,0.00,,0.00,0.00,0.00,0.00,0.00,,866.80,Locally available sand,2.36,Steel fiber ,156.00,6.00,0.160,,,,,,,,,173,Poly-Acrylic Ester based type SP,14.77, steam curing,100.00,95.00,,,,,70 x 70 x 70 , ASTM C1609,,,129.80,149.70,156.00,164.00,,,,,,18.00,,,,,,70 x 70 x 350 ,ASTM C1609/C1609M-05,23.01,28.34,28.34,27.55,18.42,,,,,,,,,,,,,,,,,,,,
R5,788.00,Portland Cement of Grade 53,53.00,197.00,0.00,,0.00,315.00,0.00,0.00,0.00,0.00,0.00,,0.00,0.00,0.00,0.00,0.00,,866.80,Locally available sand,2.36,,,,,,,,,,,,,173,Poly-Acrylic Ester based type SP,14.77, steam curing,100.00,95.00,,,,,70 x 70 x 70 , ASTM C1609,,,104.00,123.00,126.00,132,,,,,,11.30,,,,,,70 x 70 x 350 ,ASTM C1609/C1609M-05,,18.84,18.84,,,,,,,,,,,,,,,,,,,,,,
U-0,972.00," P.I 52.5 Portland 
cement",52.50,271.50,0.00,,0.00,87.48,0.00,0.00,0.00,0.00,0.00,,0.00,0.00,0.00,0.00,0.00,,1049.76,Quartz sand,2.00,,,,,,,,,,,,,223.83,CX-8 superplasticizer (SP) with water-reducing,24.3,Steam curing ,90.00,,,Chinese standard GB2419-2005,,300,100 x 100 x 100,Chinese standard GB/T 31387–2015,,,,,,135.2,,,,44.5,,,,,,,,,,,,,,,,,,,,,,,,,,,,,,,China,"Influence of steel fiber on compressive properties of ultra-high performance fiber-reinforced concrete 

https://doi.org/10.1016/j.conbuildmat.2021.124104",2021,Ref-116-Research
U0206-0.25,972.00," P.I 52.5 Portland 
cement",52.50,271.50,0.00,,0.00,87.48,0.00,0.00,0.00,0.00,0.00,,0.00,0.00,0.00,0.00,0.00,,1049.76,Quartz sand,2.00,Steel fiber ,19.50,6.00,0.200,2850.000,200.00,,,,,,,223.83,CX-8 superplasticizer (SP) with water-reducing,24.3,Steam curing ,90.00,,,Chinese standard GB2419-2005,,280,100 x 100 x 100,Chinese standard GB/T 31387–2015,,,,,,135.5,,,,,,,,,,,,,,,,,,,,,,,,,,,,,,,,,,,,,,
U0206-0.5,972.00," P.I 52.5 Portland 
cement",52.50,271.50,0.00,,0.00,87.48,0.00,0.00,0.00,0.00,0.00,,0.00,0.00,0.00,0.00,0.00,,1049.76,Quartz sand,2.00,Steel fiber ,39.00,6.00,0.200,2850.000,200.00,,,,,,,223.83,CX-8 superplasticizer (SP) with water-reducing,24.3,Steam curing ,90.00,,,Chinese standard GB2419-2005,,270,100 x 100 x 100,Chinese standard GB/T 31387–2015,,,,,,134.2,,,,,,,,,,,,,,,,,,,,,,,,,,,,,,,,,,,,,,
U0206-1,972.00," P.I 52.5 Portland 
cement",52.50,271.50,0.00,,0.00,87.48,0.00,0.00,0.00,0.00,0.00,,0.00,0.00,0.00,0.00,0.00,,1049.76,Quartz sand,2.00,Steel fiber ,78.00,6.00,0.200,2850.000,200.00,,,,,,,223.83,CX-8 superplasticizer (SP) with water-reducing,24.3,Steam curing ,90.00,,,Chinese standard GB2419-2005,,265,100 x 100 x 100,Chinese standard GB/T 31387–2015,,,,,,137.2,,,,45.5,,,,,,,,,,,,,,,,,,,,,,,,,,,,,,,,,,
U0206-1.5,972.00," P.I 52.5 Portland 
cement",52.50,271.50,0.00,,0.00,87.48,0.00,0.00,0.00,0.00,0.00,,0.00,0.00,0.00,0.00,0.00,,1049.76,Quartz sand,2.00,Steel fiber ,117.00,6.00,0.200,2850.000,200.00,,,,,,,223.83,CX-8 superplasticizer (SP) with water-reducing,24.3,Steam curing ,90.00,,,Chinese standard GB2419-2005,,245,100 x 100 x 100,Chinese standard GB/T 31387–2015,,,,,,143.4,,,,,,,,,,,,,,,,,,,,,,,,,,,,,,,,,,,,,,
U0206-2,972.00," P.I 52.5 Portland 
cement",52.50,271.50,0.00,,0.00,87.48,0.00,0.00,0.00,0.00,0.00,,0.00,0.00,0.00,0.00,0.00,,1049.76,Quartz sand,2.00,Steel fiber ,156.00,6.00,0.200,2850.000,200.00,,,,,,,223.83,CX-8 superplasticizer (SP) with water-reducing,24.3,Steam curing ,90.00,,,Chinese standard GB2419-2005,,245,100 x 100 x 100,Chinese standard GB/T 31387–2015,,,,,,152.4,,,,46.3,,,,,,,,,,,,,,,,,,,,,,,,,,,,,,,,,,
U0206-2.5,972.00," P.I 52.5 Portland 
cement",52.50,271.50,0.00,,0.00,87.48,0.00,0.00,0.00,0.00,0.00,,0.00,0.00,0.00,0.00,0.00,,1049.76,Quartz sand,2.00,Steel fiber ,195.00,6.00,0.200,2850.000,200.00,,,,,,,223.83,CX-8 superplasticizer (SP) with water-reducing,24.3,Steam curing ,90.00,,,Chinese standard GB2419-2005,,237,100 x 100 x 100,Chinese standard GB/T 31387–2015,,,,,,155.7,,,,,,,,,,,,,,,,,,,,,,,,,,,,,,,,,,,,,,
U0206-3,972.00," P.I 52.5 Portland 
cement",52.50,271.50,0.00,,0.00,87.48,0.00,0.00,0.00,0.00,0.00,,0.00,0.00,0.00,0.00,0.00,,1049.76,Quartz sand,2.00,Steel fiber ,234.00,6.00,0.200,2850.000,200.00,,,,,,,223.83,CX-8 superplasticizer (SP) with water-reducing,24.3,Steam curing ,90.00,,,Chinese standard GB2419-2005,,230,100 x 100 x 100,Chinese standard GB/T 31387–2015,,,,,,156.5,,,,46.9,,,,,,,,,,,,,,,,,,,,,,,,,,,,,,,,,,
U0313-0.25,972.00," P.I 52.5 Portland 
cement",52.50,271.50,0.00,,0.00,87.48,0.00,0.00,0.00,0.00,0.00,,0.00,0.00,0.00,0.00,0.00,,1049.76,Quartz sand,2.00,Steel fiber ,19.50,13.00,0.300,2850.000,200.00,,,,,,,223.83,CX-8 superplasticizer (SP) with water-reducing,24.3,Steam curing ,90.00,,,Chinese standard GB2419-2005,,278,100 x 100 x 100,Chinese standard GB/T 31387–2015,,,,,,135,,,,,,,,,,,,,,,,,,,,,,,,,,,,,,,,,,,,,,
U0313-0.5,972.00," P.I 52.5 Portland 
cement",52.50,271.50,0.00,,0.00,87.48,0.00,0.00,0.00,0.00,0.00,,0.00,0.00,0.00,0.00,0.00,,1049.76,Quartz sand,2.00,Steel fiber ,39.00,13.00,0.300,2850.000,200.00,,,,,,,223.83,CX-8 superplasticizer (SP) with water-reducing,24.3,Steam curing ,90.00,,,Chinese standard GB2419-2005,,268,100 x 100 x 100,Chinese standard GB/T 31387–2015,,,,,,137.4,,,,,,,,,,,,,,,,,,,,,,,,,,,,,,,,,,,,,,
U0313-1,972.00," P.I 52.5 Portland 
cement",52.50,271.50,0.00,,0.00,87.48,0.00,0.00,0.00,0.00,0.00,,0.00,0.00,0.00,0.00,0.00,,1049.76,Quartz sand,2.00,Steel fiber ,78.00,13.00,0.300,2850.000,200.00,,,,,,,223.83,CX-8 superplasticizer (SP) with water-reducing,24.3,Steam curing ,90.00,,,Chinese standard GB2419-2005,,250,100 x 100 x 100,Chinese standard GB/T 31387–2015,,,,,,139.7,,,,45.4,,,,,,,,,,,,,,,,,,,,,,,,,,,,,,,,,,
U0313-1.5,972.00," P.I 52.5 Portland 
cement",52.50,271.50,0.00,,0.00,87.48,0.00,0.00,0.00,0.00,0.00,,0.00,0.00,0.00,0.00,0.00,,1049.76,Quartz sand,2.00,Steel fiber ,117.00,13.00,0.300,2850.000,200.00,,,,,,,223.83,CX-8 superplasticizer (SP) with water-reducing,24.3,Steam curing ,90.00,,,Chinese standard GB2419-2005,,241,100 x 100 x 100,Chinese standard GB/T 31387–2015,,,,,,149.2,,,,,,,,,,,,,,,,,,,,,,,,,,,,,,,,,,,,,,
U0313-2,972.00," P.I 52.5 Portland 
cement",52.50,271.50,0.00,,0.00,87.48,0.00,0.00,0.00,0.00,0.00,,0.00,0.00,0.00,0.00,0.00,,1049.76,Quartz sand,2.00,Steel fiber ,156.00,13.00,0.300,2850.000,200.00,,,,,,,223.83,CX-8 superplasticizer (SP) with water-reducing,24.3,Steam curing ,90.00,,,Chinese standard GB2419-2005,,239,100 x 100 x 100,Chinese standard GB/T 31387–2015,,,,,,157.3,,,,47,,,,,,,,,,,,,,,,,,,,,,,,,,,,,,,,,,
U0313-2.5,972.00," P.I 52.5 Portland 
cement",52.50,271.50,0.00,,0.00,87.48,0.00,0.00,0.00,0.00,0.00,,0.00,0.00,0.00,0.00,0.00,,1049.76,Quartz sand,2.00,Steel fiber ,195.00,13.00,0.300,2850.000,200.00,,,,,,,223.83,CX-8 superplasticizer (SP) with water-reducing,24.3,Steam curing ,90.00,,,Chinese standard GB2419-2005,,230,100 x 100 x 100,Chinese standard GB/T 31387–2015,,,,,,156,,,,,,,,,,,,,,,,,,,,,,,,,,,,,,,,,,,,,,
U0313-3,972.00," P.I 52.5 Portland 
cement",52.50,271.50,0.00,,0.00,87.48,0.00,0.00,0.00,0.00,0.00,,0.00,0.00,0.00,0.00,0.00,,1049.76,Quartz sand,2.00,Steel fiber ,234.00,13.00,0.300,2850.000,200.00,,,,,,,223.83,CX-8 superplasticizer (SP) with water-reducing,24.3,Steam curing ,90.00,,,Chinese standard GB2419-2005,,219,100 x 100 x 100,Chinese standard GB/T 31387–2015,,,,,,158.1,,,,47.6,,,,,,,,,,,,,,,,,,,,,,,,,,,,,,,,,,
U0213-0.25,972.00," P.I 52.5 Portland 
cement",52.50,271.50,0.00,,0.00,87.48,0.00,0.00,0.00,0.00,0.00,,0.00,0.00,0.00,0.00,0.00,,1049.76,Quartz sand,2.00,Steel fiber ,19.50,13.00,0.200,2850.000,200.00,,,,,,,223.83,CX-8 superplasticizer (SP) with water-reducing,24.3,Steam curing ,90.00,,,Chinese standard GB2419-2005,,279,100 x 100 x 100,Chinese standard GB/T 31387–2015,,,,,,137.6,,,,,,,,,,,,,,,,,,,,,,,,,,,,,,,,,,,,,,
U0213-0.50,972.00," P.I 52.5 Portland 
cement",52.50,271.50,0.00,,0.00,87.48,0.00,0.00,0.00,0.00,0.00,,0.00,0.00,0.00,0.00,0.00,,1049.76,Quartz sand,2.00,Steel fiber ,39.00,13.00,0.200,2850.000,200.00,,,,,,,223.83,CX-8 superplasticizer (SP) with water-reducing,24.3,Steam curing ,90.00,,,Chinese standard GB2419-2005,,270,100 x 100 x 100,Chinese standard GB/T 31387–2015,,,,,,138.3,,,,,,,,,,,,,,,,,,,,,,,,,,,,,,,,,,,,,,
U0213-1.00,972.00," P.I 52.5 Portland 
cement",52.50,271.50,0.00,,0.00,87.48,0.00,0.00,0.00,0.00,0.00,,0.00,0.00,0.00,0.00,0.00,,1049.76,Quartz sand,2.00,Steel fiber ,78.00,13.00,0.200,2850.000,200.00,,,,,,,223.83,CX-8 superplasticizer (SP) with water-reducing,24.3,Steam curing ,90.00,,,Chinese standard GB2419-2005,,245,100 x 100 x 100,Chinese standard GB/T 31387–2015,,,,,,145,,,,46.1,,,,,,,,,,,,,,,,,,,,,,,,,,,,,,,,,,
U0213-1.50,972.00," P.I 52.5 Portland 
cement",52.50,271.50,0.00,,0.00,87.48,0.00,0.00,0.00,0.00,0.00,,0.00,0.00,0.00,0.00,0.00,,1049.76,Quartz sand,2.00,Steel fiber ,117.00,13.00,0.200,2850.000,200.00,,,,,,,223.83,CX-8 superplasticizer (SP) with water-reducing,24.3,Steam curing ,90.00,,,Chinese standard GB2419-2005,,238,100 x 100 x 100,Chinese standard GB/T 31387–2015,,,,,,152.8,,,,,,,,,,,,,,,,,,,,,,,,,,,,,,,,,,,,,,
U0213-2.00,972.00," P.I 52.5 Portland 
cement",52.50,271.50,0.00,,0.00,87.48,0.00,0.00,0.00,0.00,0.00,,0.00,0.00,0.00,0.00,0.00,,1049.76,Quartz sand,2.00,Steel fiber ,156.00,13.00,0.200,2850.000,200.00,,,,,,,223.83,CX-8 superplasticizer (SP) with water-reducing,24.3,Steam curing ,90.00,,,Chinese standard GB2419-2005,,235,100 x 100 x 100,Chinese standard GB/T 31387–2015,,,,,,162.6,,,,47.8,,,,,,,,,,,,,,,,,,,,,,,,,,,,,,,,,,
U0213-2.50,972.00," P.I 52.5 Portland 
cement",52.50,271.50,0.00,,0.00,87.48,0.00,0.00,0.00,0.00,0.00,,0.00,0.00,0.00,0.00,0.00,,1049.76,Quartz sand,2.00,Steel fiber ,195.00,13.00,0.200,2850.000,200.00,,,,,,,223.83,CX-8 superplasticizer (SP) with water-reducing,24.3,Steam curing ,90.00,,,Chinese standard GB2419-2005,,227,100 x 100 x 100,Chinese standard GB/T 31387–2015,,,,,,164.5,,,,,,,,,,,,,,,,,,,,,,,,,,,,,,,,,,,,,,
U0213-3.00,972.00," P.I 52.5 Portland 
cement",52.50,271.50,0.00,,0.00,87.48,0.00,0.00,0.00,0.00,0.00,,0.00,0.00,0.00,0.00,0.00,,1049.76,Quartz sand,2.00,Steel fiber ,234.00,13.00,0.200,2850.000,200.00,,,,,,,223.83,CX-8 superplasticizer (SP) with water-reducing,24.3,Steam curing ,90.00,,,Chinese standard GB2419-2005,,210,100 x 100 x 100,Chinese standard GB/T 31387–2015,,,,,,168.7,,,,48.8,,,,,,,,,,,,,,,,,,,,,,,,,,,,,,,,,,
U01210-0.25,972.00," P.I 52.5 Portland 
cement",52.50,271.50,0.00,,0.00,87.48,0.00,0.00,0.00,0.00,0.00,,0.00,0.00,0.00,0.00,0.00,,1049.76,Quartz sand,2.00,Steel fiber ,19.50,10.00,0.120,2850.000,200.00,,,,,,,223.83,CX-8 superplasticizer (SP) with water-reducing,24.3,Steam curing ,90.00,,,Chinese standard GB2419-2005,,276,100 x 100 x 100,Chinese standard GB/T 31387–2015,,,,,,136.3,,,,,,,,,,,,,,,,,,,,,,,,,,,,,,,,,,,,,,
U01210-0.50,972.00," P.I 52.5 Portland 
cement",52.50,271.50,0.00,,0.00,87.48,0.00,0.00,0.00,0.00,0.00,,0.00,0.00,0.00,0.00,0.00,,1049.76,Quartz sand,2.00,Steel fiber ,39.00,10.00,0.120,2850.000,200.00,,,,,,,223.83,CX-8 superplasticizer (SP) with water-reducing,24.3,Steam curing ,90.00,,,Chinese standard GB2419-2005,,265,100 x 100 x 100,Chinese standard GB/T 31387–2015,,,,,,138,,,,,,,,,,,,,,,,,,,,,,,,,,,,,,,,,,,,,,
U01210-1,972.00," P.I 52.5 Portland 
cement",52.50,271.50,0.00,,0.00,87.48,0.00,0.00,0.00,0.00,0.00,,0.00,0.00,0.00,0.00,0.00,,1049.76,Quartz sand,2.00,Steel fiber ,78.00,10.00,0.120,2850.000,200.00,,,,,,,223.83,CX-8 superplasticizer (SP) with water-reducing,24.3,Steam curing ,90.00,,,Chinese standard GB2419-2005,,245,100 x 100 x 100,Chinese standard GB/T 31387–2015,,,,,,147.9,,,,46.2,,,,,,,,,,,,,,,,,,,,,,,,,,,,,,,,,,
U01210-1.5,972.00," P.I 52.5 Portland 
cement",52.50,271.50,0.00,,0.00,87.48,0.00,0.00,0.00,0.00,0.00,,0.00,0.00,0.00,0.00,0.00,,1049.76,Quartz sand,2.00,Steel fiber ,117.00,10.00,0.120,2850.000,200.00,,,,,,,223.83,CX-8 superplasticizer (SP) with water-reducing,24.3,Steam curing ,90.00,,,Chinese standard GB2419-2005,,235,100 x 100 x 100,Chinese standard GB/T 31387–2015,,,,,,156,,,,,,,,,,,,,,,,,,,,,,,,,,,,,,,,,,,,,,
U01210-2,972.00," P.I 52.5 Portland 
cement",52.50,271.50,0.00,,0.00,87.48,0.00,0.00,0.00,0.00,0.00,,0.00,0.00,0.00,0.00,0.00,,1049.76,Quartz sand,2.00,Steel fiber ,156.00,10.00,0.120,2850.000,200.00,,,,,,,223.83,CX-8 superplasticizer (SP) with water-reducing,24.3,Steam curing ,90.00,,,Chinese standard GB2419-2005,,233,100 x 100 x 100,Chinese standard GB/T 31387–2015,,,,,,168.2,,,,48.4,,,,,,,,,,,,,,,,,,,,,,,,,,,,,,,,,,
U01210-2.5,972.00," P.I 52.5 Portland 
cement",52.50,271.50,0.00,,0.00,87.48,0.00,0.00,0.00,0.00,0.00,,0.00,0.00,0.00,0.00,0.00,,1049.76,Quartz sand,2.00,Steel fiber ,195.00,10.00,0.120,2850.000,200.00,,,,,,,223.83,CX-8 superplasticizer (SP) with water-reducing,24.3,Steam curing ,90.00,,,Chinese standard GB2419-2005,,226,100 x 100 x 100,Chinese standard GB/T 31387–2015,,,,,,174,,,,,,,,,,,,,,,,,,,,,,,,,,,,,,,,,,,,,,
U01210-3,972.00," P.I 52.5 Portland 
cement",52.50,271.50,0.00,,0.00,87.48,0.00,0.00,0.00,0.00,0.00,,0.00,0.00,0.00,0.00,0.00,,1049.76,Quartz sand,2.00,Steel fiber ,234.00,10.00,0.120,2850.000,200.00,,,,,,,223.83,CX-8 superplasticizer (SP) with water-reducing,24.3,Steam curing ,90.00,,,Chinese standard GB2419-2005,,207,100 x 100 x 100,Chinese standard GB/T 31387–2015,,,,,,179.2,,,,50,,,,,,,,,,,,,,,,,,,,,,,,,,,,,,,,,,
U0220-0.25,972.00," P.I 52.5 Portland 
cement",52.50,271.50,0.00,,0.00,87.48,0.00,0.00,0.00,0.00,0.00,,0.00,0.00,0.00,0.00,0.00,,1049.76,Quartz sand,2.00,Steel fiber ,19.50,20.00,0.200,2850.000,200.00,,,,,,,223.83,CX-8 superplasticizer (SP) with water-reducing,24.3,Steam curing ,90.00,,,Chinese standard GB2419-2005,,273,100 x 100 x 100,Chinese standard GB/T 31387–2015,,,,,,140.1,,,,,,,,,,,,,,,,,,,,,,,,,,,,,,,,,,,,,,
U0220-0.5,972.00," P.I 52.5 Portland 
cement",52.50,271.50,0.00,,0.00,87.48,0.00,0.00,0.00,0.00,0.00,,0.00,0.00,0.00,0.00,0.00,,1049.76,Quartz sand,2.00,Steel fiber ,39.00,20.00,0.200,2850.000,200.00,,,,,,,223.83,CX-8 superplasticizer (SP) with water-reducing,24.3,Steam curing ,90.00,,,Chinese standard GB2419-2005,,265,100 x 100 x 100,Chinese standard GB/T 31387–2015,,,,,,145.3,,,,,,,,,,,,,,,,,,,,,,,,,,,,,,,,,,,,,,
U0220-1,972.00," P.I 52.5 Portland
