Repository: Jocund96/Data-to-Design-ML

# Section 4: Boosting Models

Experiments on gradient boosting algorithms (XGBoost, HistGradientBoosting, AdaBoost) for concrete strength prediction on UCI and UHPC datasets.

- **Week 1–4**: UCI dataset baselines, data cleaning, monotonic physical constraints, and sample weighting.
- **Week 5–7**: UHPC dataset preprocessing, feature missingness policies, scikit-learn pipelines, and hyperparameter tuning.
- **Week 8–10**: Group-aware validation (LOPO), quantile regression uncertainty intervals, and SHAP interpretability.

File: S4_Boosting/Week-8-9-10/initial_data_preparation/UHPC_dataset.csv (part 16 of 23)
Mix-ID,Mix Constitutents ,,,,,,,,,,,,,,,,,,,,,,,,,,,,,,,,,,,,,,Curing Regime ,,,,Workability ,,,Mechanical Properties ,,,,,,,,,,,,,,,,,,,,,,,,,,,Durability Properities ,,,,,,,,,,,,,,,Research Paper Details,,,
cement",52.50,271.50,0.00,,0.00,87.48,0.00,0.00,0.00,0.00,0.00,,0.00,0.00,0.00,0.00,0.00,,1049.76,Quartz sand,2.00,Steel fiber ,78.00,20.00,0.200,2850.000,200.00,,,,,,,223.83,CX-8 superplasticizer (SP) with water-reducing,24.3,Steam curing ,90.00,,,Chinese standard GB2419-2005,,243,100 x 100 x 100,Chinese standard GB/T 31387–2015,,,,,,157.8,,,,46.9,,,,,,,,,,,,,,,,,,,,,,,,,,,,,,,,,,
U0220-1.5,972.00," P.I 52.5 Portland 
cement",52.50,271.50,0.00,,0.00,87.48,0.00,0.00,0.00,0.00,0.00,,0.00,0.00,0.00,0.00,0.00,,1049.76,Quartz sand,2.00,Steel fiber ,117.00,20.00,0.200,2850.000,200.00,,,,,,,223.83,CX-8 superplasticizer (SP) with water-reducing,24.3,Steam curing ,90.00,,,Chinese standard GB2419-2005,,235,100 x 100 x 100,Chinese standard GB/T 31387–2015,,,,,,165.2,,,,,,,,,,,,,,,,,,,,,,,,,,,,,,,,,,,,,,
U0220-2,972.00," P.I 52.5 Portland 
cement",52.50,271.50,0.00,,0.00,87.48,0.00,0.00,0.00,0.00,0.00,,0.00,0.00,0.00,0.00,0.00,,1049.76,Quartz sand,2.00,Steel fiber ,156.00,20.00,0.200,2850.000,200.00,,,,,,,223.83,CX-8 superplasticizer (SP) with water-reducing,24.3,Steam curing ,90.00,,,Chinese standard GB2419-2005,,231,100 x 100 x 100,Chinese standard GB/T 31387–2015,,,,,,172.3,,,,48.6,,,,,,,,,,,,,,,,,,,,,,,,,,,,,,,,,,
U0220-2.5,972.00," P.I 52.5 Portland 
cement",52.50,271.50,0.00,,0.00,87.48,0.00,0.00,0.00,0.00,0.00,,0.00,0.00,0.00,0.00,0.00,,1049.76,Quartz sand,2.00,Steel fiber ,195.00,20.00,0.200,2850.000,200.00,,,,,,,223.83,CX-8 superplasticizer (SP) with water-reducing,24.3,Steam curing ,90.00,,,Chinese standard GB2419-2005,,221,100 x 100 x 100,Chinese standard GB/T 31387–2015,,,,,,179.8,,,,,,,,,,,,,,,,,,,,,,,,,,,,,,,,,,,,,,
U0220-3,972.00," P.I 52.5 Portland 
cement",52.50,271.50,0.00,,0.00,87.48,0.00,0.00,0.00,0.00,0.00,,0.00,0.00,0.00,0.00,0.00,,1049.76,Quartz sand,2.00,Steel fiber ,234.00,20.00,0.200,2850.000,200.00,,,,,,,223.83,CX-8 superplasticizer (SP) with water-reducing,24.3,Steam curing ,90.00,,,Chinese standard GB2419-2005,,202,100 x 100 x 100,Chinese standard GB/T 31387–2015,,,,,,182.2,,,,50.2,,,,,,,,,,,,,,,,,,,,,,,,,,,,,,,,,,
MKOLP0-FW,1530.00,Portland cement (P.O 52.5),52.50,170.00,0.00,,0.00,0.00,0.00,0.00,0.00,0.00,0.00,,0.00,0.00,0.00,0.00,0.00,,612.00,Quartz Sand ,,PE ,20,12.00,0.024,2900.000,116.00,,,,,,,306,Polycarboxylate-based superplasticizer (SP) with a water reduction,51,Standard Curing ,20.00,95.00,,GB/T 2419–2005,,173.00,40 x 40 x 160,Chinese standard GB/T 17671–2021,,78,82,101,,107,110,112,,,JSCE ,,,4.50,,,,40 x 40 x 160,Chinese standard GB/T 17671–2021,,,19.00,,,,,,,,,,,,,,,,,,,China,"Incorporation of limestone calcined clay cement (LC3), seawater and 
sea-sand in ultra-high-performance engineered cementitious composites 
(UHPECC): Mechanical properties, hydration and microstructure

https://doi.org/10.1016/j.istruc.2025.108686",2025,Ref-117-Research
MK30LP15-FW,765.00,Portland cement (P.O 52.5),52.50,170.00,0.00,,255.00,0.00,0.00,0.00,510.00,0.00,0.00,,0.00,0.00,0.00,0.00,0.00,,612.00,Quartz Sand ,,PE ,20,12.00,0.024,2900.000,116.00,,,,,,,306,Polycarboxylate-based superplasticizer (SP) with a water reduction,51,Standard Curing ,20.00,95.00,,GB/T 2419–2005,,170.00,40 x 40 x 160,Chinese standard GB/T 17671–2021,,77,87,107,,113,119,121,,,JSCE ,,,5.70,,,,40 x 40 x 160,Chinese standard GB/T 17671–2021,,,21.50,,,,,,,,,,,,,,,,,,,,,,
MKOLP0,1530.00,Portland cement (P.O 52.5),52.50,170.00,0.00,,0.00,0.00,0.00,0.00,0.00,0.00,0.00,,0.00,0.00,0.00,0.00,0.00,,612.00,Sea Sand ,,PE ,20,12.00,0.024,2900.000,116.00,,,,,,,306,Polycarboxylate-based superplasticizer (SP) with a water reduction,51,Standard Curing ,20.00,95.00,,GB/T 2419–2005,,168.00,40 x 40 x 160,Chinese standard GB/T 17671–2021,,80,89,104,,109,112,113,,,JSCE ,,,5.00,,,,40 x 40 x 160,Chinese standard GB/T 17671–2021,,,20.50,,,,,,,,,,,,,,,,,,,,,,
MK15LP15,1020.00,Portland cement (P.O 52.5),52.50,170.00,0.00,,255.00,0.00,0.00,0.00,255.00,0.00,0.00,,0.00,0.00,0.00,0.00,0.00,,612.00,Sea Sand ,,PE ,20,12.00,0.024,2900.000,116.00,,,,,,,306,Polycarboxylate-based superplasticizer (SP) with a water reduction,51,Standard Curing ,20.00,95.00,,GB/T 2419–2005,,166.00,40 x 40 x 160,Chinese standard GB/T 17671–2021,,79,91,110,,116,119,121,,,JSCE ,,,5.90,,,,40 x 40 x 160,Chinese standard GB/T 17671–2021,,,21.70,,,,,,,,,,,,,,,,,,,,,,
MK30LP15,765.00,Portland cement (P.O 52.5),52.50,170.00,0.00,,255.00,0.00,0.00,0.00,510.00,0.00,0.00,,0.00,0.00,0.00,0.00,0.00,,612.00,Sea Sand ,,PE ,20,12.00,0.024,2900.000,116.00,,,,,,,306,Polycarboxylate-based superplasticizer (SP) with a water reduction,51,Standard Curing ,20.00,95.00,,GB/T 2419–2005,,162.00,40 x 40 x 160,Chinese standard GB/T 17671–2021,,78,93,113,,120,123,125,,,JSCE ,,,6.30,,,,40 x 40 x 160,Chinese standard GB/T 17671–2021,,,22.00,,,,,,,,,,,,,,,,,,,,,,
M1,900.00,Ordinary Portland cement Type I,,230.40,0.00,,0.00,0.00,0.00,0.00,0.00,0.00,0.00,,0.00,0.00,0.00,0.00,0.00,,974.70,quartz sand,,Steel fiber ,156.60,12.70,0.150,2500.000,,,,,,,,198,"Plasticizer
Glenium® 51",39.60,Standard Curing ,,,,ASTM C1437,,150.00,50 x 50 x 50 ,ASTM C109,,,,,,154,,,,,,,,,,,,,,,,,,,,,,,,,,,,,,,,,,,Saudi Arabia,"Development of an optimum mixture of ultra-high
performance concrete

https://doi.org/10.1080/19648189.2015.1090925",2015,Ref-118-Research
M2,900.00,Ordinary Portland cement Type I,,230.40,0.00,,0.00,0.00,0.00,0.00,0.00,0.00,0.00,,0.00,0.00,0.00,0.00,0.00,,974.70,quartz sand,,Steel fiber ,156.60,12.70,0.150,2500.000,,,,,,,,198,"Plasticizer
Glenium® 51",16.20,Standard Curing ,,,,ASTM C1437,,220.00,50 x 50 x 50 ,ASTM C109,,,,,,158,,,,,,,,,,,,,,,,,,,,,,,,,,,,,,,,,,,,,,
M3,900.00,Ordinary Portland cement Type I,,264.60,0.00,,0.00,0.00,0.00,0.00,0.00,0.00,0.00,,0.00,0.00,0.00,0.00,0.00,,1215.90,quartz sand,,Steel fiber ,166.50,12.70,0.150,2500.000,,,,,,,,190.8,"Plasticizer
Glenium® 51",31.50,Standard Curing ,,,,ASTM C1437,,200.00,50 x 50 x 50 ,ASTM C109,,,,,,176,,,,,,,,,,,,,,,,,,,,,,,,,,,,,,,,,,,,,,
M4,900.00,Ordinary Portland cement Type I,,230.40,0.00,,0.00,0.00,0.00,0.00,0.00,0.00,0.00,,0.00,0.00,0.00,0.00,0.00,,974.70,quartz sand,,Steel fiber ,185.40,12.70,0.150,2500.000,,,,,,,,170.1,"Plasticizer
Glenium® 51",29.70,Standard Curing ,,,,ASTM C1437,,185.00,50 x 50 x 50 ,ASTM C109,,,,,,174,,,,,,,,,,,,,,,,,,,,,,,,,,,,,,,,,,,,,,
M5,900.00,Ordinary Portland cement Type I,,219.60,0.00,,0.00,0.00,0.00,0.00,0.00,0.00,0.00,,0.00,0.00,0.00,0.00,0.00,,1005.30,quartz sand,,Steel fiber ,156.60,12.70,0.150,2500.000,,,,,,,,162,"Plasticizer
Glenium® 51",39.60,Standard Curing ,,,,ASTM C1437,,230.00,50 x 50 x 50 ,ASTM C109,,111.00,128.00,135.00,,166,,,,,,,,,,,,40 x 40 x 160,ASTM C78,,,31.00,,,,,,,,BS BS1881: Part 122,0.43,ASTM C157,178.00,312.00,,, ASTM C1202,9.00,,,,,,
 UHPFRCC,1011.00,Blast furnace slag cement III/40,,58.00,0.00,,0.00,0.00,0.00,0.00,0.00,0.00,0.00,,0.00,0.00,0.00,0.00,79.00,Silica Flour ,883.00,Quartz Sand ,0.60,Straight Steel Fibers ,158.00,12.00,0.180,,,micro mineral wollastonita fibers,76.00,0.05,0.00,,,162.00,polycarboxylate,50.00,Standard Curing ,23.00,100.00,,,,,Cylinder 50 x 100,,,74.30,111.00,,,162.1,,,,47.70,,,,11.10,,,,,,,,23,,,,,,,,,,,,,,,,,,, Brazil,"Performance assessment of Ultra High Performance Fiber Reinforced
Cementitious Composites in view of sustainability

https://doi.org/10.1016/j.matdes.2011.09.022",2011,Ref-119-Research
Plain UHPC,540.00,Portland cement (P·II 52.5R),52.50,108.00,432.00,Class F ,0.00,0.00,0.00,0.00,0.00,0.00,0.00,,0.00,0.00,0.00,0.00,0.00,,1296.00,Natural River sand,2.36,,,,,,,,,,,,,172.80,polycarboxylic superplasticiser,37.80,Standard Curing ,20.00,95.00,,,,,40 x 40 x 160 ,GB/T17671-1999,,,,,,108.00,,,,,,,,,,,,40 x 40 x 160 ,GB/T17671-1999,,,17,,,,,,,,,,,,,,,,,,,China,"Investigation of Microstructural Damage in
Ultrahigh-Performance Concrete under Freezing-Thawing Action

https://doi.org/10.1155/2018/3701682",2018,Ref-120-Research
UHPC-1%,540.00,Portland cement (P·II 52.5R),52.50,108.00,432.00,Class F ,0.00,0.00,0.00,0.00,0.00,0.00,0.00,,0.00,0.00,0.00,0.00,0.00,,1296.00,Natural River sand,2.36,Steel Fiber ,78.00,13.00,0.200,,,,,,,,,172.80,polycarboxylic superplasticiser,37.80,Standard Curing ,20.00,95.00,,,,,40 x 40 x 160 ,GB/T17671-1999,,,,,,126.00,,,,,,,,,,,,40 x 40 x 160 ,GB/T17671-1999,,,19,,,,,,,,,,,,,,,,,,,,,,
UHPC-2%,540.00,Portland cement (P·II 52.5R),52.50,108.00,432.00,Class F ,0.00,0.00,0.00,0.00,0.00,0.00,0.00,,0.00,0.00,0.00,0.00,0.00,,1296.00,Natural River sand,2.36,Steel Fiber ,156.00,13.00,0.200,,,,,,,,,172.80,polycarboxylic superplasticiser,37.80,Standard Curing ,20.00,95.00,,,,,40 x 40 x 160 ,GB/T17671-1999,,,,,,156.00,,,,,,,,,,,,40 x 40 x 160 ,GB/T17671-1999,,,39,,,,,,,,,,,,,,,,,,,,,,
UHPC-3%,540.00,Portland cement (P·II 52.5R),52.50,108.00,432.00,Class F ,0.00,0.00,0.00,0.00,0.00,0.00,0.00,,0.00,0.00,0.00,0.00,0.00,,1296.00,Natural River sand,2.36,Steel Fiber ,234.00,13.00,0.200,,,,,,,,,172.80,polycarboxylic superplasticiser,37.80,Standard Curing ,20.00,95.00,,,,,40 x 40 x 160 ,GB/T17671-1999,,,,,,184.00,,,,,,,,,,,,40 x 40 x 160 ,GB/T17671-1999,,,41,,,,,,,,,,,,,,,,,,,,,,
 UHPGC1    ,786.00,High sulfate-resistant cement (Type HS cement),,218.00,0.00,,0.00,236.00,472.00,0.00,0.00,0.00,0.00,,0.00,0.00,0.00,0.00,0.00,,472.00,quartz sand,0.60,Steel Fiber ,158,13.00,0.200,,,,,,,,,155,PCE-based SP,51.4,Standard Normal Curing ,23.00,100.00,,ASTM C1437-20,,238,50 x 50 x 50 ,ASTM C109,,,102,,,159,169,178,,,,,,,,,,,,,,,,,,,2.30,,,,,,,,,,,,,,USA,"Synergistic effect of nano-to-macro waste glass of various particle 
sizes on ultra-high-performance concrete: Tradeoff between mix 
design parameters and performance through a statistical 
design approach

https://doi.org/10.1016/j.jobe.2024.110129",2024,Ref-121-Research
 UHPGC2    ,801.00,High sulfate-resistant cement (Type HS cement),,111.00,0.00,,0.00,240.00,111.00,0.00,0.00,0.00,0.00,,0.00,0.00,0.00,0.00,0.00,,961.00,quartz sand,0.60,Steel Fiber ,158,13.00,0.200,,,,,,,,,163,PCE-based SP,43.6,Standard Normal Curing ,23.00,100.00,,ASTM C1437-20,,250,50 x 50 x 50 ,ASTM C109,,,109,,,173,190,200,,,,,,,,,,,,,,,,,,,1.40,,,,,,,,,,,,,,,,,
 UHPGC3    ,788.00,High sulfate-resistant cement (Type HS cement),,219.00,0.00,,0.00,0.00,236.00,0.00,0.00,0.00,0.00,,0.00,0.00,0.00,0.00,0.00,,946.00,quartz sand,0.60,Steel Fiber ,158,13.00,0.200,,,,,,,,,155,PCE-based SP,51.6,Standard Normal Curing ,23.00,100.00,,ASTM C1437-20,,220,50 x 50 x 50 ,ASTM C109,,,110,,,159,172,193,,,,,,,,,,,,,,,,,,,4.50,,,,,,,,,,,,,,,,,
 UHPGC4    ,788.00,High sulfate-resistant cement (Type HS cement),,109.00,0.00,,0.00,0.00,818.00,0.00,0.00,0.00,0.00,,0.00,0.00,0.00,0.00,0.00,,473.00,quartz sand,0.60,Steel Fiber ,158,13.00,0.200,,,,,,,,,155,PCE-based SP,56.2,Standard Normal Curing ,23.00,100.00,,ASTM C1437-20,,230,50 x 50 x 50 ,ASTM C109,,,76,,,150,166,182,,,,,,,,,,,,,,,,,,,2.40,,,,,,,,,,,,,,,,,
 UHPGC5    ,464.00,High sulfate-resistant cement (Type HS cement),,215.00,0.00,,0.00,232.00,309.00,0.00,0.00,0.00,0.00,,0.00,0.00,0.00,0.00,0.00,,928.00,quartz sand,0.60,Steel Fiber ,158,13.00,0.200,,,,,,,,,158,PCE-based SP,42.2,Standard Normal Curing ,23.00,100.00,,ASTM C1437-20,,225,50 x 50 x 50 ,ASTM C109,,,69,,,134,155,171,,,,,,,,,,,,,,,,,,,3.30,,,,,,,,,,,,,,,,,
 UHPGC6    ,464.00,High sulfate-resistant cement (Type HS cement),,107.00,0.00,,0.00,232.00,881.00,0.00,0.00,0.00,0.00,,0.00,0.00,0.00,0.00,0.00,,464.00,quartz sand,0.60,Steel Fiber ,158,13.00,0.200,,,,,,,,,158,PCE-based SP,42.2,Standard Normal Curing ,23.00,100.00,,ASTM C1437-20,,263,50 x 50 x 50 ,ASTM C109,,,75,,,139,145,160,,,,,,,,,,,,,,,,,,,4.00,,,,,,,,,,,,,,,,,
 UHPGC7    ,458.00,High sulfate-resistant cement (Type HS cement),,212.00,0.00,,0.00,0.00,993.00,0.00,0.00,0.00,0.00,,0.00,0.00,0.00,0.00,0.00,,458.00,quartz sand,0.60,Steel Fiber ,158,13.00,0.200,,,,,,,,,156,PCE-based SP,41.6,Standard Normal Curing ,23.00,100.00,,ASTM C1437-20,,250,50 x 50 x 50 ,ASTM C109,,,67,,,132,142,172,,,,,,,,,,,,,,,,,,,6.3,,,,,,,,,,,,,,,,,
 UHPGC8    ,465.00,High sulfate-resistant cement (Type HS cement),,108.00,0.00,,0.00,0.00,651.00,0.00,0.00,0.00,0.00,,0.00,0.00,0.00,0.00,0.00,,931.00,quartz sand,0.60,Steel Fiber ,158,13.00,0.200,,,,,,,,,158,PCE-based SP,42.3,Standard Normal Curing ,23.00,100.00,,ASTM C1437-20,,230,50 x 50 x 50 ,ASTM C109,,,50,,,132,148,162,,,,,,,,,,,,,,,,,,,2.4,,,,,,,,,,,,,,,,,
 UHPGC9    ,748.00,High sulfate-resistant cement (Type HS cement),,208.00,0.00,,0.00,224.00,0.00,0.00,0.00,0.00,0.00,,0.00,0.00,0.00,0.00,0.00,,897.00,quartz sand,0.60,Steel Fiber ,158,13.00,0.200,,,,,,,,,224,PCE-based SP,25.5,Standard Normal Curing ,23.00,100.00,,ASTM C1437-20,,280,50 x 50 x 50 ,ASTM C109,,,96,,,141,155,161,,,,,,,,,,,,,,,,,,,3.9,,,,,,,,,,,,,,,,,
 UHPGC10   ,752.00,High sulfate-resistant cement (Type HS cement),,104.00,0.00,,0.00,226.00,555.00,0.00,0.00,0.00,0.00,,0.00,0.00,0.00,0.00,0.00,,451.00,quartz sand,0.60,Steel Fiber ,158,13.00,0.200,,,,,,,,,235,PCE-based SP,16.4,Standard Normal Curing ,23.00,100.00,,ASTM C1437-20,,280,50 x 50 x 50 ,ASTM C109,,,80,,,133,142,150,,,,,,,,,,,,,,,,,,,4,,,,,,,,,,,,,,,,,
 UHPGC11   ,740.00,High sulfate-resistant cement (Type HS cement),,206.00,0.00,,0.00,0.00,666.00,0.00,0.00,0.00,0.00,,0.00,0.00,0.00,0.00,0.00,,444.00,quartz sand,0.60,Steel Fiber ,158,13.00,0.200,,,,,,,,,224,PCE-based SP,20.2,Standard Normal Curing ,23.00,100.00,,ASTM C1437-20,,290,50 x 50 x 50 ,ASTM C109,,,97,,,149,171,183,,,,,,,,,,,,,,,,,,,3.3,,,,,,,,,,,,,,,,,
 UHPGC12   ,754.00,High sulfate-resistant cement (Type HS cement),,105.00,0.00,,0.00,0.00,331.00,0.00,0.00,0.00,0.00,,0.00,0.00,0.00,0.00,0.00,,905.00,quartz sand,0.60,Steel Fiber ,158,13.00,0.200,,,,,,,,,236,PCE-based SP,8.2,Standard Normal Curing ,23.00,100.00,,ASTM C1437-20,,300,50 x 50 x 50 ,ASTM C109,,,89,,,142,160,172,,,,,,,,,,,,,,,,,,,4.4,,,,,,,,,,,,,,,,,
 UHPGC13   ,436.00,High sulfate-resistant cement (Type HS cement),,202.00,0.00,,0.00,218.00,727.00,0.00,0.00,0.00,0.00,,0.00,0.00,0.00,0.00,0.00,,436.00,quartz sand,0.60,Steel Fiber ,158,13.00,0.200,,,,,,,,,223,PCE-based SP,15.8,Standard Normal Curing ,23.00,100.00,,ASTM C1437-20,,250,50 x 50 x 50 ,ASTM C109,,,72,,,123,137,151,,,,,,,,,,,,,,,,,,,4.8,,,,,,,,,,,,,,,,,
 UHPGC14   ,442.00,High sulfate-resistant cement (Type HS cement),,102.00,0.00,,0.00,221.00,396.00,0.00,0.00,0.00,0.00,,0.00,0.00,0.00,0.00,0.00,,883.00,quartz sand,0.60,Steel Fiber ,158,13.00,0.200,,,,,,,,,223,PCE-based SP,20.1,Standard Normal Curing ,23.00,100.00,,ASTM C1437-20,,305,50 x 50 x 50 ,ASTM C109,,,65,,,116,131,149,,,,,,,,,,,,,,,,,,,4,,,,,,,,,,,,,,,,,
 UHPGC15   ,437.00,High sulfate-resistant cement (Type HS cement),,202.00,0.00,,0.00,0.00,509.00,0.00,0.00,0.00,0.00,,0.00,0.00,0.00,0.00,0.00,,874.00,quartz sand,0.60,Steel Fiber ,158,13.00,0.200,,,,,,,,,223,PCE-based SP,15.9,Standard Normal Curing ,23.00,100.00,,ASTM C1437-20,,270,50 x 50 x 50 ,ASTM C109,,,66,,,131,153,162,,,,,,,,,,,,,,,,,,,3.3,,,,,,,,,,,,,,,,,
 UHPGC16   ,439.00,High sulfate-resistant cement (Type HS cement),,102.00,0.00,,0.00,110.00,944.00,0.00,0.00,0.00,0.00,,0.00,0.00,0.00,0.00,0.00,,439.00,quartz sand,0.60,Steel Fiber ,158,13.00,0.200,,,,,,,,,229,PCE-based SP,8,Standard Normal Curing ,23.00,100.00,,ASTM C1437-20,,310,50 x 50 x 50 ,ASTM C109,,,62,,,110,125,140,,,,,,,,,,,,,,,,,,,5.3,,,,,,,,,,,,,,,,,
 UHPGC17A  ,608.00,High sulfate-resistant cement (Type HS cement),,158.00,0.00,,0.00,114.00,547.00,0.00,0.00,0.00,0.00,,0.00,0.00,0.00,0.00,0.00,,684.00,quartz sand,0.60,Steel Fiber ,158,13.00,0.200,,,,,,,,,194,PCE-based SP,31.6,Standard Normal Curing ,23.00,100.00,,ASTM C1437-20,,270,50 x 50 x 50 ,ASTM C109,,,83,,,149,166,180.00,,,,,,,,,,,,,,,,,,,3.4,,,,,,,,,,,,,,,,,
 UHPGC17B  ,608.00,High sulfate-resistant cement (Type HS cement),,158.00,0.00,,0.00,114.00,547.00,0.00,0.00,0.00,0.00,,0.00,0.00,0.00,0.00,0.00,,684.00,quartz sand,0.60,Steel Fiber ,158,13.00,0.200,,,,,,,,,194,PCE-based SP,31.6,Standard Normal Curing ,23.00,100.00,,ASTM C1437-20,,285,50 x 50 x 50 ,ASTM C109,,,83,,,149,166,178.00,,,,,,,,,,,,,,,,,,,3.27,,,,,,,,,,,,,,,,,
 UHPGC17C,608.00,High sulfate-resistant cement (Type HS cement),,158.00,0.00,,0.00,114.00,547.00,0.00,0.00,0.00,0.00,,0.00,0.00,0.00,0.00,0.00,,684.00,quartz sand,0.60,Steel Fiber ,158,13.00,0.200,,,,,,,,,194,PCE-based SP,31.6,Standard Normal Curing ,23.00,100.00,,ASTM C1437-20,,275,50 x 50 x 50 ,ASTM C109,,,81,,,146,164,176.00,,,,,,,,,,,,,,,,,,,3.6,,,,,,,,,,,,,,,,,
 UHPGC18   ,524.00,High sulfate-resistant cement (Type HS cement),,208.00,0.00,,0.00,224.00,224.00,0.00,0.00,0.00,0.00,,0.00,0.00,0.00,0.00,0.00,,898.00,quartz sand,0.60,Steel Fiber ,158,13.00,0.200,,,,,,,,,191,PCE-based SP,40.8,Standard Normal Curing ,23.00,100.00,,ASTM C1437-20,,285,50 x 50 x 50 ,ASTM C109,,,83,,,149,166,178.00,,,,,,,,,,,,,,,,,,,3.3,,,,,,,,,,,,,,,,,
 UHPGC19   ,521.00,High sulfate-resistant cement (Type HS cement),,208.00,0.00,,0.00,0.00,446.00,0.00,0.00,0.00,0.00,,0.00,0.00,0.00,0.00,0.00,,894.00,quartz sand,0.60,Steel Fiber ,158,13.00,0.200,,,,,,,,,190,PCE-based SP,40.5,Standard Normal Curing ,23.00,100.00,,ASTM C1437-20,,275,50 x 50 x 50 ,ASTM C109,,,81,,,146,164,176.00,,,,,,,,,,,,,,,,,,,3.6,,,,,,,,,,,,,,,,,
 UHPGC20   ,524.00,High sulfate-resistant cement (Type HS cement),,208.00,0.00,,0.00,224.00,224.00,0.00,0.00,0.00,0.00,,0.00,0.00,0.00,0.00,0.00,,898.00,quartz sand,0.60,Steel Fiber ,158,13.00,0.200,,,,,,,,,191,PCE-based SP,40.8,Standard Normal Curing ,23.00,100.00,,ASTM C1437-20,,285,50 x 50 x 50 ,ASTM C109,,,89,,,131,153,170.00,,,,,,,,,,,,,,,,,,,2.94,,,,,,,,,,,,,,,,,
 UHPGC21   ,755.00,High sulfate-resistant cement (Type HS cement),,105.00,0.00,,0.00,226.00,105.00,0.00,0.00,0.00,0.00,,0.00,0.00,0.00,0.00,0.00,,906.00,quartz sand,0.60,Steel Fiber ,158,13.00,0.200,,,,,,,,,229,PCE-based SP,20.6,Standard Normal Curing ,23.00,100.00,,ASTM C1437-20,,275,50 x 50 x 50 ,ASTM C109,,,94,,,142.00,171,180,,,,,,,,,,,,,,,,,,,3.08,,,,,,,,,,,,,,,,,
 UHPGC22   ,796.00,High sulfate-resistant cement (Type HS cement),,111.00,0.00,,0.00,0.00,350.00,0.00,0.00,0.00,0.00,,0.00,0.00,0.00,0.00,0.00,,956.00,quartz sand,0.60,Steel Fiber ,158,13.00,0.200,,,,,,,,,162,PCE-based SP,43.4,Standard Normal Curing ,23.00,100.00,,ASTM C1437-20,,270,50 x 50 x 50 ,ASTM C109,,,88,,,130.00,154,175,,,,,,,,,,,,,,,,,,,3.42,,,,,,,,,,,,,,,,,
 UHPGC23   ,640.00,High sulfate-resistant cement (Type HS cement),,142.00,0.00,,0.00,0.00,480.00,0.00,0.00,0.00,0.00,,0.00,0.00,0.00,0.00,0.00,,960.00,quartz sand,0.60,,,,,,,,,,,,,174,PCE-based SP,32.7,Standard Normal Curing ,23.00,100.00,,ASTM C1437-20,,350,50 x 50 x 50 ,ASTM C109,,,90,,,136.00,151,169,,,,,,,,,,,,,,,,,,,,,,,,,,,,,,,,,,,,
 UHPGC24   ,604.00,High sulfate-resistant cement (Type HS cement),,134.00,0.00,,0.00,0.00,454.00,0.00,0.00,0.00,0.00,,0.00,0.00,0.00,0.00,0.00,,906.00,quartz sand,0.60,,,,,,,,,,,,,229,PCE-based SP,15.6,Standard Normal Curing ,23.00,100.00,,ASTM C1437-20,,280,50 x 50 x 50 ,ASTM C109,,,104,,,160.00,185,196,,,,,,,,,,,,,,,,,,,2.4,,,,,,,,,,,,,,,,,
 UHPGC25   ,456.00,High sulfate-resistant cement (Type HS cement),,152.00,0.00,,0.00,0.00,591.00,0.00,0.00,0.00,0.00,,0.00,0.00,0.00,0.00,0.00,,913.00,quartz sand,0.60,,,,,,,,,,,,,200,PCE-based SP,31.1,Standard Normal Curing ,23.00,100.00,,,,,50 x 50 x 50 ,ASTM C109,,,94,,,156.00,178,188,,,,,,,,,,,,,,,,,,,3.1,,,,,,,,,,,,,,,,,
 UHPGC26   ,466.00,High sulfate-resistant cement (Type HS cement),,155.00,0.00,,0.00,0.00,604.00,0.00,0.00,0.00,0.00,,0.00,0.00,0.00,0.00,0.00,,932.00,quartz sand,0.60,,,,,,,,,,,,,173,PCE-based SP,42.3,Standard Normal Curing ,23.00,100.00,,,,,50 x 50 x 50 ,ASTM C109,,,87,,,138.00,154,167,,,,,,,,,,,,,,,,,,,3.82,,,,,,,,,,,,,,,,,
 UHPGC27   ,536.00,High sulfate-resistant cement (Type HS cement),,153.00,0.00,,0.00,0.00,520.00,0.00,0.00,0.00,0.00,,0.00,0.00,0.00,0.00,0.00,,919.00,quartz sand,0.60,,,,,,,,,,,,,201,PCE-based SP,31.3,Standard Normal Curing ,23.00,100.00,,ASTM C1437-20,,300,50 x 50 x 50 ,ASTM C109,,,78,,,141.00,166,170,,,,,,,,,,,,,,,,,,,3.1,,,,,,,,,,,,,,,,,
 UHPGC28   ,810.00,High sulfate-resistant cement (Type HS cement),,225.00,0.00,,0.00,243.00,0.00,0.00,0.00,0.00,0.00,,0.00,0.00,0.00,0.00,0.00,,972.00,quartz sand,0.60,,,,,,,,,,,,,176,PCE-based SP,43.1,Standard Normal Curing ,23.00,100.00,,ASTM C1437-20,,290,50 x 50 x 50 ,ASTM C109,,,92,,,153.00,164,171,,,,,,,,,,,,,,,,,,,2.9,,,,,,,,,,,,,,,,,
 UHPGC29   ,636.00,High sulfate-resistant cement (Type HS cement),,221.00,0.00,,0.00,0.00,398.00,0.00,0.00,0.00,0.00,,0.00,0.00,0.00,0.00,0.00,,954.00,quartz sand,0.60,,,,,,,,,,,,,173,PCE-based SP,42.5,Standard Normal Curing ,23.00,100.00,,,,,50 x 50 x 50 ,ASTM C109,,,,,,148.00,169,173,,,,,,,,,,,,,,,,,,,4.3,,,,,,,,,,,,,,,,,
 UHPGC30   ,812.00,High sulfate-resistant cement (Type HS cement),,113.00,0.00,,0.00,0.00,357.00,0.00,0.00,0.00,0.00,,0.00,0.00,0.00,0.00,0.00,,975.00,quartz sand,0.60,,,,,,,,,,,,,176,PCE-based SP,37.6,Standard Normal Curing ,23.00,100.00,,,,,50 x 50 x 50 ,ASTM C109,,,105,,,162.00,171,182,,,,,,,,,,,,,,,,,,,2.85,,,,,,,,,,,,,,,,,
 UHPGC31   ,644.00,High sulfate-resistant cement (Type HS cement),,112.00,0.00,,0.00,242.00,273.00,0.00,0.00,0.00,0.00,,0.00,0.00,0.00,0.00,0.00,,967.00,quartz sand,0.60,,,,,,,,,,,,,175,PCE-based SP,32.9,Standard Normal Curing ,23.00,100.00,,,,,50 x 50 x 50 ,ASTM C109,,,94,,,171.00,183,184,,,,,,,,,,,,,,,,,,,4.49,,,,,,,,,,,,,,,,,
 UHPGC32   ,562.00,High sulfate-resistant cement (Type HS cement),,208.00,0.00,,0.00,0.00,412.00,0.00,0.00,0.00,0.00,,0.00,0.00,0.00,0.00,0.00,,899.00,quartz sand,0.60,,,,,,,,,,,,,227,PCE-based SP,20.4,Standard Normal Curing ,23.00,100.00,,,,,50 x 50 x 50 ,ASTM C109,,,,,,177.00,176,191,,,,,,,,,,,,,,,,,,,2.46,,,,,,,,,,,,,,,,,
 UHPGC33   ,562.00,High sulfate-resistant cement (Type HS cement),,208.00,0.00,,0.00,0.00,412.00,0.00,0.00,0.00,0.00,,0.00,0.00,0.00,0.00,0.00,,899.00,quartz sand,0.60,,,,,,,,,,,,,227,PCE-based SP,20.4,Standard Normal Curing ,23.00,100.00,,ASTM C1437-20,,277,50 x 50 x 50 ,ASTM C109,,,,,,152.00,161,181,,,,,,,,,,,,,,,,,,,2.5,,,,,,,,,,,,,,,,,
 UHPGC34   ,562.00,High sulfate-resistant cement (Type HS cement),,208.00,0.00,,0.00,0.00,412.00,0.00,0.00,0.00,0.00,,0.00,0.00,0.00,0.00,0.00,,899.00,quartz sand,0.60,,,,,,,,,,,,,227,PCE-based SP,20.4,Standard Normal Curing ,23.00,100.00,,,,,50 x 50 x 50 ,ASTM C109,,,88,,,136.00,163,173,,,,,,,,,,,,,,,,,,,,,,,,,,,,,,,,,,,,
 UHPGC35   ,562.00,High sulfate-resistant cement (Type HS cement),,208.00,0.00,,0.00,0.00,412.00,0.00,0.00,0.00,0.00,,0.00,0.00,0.00,0.00,0.00,,899.00,quartz sand,0.60,,,,,,,,,,,,,227,PCE-based SP,20.4,Standard Normal Curing ,23.00,100.00,,,,,50 x 50 x 50 ,ASTM C109,,,85,,,138.00,157,168,,,,,,,,,,,,,,,,,,,,,,,,,,,,,,,,,,,,
 UHPGC1    ,786.00,High sulfate-resistant cement (Type HS cement),,218.00,0.00,,0.00,236.00,472.00,0.00,0.00,0.00,0.00,,0.00,0.00,0.00,0.00,0.00,,472.00,quartz sand,0.60,Steel Fiber ,158,13.00,0.200,,,,,,,,,155,PCE-based SP,51.4,Hot  Curing ,90.00,100.00,,,,,50 x 50 x 50 ,ASTM C109,,,,,,208.00,,,,,,,,,,,,,,,,,,,,,,,,,,,,,,,,,,,,,,
 UHPGC2    ,801.00,High sulfate-resistant cement (Type HS cement),,111.00,0.00,,0.00,240.00,111.00,0.00,0.00,0.00,0.00,,0.00,0.00,0.00,0.00,0.00,,961.00,quartz sand,0.60,Steel Fiber ,158,13.00,0.200,,,,,,,,,163,PCE-based SP,43.6,Hot  Curing ,90.00,100.00,,,,,50 x 50 x 50 ,ASTM C109,,,,,,213.00,,,,,,,,,,,,,,,,,,,,,,,,,,,,,,,,,,,,,,
 UHPGC3    ,788.00,High sulfate-resistant cement (Type HS cement),,219.00,0.00,,0.00,0.00,236.00,0.00,0.00,0.00,0.00,,0.00,0.00,0.00,0.00,0.00,,946.00,quartz sand,0.60,Steel Fiber ,158,13.00,0.200,,,,,,,,,155,PCE-based SP,51.6,Hot  Curing ,90.00,100.00,,,,,50 x 50 x 50 ,ASTM C109,,,,,,225.00,,,,,,,,,,,,,,,,,,,,,,,,,,,,,,,,,,,,,,
 UHPGC4    ,788.00,High sulfate-resistant cement (Type HS cement),,109.00,0.00,,0.00,0.00,818.00,0.00,0.00,0.00,0.00,,0.00,0.00,0.00,0.00,0.00,,473.00,quartz sand,0.60,Steel Fiber ,158,13.00,0.200,,,,,,,,,155,PCE-based SP,56.2,Hot  Curing ,90.00,100.00,,,,,50 x 50 x 50 ,ASTM C109,,,,,,197.00,,,,,,,,,,,,,,,,,,,,,,,,,,,,,,,,,,,,,,
 UHPGC5    ,464.00,High sulfate-resistant cement (Type HS cement),,215.00,0.00,,0.00,232.00,309.00,0.00,0.00,0.00,0.00,,0.00,0.00,0.00,0.00,0.00,,928.00,quartz sand,0.60,Steel Fiber ,158,13.00,0.200,,,,,,,,,158,PCE-based SP,42.2,Hot  Curing ,90.00,100.00,,,,,50 x 50 x 50 ,ASTM C109,,,,,,187.00,,,,,,,,,,,,,,,,,,,,,,,,,,,,,,,,,,,,,,
 UHPGC6    ,464.00,High sulfate-resistant cement (Type HS cement),,107.00,0.00,,0.00,232.00,881.00,0.00,0.00,0.00,0.00,,0.00,0.00,0.00,0.00,0.00,,464.00,quartz sand,0.60,Steel Fiber ,158,13.00,0.200,,,,,,,,,158,PCE-based SP,42.2,Hot  Curing ,90.00,100.00,,,,,50 x 50 x 50 ,ASTM C109,,,,,,188.00,,,,,,,,,,,,,,,,,,,,,,,,,,,,,,,,,,,,,,
 UHPGC7    ,458.00,High sulfate-resistant cement (Type HS cement),,212.00,0.00,,0.00,0.00,993.00,0.00,0.00,0.00,0.00,,0.00,0.00,0.00,0.00,0.00,,458.00,quartz sand,0.60,Steel Fiber ,158,13.00,0.200,,,,,,,,,156,PCE-based SP,41.6,Hot  Curing ,90.00,100.00,,,,,50 x 50 x 50 ,ASTM C109,,,,,,195.00,,,,,,,,,,,,,,,,,,,,,,,,,,,,,,,,,,,,,,
 UHPGC8    ,465.00,High sulfate-resistant cement (Type HS cement),,108.00,0.00,,0.00,0.00,651.00,0.00,0.00,0.00,0.00,,0.00,0.00,0.00,0.00,0.00,,931.00,quartz sand,0.60,Steel Fiber ,158,13.00,0.200,,,,,,,,,158,PCE-based SP,42.3,Hot  Curing ,90.00,100.00,,,,,50 x 50 x 50 ,ASTM C109,,,,,,179.00,,,,,,,,,,,,,,,,,,,,,,,,,,,,,,,,,,,,,,
 UHPGC9    ,748.00,High sulfate-resistant cement (Type HS cement),,208.00,0.00,,0.00,224.00,0.00,0.00,0.00,0.00,0.00,,0.00,0.00,0.00,0.00,0.00,,897.00,quartz sand,0.60,Steel Fiber ,158,13.00,0.200,,,,,,,,,224,PCE-based SP,25.5,Hot  Curing ,90.00,100.00,,,,,50 x 50 x 50 ,ASTM C109,,,,,,174.00,,,,,,,,,,,,,,,,,,,,,,,,,,,,,,,,,,,,,,
 UHPGC10   ,752.00,High sulfate-resistant cement (Type HS cement),,104.00,0.00,,0.00,226.00,555.00,0.00,0.00,0.00,0.00,,0.00,0.00,0.00,0.00,0.00,,451.00,quartz sand,0.60,Steel Fiber ,158,13.00,0.200,,,,,,,,,235,PCE-based SP,16.4,Hot  Curing ,90.00,100.00,,,,,50 x 50 x 50 ,ASTM C109,,,,,,168.00,,,,,,,,,,,,,,,,,,,,,,,,,,,,,,,,,,,,,,
 UHPGC11   ,740.00,High sulfate-resistant cement (Type HS cement),,206.00,0.00,,0.00,0.00,666.00,0.00,0.00,0.00,0.00,,0.00,0.00,0.00,0.00,0.00,,444.00,quartz sand,0.60,Steel Fiber ,158,13.00,0.200,,,,,,,,,224,PCE-based SP,20.2,Hot  Curing ,90.00,100.00,,,,,50 x 50 x 50 ,ASTM C109,,,,,,192.00,,,,,,,,,,,,,,,,,,,,,,,,,,,,,,,,,,,,,,
 UHPGC12   ,754.00,High sulfate-resistant cement (Type HS cement),,105.00,0.00,,0.00,0.00,331.00,0.00,0.00,0.00,0.00,,0.00,0.00,0.00,0.00,0.00,,905.00,quartz sand,0.60,Steel Fiber ,158,13.00,0.200,,,,,,,,,236,PCE-based SP,8.2,Hot  Curing ,90.00,100.00,,,,,50 x 50 x 50 ,ASTM C109,,,,,,187.00,,,,,,,,,,,,,,,,,,,,,,,,,,,,,,,,,,,,,,
 UHPGC13   ,436.00,High sulfate-resistant cement (Type HS cement),,202.00,0.00,,0.00,218.00,727.00,0.00,0.00,0.00,0.00,,0.00,0.00,0.00,0.00,0.00,,436.00,quartz sand,0.60,Steel Fiber ,158,13.00,0.200,,,,,,,,,223,PCE-based SP,15.8,Hot  Curing ,90.00,100.00,,,,,50 x 50 x 50 ,ASTM C109,,,,,,165.00,,,,,,,,,,,,,,,,,,,,,,,,,,,,,,,,,,,,,,
 UHPGC14   ,442.00,High sulfate-resistant cement (Type HS cement),,102.00,0.00,,0.00,221.00,396.00,0.00,0.00,0.00,0.00,,0.00,0.00,0.00,0.00,0.00,,883.00,quartz sand,0.60,Steel Fiber ,158,13.00,0.200,,,,,,,,,223,PCE-based SP,20.1,Hot  Curing ,90.00,100.00,,,,,50 x 50 x 50 ,ASTM C109,,,,,,163.00,,,,,,,,,,,,,,,,,,,,,,,,,,,,,,,,,,,,,,
 UHPGC15   ,437.00,High sulfate-resistant cement (Type HS cement),,202.00,0.00,,0.00,0.00,509.00,0.00,0.00,0.00,0.00,,0.00,0.00,0.00,0.00,0.00,,874.00,quartz sand,0.60,Steel Fiber ,158,13.00,0.200,,,,,,,,,223,PCE-based SP,15.9,Hot  Curing ,90.00,100.00,,,,,50 x 50 x 50 ,ASTM C109,,,,,,185.00,,,,,,,,,,,,,,,,,,,,,,,,,,,,,,,,,,,,,,
 UHPGC16   ,439.00,High sulfate-resistant cement (Type HS cement),,102.00,0.00,,0.00,110.00,944.00,0.00,0.00,0.00,0.00,,0.00,0.00,0.00,0.00,0.00,,439.00,quartz sand,0.60,Steel Fiber ,158,13.00,0.200,,,,,,,,,229,PCE-based SP,8,Hot  Curing ,90.00,100.00,,,,,50 x 50 x 50 ,ASTM C109,,,,,,158.00,,,,,,,,,,,,,,,,,,,,,,,,,,,,,,,,,,,,,,
 UHPGC17A  ,608.00,High sulfate-resistant cement (Type HS cement),,158.00,0.00,,0.00,114.00,547.00,0.00,0.00,0.00,0.00,,0.00,0.00,0.00,0.00,0.00,,684.00,quartz sand,0.60,Steel Fiber ,158,13.00,0.200,,,,,,,,,194,PCE-based SP,31.6,Hot  Curing ,90.00,100.00,,,,,50 x 50 x 50 ,ASTM C109,,,,,,200,,,,,,,,,,,,,,,,,,,,,,,,,,,,,,,,,,,,,,
 UHPGC17B  ,608.00,High sulfate-resistant cement (Type HS cement),,158.00,0.00,,0.00,114.00,547.00,0.00,0.00,0.00,0.00,,0.00,0.00,0.00,0.00,0.00,,684.00,quartz sand,0.60,Steel Fiber ,158,13.00,0.200,,,,,,,,,194,PCE-based SP,31.6,Hot  Curing ,90.00,100.00,,,,,50 x 50 x 50 ,ASTM C109,,,,,,198,,,,,,,,,,,,,,,,,,,,,,,,,,,,,,,,,,,,,,
 UHPGC17C,608.00,High sulfate-resistant cement (Type HS cement),,158.00,0.00,,0.00,114.00,547.00,0.00,0.00,0.00,0.00,,0.00,0.00,0.00,0.00,0.00,,684.00,quartz sand,0.60,Steel Fiber ,158,13.00,0.200,,,,,,,,,194,PCE-based SP,31.6,Hot  Curing ,90.00,100.00,,,,,50 x 50 x 50 ,ASTM C109,,,,,,201,,,,,,,,,,,,,,,,,,,,,,,,,,,,,,,,,,,,,,
 UHPGC18   ,524.00,High sulfate-resistant cement (Type HS cement),,208.00,0.00,,0.00,224.00,224.00,0.00,0.00,0.00,0.00,,0.00,0.00,0.00,0.00,0.00,,898.00,quartz sand,0.60,Steel Fiber ,158,13.00,0.200,,,,,,,,,191,PCE-based SP,40.8,Hot  Curing ,90.00,100.00,,,,,50 x 50 x 50 ,ASTM C109,,,,,,198,,,,,,,,,,,,,,,,,,,,,,,,,,,,,,,,,,,,,,
 UHPGC19   ,521.00,High sulfate-resistant cement (Type HS cement),,208.00,0.00,,0.00,0.00,446.00,0.00,0.00,0.00,0.00,,0.00,0.00,0.00,0.00,0.00,,894.00,quartz sand,0.60,Steel Fiber ,158,13.00,0.200,,,,,,,,,190,PCE-based SP,40.5,Hot  Curing ,90.00,100.00,,,,,50 x 50 x 50 ,ASTM C109,,,,,,201,,,,,,,,,,,,,,,,,,,,,,,,,,,,,,,,,,,,,,
 UHPGC20   ,524.00,High sulfate-resistant cement (Type HS cement),,208.00,0.00,,0.00,224.00,224.00,0.00,0.00,0.00,0.00,,0.00,0.00,0.00,0.00,0.00,,898.00,quartz sand,0.60,Steel Fiber ,158,13.00,0.200,,,,,,,,,191,PCE-based SP,40.8,Hot  Curing ,90.00,100.00,,,,,50 x 50 x 50 ,ASTM C109,,,,,,183,,,,,,,,,,,,,,,,,,,,,,,,,,,,,,,,,,,,,,
 UHPGC21   ,755.00,High sulfate-resistant cement (Type HS cement),,105.00,0.00,,0.00,226.00,105.00,0.00,0.00,0.00,0.00,,0.00,0.00,0.00,0.00,0.00,,906.00,quartz sand,0.60,Steel Fiber ,158,13.00,0.200,,,,,,,,,229,PCE-based SP,20.6,Hot  Curing ,90.00,100.00,,,,,50 x 50 x 50 ,ASTM C109,,,,,,193,,,,,,,,,,,,,,,,,,,,,,,,,,,,,,,,,,,,,,
 UHPGC22   ,796.00,High sulfate-resistant cement (Type HS cement),,111.00,0.00,,0.00,0.00,350.00,0.00,0.00,0.00,0.00,,0.00,0.00,0.00,0.00,0.00,,956.00,quartz sand,0.60,Steel Fiber ,158,13.00,0.200,,,,,,,,,162,PCE-based SP,43.4,Hot  Curing ,90.00,100.00,,,,,50 x 50 x 50 ,ASTM C109,,,,,,187,,,,,,,,,,,,,,,,,,,,,,,,,,,,,,,,,,,,,,
 UHPGC23   ,640.00,High sulfate-resistant cement (Type HS cement),,142.00,0.00,,0.00,0.00,480.00,0.00,0.00,0.00,0.00,,0.00,0.00,0.00,0.00,0.00,,960.00,quartz sand,0.60,,,,,,,,,,,,,174,PCE-based SP,32.7,Hot  Curing ,90.00,100.00,,,,,50 x 50 x 50 ,ASTM C109,,,,,,181,,,,,,,,,,,,,,,,,,,,,,,,,,,,,,,,,,,,,,
 UHPGC24   ,604.00,High sulfate-resistant cement (Type HS cement),,134.00,0.00,,0.00,0.00,454.00,0.00,0.00,0.00,0.00,,0.00,0.00,0.00,0.00,0.00,,906.00,quartz sand,0.60,,,,,,,,,,,,,229,PCE-based SP,15.6,Hot  Curing ,90.00,100.00,,,,,50 x 50 x 50 ,ASTM C109,,,,,,211,,,,,,,,,,,,,,,,,,,,,,,,,,,,,,,,,,,,,,
 UHPGC25   ,456.00,High sulfate-resistant cement (Type HS cement),,152.00,0.00,,0.00,0.00,591.00,0.00,0.00,0.00,0.00,,0.00,0.00,0.00,0.00,0.00,,913.00,quartz sand,0.60,,,,,,,,,,,,,200,PCE-based SP,31.1,Hot  Curing ,90.00,100.00,,,,,50 x 50 x 50 ,ASTM C109,,,,,,208,,,,,,,,,,,,,,,,,,,,,,,,,,,,,,,,,,,,,,
 UHPGC26   ,466.00,High sulfate-resistant cement (Type HS cement),,155.00,0.00,,0.00,0.00,604.00,0.00,0.00,0.00,0.00,,0.00,0.00,0.00,0.00,0.00,,932.00,quartz sand,0.60,,,,,,,,,,,,,173,PCE-based SP,42.3,Hot  Curing ,90.00,100.00,,,,,50 x 50 x 50 ,ASTM C109,,,,,,182,,,,,,,,,,,,,,,,,,,,,,,,,,,,,,,,,,,,,,
 UHPGC27   ,536.00,High sulfate-resistant cement (Type HS cement),,153.00,0.00,,0.00,0.00,520.00,0.00,0.00,0.00,0.00,,0.00,0.00,0.00,0.00,0.00,,919.00,quartz sand,0.60,,,,,,,,,,,,,201,PCE-based SP,31.3,Hot  Curing ,90.00,100.00,,,,,50 x 50 x 50 ,ASTM C109,,,,,,190,,,,,,,,,,,,,,,,,,,,,,,,,,,,,,,,,,,,,,
 UHPGC28   ,810.00,High sulfate-resistant cement (Type HS cement),,225.00,0.00,,0.00,243.00,0.00,0.00,0.00,0.00,0.00,,0.00,0.00,0.00,0.00,0.00,,972.00,quartz sand,0.60,,,,,,,,,,,,,176,PCE-based SP,43.1,Hot  Curing ,90.00,100.00,,,,,50 x 50 x 50 ,ASTM C109,,,,,,192,,,,,,,,,,,,,,,,,,,,,,,,,,,,,,,,,,,,,,
 UHPGC29   ,636.00,High sulfate-resistant cement (Type HS cement),,221.00,0.00,,0.00,0.00,398.00,0.00,0.00,0.00,0.00,,0.00,0.00,0.00,0.00,0.00,,954.00,quartz sand,0.60,,,,,,,,,,,,,173,PCE-based SP,42.5,Hot  Curing ,90.00,100.00,,,,,50 x 50 x 50 ,ASTM C109,,,,,,194,,,,,,,,,,,,,,,,,,,,,,,,,,,,,,,,,,,,,,
 UHPGC30   ,812.00,High sulfate-resistant cement (Type HS cement),,113.00,0.00,,0.00,0.00,357.00,0.00,0.00,0.00,0.00,,0.00,0.00,0.00,0.00,0.00,,975.00,quartz sand,0.60,,,,,,,,,,,,,176,PCE-based SP,37.6,Hot  Curing ,90.00,100.00,,,,,50 x 50 x 50 ,ASTM C109,,,,,,199,,,,,,,,,,,,,,,,,,,,,,,,,,,,,,,,,,,,,,
 UHPGC31   ,644.00,High sulfate-resistant cement (Type HS cement),,112.00,0.00,,0.00,242.00,273.00,0.00,0.00,0.00,0.00,,0.00,0.00,0.00,0.00,0.00,,967.00,quartz sand,0.60,,,,,,,,,,,,,175,PCE-based SP,32.9,Hot  Curing ,90.00,100.00,,,,,50 x 50 x 50 ,ASTM C109,,,,,,222,,,,,,,,,,,,,,,,,,,,,,,,,,,,,,,,,,,,,,
 UHPGC32   ,562.00,High sulfate-resistant cement (Type HS cement),,208.00,0.00,,0.00,0.00,412.00,0.00,0.00,0.00,0.00,,0.00,0.00,0.00,0.00,0.00,,899.00,quartz sand,0.60,,,,,,,,,,,,,227,PCE-based SP,20.4,Hot  Curing ,90.00,100.00,,,,,50 x 50 x 50 ,ASTM C109,,,,,,200,,,,,,,,,,,,,,,,,,,,,,,,,,,,,,,,,,,,,,
 UHPGC33   ,562.00,High sulfate-resistant cement (Type HS cement),,208.00,0.00,,0.00,0.00,412.00,0.00,0.00,0.00,0.00,,0.00,0.00,0.00,0.00,0.00,,899.00,quartz sand,0.60,,,,,,,,,,,,,227,PCE-based SP,20.4,Hot  Curing ,90.00,100.00,,,,,50 x 50 x 50 ,ASTM C109,,,,,,193,,,,,,,,,,,,,,,,,,,,,,,,,,,,,,,,,,,,,,
 UHPGC34   ,562.00,High sulfate-resistant cement (Type HS cement),,208.00,0.00,,0.00,0.00,412.00,0.00,0.00,0.00,0.00,,0.00,0.00,0.00,0.00,0.00,,899.00,quartz sand,0.60,,,,,,,,,,,,,227,PCE-based SP,20.4,Hot  Curing ,90.00,100.00,,,,,50 x 50 x 50 ,ASTM C109,,,,,,190,,,,,,,,,,,,,,,,,,,,,,,,,,,,,,,,,,,,,,
 UHPGC35   ,562.00,High sulfate-resistant cement (Type HS cement),,208.00,0.00,,0.00,0.00,412.00,0.00,0.00,0.00,0.00,,0.00,0.00,0.00,0.00,0.00,,899.00,quartz sand,0.60,,,,,,,,,,,,,227,PCE-based SP,20.4,Hot  Curing ,90.00,100.00,,,,,50 x 50 x 50 ,ASTM C109,,,,,,193,,,,,,,,,,,,,,,,,,,,,,,,,,,,,,,,,,,,,,
 Conventional UHPGC* ,748.00,High sulfate-resistant cement (Type HS cement),,208.00,0.00,,0.00,224.00,0.00,0.00,0.00,0.00,0.00,,0.00,0.00,0.00,0.00,0.00,,897.00,quartz sand,0.60,,,,,,,,,,,,,224,PCE-based SP,25.5,Standard Normal Curing ,23.00,100.00,,,,,50 x 50 x 50 ,ASTM C109,,,101.00,,,147.00,,161.00,,,,,,,,,,,,,,,,,,,,,,,,,,,,,,,,,,,,
 UHPGC0 ,748.00,High sulfate-resistant cement (Type HS cement),,208.00,0.00,,0.00,224.00,448.50,0.00,0.00,0.00,0.00,,0.00,0.00,0.00,0.00,0.00,,448.50,quartz sand,0.60,,,,,,,,,,,,,224,PCE-based SP,25.5,Standard Normal Curing ,23.00,100.00,,,,,50 x 50 x 50 ,ASTM C109,,,92.00,,,146.00,,156.00,,,,,,,,,,,,,,,,,,,,,,,,,,,,,,,,,,,,
 UHPGC1 ,501.16,High sulfate-resistant cement (Type HS cement),,104.00,0.00,,0.00,0.00,1023.34,0.00,0.00,0.00,0.00,,0.00,0.00,0.00,0.00,0.00,,448.50,quartz sand,0.60,,,,,,,,,,,,,202.7,PCE-based SP,30.7,Standard Normal Curing ,23.00,100.00,,,,,50 x 50 x 50 ,ASTM C109,,,60.00,,,123.00,,152.00,,,,,,,,,,,,,,,,,,,,,,,,,,,,,,,,,,,,
 UHPGC2 ,568.48,High sulfate-resistant cement (Type HS cement),,104.00,0.00,,0.00,0.00,507.52,0.00,0.00,0.00,0.00,,0.00,0.00,0.00,0.00,0.00,,897.00,quartz sand,0.60,,,,,,,,,,,,,239,PCE-based SP,12.5,Standard Normal Curing ,23.00,100.00,,,,,50 x 50 x 50 ,ASTM C109,,,69.00,,,127.00,,158.00,,,,,,,,,,,,,,,,,,,,,,,,,,,,,,,,,,,,
 UHPGC3 ,448.80,High sulfate-resistant cement (Type HS cement),,104.00,0.00,,0.00,0.00,752.80,0.00,0.00,0.00,0.00,,0.00,0.00,0.00,0.00,0.00,,771.40,quartz sand,0.60,,,,,,,,,,,,,224.7,PCE-based SP,19.9,Standard Normal Curing ,23.00,100.00,,,,,50 x 50 x 50 ,ASTM C109,,,56.00,,,119.00,,148.00,,,,,,,,,,,,,,,,,,,,,,,,,,,,,,,,,,,,
 UHPGC4 ,448.80,High sulfate-resistant cement (Type HS cement),,104.00,0.00,,0.00,0.00,1003.90,0.00,0.00,0.00,0.00,,0.00,0.00,0.00,0.00,0.00,,520.30,quartz sand,0.60,,,,,,,,,,,,,239,PCE-based SP,8.8,Standard Normal Curing ,23.00,100.00,,,,,50 x 50 x 50 ,ASTM C109,,,61.00,,,111.00,,140.00,,,,,,,,,,,,,,,,,,,,,,,,,,,,,,,,,,,,
G0,701.50, ordinary Portland cement (grade 42.5),42.50,210.50,0.00,,0.00,259.60,0.00,0.00,0.00,0.00,0.00,,0.00,0.00,0.00,0.00,0.00,,820.80,Quartz Sand ,0.15,Steel Fiber ,156.00,13.00,0.200,2850.000,,,,,,,,164.2,"ploycarboxylate-based superplasticizer with water
reducing",17.5,Standard Curing ,22.00,95.00,,GB/T2419-2005,,192.00,40 x 40 x 160 ,China GB/T 17671–1999,,,,,,113,,,,,,,,,,,,40 x 40 x 160 ,China GB/T 17671–1999,,,22,,,,,,,,,,,,,,,ASTM C1202,1900,,, China,"Performance of ultra-high performance concrete (UHPC) with cement
partially replaced by ground granite powder (GGP) under different
curing conditions

https://doi.org/10.1016/j.conbuildmat.2019.04.058",2019,Ref-122-Research
G5,666.40, ordinary Portland cement (grade 42.5),42.50,210.50,0.00,,0.00,259.60,0.00,0.00,0.00,0.00,0.00,,0.00,0.00,0.00,0.00,35.10,Ground Granite Powder ,820.80,Quartz Sand ,0.15,Steel Fiber ,156.00,13.00,0.200,2850.000,,,,,,,,164.2,"ploycarboxylate-based superplasticizer with water
reducing",17.5,Standard Curing ,22.00,95.00,,GB/T2419-2005,,194.00,40 x 40 x 160 ,China GB/T 17671–1999,,,,,,118,,,,,,,,,,,,40 x 40 x 160 ,China GB/T 17671–1999,,,26.5,,,,,,,,,,,,,,,ASTM C1202,1823,,,,,,
G10,631.40, ordinary Portland cement (grade 42.5),42.50,210.50,0.00,,0.00,259.60,0.00,0.00,0.00,0.00,0.00,,0.00,0.00,0.00,0.00,70.10,Ground Granite Powder ,820.80,Quartz Sand ,0.15,Steel Fiber ,156.00,13.00,0.200,2850.000,,,,,,,,164.2,"ploycarboxylate-based superplasticizer with water
reducing",17.5,Standard Curing ,22.00,95.00,,GB/T2419-2005,,196.00,40 x 40 x 160 ,China GB/T 17671–1999,,,,,,109,,,,,,,,,,,,40 x 40 x 160 ,China GB/T 17671–1999,,,23,,,,,,,,,,,,,,,ASTM C1202,1840,,,,,,
G15,596.30, ordinary Portland cement (grade 42.5),42.50,210.50,0.00,,0.00,259.60,0.00,0.00,0.00,0.00,0.00,,0.00,0.00,0.00,0.00,105.20,Ground Granite Powder ,820.80,Quartz Sand ,0.15,Steel Fiber ,156.00,13.00,0.200,2850.000,,,,,,,,164.2,"ploycarboxylate-based superplasticizer with water
reducing",17.5,Standard Curing ,22.00,95.00,,GB/T2419-2005,,200.00,40 x 40 x 160 ,China GB/T 17671–1999,,,,,,106,,,,,,,,,,,,40 x 40 x 160 ,China GB/T 17671–1999,,,21.8,,,,,,,,,,,,,,,ASTM C1202,1900,,,,,,
G20,561.20, ordinary Portland cement (grade 42.5),42.50,210.50,0.00,,0.00,259.60,0.00,0.00,0.00,0.00,0.00,,0.00,0.00,0.00,0.00,140.30,Ground Granite Powder ,820.80,Quartz Sand ,0.15,Steel Fiber ,156.00,13.00,0.200,2850.000,,,,,,,,164.2,"ploycarboxylate-based superplasticizer with water
reducing",17.5,Standard Curing ,22.00,95.00,,GB/T2419-2005,,202.00,40 x 40 x 160 ,China GB/T 17671–1999,,,,,,102,,,,,,,,,,,,40 x 40 x 160 ,China GB/T 17671–1999,,,21,,,,,,,,,,,,,,,,,,,,,,
G25,526.10, ordinary Portland cement (grade 42.5),42.50,210.50,0.00,,0.00,259.60,0.00,0.00,0.00,0.00,0.00,,0.00,0.00,0.00,0.00,175.40,Ground Granite Powder ,820.80,Quartz Sand ,0.15,Steel Fiber ,156.00,13.00,0.200,2850.000,,,,,,,,164.2,"ploycarboxylate-based superplasticizer with water
reducing",17.5,Standard Curing ,22.00,95.00,,GB/T2419-2005,,206.00,40 x 40 x 160 ,China GB/T 17671–1999,,,,,,93,,,,,,,,,,,,40 x 40 x 160 ,China GB/T 17671–1999,,,18.5,,,,,,,,,,,,,,,ASTM C1202,1970,,,,,,
G0,701.50, ordinary Portland cement (grade 42.5),42.50,210.50,0.00,,0.00,259.60,0.00,0.00,0.00,0.00,0.00,,0.00,0.00,0.00,0.00,0.00,,820.80,Quartz Sand ,0.15,Steel Fiber ,156.00,13.00,0.200,2850.000,,,,,,,,164.2,"ploycarboxylate-based superplasticizer with water
reducing",17.5,Warm Water Curing ,90.00,,,,,,40 x 40 x 160 ,China GB/T 17671–1999,,,,,,139,,,,,,,,,,,,40 x 40 x 160 ,China GB/T 17671–1999,,,31.5,,,,,,,,,,,,,,,ASTM C1202,1830,,,,,,
