Repository: Jocund96/Data-to-Design-ML

# Section 4: Boosting Models

Experiments on gradient boosting algorithms (XGBoost, HistGradientBoosting, AdaBoost) for concrete strength prediction on UCI and UHPC datasets.

- **Week 1–4**: UCI dataset baselines, data cleaning, monotonic physical constraints, and sample weighting.
- **Week 5–7**: UHPC dataset preprocessing, feature missingness policies, scikit-learn pipelines, and hyperparameter tuning.
- **Week 8–10**: Group-aware validation (LOPO), quantile regression uncertainty intervals, and SHAP interpretability.

File: S4_Boosting/Week-8-9-10/initial_data_preparation/UHPC_dataset.csv (part 17 of 23)
Mix-ID,Mix Constitutents ,,,,,,,,,,,,,,,,,,,,,,,,,,,,,,,,,,,,,,Curing Regime ,,,,Workability ,,,Mechanical Properties ,,,,,,,,,,,,,,,,,,,,,,,,,,,Durability Properities ,,,,,,,,,,,,,,,Research Paper Details,,,
G5,666.40, ordinary Portland cement (grade 42.5),42.50,210.50,0.00,,0.00,259.60,0.00,0.00,0.00,0.00,0.00,,0.00,0.00,0.00,0.00,35.10,Ground Granite Powder ,820.80,Quartz Sand ,0.15,Steel Fiber ,156.00,13.00,0.200,2850.000,,,,,,,,164.2,"ploycarboxylate-based superplasticizer with water
reducing",17.5,Warm Water Curing ,90.00,,,,,,40 x 40 x 160 ,China GB/T 17671–1999,,,,,,144,,,,,,,,,,,,40 x 40 x 160 ,China GB/T 17671–1999,,,33.5,,,,,,,,,,,,,,,ASTM C1202,1785,,,,,,
G10,631.40, ordinary Portland cement (grade 42.5),42.50,210.50,0.00,,0.00,259.60,0.00,0.00,0.00,0.00,0.00,,0.00,0.00,0.00,0.00,70.10,Ground Granite Powder ,820.80,Quartz Sand ,0.15,Steel Fiber ,156.00,13.00,0.200,2850.000,,,,,,,,164.2,"ploycarboxylate-based superplasticizer with water
reducing",17.5,Warm Water Curing ,90.00,,,,,,40 x 40 x 160 ,China GB/T 17671–1999,,,,,,159,,,,,,,,,,,,40 x 40 x 160 ,China GB/T 17671–1999,,,36.8,,,,,,,,,,,,,,,ASTM C1202,1660,,,,,,
G15,596.30, ordinary Portland cement (grade 42.5),42.50,210.50,0.00,,0.00,259.60,0.00,0.00,0.00,0.00,0.00,,0.00,0.00,0.00,0.00,105.20,Ground Granite Powder ,820.80,Quartz Sand ,0.15,Steel Fiber ,156.00,13.00,0.200,2850.000,,,,,,,,164.2,"ploycarboxylate-based superplasticizer with water
reducing",17.5,Warm Water Curing ,90.00,,,,,,40 x 40 x 160 ,China GB/T 17671–1999,,,,,,147,,,,,,,,,,,,40 x 40 x 160 ,China GB/T 17671–1999,,,33.8,,,,,,,,,,,,,,,ASTM C1202,1810,,,,,,
G20,561.20, ordinary Portland cement (grade 42.5),42.50,210.50,0.00,,0.00,259.60,0.00,0.00,0.00,0.00,0.00,,0.00,0.00,0.00,0.00,140.30,Ground Granite Powder ,820.80,Quartz Sand ,0.15,Steel Fiber ,156.00,13.00,0.200,2850.000,,,,,,,,164.2,"ploycarboxylate-based superplasticizer with water
reducing",17.5,Warm Water Curing ,90.00,,,,,,40 x 40 x 160 ,China GB/T 17671–1999,,,,,,140,,,,,,,,,,,,40 x 40 x 160 ,China GB/T 17671–1999,,,29,,,,,,,,,,,,,,,,,,,,,,
G25,526.10, ordinary Portland cement (grade 42.5),42.50,210.50,0.00,,0.00,259.60,0.00,0.00,0.00,0.00,0.00,,0.00,0.00,0.00,0.00,175.40,Ground Granite Powder ,820.80,Quartz Sand ,0.15,Steel Fiber ,156.00,13.00,0.200,2850.000,,,,,,,,164.2,"ploycarboxylate-based superplasticizer with water
reducing",17.5,Warm Water Curing ,90.00,,,,,,40 x 40 x 160 ,China GB/T 17671–1999,,,,,,130,,,,,,,,,,,,40 x 40 x 160 ,China GB/T 17671–1999,,,27.8,,,,,,,,,,,,,,,ASTM C1202,1830,,,,,,
G0,701.50, ordinary Portland cement (grade 42.5),42.50,210.50,0.00,,0.00,259.60,0.00,0.00,0.00,0.00,0.00,,0.00,0.00,0.00,0.00,0.00,,820.80,Quartz Sand ,0.15,Steel Fiber ,156.00,13.00,0.200,2850.000,,,,,,,,164.2,"ploycarboxylate-based superplasticizer with water
reducing",17.5,Autoclave Curing ,200.00,,1.2?MPa in 7?hrs,,,,40 x 40 x 160 ,China GB/T 17671–1999,,,,,,162,,,,,,,,,,,,40 x 40 x 160 ,China GB/T 17671–1999,,,33.5,,,,,,,,,,,,,,,ASTM C1202,1740,,,,,,
G5,666.40, ordinary Portland cement (grade 42.5),42.50,210.50,0.00,,0.00,259.60,0.00,0.00,0.00,0.00,0.00,,0.00,0.00,0.00,0.00,35.10,Ground Granite Powder ,820.80,Quartz Sand ,0.15,Steel Fiber ,156.00,13.00,0.200,2850.000,,,,,,,,164.2,"ploycarboxylate-based superplasticizer with water
reducing",17.5,Autoclave Curing ,200.00,,1.2?MPa in 7?hrs,,,,40 x 40 x 160 ,China GB/T 17671–1999,,,,,,170,,,,,,,,,,,,40 x 40 x 160 ,China GB/T 17671–1999,,,38.5,,,,,,,,,,,,,,,ASTM C1202,1550,,,,,,
G10,631.40, ordinary Portland cement (grade 42.5),42.50,210.50,0.00,,0.00,259.60,0.00,0.00,0.00,0.00,0.00,,0.00,0.00,0.00,0.00,70.10,Ground Granite Powder ,820.80,Quartz Sand ,0.15,Steel Fiber ,156.00,13.00,0.200,2850.000,,,,,,,,164.2,"ploycarboxylate-based superplasticizer with water
reducing",17.5,Autoclave Curing ,200.00,,1.2?MPa in 7?hrs,,,,40 x 40 x 160 ,China GB/T 17671–1999,,,,,,176,,,,,,,,,,,,40 x 40 x 160 ,China GB/T 17671–1999,,,40,,,,,,,,,,,,,,,ASTM C1202,1450,,,,,,
G15,596.30, ordinary Portland cement (grade 42.5),42.50,210.50,0.00,,0.00,259.60,0.00,0.00,0.00,0.00,0.00,,0.00,0.00,0.00,0.00,105.20,Ground Granite Powder ,820.80,Quartz Sand ,0.15,Steel Fiber ,156.00,13.00,0.200,2850.000,,,,,,,,164.2,"ploycarboxylate-based superplasticizer with water
reducing",17.5,Autoclave Curing ,200.00,,1.2?MPa in 7?hrs,,,,40 x 40 x 160 ,China GB/T 17671–1999,,,,,,187,,,,,,,,,,,,40 x 40 x 160 ,China GB/T 17671–1999,,,43.5,,,,,,,,,,,,,,,ASTM C1202,1430,,,,,,
G20,561.20, ordinary Portland cement (grade 42.5),42.50,210.50,0.00,,0.00,259.60,0.00,0.00,0.00,0.00,0.00,,0.00,0.00,0.00,0.00,140.30,Ground Granite Powder ,820.80,Quartz Sand ,0.15,Steel Fiber ,156.00,13.00,0.200,2850.000,,,,,,,,164.2,"ploycarboxylate-based superplasticizer with water
reducing",17.5,Autoclave Curing ,200.00,,1.2?MPa in 7?hrs,,,,40 x 40 x 160 ,China GB/T 17671–1999,,,,,,179,,,,,,,,,,,,40 x 40 x 160 ,China GB/T 17671–1999,,,39.8,,,,,,,,,,,,,,,,,,,,,,
G25,526.10, ordinary Portland cement (grade 42.5),42.50,210.50,0.00,,0.00,259.60,0.00,0.00,0.00,0.00,0.00,,0.00,0.00,0.00,0.00,175.40,Ground Granite Powder ,820.80,Quartz Sand ,0.15,Steel Fiber ,156.00,13.00,0.200,2850.000,,,,,,,,164.2,"ploycarboxylate-based superplasticizer with water
reducing",17.5,Autoclave Curing ,200.00,,1.2?MPa in 7?hrs,,,,40 x 40 x 160 ,China GB/T 17671–1999,,,,,,176,,,,,,,,,,,,40 x 40 x 160 ,China GB/T 17671–1999,,,38,,,,,,,,,,,,,,,ASTM C1202,1530,,,,,,
 Ref.   ,1150.00,ordinary Portland cement (PO. 52.5),52.50,0.00,0.00,,0.00,0.00,0.00,0.00,0.00,0.00,0.00,,0.00,0.00,0.00,0.00,0.00,,1150.00,quartz sand,2.36,Steel Fiber ,152,13.00,0.200,3015.000,,,,,,,,207, polycarboxylate superplasticizer (Sp),17.25,Standard Curing ,20.00,90.00,, GB2419-2005,,185,40 x 40 x 160 ,GB/T 17671-1999,71,97,123,,,136,149,155,,,,,,,,,,,,,,,,,,,,,7.83,,,,,,,,,,,,China ,"The effects of calcium content of fly ash on hydration and microstructure of  ultra-high performance concrete (UHPC)

https://doi.org/10.1016/j.jclepro.2023.137735",2023,Ref-123-Research
 HFA10  ,1035.00,ordinary Portland cement (PO. 52.5),52.50,0.00,115.00,Class C,0.00,0.00,0.00,0.00,0.00,0.00,0.00,,0.00,0.00,0.00,0.00,0.00,,1150.00,quartz sand,2.36,Steel Fiber ,152,13.00,0.200,3015.000,,,,,,,,207, polycarboxylate superplasticizer (Sp),17.25,Standard Curing ,20.00,90.00,, GB2419-2005,,200,40 x 40 x 160 ,,,,,,,,,,,,,,,,,,,,,,,,,,,,,,,,,,,,,,,,,,,,,
 HFA20  ,920.00,ordinary Portland cement (PO. 52.5),52.50,0.00,230.00,Class C,0.00,0.00,0.00,0.00,0.00,0.00,0.00,,0.00,0.00,0.00,0.00,0.00,,1150.00,quartz sand,2.36,Steel Fiber ,152,13.00,0.200,3015.000,,,,,,,,207, polycarboxylate superplasticizer (Sp),17.25,Standard Curing ,20.00,90.00,, GB2419-2005,,225,40 x 40 x 160 ,GB/T 17671-1999,68,90,120,,,137,154,168,,,,,,,,,,,,,,,,,,,,,4.03,,,,,,,,,,,,,,,
 HFA30  ,805.00,ordinary Portland cement (PO. 52.5),52.50,0.00,345.00,Class C,0.00,0.00,0.00,0.00,0.00,0.00,0.00,,0.00,0.00,0.00,0.00,0.00,,1150.00,quartz sand,2.36,Steel Fiber ,152,13.00,0.200,3015.000,,,,,,,,207, polycarboxylate superplasticizer (Sp),17.25,Standard Curing ,20.00,90.00,, GB2419-2005,,220,40 x 40 x 160 ,GB/T 17671-1999,58,84,115,,,131,150,160,,,,,,,,,,,,,,,,,,,,,,,,,,,,,,,,,,,,
 HFA40  ,690.00,ordinary Portland cement (PO. 52.5),52.50,0.00,460.00,Class C,0.00,0.00,0.00,0.00,0.00,0.00,0.00,,0.00,0.00,0.00,0.00,0.00,,1150.00,quartz sand,2.36,Steel Fiber ,152,13.00,0.200,3015.000,,,,,,,,207, polycarboxylate superplasticizer (Sp),17.25,Standard Curing ,20.00,90.00,, GB2419-2005,,200,40 x 40 x 160 ,GB/T 17671-1999,51,82,111,,,129,149,158,,,,,,,,,,,,,,,,,,,,,,,,,,,,,,,,,,,,
 HFA50  ,575.00,ordinary Portland cement (PO. 52.5),52.50,0.00,575.00,Class C,0.00,0.00,0.00,0.00,0.00,0.00,0.00,,0.00,0.00,0.00,0.00,0.00,,1150.00,quartz sand,2.36,Steel Fiber ,152,13.00,0.200,3015.000,,,,,,,,207, polycarboxylate superplasticizer (Sp),17.25,Standard Curing ,20.00,90.00,, GB2419-2005,,175,40 x 40 x 160 ,GB/T 17671-1999,45,78,104,,,121,138,151,,,,,,,,,,,,,,,,,,,,,,,,,,,,,,,,,,,,
 HFA60  ,460.00,ordinary Portland cement (PO. 52.5),52.50,0.00,690.00,Class C,0.00,0.00,0.00,0.00,0.00,0.00,0.00,,0.00,0.00,0.00,0.00,0.00,,1150.00,quartz sand,2.36,Steel Fiber ,152,13.00,0.200,3015.000,,,,,,,,207, polycarboxylate superplasticizer (Sp),17.25,Standard Curing ,20.00,90.00,, GB2419-2005,,160,40 x 40 x 160 ,GB/T 17671-1999,35,62,93,,,111,131,142,,,,,,,,,,,,,,,,,,,,,,,,,,,,,,,,,,,,
 LFA10  ,1035.00,ordinary Portland cement (PO. 52.5),52.50,0.00,115.00,Class F,0.00,0.00,0.00,0.00,0.00,0.00,0.00,,0.00,0.00,0.00,0.00,0.00,,1150.00,quartz sand,2.36,Steel Fiber ,152,13.00,0.200,3015.000,,,,,,,,207, polycarboxylate superplasticizer (Sp),17.25,Standard Curing ,20.00,90.00,, GB2419-2005,,205,40 x 40 x 160 ,,,,,,,,,,,,,,,,,,,,,,,,,,,,,,,,,,,,,,,,,,,,,
 LFA20  ,920.00,ordinary Portland cement (PO. 52.5),52.50,0.00,230.00,Class F,0.00,0.00,0.00,0.00,0.00,0.00,0.00,,0.00,0.00,0.00,0.00,0.00,,1150.00,quartz sand,2.36,Steel Fiber ,152,13.00,0.200,3015.000,,,,,,,,207, polycarboxylate superplasticizer (Sp),17.25,Standard Curing ,20.00,90.00,, GB2419-2005,,235,40 x 40 x 160 ,GB/T 17671-1999,65,88,115,,,134,153,162,,,,,,,,,,,,,,,,,,,,,5.84,,,,,,,,,,,,,,,
 LFA30  ,805.00,ordinary Portland cement (PO. 52.5),52.50,0.00,345.00,Class F,0.00,0.00,0.00,0.00,0.00,0.00,0.00,,0.00,0.00,0.00,0.00,0.00,,1150.00,quartz sand,2.36,Steel Fiber ,152,13.00,0.200,3015.000,,,,,,,,207, polycarboxylate superplasticizer (Sp),17.25,Standard Curing ,20.00,90.00,, GB2419-2005,,245,40 x 40 x 160 ,GB/T 17671-1999,58,78,110,,,129,151,158,,,,,,,,,,,,,,,,,,,,,,,,,,,,,,,,,,,,
 LFA40  ,690.00,ordinary Portland cement (PO. 52.5),52.50,0.00,460.00,Class F,0.00,0.00,0.00,0.00,0.00,0.00,0.00,,0.00,0.00,0.00,0.00,0.00,,1150.00,quartz sand,2.36,Steel Fiber ,152,13.00,0.200,3015.000,,,,,,,,207, polycarboxylate superplasticizer (Sp),17.25,Standard Curing ,20.00,90.00,, GB2419-2005,,230,40 x 40 x 160 ,GB/T 17671-1999,48,58,108,,,121,142,151,,,,,,,,,,,,,,,,,,,,,,,,,,,,,,,,,,,,
 LFA50  ,575.00,ordinary Portland cement (PO. 52.5),52.50,0.00,575.00,Class F,0.00,0.00,0.00,0.00,0.00,0.00,0.00,,0.00,0.00,0.00,0.00,0.00,,1150.00,quartz sand,2.36,Steel Fiber ,152,13.00,0.200,3015.000,,,,,,,,207, polycarboxylate superplasticizer (Sp),17.25,Standard Curing ,20.00,90.00,, GB2419-2005,,215,40 x 40 x 160 ,GB/T 17671-1999,38,54,98,,,119,136,146,,,,,,,,,,,,,,,,,,,,,,,,,,,,,,,,,,,,
 LFA60  ,460.00,ordinary Portland cement (PO. 52.5),52.50,0.00,690.00,Class F,0.00,0.00,0.00,0.00,0.00,0.00,0.00,,0.00,0.00,0.00,0.00,0.00,,1150.00,quartz sand,2.36,Steel Fiber ,152,13.00,0.200,3015.000,,,,,,,,207, polycarboxylate superplasticizer (Sp),17.25,Standard Curing ,20.00,90.00,, GB2419-2005,,190,40 x 40 x 160 ,GB/T 17671-1999,26,49,90,,,105,121,130,,,,,,,,,,,,,,,,,,,,,,,,,,,,,,,,,,,,
 G-0  ,960.00,ordinary Portland cement (OPC) of 53 grades,53.00,144.00,0.00,,0.00,115.00,0.00,0.00,0.00,0.00,0.00,,0.00,0.00,0.00,0.00,0.00,,1017.00,Quartz Sand + Normal River Sand ,2.62,Steel Fiber ,156,13.00,0.180,1500.000,,,,,,,,163,"polycarboxylate
ether based superplasticiser",34,Standard Curing ,20.00,,,ASTM C1437,,183.00,70.7 x 70.7 x 70.7,IS 4031-1988,,,98.5,,,115.67,128,130,,,ASTM C496 for Split  Tensile Strength ,19.48,,11.5,,,,50 x 50 x 200,ASTM C78,,,30,,,,,,,,,,,,,,,ASTM C1202,138.90,,,India ,"Tensile behaviour and durability aspects of sustainable ultra-high
performance concrete incorporated with GGBS as cementitious material

https://doi.org/10.1016/j.conbuildmat.2018.11.240",2018,Ref-124-Research
 G-20 ,768.00,ordinary Portland cement (OPC) of 53 grades,53.00,144.00,0.00,,0.00,115.00,0.00,0.00,0.00,192.00,0.00,,0.00,0.00,0.00,0.00,0.00,,1017.00,Quartz Sand + Normal River Sand ,2.62,Steel Fiber ,156,13.00,0.180,1500.000,,,,,,,,163,"polycarboxylate
ether based superplasticiser",34,Standard Curing ,20.00,,,ASTM C1437,,192.00,70.7 x 70.7 x 70.7,IS 4031-1988,,,100,,,120.9,132,138,,,ASTM C496 for Split  Tensile Strength ,20.37,,13,,,,50 x 50 x 200,ASTM C78,,,32.5,,,,,,,,,,,,,,,ASTM C1202,100.50,,,,,,
 G-40 ,576.00,ordinary Portland cement (OPC) of 53 grades,53.00,144.00,0.00,,0.00,115.00,0.00,0.00,0.00,384.00,0.00,,0.00,0.00,0.00,0.00,0.00,,1017.00,Quartz Sand + Normal River Sand ,2.62,Steel Fiber ,156,13.00,0.180,1500.000,,,,,,,,163,"polycarboxylate
ether based superplasticiser",34,Standard Curing ,20.00,,,ASTM C1437,,197.00,70.7 x 70.7 x 70.7,IS 4031-1988,,,95,,,117.98,131.5,136,,,ASTM C496 for Split  Tensile Strength ,19.24,,11.5,,,,50 x 50 x 200,ASTM C78,,,31,,,,,,,,,,,,,,,ASTM C1202,75.00,,,,,,
 G-60 ,384.00,ordinary Portland cement (OPC) of 53 grades,53.00,144.00,0.00,,0.00,115.00,0.00,0.00,0.00,576.00,0.00,,0.00,0.00,0.00,0.00,0.00,,1017.00,Quartz Sand + Normal River Sand ,2.62,Steel Fiber ,156,13.00,0.180,1500.000,,,,,,,,163,"polycarboxylate
ether based superplasticiser",34,Standard Curing ,20.00,,,ASTM C1437,,198.00,70.7 x 70.7 x 70.7,IS 4031-1988,,,85,,,109.81,115,120,,,ASTM C496 for Split  Tensile Strength ,17.71,,10,,,,50 x 50 x 200,ASTM C78,,,29.5,,,,,,,,,,,,,,,ASTM C1202,75.90,,,,,,
 G-80 ,192.00,ordinary Portland cement (OPC) of 53 grades,53.00,144.00,0.00,,0.00,115.00,0.00,0.00,0.00,768.00,0.00,,0.00,0.00,0.00,0.00,0.00,,1017.00,Quartz Sand + Normal River Sand ,2.62,Steel Fiber ,156,13.00,0.180,1500.000,,,,,,,,163,"polycarboxylate
ether based superplasticiser",34,Standard Curing ,20.00,,,ASTM C1437,,198.00,70.7 x 70.7 x 70.7,IS 4031-1988,,,63,,,101.16,102,102.5,,,ASTM C496 for Split  Tensile Strength ,14.96,,8.5,,,,50 x 50 x 200,ASTM C78,,,27,,,,,,,,,,,,,,,ASTM C1202,80.10,,,,,,
 G-0  ,960.00,ordinary Portland cement (OPC) of 53 grades,53.00,144.00,0.00,,0.00,115.00,0.00,0.00,0.00,0.00,0.00,,0.00,0.00,0.00,0.00,0.00,,1017.00,Quartz Sand + Normal River Sand ,2.62,Steel Fiber ,156,13.00,0.180,1500.000,,,,,,,,163,"polycarboxylate
ether based superplasticiser",34,Heat or Oven Curing ,150.00,,,,,,70.7 x 70.7 x 70.7,IS 4031-1988,,,,,,150.8,,,,,ASTM C496 for Split  Tensile Strength ,22.17,,13,,,,50 x 50 x 200,ASTM C78,,,32,,,,,,,,,,,,,,,,,,,,,,
 G-20 ,768.00,ordinary Portland cement (OPC) of 53 grades,53.00,144.00,0.00,,0.00,115.00,0.00,0.00,0.00,192.00,0.00,,0.00,0.00,0.00,0.00,0.00,,1017.00,Quartz Sand + Normal River Sand ,2.62,Steel Fiber ,156,13.00,0.180,1500.000,,,,,,,,163,"polycarboxylate
ether based superplasticiser",34,Heat or Oven Curing ,150.00,,,,,,70.7 x 70.7 x 70.7,IS 4031-1988,,,,,,159.75,,,,,ASTM C496 for Split  Tensile Strength ,23.29,,14,,,,50 x 50 x 200,ASTM C78,,,33,,,,,,,,,,,,,,,,,,,,,,
 G-40 ,576.00,ordinary Portland cement (OPC) of 53 grades,53.00,144.00,0.00,,0.00,115.00,0.00,0.00,0.00,384.00,0.00,,0.00,0.00,0.00,0.00,0.00,,1017.00,Quartz Sand + Normal River Sand ,2.62,Steel Fiber ,156,13.00,0.180,1500.000,,,,,,,,163,"polycarboxylate
ether based superplasticiser",34,Heat or Oven Curing ,150.00,,,,,,70.7 x 70.7 x 70.7,IS 4031-1988,,,,,,167.95,,,,,ASTM C496 for Split  Tensile Strength ,24.49,,13,,,,50 x 50 x 200,ASTM C78,,,34,,,,,,,,,,,,,,,,,,,,,,
 G-60 ,384.00,ordinary Portland cement (OPC) of 53 grades,53.00,144.00,0.00,,0.00,115.00,0.00,0.00,0.00,576.00,0.00,,0.00,0.00,0.00,0.00,0.00,,1017.00,Quartz Sand + Normal River Sand ,2.62,Steel Fiber ,156,13.00,0.180,1500.000,,,,,,,,163,"polycarboxylate
ether based superplasticiser",34,Heat or Oven Curing ,150.00,,,,,,70.7 x 70.7 x 70.7,IS 4031-1988,,,,,,152.46,,,,,ASTM C496 for Split  Tensile Strength ,22.80,,13,,,,50 x 50 x 200,ASTM C78,,,31.5,,,,,,,,,,,,,,,,,,,,,,
 G-80 ,192.00,ordinary Portland cement (OPC) of 53 grades,53.00,144.00,0.00,,0.00,115.00,0.00,0.00,0.00,768.00,0.00,,0.00,0.00,0.00,0.00,0.00,,1017.00,Quartz Sand + Normal River Sand ,2.62,Steel Fiber ,156,13.00,0.180,1500.000,,,,,,,,163,"polycarboxylate
ether based superplasticiser",34,Heat or Oven Curing ,150.00,,,,,,70.7 x 70.7 x 70.7,IS 4031-1988,,,,,,142.53,,,,,ASTM C496 for Split  Tensile Strength ,20.00,,12,,,,50 x 50 x 200,ASTM C78,,,29.5,,,,,,,,,,,,,,,,,,,,,,
Ref.-no fiber,712.00,Type III Portland cement,,231.00,0.00,,0.00,0.00,0.00,0.00,0.00,0.00,0.00,,0.00,0.00,0.00,0.00,0.00,,1231.00,Quartz Sand ,4.75,,,,,,,,,,,,,164,polycarboxylate HRWR,2.64,Standard Curing,23.00,,,,,290.00,50 X 50 X50,ASTM C 109,,,,,,123,,,,,,,,,,,,76.2 x 76.2 x304,ASTM C 1609,,,13.7,,,1,,,,,,,,,,,,,,,,USA,"Optimization and performance of cost-effective ultra-high
performance concrete

https://link.springer.com/article/10.1617/s11527-016-0896-3",2016,Ref-125-Research
Steel-0.5 %,712.00,Type III Portland cement,,231.00,0.00,,0.00,0.00,0.00,0.00,0.00,0.00,0.00,,0.00,0.00,0.00,0.00,0.00,,1231.00,Quartz Sand ,4.75,Straight Steel Fiber ,39,13.00,0.200,1900.000,203.00,,,,,,,164,polycarboxylate HRWR,2.64,Standard Curing,23.00,,,,,290.00,50 X 50 X50,ASTM C 109,,,,,,124,,,,,,,,,,,,76.2 x 76.2 x304,ASTM C 1609,,,14.9,,,24.5,,,,,,,,,,,,,,,,,,,
Steel-1.0 %,712.00,Type III Portland cement,,231.00,0.00,,0.00,0.00,0.00,0.00,0.00,0.00,0.00,,0.00,0.00,0.00,0.00,0.00,,1231.00,Quartz Sand ,4.75,Straight Steel Fiber ,78,13.00,0.200,1900.000,203.00,,,,,,,164,polycarboxylate HRWR,2.64,Standard Curing,23.00,,,,,285.00,50 X 50 X50,ASTM C 109,,,,,,124,,,,,,,,,,,,76.2 x 76.2 x304,ASTM C 1609,,,16.5,,,38.4,,,,,,,,,,,,,,,,,,,
Steel-1.5 %,712.00,Type III Portland cement,,231.00,0.00,,0.00,0.00,0.00,0.00,0.00,0.00,0.00,,0.00,0.00,0.00,0.00,0.00,,1231.00,Quartz Sand ,4.75,Straight Steel Fiber ,117,13.00,0.200,1900.000,203.00,,,,,,,164,polycarboxylate HRWR,2.73,Standard Curing,23.00,,,,,280.00,50 X 50 X50,ASTM C 109,,,,,,125,,,,,,,,,,,,76.2 x 76.2 x304,ASTM C 1609,,,19.6,,,41.3,,,,,,,,,,,,,,,,,,,
Steel-2.0 %,712.00,Type III Portland cement,,231.00,0.00,,0.00,0.00,0.00,0.00,0.00,0.00,0.00,,0.00,0.00,0.00,0.00,0.00,,1231.00,Quartz Sand ,4.75,Straight Steel Fiber ,156,13.00,0.200,1900.000,203.00,,,,,,,164,polycarboxylate HRWR,3.77,Standard Curing,23.00,,,,,280.00,50 X 50 X50,ASTM C 109,,,,,,125,,,,,,,,,,,,76.2 x 76.2 x304,ASTM C 1609,,,20.3,,,50.2,,,,,,,,,,,,,,,,,,,
Steel-2.5 %,712.00,Type III Portland cement,,231.00,0.00,,0.00,0.00,0.00,0.00,0.00,0.00,0.00,,0.00,0.00,0.00,0.00,0.00,,1231.00,Quartz Sand ,4.75,Straight Steel Fiber ,195,13.00,0.200,1900.000,203.00,,,,,,,164,polycarboxylate HRWR,6.51,Standard Curing,23.00,,,,,280.00,50 X 50 X50,ASTM C 109,,,,,,126,,,,,,,,,,,,76.2 x 76.2 x304,ASTM C 1609,,,19.7,,,49.7,,,,,,,,,,,,,,,,,,,
 Ref.     ,712.00,Type III Portland cement,,231.00,0.00,,0.00,0.00,0.00,0.00,0.00,0.00,0.00,,0.00,0.00,0.00,0.00,0.00,,1231.00,Quartz Sand ,4.75,Steel Fiber ,156,13.00,0.200,1900.000,203.00,,,,,,,164,polycarboxylate HRWR,6.5,Standard Curing,23.00,,,,,275.00,50 X 50 X50,ASTM C 109,53.00,,,,,135.00,,,ASTM C 469,53.00,ASTM C 496,12.00,,,,,,76.2 x 76.2 x304,ASTM C 1609,,,19.7,,,40.40,ASTM C 231,4.00,,,,,ASTM C 1698,731.00,,,,,,,,,,,
 G50SF5   ,548.00,Type III Portland cement,,42.00,0.00,,0.00,0.00,0.00,0.00,0.00,535.00,0.00,,0.00,0.00,0.00,0.00,0.00,,998.00,Missouri River sand + masonry sand,4.75,Steel Fiber ,156,13.00,0.200,1900.000,203.00,,,,,,,167,polycarboxylate HRWR,16,Standard Curing,23.00,,,,,280.00,50 X 50 X50,ASTM C 109,52.00,,,,,125.00,,,ASTM C 469,50.00,ASTM C 496,14.00,,,,,,76.2 x 76.2 x304,ASTM C 1609,,,20.2,,,48.80,ASTM C 231,5.00,,,,,ASTM C 1698,602.00,,,,,,,,,,,
 G50      ,593.00,Type III Portland cement,,0.00,0.00,,0.00,0.00,0.00,0.00,0.00,546.00,0.00,,0.00,0.00,0.00,0.00,0.00,,993.00,Missouri River sand + masonry sand,4.75,Steel Fiber ,156,13.00,0.200,1900.000,203.00,,,,,,,182,polycarboxylate HRWR,12.5,Standard Curing,23.00,,,,,285.00,50 X 50 X50,ASTM C 109,64.00,,,,,124.00,,,ASTM C 469,50.00,ASTM C 496,12.00,,,,,,76.2 x 76.2 x304,ASTM C 1609,,,22.8,,,51.50,ASTM C 231,5.00,,,,,ASTM C 1698,253.00,,,,,,,,,,,
 FAC40SF5 ,663.00,Type III Portland cement,,42.00,367.00,Class C,0.00,0.00,0.00,0.00,0.00,0.00,0.00,,0.00,0.00,0.00,0.00,0.00,,1011.00,Missouri River sand + masonry sand,4.75,Steel Fiber ,156,13.00,0.200,1900.000,203.00,,,,,,,171,polycarboxylate HRWR,12,Standard Curing,23.00,,,,,285.00,50 X 50 X50,ASTM C 109,65.00,,,,,124.00,,,ASTM C 469,52.00,ASTM C 496,12.00,,,,,,76.2 x 76.2 x304,ASTM C 1609,,,21.3,,,51.10,ASTM C 231,4.00,,,,,ASTM C 1698,545.00,,,,,,,,,,,
 FAC60    ,486.00,Type III Portland cement,,0.00,556.00,Class C,0.00,0.00,0.00,0.00,0.00,0.00,0.00,,0.00,0.00,0.00,0.00,0.00,,1019.00,Missouri River sand + masonry sand,4.75,Steel Fiber ,156,13.00,0.200,1900.000,203.00,,,,,,,188,polycarboxylate HRWR,5.5,Standard Curing,23.00,,,,,285.00,50 X 50 X50,ASTM C 109,69.00,,,,,120.00,,,ASTM C 469,46.00,ASTM C 496,10.00,,,,,,76.2 x 76.2 x304,ASTM C 1609,,,20.1,,,49.40,ASTM C 231,3.50,,,,,ASTM C 1698,593.00,,,,,,,,,,,
 Ref.     ,712.00,Type III Portland cement,,231.00,0.00,,0.00,0.00,0.00,0.00,0.00,0.00,0.00,,0.00,0.00,0.00,0.00,0.00,,1231.00,Quartz Sand ,4.75,Steel Fiber ,156,13.00,0.200,1900.000,203.00,,,,,,,164,polycarboxylate HRWR,6.5,Heat curing,90.00,,,,,,50 X 50 X50,ASTM C 109,,,,,,202.00,,,,,,,,,,,,,,,,,,,,,,,,,,,,,,,,,,,,,,
 G50SF5   ,548.00,Type III Portland cement,,42.00,0.00,,0.00,0.00,0.00,0.00,0.00,535.00,0.00,,0.00,0.00,0.00,0.00,0.00,,998.00,Missouri River sand + masonry sand,4.75,Steel Fiber ,156,13.00,0.200,1900.000,203.00,,,,,,,167,polycarboxylate HRWR,16,Heat curing,90.00,,,,,,50 X 50 X50,ASTM C 109,,,,,,178.00,,,,,,,,,,,,,,,,,,,,,,,,,,,,,,,,,,,,,,
 G50      ,593.00,Type III Portland cement,,0.00,0.00,,0.00,0.00,0.00,0.00,0.00,546.00,0.00,,0.00,0.00,0.00,0.00,0.00,,993.00,Missouri River sand + masonry sand,4.75,Steel Fiber ,156,13.00,0.200,1900.000,203.00,,,,,,,182,polycarboxylate HRWR,12.5,Heat curing,90.00,,,,,,50 X 50 X50,ASTM C 109,,,,,,170.00,,,,,,,,,,,,,,,,,,,,,,,,,,,,,,,,,,,,,,
 FAC40SF5 ,663.00,Type III Portland cement,,42.00,367.00,Class C,0.00,0.00,0.00,0.00,0.00,0.00,0.00,,0.00,0.00,0.00,0.00,0.00,,1011.00,Missouri River sand + masonry sand,4.75,Steel Fiber ,156,13.00,0.200,1900.000,203.00,,,,,,,171,polycarboxylate HRWR,12,Heat curing,90.00,,,,,,50 X 50 X50,ASTM C 109,,,,,,168.00,,,,,,,,,,,,,,,,,,,,,,,,,,,,,,,,,,,,,,
 FAC60    ,486.00,Type III Portland cement,,0.00,556.00,Class C,0.00,0.00,0.00,0.00,0.00,0.00,0.00,,0.00,0.00,0.00,0.00,0.00,,1019.00,Missouri River sand + masonry sand,4.75,Steel Fiber ,156,13.00,0.200,1900.000,203.00,,,,,,,188,polycarboxylate HRWR,5.5,Heat curing,90.00,,,,,,50 X 50 X50,ASTM C 109,,,,,,136.00,,,,,,,,,,,,,,,,,,,,,,,,,,,,,,,,,,,,,,
VMA-0,660.00,Type III Portland cement,,60.00,480.00,Class C,0.00,0.00,0.00,0.00,0.00,0.00,0.00,,0.00,0.00,0.00,0.00,0.00,,1200.00,Missouri River sand + masonry sand + LIGHTWEIGHT ,4.75,Straight Steel Fibers ,156,13.00,0.200,1900.000,203.00,,,,,,,276.00,,5.28,Standard Curing,23.00,,,ASTM C 230/C 230 M,,290.00,50 X 50 X50,ASTM C 109,,,,,,126.00,,,,,,,,,,,,76.2 X 76.2 X 304,ASTM C1609,,,20.00,,,,,,,,,,,,,,,,,,,USA,"Improving flexural performance of ultra-high-performance concrete
by rheology control of suspending mortar

https://doi.org/10.1016/j.compositesb.2017.02.019",2017,Ref-126-Research
VMA-0.5,660.00,Type III Portland cement,,60.00,480.00,Class C,0.00,0.00,0.00,0.00,0.00,0.00,0.00,,0.00,0.00,0.00,0.00,0.00,,1200.00,Missouri River sand + masonry sand + LIGHTWEIGHT ,4.75,Straight Steel Fibers ,156,13.00,0.200,1900.000,203.00,,,,,,,276.00,"VMA (i.e.
RHEOMAC® VMA 362",6.00,Standard Curing,23.00,,,ASTM C 230/C 230 M,,285.00,50 X 50 X50,ASTM C 109,,,,,,122.00,,,,,,,,,,,,76.2 X 76.2 X 304,ASTM C1609,,,31.00,,,,,,,,,,,,,,,,,,,,,,
VMA-1.0,660.00,Type III Portland cement,,60.00,480.00,Class C,0.00,0.00,0.00,0.00,0.00,0.00,0.00,,0.00,0.00,0.00,0.00,0.00,,1200.00,Missouri River sand + masonry sand + LIGHTWEIGHT ,4.75,Straight Steel Fibers ,156,13.00,0.200,1900.000,203.00,,,,,,,276.00,"VMA (i.e.
RHEOMAC® VMA 362",12.00,Standard Curing,23.00,,,ASTM C 230/C 230 M,,280.00,50 X 50 X50,ASTM C 109,,,,,,120.00,,,,,,,,,,,,76.2 X 76.2 X 304,ASTM C1609,,,35.00,,,,,,,,,,,,,,,,,,,,,,
VMA-1.5,660.00,Type III Portland cement,,60.00,480.00,Class C,0.00,0.00,0.00,0.00,0.00,0.00,0.00,,0.00,0.00,0.00,0.00,0.00,,1200.00,Missouri River sand + masonry sand + LIGHTWEIGHT ,4.75,Straight Steel Fibers ,156,13.00,0.200,1900.000,203.00,,,,,,,276.00,"VMA (i.e.
RHEOMAC® VMA 362",18.00,Standard Curing,23.00,,,ASTM C 230/C 230 M,,275.00,50 X 50 X50,ASTM C 109,,,,,,109.00,,,,,,,,,,,,76.2 X 76.2 X 304,ASTM C1609,,,32.00,,,,,,,,,,,,,,,,,,,,,,
VMA-2,660.00,Type III Portland cement,,60.00,480.00,Class C,0.00,0.00,0.00,0.00,0.00,0.00,0.00,,0.00,0.00,0.00,0.00,0.00,,1200.00,Missouri River sand + masonry sand + LIGHTWEIGHT ,4.75,Straight Steel Fibers ,156,13.00,0.200,1900.000,203.00,,,,,,,276.00,"VMA (i.e.
RHEOMAC® VMA 362",24.00,Standard Curing,23.00,,,ASTM C 230/C 230 M,,270.00,50 X 50 X50,ASTM C 109,,,,,,96.00,,,,,,,,,,,,76.2 X 76.2 X 304,ASTM C1609,,,26.00,,,,,,,,,,,,,,,,,,,,,,
FT-12,540.00,Type III Portland cement,,60.00,0.00,,0.00,0.00,0.00,0.00,0.00,600.00,0.00,,0.00,0.00,0.00,0.00,0.00,,1200.00,Missouri River sand + masonry sand + LIGHTWEIGHT ,4.75,Straight Steel Fibers ,156,13.00,0.200,1900.000,203.00,,,,,,,276.00,"polycarboxylate-based
high-range water reducer",9.60,Standard Curing,23.00,,,ASTM C 230/C 230 M,,290.00,,,,,,,,,,,,,,,,,,,,76.2 X 76.2 X 304,ASTM C1609,,,22.50,,,,,,,,,,,,,,,,,,,,,,
FT-48,540.00,Type III Portland cement,,60.00,0.00,,0.00,0.00,0.00,0.00,0.00,600.00,0.00,,0.00,0.00,0.00,0.00,0.00,,1200.00,Missouri River sand + masonry sand + LIGHTWEIGHT ,4.75,Straight Steel Fibers ,156,13.00,0.200,1900.000,203.00,,,,,,,276.00,"polycarboxylate-based
high-range water reducer",9.60,Standard Curing,23.00,,,ASTM C 230/C 230 M,,280.00,,,,,,,,,,,,,,,,,,,,76.2 X 76.2 X 304,ASTM C1609,,,35.50,,,,,,,,,,,,,,,,,,,,,,
FT-93,540.00,Type III Portland cement,,60.00,0.00,,0.00,0.00,0.00,0.00,0.00,600.00,0.00,,0.00,0.00,0.00,0.00,0.00,,1200.00,Missouri River sand + masonry sand + LIGHTWEIGHT ,4.75,Straight Steel Fibers ,156,13.00,0.200,1900.000,203.00,,,,,,,276.00,"polycarboxylate-based
high-range water reducer",9.60,Standard Curing,23.00,,,ASTM C 230/C 230 M,,270.00,,,,,,,,,,,,,,,,,,,,76.2 X 76.2 X 304,ASTM C1609,,,30.00,,,,,,,,,,,,,,,,,,,,,,
S13,788.50,Type 1 Portland cement,,197.10,0.00,,0.00,0.00,0.00,0.00,0.00,0.00,0.00,,0.00,0.00,0.00,0.00,236.60,Silica Flour ,867.40,Silica Sand ,0.50,Straight Steel Fibers ,156,13.00,0.200,2500.000,200.00,,,,,,,160.3,polycarboxylate superplasticizer,15.77,Standard Curing ,,,,ASTM C 1437,,230.00,Cylinder 100 x 200,ASTM C 39,,,,,,201.80,,,,50.88,,,,11.80,,,,100 X 100 X 400, JCI-S-002-2003 standard,,,26.00,,,,,,,,,,,,,,,,,,, Korea,"Predicting the flexural behavior of ultra-high-performance
fiber-reinforced concrete

https://doi.org/10.1016/j.cemconcomp.2016.09.005",2016,Ref-127-Research
S16.3,788.50,Type 1 Portland cement,,197.10,0.00,,0.00,0.00,0.00,0.00,0.00,0.00,0.00,,0.00,0.00,0.00,0.00,236.60,Silica Flour ,867.40,Silica Sand ,0.50,Straight Steel Fibers ,156,16.50,0.200,2500.000,200.00,,,,,,,160.3,polycarboxylate superplasticizer,15.77,Standard Curing ,,,,ASTM C 1437,,230.00,Cylinder 100 x 200,ASTM C 39,,,,,,204.50,,,,46.26,,,,12.30,,,,100 X 100 X 400, JCI-S-002-2003 standard,,,33.00,,,,,,,,,,,,,,,,,,,,,,
S19.5,788.50,Type 1 Portland cement,,197.10,0.00,,0.00,0.00,0.00,0.00,0.00,0.00,0.00,,0.00,0.00,0.00,0.00,236.60,Silica Flour ,867.40,Silica Sand ,0.50,Straight Steel Fibers ,156,19.50,0.200,2500.000,200.00,,,,,,,160.3,polycarboxylate superplasticizer,15.77,Standard Curing ,,,,ASTM C 1437,,230.00,Cylinder 100 x 200,ASTM C 39,,,,,,197.30,,,,46.13,,,,13.70,,,,100 X 100 X 400, JCI-S-002-2003 standard,,,39.00,,,,,,,,,,,,,,,,,,,,,,
,788.50,Type 1 Portland cement,,197.13,0.00,,0.00,0.00,0.00,0.00,0.00,0.00,0.00,,0.00,0.00,0.00,0.00,236.55,Silica Flour ,867.35,Silica Sand ,0.50,Straight Steel Fibers ,156,13.00,0.200,2500.000,200.00,,,,,,,197.125,polycarboxylate superplasticizer,15.77, steam curing,90.00,,,ASTM C 1437,,240.00,Cylinder 100 x 200,ASTM C 39,,,,,,202.00,,,,52.00,,,,,,,,100 X 100 X 400, ASTM C 1609/C 1609M,19.81,28.36,29.00,,,45.86,,,,,,,,,,,,,,,,Korea,"Enhancing the flexural performance of ultra-high-performance concrete
using long steel fibers

https://www.sciencedirect.com/science/article/pii/S0263822316301787",2016,Ref-128-Research
,788.50,Type 1 Portland cement,,197.13,0.00,,0.00,0.00,0.00,0.00,0.00,0.00,0.00,,0.00,0.00,0.00,0.00,236.55,Silica Flour ,867.35,Silica Sand ,0.50,Straight Steel Fibers ,156,16.50,0.200,2500.000,200.00,,,,,,,197.125,polycarboxylate superplasticizer,15.77, steam curing,90.00,,,ASTM C 1437,,240.00,Cylinder 100 x 200,ASTM C 39,,,,,,204.50,,,,48.00,,,,,,,,100 X 100 X 400, ASTM C 1609/C 1609M,19.37,30.64,33.00,,,75.52,,,,,,,,,,,,,,,,,,,
,788.50,Type 1 Portland cement,,197.13,0.00,,0.00,0.00,0.00,0.00,0.00,0.00,0.00,,0.00,0.00,0.00,0.00,236.55,Silica Flour ,867.35,Silica Sand ,0.50,Straight Steel Fibers ,156,19.50,0.200,2500.000,200.00,,,,,,,197.125,polycarboxylate superplasticizer,15.77, steam curing,90.00,,,ASTM C 1437,,240.00,Cylinder 100 x 200,ASTM C 39,,,,,,197.30,,,,48.00,,,,,,,,100 X 100 X 400, ASTM C 1609/C 1609M,19.55,33.80,36.00,,,103.06,,,,,,,,,,,,,,,,,,,
HSM,700.00,Ordinary type I Portland cement (OPC),,100.00,0.00,,0.00,0.00,0.00,0.00,0.00,200.00,0.00,,0.00,0.00,0.00,0.00,0.00,,1000.00,Washed sand,,,,,,,,,,,,,,230.00,polycarboxylic acid-based superplasticizer,25.00,Autoclave Curing ,200.00,,1.2?Mpa for 4 and 5?hrs,ASTM C1437,,229.00,50 X 50 X 50 ,ASTM C109,32.00,61.00,85.00,,,112.00,,,,,,,,,,,,,,,,,,,,,,,,,,,,,,,,,,,Korea,"Development of 300 MPa ultra-high-strength mortar through a special
curing regime

https://doi.org/10.1016/j.conbuildmat.2018.03.134",2018,Ref-129-Research
 MK0    ,754.00,P? 52.5 cement,52.50,90.00,306.00,Class F,0.00,0.00,0.00,0.00,0.00,0.00,0.00,,0.00,0.00,0.00,0.00,0.00,,951.00,Locally available sand,1.25,Straight Steel Fibers ,156,13.00,0.200,1100.000,,,,,,,,198,"polycarboxylic ether
based water-reducing agent",33,standard Curing ,20.00,,,EN-1015-3 (2007) and EN-12350-8 (2010),,330.00,40 x 40 x 160 ,EN 196-1 (2005),,92,109,,,151,,,,,,,,,,,,,,,,,,,,,,,,,,,,,,,,,,,China ,"Key parameters in optimizing fibres orientation and distribution for
Ultra-High Performance Fibre Reinforced Concrete (UHPFRC)

https://doi.org/10.1016/j.conbuildmat.2018.08.102",2018,Ref-130-Research
 MK20   ,754.00,P? 52.5 cement,52.50,72.00,306.00,Class F,0.00,0.00,0.00,0.00,18.00,0.00,0.00,,0.00,0.00,0.00,0.00,0.00,,951.00,Locally available sand,1.25,Straight Steel Fibers ,156,13.00,0.200,1100.000,,,,,,,,198,"polycarboxylic ether
based water-reducing agent",33,standard Curing ,20.00,,,EN-1015-3 (2007) and EN-12350-8 (2010),,320.00,40 x 40 x 160 ,EN 196-1 (2005),,88,112,,,154,,,,,,,,,,,,,,,,,,,,,,,,,,,,,,,,,,,,,,
 MK40   ,754.00,P? 52.5 cement,52.50,54.00,306.00,Class F,0.00,0.00,0.00,0.00,36.00,0.00,0.00,,0.00,0.00,0.00,0.00,0.00,,951.00,Locally available sand,1.25,Straight Steel Fibers ,156,13.00,0.200,1100.000,,,,,,,,198,"polycarboxylic ether
based water-reducing agent",33,standard Curing ,20.00,,,EN-1015-3 (2007) and EN-12350-8 (2010),,310.00,40 x 40 x 160 ,EN 196-1 (2005),,94,117,,,160,,,,,,,,,,,,,,,,,,,,,,,,,,,,,,,,,,,,,,
 MK60   ,754.00,P? 52.5 cement,52.50,36.00,306.00,Class F,0.00,0.00,0.00,0.00,54.00,0.00,0.00,,0.00,0.00,0.00,0.00,0.00,,951.00,Locally available sand,1.25,Straight Steel Fibers ,156,13.00,0.200,1100.000,,,,,,,,198,"polycarboxylic ether
based water-reducing agent",33,standard Curing ,20.00,,,EN-1015-3 (2007) and EN-12350-8 (2010),,305.00,40 x 40 x 160 ,EN 196-1 (2005),,92,116,,,157,,,,,,,,,,,,,,,,,,,,,,,,,,,,,,,,,,,,,,
 MK80   ,754.00,P? 52.5 cement,52.50,18.00,306.00,Class F,0.00,0.00,0.00,0.00,72.00,0.00,0.00,,0.00,0.00,0.00,0.00,0.00,,951.00,Locally available sand,1.25,Straight Steel Fibers ,156,13.00,0.200,1100.000,,,,,,,,198,"polycarboxylic ether
based water-reducing agent",33,standard Curing ,20.00,,,EN-1015-3 (2007) and EN-12350-8 (2010),,300.00,40 x 40 x 160 ,EN 196-1 (2005),,87,110,,,155,,,,,,,,,,,,,,,,,,,,,,,,,,,,,,,,,,,,,,
 MK100  ,754.00,P? 52.5 cement,52.50,0.00,306.00,Class F,0.00,0.00,0.00,0.00,90.00,0.00,0.00,,0.00,0.00,0.00,0.00,0.00,,951.00,Locally available sand,1.25,Straight Steel Fibers ,156,13.00,0.200,1100.000,,,,,,,,198,"polycarboxylic ether
based water-reducing agent",33,standard Curing ,20.00,,,EN-1015-3 (2007) and EN-12350-8 (2010),,290.00,40 x 40 x 160 ,EN 196-1 (2005),,87,113,,,155,,,,,,,,,,,,,,,,,,,,,,,,,,,,,,,,,,,,,,
 LS10SS00 ,905.66,,,226.42,0.00,,0.00,0.00,271.70,0.00,0.00,0.00,0.00,,0.00,0.00,0.00,0.00,0.00,,996.23,Silica sand,0.50,,,,,,,,,,,,,181.132075471698,"polycaboxylate
superplasticizer",60.6792452830189,Hot water curing ,90.00,,,,,,,,,,,,,,,,,,,,10.09,8.84,0.09,,,,,,,,,,,,,,,,,,,,,,,,,,Korea,"Tensile behavior of Ultra High Performance Hybrid Fiber Reinforced Concrete

https://doi.org/10.1016/j.cemconcomp.2011.09.009",2011,Ref-131-Research
 LS10SS05 ,905.66,,,226.42,0.00,,0.00,0.00,271.70,0.00,0.00,0.00,0.00,,0.00,0.00,0.00,0.00,0.00,,996.23,Silica sand,0.50,Straight Steel Fibers ,39.00,30.00,0.300,2580.000,200.00,,,,,,,181.132075471698,"polycaboxylate
superplasticizer",60.6792452830189,Hot water curing ,90.00,,,,,,,,,,,,,,,,,,,,9.14,11.42,0.32,,,,,,,,,,,,,,,,,,,,,,,,,,,,,
 LS10SS10 ,905.66,,,226.42,0.00,,0.00,0.00,271.70,0.00,0.00,0.00,0.00,,0.00,0.00,0.00,0.00,0.00,,996.23,Silica sand,0.50,Straight Steel Fibers ,78.00,30.00,0.300,2580.000,200.00,,,,,,,181.132075471698,"polycaboxylate
superplasticizer",60.6792452830189,Hot water curing ,90.00,,,,,,,,,,,,,,,,,,,,9.62,13.31,0.47,,,,,,,,,,,,,,,,,,,,,,,,,,,,,
 LS10SS15 ,905.66,,,226.42,0.00,,0.00,0.00,271.70,0.00,0.00,0.00,0.00,,0.00,0.00,0.00,0.00,0.00,,996.23,Silica sand,0.50,Straight Steel Fibers ,117.00,30.00,0.300,2580.000,200.00,,,,,,,181.132075471698,"polycaboxylate
superplasticizer",60.6792452830189,Hot water curing ,90.00,,,,,,,,,,,,,,,,,,,,9.88,13.22,0.37,,,,,,,,,,,,,,,,,,,,,,,,,,,,,
 HA10SS00 ,905.66,,,226.42,0.00,,0.00,0.00,271.70,0.00,0.00,0.00,0.00,,0.00,0.00,0.00,0.00,0.00,,996.23,Silica sand,0.50,,,,,,,,,,,,,181.132075471698,"polycaboxylate
superplasticizer",60.6792452830189,Hot water curing ,90.00,,,,,,,,,,,,,,,,,,,,7.63,9.11,0.18,,,,,,,,,,,,,,,,,,,,,,,,,,,,,
 HA10SS05 ,905.66,,,226.42,0.00,,0.00,0.00,271.70,0.00,0.00,0.00,0.00,,0.00,0.00,0.00,0.00,0.00,,996.23,Silica sand,0.50,Hooked End Steel Fiber ,39.00,30.00,0.375,2311.000,200.00,,,,,,,181.132075471698,"polycaboxylate
superplasticizer",60.6792452830189,Hot water curing ,90.00,,,,,,,,,,,,,,,,,,,,10.75,10.90,0.14,,,,,,,,,,,,,,,,,,,,,,,,,,,,,
 HA10SS10 ,905.66,,,226.42,0.00,,0.00,0.00,271.70,0.00,0.00,0.00,0.00,,0.00,0.00,0.00,0.00,0.00,,996.23,Silica sand,0.50,Hooked End Steel Fiber ,78.00,30.00,0.375,2311.000,200.00,,,,,,,181.132075471698,"polycaboxylate
superplasticizer",60.6792452830189,Hot water curing ,90.00,,,,,,,,,,,,,,,,,,,,10.06,12.25,0.59,,,,,,,,,,,,,,,,,,,,,,,,,,,,,
 HA10SS15 ,905.66,,,226.42,0.00,,0.00,0.00,271.70,0.00,0.00,0.00,0.00,,0.00,0.00,0.00,0.00,0.00,,996.23,Silica sand,0.50,Hooked End Steel Fiber ,117.00,30.00,0.375,2311.000,200.00,,,,,,,181.132075471698,"polycaboxylate
superplasticizer",60.6792452830189,Hot water curing ,90.00,,,,,,,,,,,,,,,,,,,,10.52,13.84,0.56,,,,,,,,,,,,,,,,,,,,,,,,,,,,,
 HB10SS00 ,905.66,,,226.42,0.00,,0.00,0.00,271.70,0.00,0.00,0.00,0.00,,0.00,0.00,0.00,0.00,0.00,,996.23,Silica sand,0.50,,,,,,,,,,,,,181.132075471698,"polycaboxylate
superplasticizer",60.6792452830189,Hot water curing ,90.00,,,,,,,,,,,,,,,,,,,,7.09,8.05,0.27,,,,,,,,,,,,,,,,,,,,,,,,,,,,,
 HB10SS05 ,905.66,,,226.42,0.00,,0.00,0.00,271.70,0.00,0.00,0.00,0.00,,0.00,0.00,0.00,0.00,0.00,,996.23,Silica sand,0.50,Hooked End Steel Fiber ,39.00,62.00,0.775,1891.000,200.00,,,,,,,181.132075471698,"polycaboxylate
superplasticizer",60.6792452830189,Hot water curing ,90.00,,,,,,,,,,,,,,,,,,,,11.35,10.31,0.45,,,,,,,,,,,,,,,,,,,,,,,,,,,,,
 HB10SS10 ,905.66,,,226.42,0.00,,0.00,0.00,271.70,0.00,0.00,0.00,0.00,,0.00,0.00,0.00,0.00,0.00,,996.23,Silica sand,0.50,Hooked End Steel Fiber ,78.00,62.00,0.775,1891.000,200.00,,,,,,,181.132075471698,"polycaboxylate
superplasticizer",60.6792452830189,Hot water curing ,90.00,,,,,,,,,,,,,,,,,,,,9.14,11.33,0.59,,,,,,,,,,,,,,,,,,,,,,,,,,,,,
 HB10SS15 ,905.66,,,226.42,0.00,,0.00,0.00,271.70,0.00,0.00,0.00,0.00,,0.00,0.00,0.00,0.00,0.00,,996.23,Silica sand,0.50,Hooked End Steel Fiber ,117.00,62.00,0.775,1891.000,200.00,,,,,,,181.132075471698,"polycaboxylate
superplasticizer",60.6792452830189,Hot water curing ,90.00,,,,,,,,,,,,,,,,,,,,10.65,12.01,0.61,,,,,,,,,,,,,,,,,,,,,,,,,,,,,
 T10SS00  ,905.66,,,226.42,0.00,,0.00,0.00,271.70,0.00,0.00,0.00,0.00,,0.00,0.00,0.00,0.00,0.00,,996.23,Silica sand,0.50,,,,,,,,,,,,,181.132075471698,"polycaboxylate
superplasticizer",60.6792452830189,Hot water curing ,90.00,,,,,,,,,,,,,,,,,,,,7.98,12.26,0.30,,,,,,,,,,,,,,,,,,,,,,,,,,,,,
 T10SS05  ,905.66,,,226.42,0.00,,0.00,0.00,271.70,0.00,0.00,0.00,0.00,,0.00,0.00,0.00,0.00,0.00,,996.23,Silica sand,0.50,Twisted Steel Fiber ,39.00,30.00,0.300,2428.000,200.00,,,,,,,181.132075471698,"polycaboxylate
superplasticizer",60.6792452830189,Hot water curing ,90.00,,,,,,,,,,,,,,,,,,,,9.71,13.50,0.36,,,,,,,,,,,,,,,,,,,,,,,,,,,,,
 T10SS10  ,905.66,,,226.42,0.00,,0.00,0.00,271.70,0.00,0.00,0.00,0.00,,0.00,0.00,0.00,0.00,0.00,,996.23,Silica sand,0.50,Twisted Steel Fiber ,78.00,30.00,0.300,2428.000,200.00,,,,,,,181.132075471698,"polycaboxylate
superplasticizer",60.6792452830189,Hot water curing ,90.00,,,,,,,,,,,,,,,,,,,,10.59,14.77,0.51,,,,,,,,,,,,,,,,,,,,,,,,,,,,,
 T10SS15  ,905.66,,,226.42,0.00,,0.00,0.00,271.70,0.00,0.00,0.00,0.00,,0.00,0.00,0.00,0.00,0.00,,996.23,Silica sand,0.50,Twisted Steel Fiber ,117.00,30.00,0.300,2428.000,200.00,,,,,,,181.132075471698,"polycaboxylate
superplasticizer",60.6792452830189,Hot water curing ,90.00,,,,,,,,,,,,,,,,,,,,10.70,18.56,0.64,,,,,,,,,,,,,,,,,,,,,,,,,,,,,
M0,1150.00,ordinary Portland cement (P.O 52.5) ,52.50,0.00,0.00,,0.00,0.00,0.00,0.00,0.00,0.00,0.00,,0.00,0.00,0.00,0.00,0.00,,1150.00,Quartz sand,2.36,,,,,,,,,,,,,207,"polycarboxylate-based high range water-reducing 
agent (HRWR) ",17.25,Standard Water Curing ,25.00,60.00,,Chinese standard GB2419-2005,,210,40 x 40 x 160,Chinese standard GB/T 17671-1999,50.00,62,77,,,90,,,,,,,,,,,,40 x 40 x 160,Chinese standard GB/T 17671-1999,,,13.80,,,,,,,,,,,,,,,,,,,China,"Changes in fractal dimension and durability of ultra-high performance 
concrete (UHPC) with silica fume content

https://link.springer.com/article/10.1007/s43452-022-00443-3",2022,Ref-132-Research
M5,1092.50,ordinary Portland cement (P.O 52.5) ,52.50,57.50,0.00,,0.00,0.00,0.00,0.00,0.00,0.00,0.00,,0.00,0.00,0.00,0.00,0.00,,1150.00,Quartz sand,2.36,,,,,,,,,,,,,207,"polycarboxylate-based high range water-reducing 
agent (HRWR) ",17.25,Standard Water Curing ,25.00,60.00,,Chinese standard GB2419-2005,,258,40 x 40 x 160,Chinese standard GB/T 17671-1999,52,65,80,,,95,,,,,,,,,,,,40 x 40 x 160,Chinese standard GB/T 17671-1999,,,15.50,,,,,,,,,,,,,,,,,,,,,,
M10,1035.00,ordinary Portland cement (P.O 52.5) ,52.50,115.00,0.00,,0.00,0.00,0.00,0.00,0.00,0.00,0.00,,0.00,0.00,0.00,0.00,0.00,,1150.00,Quartz sand,2.36,,,,,,,,,,,,,207,"polycarboxylate-based high range water-reducing 
agent (HRWR) ",17.25,Standard Water Curing ,25.00,60.00,,Chinese standard GB2419-2005,,280,40 x 40 x 160,Chinese standard GB/T 17671-1999,49,66,78.00,,,97,,,,,,,,,,,,40 x 40 x 160,Chinese standard GB/T 17671-1999,,,16.00,,,,,,,,,,,,,,,,,,,,,,
M15,977.50,ordinary Portland cement (P.O 52.5) ,52.50,172.50,0.00,,0.00,0.00,0.00,0.00,0.00,0.00,0.00,,0.00,0.00,0.00,0.00,0.00,,1150.00,Quartz sand,2.36,,,,,,,,,,,,,207,"polycarboxylate-based high range water-reducing 
agent (HRWR) ",17.25,Standard Water Curing ,25.00,60.00,,Chinese standard GB2419-2005,,290,40 x 40 x 160,Chinese standard GB/T 17671-1999,47,64,79,,,98.00,,,,,,,,,,,,40 x 40 x 160,Chinese standard GB/T 17671-1999,,,16.50,,,,,,,,,,,,,,,,,,,,,,
M20,920.00,ordinary Portland cement (P.O 52.5) ,52.50,230.00,0.00,,0.00,0.00,0.00,0.00,0.00,0.00,0.00,,0.00,0.00,0.00,0.00,0.00,,1150.00,Quartz sand,2.36,,,,,,,,,,,,,207,"polycarboxylate-based high range water-reducing 
agent (HRWR) ",17.25,Standard Water Curing ,25.00,60.00,,Chinese standard GB2419-2005,,295,40 x 40 x 160,Chinese standard GB/T 17671-1999,46,59,81,,,99.50,,,,,,,,,,,,40 x 40 x 160,Chinese standard GB/T 17671-1999,,,15.50,,,,,,,,,,,,,,,,,,,,,,
M25,862.50,ordinary Portland cement (P.O 52.5) ,52.50,287.50,0.00,,0.00,0.00,0.00,0.00,0.00,0.00,0.00,,0.00,0.00,0.00,0.00,0.00,,1150.00,Quartz sand,2.36,,,,,,,,,,,,,207,"polycarboxylate-based high range water-reducing
