Repository: Jocund96/Data-to-Design-ML

# Section 4: Boosting Models

Experiments on gradient boosting algorithms (XGBoost, HistGradientBoosting, AdaBoost) for concrete strength prediction on UCI and UHPC datasets.

- **Week 1–4**: UCI dataset baselines, data cleaning, monotonic physical constraints, and sample weighting.
- **Week 5–7**: UHPC dataset preprocessing, feature missingness policies, scikit-learn pipelines, and hyperparameter tuning.
- **Week 8–10**: Group-aware validation (LOPO), quantile regression uncertainty intervals, and SHAP interpretability.

File: S4_Boosting/Week-8-9-10/initial_data_preparation/UHPC_dataset.csv (part 18 of 23)
Mix-ID,Mix Constitutents ,,,,,,,,,,,,,,,,,,,,,,,,,,,,,,,,,,,,,,Curing Regime ,,,,Workability ,,,Mechanical Properties ,,,,,,,,,,,,,,,,,,,,,,,,,,,Durability Properities ,,,,,,,,,,,,,,,Research Paper Details,,,
agent (HRWR) ",17.25,Standard Water Curing ,25.00,60.00,,Chinese standard GB2419-2005,,270,40 x 40 x 160,Chinese standard GB/T 17671-1999,44,55,78,,,95,,,,,,,,,,,,40 x 40 x 160,Chinese standard GB/T 17671-1999,,,13.50,,,,,,,,,,,,,,,,,,,,,,
U0,1150.00,ordinary Portland cement (P.O 52.5) ,52.50,0.00,0.00,,0.00,0.00,0.00,0.00,0.00,0.00,0.00,,0.00,0.00,0.00,0.00,0.00,,1150.00,Quartz sand,2.36,Straight Steel Fibers ,156,13.00,0.200,2000.000,,,,,,,,207,"polycarboxylate-based high range water-reducing 
agent (HRWR) ",17.25,Standard Water Curing ,25.00,60.00,,Chinese standard GB2419-2005,,160,40 x 40 x 160,Chinese standard GB/T 17671-1999,63,72,94,,,122,,,,,,,,,,,,40 x 40 x 160,Chinese standard GB/T 17671-1999,,,27.00,,,,,,,16.5,,,,,,,,,,,,,,,
U5,1092.50,ordinary Portland cement (P.O 52.5) ,52.50,57.50,0.00,,0.00,0.00,0.00,0.00,0.00,0.00,0.00,,0.00,0.00,0.00,0.00,0.00,,1150.00,Quartz sand,2.36,Straight Steel Fibers ,156,13.00,0.200,2000.000,,,,,,,,207,"polycarboxylate-based high range water-reducing 
agent (HRWR) ",17.25,Standard Water Curing ,25.00,60.00,,Chinese standard GB2419-2005,,205,40 x 40 x 160,Chinese standard GB/T 17671-1999,64,74,98,,,131,,,,,,,,,,,,40 x 40 x 160,Chinese standard GB/T 17671-1999,,,28.00,,,,,,,,,,,,,,,,,,,,,,
U10,1035.00,ordinary Portland cement (P.O 52.5) ,52.50,115.00,0.00,,0.00,0.00,0.00,0.00,0.00,0.00,0.00,,0.00,0.00,0.00,0.00,0.00,,1150.00,Quartz sand,2.36,Straight Steel Fibers ,156,13.00,0.200,2000.000,,,,,,,,207,"polycarboxylate-based high range water-reducing 
agent (HRWR) ",17.25,Standard Water Curing ,25.00,60.00,,Chinese standard GB2419-2005,,252,40 x 40 x 160,Chinese standard GB/T 17671-1999,65,75,100,,,128,,,,,,,,,,,,40 x 40 x 160,Chinese standard GB/T 17671-1999,,,31.00,,,,,,,14.9,,,,,,,,,,,,,,,
U15,977.50,ordinary Portland cement (P.O 52.5) ,52.50,172.50,0.00,,0.00,0.00,0.00,0.00,0.00,0.00,0.00,,0.00,0.00,0.00,0.00,0.00,,1150.00,Quartz sand,2.36,Straight Steel Fibers ,156,13.00,0.200,2000.000,,,,,,,,207,"polycarboxylate-based high range water-reducing 
agent (HRWR) ",17.25,Standard Water Curing ,25.00,60.00,,Chinese standard GB2419-2005,,265,40 x 40 x 160,Chinese standard GB/T 17671-1999,65,76,105,,,136,,,,,,,,,,,,40 x 40 x 160,Chinese standard GB/T 17671-1999,,,32.00,,,,,,,13.8,,,,,,,,,,,,,,,
U20,920.00,ordinary Portland cement (P.O 52.5) ,52.50,230.00,0.00,,0.00,0.00,0.00,0.00,0.00,0.00,0.00,,0.00,0.00,0.00,0.00,0.00,,1150.00,Quartz sand,2.36,Straight Steel Fibers ,156,13.00,0.200,2000.000,,,,,,,,207,"polycarboxylate-based high range water-reducing 
agent (HRWR) ",17.25,Standard Water Curing ,25.00,60.00,,Chinese standard GB2419-2005,,260,40 x 40 x 160,Chinese standard GB/T 17671-1999,65,76,107,,,138.00,,,,,,,,,,,,40 x 40 x 160,Chinese standard GB/T 17671-1999,,,33.30,,,,,,,9.5,,,,,,,,,,,,,,,
U25,862.50,ordinary Portland cement (P.O 52.5) ,52.50,287.50,0.00,,0.00,0.00,0.00,0.00,0.00,0.00,0.00,,0.00,0.00,0.00,0.00,0.00,,1150.00,Quartz sand,2.36,Straight Steel Fibers ,156,13.00,0.200,2000.000,,,,,,,,207,"polycarboxylate-based high range water-reducing 
agent (HRWR) ",17.25,Standard Water Curing ,25.00,60.00,,Chinese standard GB2419-2005,,245,40 x 40 x 160,Chinese standard GB/T 17671-1999,64,74,100,,,131,,,,,,,,,,,,40 x 40 x 160,Chinese standard GB/T 17671-1999,,,32.50,,,,,,,13.6,,,,,,,,,,,,,,,
 UHP-ECC,800.00,CEM I ordinary Portland cement of strength class 52.5 N,52.50,150.00,0.00,,0.00,0.00,0.00,0.00,0.00,750.00,0.00,,0.00,0.00,0.00,0.00,0.00,,500.00,Silica Sand ,0.18,PE,20.00,18.00,0.020,3000.000,100.00,,,,,,,230.00,HRWRA,25.00,Standard Curing ,,,,CECS (2009),,220.00,70.7 x 70.7 x 70.7 ,Chinese standard test specification (CECS 2009),,,,,,121.50,,,,44.26,JSCE 2008,,,17.42,,,,100 x 100 x 500,Chinese standard test specification (CECS 2009),,20.40,27.68,,,,,,,,,,,,,,,,,,,China,"Development of ultra-high performance engineered cementitious
composites using polyethylene (PE) fibers

https://doi.org/10.1016/j.conbuildmat.2017.10.040",2017,Ref-133-Research
 UHP-ECC,800.00,CEM I ordinary Portland cement of strength class 52.5 N,52.50,150.00,0.00,,0.00,0.00,0.00,0.00,0.00,750.00,0.00,,0.00,0.00,0.00,0.00,0.00,,500.00,Silica Sand ,0.18,PE,20.00,18.00,0.020,3000.000,100.00,,,,,,,230.00,HRWRA,25.00,Standard Curing ,,,,CECS (2009),,220.00,100 x 100 x 100,Chinese standard test specification (CECS 2009),,,,,,112.69,,,,44.26,JSCE 2008,,,17.42,,,,100 x 100 x 500,Chinese standard test specification (CECS 2009),,20.40,27.68,,,,,,,,,,,,,,,,,,,,,,
T-0-5,1856.70,42.5 N ordinary Portland cement,42.50,69.10,0.00,,0.00,0.00,0.00,0.00,0.00,0.00,0.00,,0.00,0.00,0.00,0.00,0.00,,0.00,,,,,,,,,,,,,,,318.9,superplasticizer,57.8,Standard Curing ,20.00,95.00,,BS EN 445: 2007,,95.3,70.7 x 70.7 x 70.7 ,ASTM C39/C39M-18 ,,,,,,92.3,,,,,,,,,,,,,,,,,,,,ASTM C642-13,,,2.99,,,,,,,,,,,,China,"Ternary blending with metakaolin and silica fume to improve packing
density and performance of binder paste

https://doi.org/10.1016/j.conbuildmat.2020.119031",2020,Ref-134-Research
T-0-10,1758.90,42.5 N ordinary Portland cement,42.50,138.30,0.00,,0.00,0.00,0.00,0.00,0.00,0.00,0.00,,0.00,0.00,0.00,0.00,0.00,,0.00,,,,,,,,,,,,,,,319.7,superplasticizer,56.9,Standard Curing ,20.00,95.00,,BS EN 445: 2007,,87.3,70.7 x 70.7 x 70.7,ASTM C39/C39M-18 ,,,,,,108.7,,,,,,,,,,,,,,,,,,,,ASTM C642-13,,,2.34,,,,,,,,,,,,,,,
T-0-15,1661.20,42.5 N ordinary Portland cement,42.50,207.40,0.00,,0.00,0.00,0.00,0.00,0.00,0.00,0.00,,0.00,0.00,0.00,0.00,0.00,,0.00,,,,,,,,,,,,,,,320.6,superplasticizer,56.1,Standard Curing ,20.00,95.00,,BS EN 445: 2007,,77.5,70.7 x 70.7 x 70.7,ASTM C39/C39M-18 ,,,,,,122.6,,,,,,,,,,,,,,,,,,,,ASTM C642-13,,,1.95,,,,,,,,,,,,,,,
T-0-20,1563.50,42.5 N ordinary Portland cement,42.50,276.50,0.00,,0.00,0.00,0.00,0.00,0.00,0.00,0.00,,0.00,0.00,0.00,0.00,0.00,,0.00,,,,,,,,,,,,,,,321.4,superplasticizer,55.2,Standard Curing ,20.00,95.00,,BS EN 445: 2007,,64.7,70.7 x 70.7 x 70.7,ASTM C39/C39M-18,,,,,,130.7,,,,,,,,,,,,,,,,,,,,ASTM C642-13,,,1.07,,,,,,,,,,,,,,,
T-0-25,1465.80,42.5 N ordinary Portland cement,42.50,345.60,0.00,,0.00,0.00,0.00,0.00,0.00,0.00,0.00,,0.00,0.00,0.00,0.00,0.00,,0.00,,,,,,,,,,,,,,,322.2,superplasticizer,54.3,Standard Curing ,20.00,95.00,,BS EN 445: 2007,,52.6,70.7 x 70.7 x 70.7,ASTM C39/C39M-18,,,,,,129.7,,,,,,,,,,,,,,,,,,,,ASTM C642-13,,,0.69,,,,,,,,,,,,,,,
T-5-0,1856.70,42.5 N ordinary Portland cement,42.50,0.00,0.00,,0.00,0.00,0.00,0.00,80.90,0.00,0.00,,0.00,0.00,0.00,0.00,0.00,,0.00,,,,,,,,,,,,,,,318.6,superplasticizer,58.1,Standard Curing ,20.00,95.00,,BS EN 445: 2007,,107.6,70.7 x 70.7 x 70.7,ASTM C39/C39M-18,,,,,,82.6,,,,,,,,,,,,,,,,,,,,ASTM C642-13,,,4.81,,,,,,,,,,,,,,,
T-5-5,1758.90,42.5 N ordinary Portland cement,42.50,69.10,0.00,,0.00,0.00,0.00,0.00,80.90,0.00,0.00,,0.00,0.00,0.00,0.00,0.00,,0.00,,,,,,,,,,,,,,,319.4,superplasticizer,57.3,Standard Curing ,20.00,95.00,,BS EN 445: 2007,,115.9,70.7 x 70.7 x 70.7,ASTM C39/C39M-18,,,,,,101.2,,,,,,,,,,,,,,,,,,,,ASTM C642-13,,,2.73,,,,,,,,,,,,,,,
T-5-10,1661.20,42.5 N ordinary Portland cement,42.50,138.30,0.00,,0.00,0.00,0.00,0.00,80.90,0.00,0.00,,0.00,0.00,0.00,0.00,0.00,,0.00,,,,,,,,,,,,,,,320.2,superplasticizer,56.4,Standard Curing ,20.00,95.00,,BS EN 445: 2007,,114.1,70.7 x 70.7 x 70.7,ASTM C39/C39M-18,,,,,,116.8,,,,,,,,,,,,,,,,,,,,ASTM C642-13,,,2.08,,,,,,,,,,,,,,,
T-5-15,1563.50,42.5 N ordinary Portland cement,42.50,207.40,0.00,,0.00,0.00,0.00,0.00,80.90,0.00,0.00,,0.00,0.00,0.00,0.00,0.00,,0.00,,,,,,,,,,,,,,,321.1,superplasticizer,55.6,Standard Curing ,20.00,95.00,,BS EN 445: 2007,,96.7,70.7 x 70.7 x 70.7,ASTM C39/C39M-18,,,,,,125.4,,,,,,,,,,,,,,,,,,,,ASTM C642-13,,,1.25,,,,,,,,,,,,,,,
T-5-20,1465.80,42.5 N ordinary Portland cement,42.50,276.50,0.00,,0.00,0.00,0.00,0.00,80.90,0.00,0.00,,0.00,0.00,0.00,0.00,0.00,,0.00,,,,,,,,,,,,,,,321.9,superplasticizer,54.7,Standard Curing ,20.00,95.00,,BS EN 445: 2007,,72.3,70.7 x 70.7 x 70.7,ASTM C39/C39M-18,,,,,,126.7,,,,,,,,,,,,,,,,,,,,ASTM C642-13,,,0.73,,,,,,,,,,,,,,,
T-10-0,1758.90,42.5 N ordinary Portland cement,42.50,0.00,0.00,,0.00,0.00,0.00,0.00,161.90,0.00,0.00,,0.00,0.00,0.00,0.00,0.00,,0.00,,,,,,,,,,,,,,,319.1,superplasticizer,57.6,Standard Curing ,20.00,95.00,,BS EN 445: 2007,,147.3,70.7 x 70.7 x 70.7,ASTM C39/C39M-18,,,,,,93.5,,,,,,,,,,,,,,,,,,,,ASTM C642-13,,,3.38,,,,,,,,,,,,,,,
T-10-5,1661.20,42.5 N ordinary Portland cement,42.50,69.10,0.00,,0.00,0.00,0.00,0.00,161.90,0.00,0.00,,0.00,0.00,0.00,0.00,0.00,,0.00,,,,,,,,,,,,,,,319.9,superplasticizer,56.8,Standard Curing ,20.00,95.00,,BS EN 445: 2007,,110.2,70.7 x 70.7 x 70.7,ASTM C39/C39M-18,,,,,,106.4,,,,,,,,,,,,,,,,,,,,ASTM C642-13,,,2.21,,,,,,,,,,,,,,,
T-10-10,1563.50,42.5 N ordinary Portland cement,42.50,138.30,0.00,,0.00,0.00,0.00,0.00,161.90,0.00,0.00,,0.00,0.00,0.00,0.00,0.00,,0.00,,,,,,,,,,,,,,,320.7,superplasticizer,55.9,Standard Curing ,20.00,95.00,,BS EN 445: 2007,,107.2,70.7 x 70.7 x 70.7,ASTM C39/C39M-18,,,,,,123.8,,,,,,,,,,,,,,,,,,,,ASTM C642-13,,,1.69,,,,,,,,,,,,,,,
T-10-15,1465.80,42.5 N ordinary Portland cement,42.50,207.40,0.00,,0.00,0.00,0.00,0.00,161.90,0.00,0.00,,0.00,0.00,0.00,0.00,0.00,,0.00,,,,,,,,,,,,,,,321.6,superplasticizer,55.1,Standard Curing ,20.00,95.00,,BS EN 445: 2007,,104.4,70.7 x 70.7 x 70.7,ASTM C39/C39M-18,,,,,,127.9,,,,,,,,,,,,,,,,,,,,ASTM C642-13,,,0.87,,,,,,,,,,,,,,,
T-15-0,1661.20,42.5 N ordinary Portland cement,42.50,0.00,0.00,,0.00,0.00,0.00,0.00,242.80,0.00,0.00,,0.00,0.00,0.00,0.00,0.00,,0.00,,,,,,,,,,,,,,,319.5,superplasticizer,57.1,Standard Curing ,20.00,95.00,,BS EN 445: 2007,,142.6,70.7 x 70.7 x 70.7,ASTM C39/C39M-18,,,,,,101.2,,,,,,,,,,,,,,,,,,,,ASTM C642-13,,,2.6,,,,,,,,,,,,,,,
T-15-5,1563.50,42.5 N ordinary Portland cement,42.50,69.10,0.00,,0.00,0.00,0.00,0.00,242.80,0.00,0.00,,0.00,0.00,0.00,0.00,0.00,,0.00,,,,,,,,,,,,,,,320.4,superplasticizer,56.3,Standard Curing ,20.00,95.00,,BS EN 445: 2007,,106.7,70.7 x 70.7 x 70.7,ASTM C39/C39M-18,,,,,,109.2,,,,,,,,,,,,,,,,,,,,ASTM C642-13,,,1.82,,,,,,,,,,,,,,,
T-15-10,1465.80,42.5 N ordinary Portland cement,42.50,138.30,0.00,,0.00,0.00,0.00,0.00,242.80,0.00,0.00,,0.00,0.00,0.00,0.00,0.00,,0.00,,,,,,,,,,,,,,,321.2,superplasticizer,55.4,Standard Curing ,20.00,95.00,,BS EN 445: 2007,,102.8,70.7 x 70.7 x 70.7,ASTM C39/C39M-18,,,,,,126.3,,,,,,,,,,,,,,,,,,,,ASTM C642-13,,,1.25,,,,,,,,,,,,,,,
T-20-0,1563.50,42.5 N ordinary Portland cement,42.50,0.00,0.00,,0.00,0.00,0.00,0.00,323.80,0.00,0.00,,0.00,0.00,0.00,0.00,0.00,,0.00,,,,,,,,,,,,,,,320,superplasticizer,56.6,Standard Curing ,20.00,95.00,,BS EN 445: 2007,,141.6,70.7 x 70.7 x 70.7,ASTM C39/C39M-18,,,,,,104.7,,,,,,,,,,,,,,,,,,,,ASTM C642-13,,,2.08,,,,,,,,,,,,,,,
T-20-5,1465.80,42.5 N ordinary Portland cement,42.50,69.10,0.00,,0.00,0.00,0.00,0.00,323.80,0.00,0.00,,0.00,0.00,0.00,0.00,0.00,,0.00,,,,,,,,,,,,,,,320.9,superplasticizer,55.8,Standard Curing ,20.00,95.00,,BS EN 445: 2007,,97.8,70.7 x 70.7 x 70.7,ASTM C39/C39M-18,,,,,,111.2,,,,,,,,,,,,,,,,,,,,ASTM C642-13,,,1.3,,,,,,,,,,,,,,,
T-25-0,1465.80,42.5 N ordinary Portland cement,42.50,0.00,0.00,,0.00,0.00,0.00,0.00,404.70,0.00,0.00,,0.00,0.00,0.00,0.00,0.00,,0.00,,,,,,,,,,,,,,,320.5,superplasticizer,56.1,Standard Curing ,20.00,95.00,,BS EN 445: 2007,,119.6,70.7 x 70.7 x 70.7,ASTM C39/C39M-18,,,,,,105.8,,,,,,,,,,,,,,,,,,,,ASTM C642-13,,,1.56,,,,,,,,,,,,,,,
AP (Plain),890.00,Type I/II ordinary portland cement,,223.00,0.00,,0.00,0.00,0.00,0.00,0.00,0.00,0.00,,0.00,0.00,0.00,0.00,0.00,,592.00,Locally available sand,0.6,,,,,,,,,,,,,334,polycarboxylate based HRWRA,50,Standard Curing ,,,,ASTM C1856,,250,50 x 50 x 50,ASTM C109,,,79.7,,,88.3,,,,,ASTM C496,7.6,,,,,,,,,,,,,,,,,9.9,,,,,,,,,,,,USA,"Development of Non-Proprietary Ultra-High Performance
Concrete Mixtures

https://doi.org/10.3390/buildings12111865",2022,Ref-135-Research
AP (Plain),890.00,Type I/II ordinary portland cement,,223.00,0.00,,0.00,0.00,0.00,0.00,0.00,0.00,0.00,,0.00,0.00,0.00,0.00,0.00,,592.00,Locally available sand,0.6,,,,,,,,,,,,,334,polycarboxylate based HRWRA,50,Moist Curing ,,100,,ASTM C1856,,250,50 x 50 x 50,ASTM C109,,,91.9,,,99.3,,,,,ASTM C496,6.95,,,,,,,,,,,,,,,,,9.4,,,,,,,,,,,,,,,
AP (Plain),890.00,Type I/II ordinary portland cement,,223.00,0.00,,0.00,0.00,0.00,0.00,0.00,0.00,0.00,,0.00,0.00,0.00,0.00,0.00,,592.00,Locally available sand,0.6,,,,,,,,,,,,,334,polycarboxylate based HRWRA,50,Warm bath curing,90,,,ASTM C1856,,250,50 x 50 x 50,ASTM C109,,,108.3,,,113,,,,,ASTM C496,5.1,,,,,,,,,,,,,,,,,7.4,,,,,,,,,,,,,,,
AP (Plain),890.00,Type I/II ordinary portland cement,,223.00,0.00,,0.00,0.00,0.00,0.00,0.00,0.00,0.00,,0.00,0.00,0.00,0.00,0.00,,592.00,Locally available sand,0.6,,,,,,,,,,,,,334,polycarboxylate based HRWRA,50,Heat curing,90,,,ASTM C1856,,250,50 x 50 x 50,ASTM C109,,,98,,,127,,,,,ASTM C496,3.8,,,,,,,,,,,,,,,,,10.5,,,,,,,,,,,,,,,
AF (Fiber Reinforced),890.00,Type I/II ordinary portland cement,,223.00,0.00,,0.00,0.00,0.00,0.00,0.00,0.00,0.00,,0.00,0.00,0.00,0.00,0.00,,549.00,Locally available sand,0.6,Straight Steel Fibers ,119,13,0.200,,,,,,,,,334,polycarboxylate based HRWRA,50,Standard Curing ,,,,ASTM C1856,,250,50 x 50 x 50,ASTM C109,,,100.5,,,113.9,,,,,ASTM C496,8.85,,,,,,,,,,,,,,,,,16.7,,,,,,,,,,,,,,,
AF (Fiber Reinforced),890.00,Type I/II ordinary portland cement,,223.00,0.00,,0.00,0.00,0.00,0.00,0.00,0.00,0.00,,0.00,0.00,0.00,0.00,0.00,,549.00,Locally available sand,0.6,Straight Steel Fibers ,119,13,0.200,,,,,,,,,334,polycarboxylate based HRWRA,50,Moist Curing ,,100,,ASTM C1856,,250,50 x 50 x 50,ASTM C109,,,63.7,,,94.3,,,,,ASTM C496,8.6,,,,,,,,,,,,,,,,,15.6,,,,,,,,,,,,,,,
AF (Fiber Reinforced),890.00,Type I/II ordinary portland cement,,223.00,0.00,,0.00,0.00,0.00,0.00,0.00,0.00,0.00,,0.00,0.00,0.00,0.00,0.00,,549.00,Locally available sand,0.6,Straight Steel Fibers ,119,13,0.200,,,,,,,,,334,polycarboxylate based HRWRA,50,Warm bath curing,90,,,ASTM C1856,,250,50 x 50 x 50,ASTM C109,,,43.7,,,138,,,,,ASTM C496,9.75,,,,,,,,,,,,,,,,,16.4,,,,,,,,,,,,,,,
AF (Fiber Reinforced),890.00,Type I/II ordinary portland cement,,223.00,0.00,,0.00,0.00,0.00,0.00,0.00,0.00,0.00,,0.00,0.00,0.00,0.00,0.00,,549.00,Locally available sand,0.6,Straight Steel Fibers ,119,13,0.200,,,,,,,,,334,polycarboxylate based HRWRA,50,Heat curing,90,,,ASTM C1856,,250,50 x 50 x 50,ASTM C109,,,112.6,,,123.9,,,,,ASTM C496,10.45,,,,,,,,,,,,,,,,,8.7,,,,,,,,,,,,,,,
BP (Plain),890.00,Type I/II ordinary portland cement,,178.00,0.00,,0.00,0.00,0.00,0.00,0.00,0.00,0.00,,0.00,0.00,0.00,0.00,0.00,,982.00,Locally available sand,0.6,,,,,,,,,,,,,214,polycarboxylate based HRWRA,50,Standard Curing ,,,,ASTM C1856,,250,50 x 50 x 50,ASTM C109,,,96.1,,,103.7,,,,,ASTM C496,8.25,,,,,,,,,,,,,,,,,5.9,,,,,,,,,,,,,,,
BP (Plain),890.00,Type I/II ordinary portland cement,,178.00,0.00,,0.00,0.00,0.00,0.00,0.00,0.00,0.00,,0.00,0.00,0.00,0.00,0.00,,982.00,Locally available sand,0.6,,,,,,,,,,,,,214,polycarboxylate based HRWRA,50,Moist Curing ,,100,,ASTM C1856,,250,50 x 50 x 50,ASTM C109,,,100.5,,,128.2,,,,,ASTM C496,8.35,,,,,,,,,,,,,,,,,3.7,,,,,,,,,,,,,,,
BP (Plain),890.00,Type I/II ordinary portland cement,,178.00,0.00,,0.00,0.00,0.00,0.00,0.00,0.00,0.00,,0.00,0.00,0.00,0.00,0.00,,982.00,Locally available sand,0.6,,,,,,,,,,,,,214,polycarboxylate based HRWRA,50,Warm bath curing,90,,,ASTM C1856,,250,50 x 50 x 50,ASTM C109,,,125.1,,,138.6,,,,,ASTM C496,8.75,,,,,,,,,,,,,,,,,2.9,,,,,,,,,,,,,,,
BP (Plain),890.00,Type I/II ordinary portland cement,,178.00,0.00,,0.00,0.00,0.00,0.00,0.00,0.00,0.00,,0.00,0.00,0.00,0.00,0.00,,982.00,Locally available sand,0.6,,,,,,,,,,,,,214,polycarboxylate based HRWRA,50,Heat curing,90,,,ASTM C1856,,250,50 x 50 x 50,ASTM C109,,,124.2,,,126.5,,,,,ASTM C496,6.75,,,,,,,,,,,,,,,,,2.8,,,,,,,,,,,,,,,
BF (Fiber Reinforced),890.00,Type I/II ordinary portland cement,,178.00,0.00,,0.00,0.00,0.00,0.00,0.00,0.00,0.00,,0.00,0.00,0.00,0.00,0.00,,939.00,Locally available sand,0.6,Straight Steel Fibers ,119,13,0.200,,,,,,,,,214,polycarboxylate based HRWRA,50,Standard Curing ,,,,ASTM C1856,,250,50 x 50 x 50,ASTM C109,,,116.6,,,128.9,,,,,ASTM C496,14.35,,,,,,,,,,,,,,,,,5.3,,,,,,,,,,,,,,,
BF (Fiber Reinforced),890.00,Type I/II ordinary portland cement,,178.00,0.00,,0.00,0.00,0.00,0.00,0.00,0.00,0.00,,0.00,0.00,0.00,0.00,0.00,,939.00,Locally available sand,0.6,Straight Steel Fibers ,119,13,0.200,,,,,,,,,214,polycarboxylate based HRWRA,50,Moist Curing ,,100,,ASTM C1856,,250,50 x 50 x 50,ASTM C109,,,119.4,,,131.7,,,,,ASTM C496,14.7,,,,,,,,,,,,,,,,,5.9,,,,,,,,,,,,,,,
BF (Fiber Reinforced),890.00,Type I/II ordinary portland cement,,178.00,0.00,,0.00,0.00,0.00,0.00,0.00,0.00,0.00,,0.00,0.00,0.00,0.00,0.00,,939.00,Locally available sand,0.6,Straight Steel Fibers ,119,13,0.200,,,,,,,,,214,polycarboxylate based HRWRA,50,Warm bath curing,90,,,ASTM C1856,,250,50 x 50 x 50,ASTM C109,,,127,,,138,,,,,ASTM C496,11.4,,,,,,,,,,,,,,,,,5.9,,,,,,,,,,,,,,,
BF (Fiber Reinforced),890.00,Type I/II ordinary portland cement,,178.00,0.00,,0.00,0.00,0.00,0.00,0.00,0.00,0.00,,0.00,0.00,0.00,0.00,0.00,,939.00,Locally available sand,0.6,Straight Steel Fibers ,119,13,0.200,,,,,,,,,214,polycarboxylate based HRWRA,50,Heat curing,90,,,ASTM C1856,,250,50 x 50 x 50,ASTM C109,,,128.6,,,136.9,,,,,ASTM C496,13.4,,,,,,,,,,,,,,,,,4.2,,,,,,,,,,,,,,,
CP (Plain),890.00,Type I/II ordinary portland cement,,169.00,0.00,,0.00,0.00,0.00,0.00,0.00,0.00,0.00,,0.00,0.00,0.00,0.00,0.00,,1059.00,Locally available sand,0.6,,,,,,,,,,,,,180,polycarboxylate based HRWRA,59,Standard Curing ,,,,ASTM C1856,,250,50 x 50 x 50,ASTM C109,,,84.7,,,92.7,,,,,ASTM C496,9.3,,,,,,,,,,,,,,,,,3.5,,,,,,,,,,,,,,,
CP (Plain),890.00,Type I/II ordinary portland cement,,169.00,0.00,,0.00,0.00,0.00,0.00,0.00,0.00,0.00,,0.00,0.00,0.00,0.00,0.00,,1059.00,Locally available sand,0.6,,,,,,,,,,,,,180,polycarboxylate based HRWRA,59,Moist Curing ,,100,,ASTM C1856,,250,50 x 50 x 50,ASTM C109,,,121.2,,,131.4,,,,,ASTM C496,8.75,,,,,,,,,,,,,,,,,4,,,,,,,,,,,,,,,
CP (Plain),890.00,Type I/II ordinary portland cement,,169.00,0.00,,0.00,0.00,0.00,0.00,0.00,0.00,0.00,,0.00,0.00,0.00,0.00,0.00,,1059.00,Locally available sand,0.6,,,,,,,,,,,,,180,polycarboxylate based HRWRA,59,Warm bath curing,90,,,ASTM C1856,,250,50 x 50 x 50,ASTM C109,,,114,,,130.6,,,,,ASTM C496,7.95,,,,,,,,,,,,,,,,,2.3,,,,,,,,,,,,,,,
CP (Plain),890.00,Type I/II ordinary portland cement,,169.00,0.00,,0.00,0.00,0.00,0.00,0.00,0.00,0.00,,0.00,0.00,0.00,0.00,0.00,,1059.00,Locally available sand,0.6,,,,,,,,,,,,,180,polycarboxylate based HRWRA,59,Heat curing,90,,,ASTM C1856,,250,50 x 50 x 50,ASTM C109,,,115.4,,,134,,,,,ASTM C496,7.65,,,,,,,,,,,,,,,,,2.3,,,,,,,,,,,,,,,
CF (Fiber Reinforced),890.00,Type I/II ordinary portland cement,,169.00,0.00,,0.00,0.00,0.00,0.00,0.00,0.00,0.00,,0.00,0.00,0.00,0.00,0.00,,1016.00,Locally available sand,0.6,Straight Steel Fibers ,119,13,0.200,,,,,,,,,180,polycarboxylate based HRWRA,59,Standard Curing ,,,,ASTM C1856,,250,50 x 50 x 50,ASTM C109,,,121.7,,,136.9,,,,,ASTM C496,13.25,,,,,,,,,,,,,,,,,6.8,,,,,,,,,,,,,,,
CF (Fiber Reinforced),890.00,Type I/II ordinary portland cement,,169.00,0.00,,0.00,0.00,0.00,0.00,0.00,0.00,0.00,,0.00,0.00,0.00,0.00,0.00,,1016.00,Locally available sand,0.6,Straight Steel Fibers ,119,13,0.200,,,,,,,,,180,polycarboxylate based HRWRA,59,Moist Curing ,,100,,ASTM C1856,,250,50 x 50 x 50,ASTM C109,,,116.9,,,118.3,,,,,ASTM C496,13.55,,,,,,,,,,,,,,,,,4,,,,,,,,,,,,,,,
CF (Fiber Reinforced),890.00,Type I/II ordinary portland cement,,169.00,0.00,,0.00,0.00,0.00,0.00,0.00,0.00,0.00,,0.00,0.00,0.00,0.00,0.00,,1016.00,Locally available sand,0.6,Straight Steel Fibers ,119,13,0.200,,,,,,,,,180,polycarboxylate based HRWRA,59,Warm bath curing,90,,,ASTM C1856,,250,50 x 50 x 50,ASTM C109,,,137.7,,,138.1,,,,,ASTM C496,14.2,,,,,,,,,,,,,,,,,2.4,,,,,,,,,,,,,,,
CF (Fiber Reinforced),890.00,Type I/II ordinary portland cement,,169.00,0.00,,0.00,0.00,0.00,0.00,0.00,0.00,0.00,,0.00,0.00,0.00,0.00,0.00,,1016.00,Locally available sand,0.6,Straight Steel Fibers ,119,13,0.200,,,,,,,,,180,polycarboxylate based HRWRA,59,Heat curing,90,,,ASTM C1856,,250,50 x 50 x 50,ASTM C109,,,142.2,,,147.2,,,,,ASTM C496,14.6,,,,,,,,,,,,,,,,,1.7,,,,,,,,,,,,,,,
AP (Plain),890.00,Type I/II ordinary portland cement,,223.00,0.00,,0.00,0.00,0.00,0.00,0.00,0.00,0.00,,0.00,0.00,0.00,0.00,0.00,,592.00,Locally available sand,0.6,,,,,,,,,,,,,334,polycarboxylate based HRWRA,50,Warm bath curing,90,,,ASTM C1856,,250,100 x 100 x 100,ASTM C109,,,91.9,,,103.8,,,,,,,,,,,,,,,,,,,,,,,,,,,,,,,,,,,,,,
AP (Plain),890.00,Type I/II ordinary portland cement,,223.00,0.00,,0.00,0.00,0.00,0.00,0.00,0.00,0.00,,0.00,0.00,0.00,0.00,0.00,,592.00,Locally available sand,0.6,,,,,,,,,,,,,334,polycarboxylate based HRWRA,50,Heat curing,90,,,ASTM C1856,,250,100 x 100 x 100,ASTM C109,,,83.5,,,96.8,,,,,,,,,,,,,,,,,,,,,,,,,,,,,,,,,,,,,,
AF (Fiber Reinforced),890.00,Type I/II ordinary portland cement,,223.00,0.00,,0.00,0.00,0.00,0.00,0.00,0.00,0.00,,0.00,0.00,0.00,0.00,0.00,,549.00,Locally available sand,0.6,Straight Steel Fibers ,119,13,0.200,,,,,,,,,334,polycarboxylate based HRWRA,50,Standard Curing ,,,,ASTM C1856,,250,100 x 100 x 100,ASTM C109,,,50.9,,,83.4,,,,,,,,,,,,,,,,,,,,,,,,,,,,,,,,,,,,,,
AF (Fiber Reinforced),890.00,Type I/II ordinary portland cement,,223.00,0.00,,0.00,0.00,0.00,0.00,0.00,0.00,0.00,,0.00,0.00,0.00,0.00,0.00,,549.00,Locally available sand,0.6,Straight Steel Fibers ,119,13,0.200,,,,,,,,,334,polycarboxylate based HRWRA,50,Heat curing,90,,,ASTM C1856,,250,100 x 100 x 100,ASTM C109,,,82.8,,,88.1,,,,,,,,,,,,,,,,,,,,,,,,,,,,,,,,,,,,,,
BP (Plain),890.00,Type I/II ordinary portland cement,,178.00,0.00,,0.00,0.00,0.00,0.00,0.00,0.00,0.00,,0.00,0.00,0.00,0.00,0.00,,982.00,Locally available sand,0.6,,,,,,,,,,,,,214,polycarboxylate based HRWRA,50,Moist Curing ,,100,,ASTM C1856,,250,100 x 100 x 100,ASTM C109,,,49.2,,,90.8,,,,,,,,,,,,,,,,,,,,,,,,,,,,,,,,,,,,,,
BP (Plain),890.00,Type I/II ordinary portland cement,,178.00,0.00,,0.00,0.00,0.00,0.00,0.00,0.00,0.00,,0.00,0.00,0.00,0.00,0.00,,982.00,Locally available sand,0.6,,,,,,,,,,,,,214,polycarboxylate based HRWRA,50,Warm bath curing,90,,,ASTM C1856,,250,100 x 100 x 100,ASTM C109,,,122.1,,,129.4,,,,,,,,,,,,,,,,,,,,,,,,,,,,,,,,,,,,,,
BP (Plain),890.00,Type I/II ordinary portland cement,,178.00,0.00,,0.00,0.00,0.00,0.00,0.00,0.00,0.00,,0.00,0.00,0.00,0.00,0.00,,982.00,Locally available sand,0.6,,,,,,,,,,,,,214,polycarboxylate based HRWRA,50,Heat curing,90,,,ASTM C1856,,250,100 x 100 x 100,ASTM C109,,,89.5,,,103.8,,,,,,,,,,,,,,,,,,,,,,,,,,,,,,,,,,,,,,
BF (Fiber Reinforced),890.00,Type I/II ordinary portland cement,,178.00,0.00,,0.00,0.00,0.00,0.00,0.00,0.00,0.00,,0.00,0.00,0.00,0.00,0.00,,939.00,Locally available sand,0.6,Straight Steel Fibers ,119,13,0.200,,,,,,,,,214,polycarboxylate based HRWRA,50,Standard Curing ,,,,ASTM C1856,,250,100 x 100 x 100,ASTM C109,,,75.4,,,105.9,,,,,,,,,,,,,,,,,,,,,,,,,,,,,,,,,,,,,,
BF (Fiber Reinforced),890.00,Type I/II ordinary portland cement,,178.00,0.00,,0.00,0.00,0.00,0.00,0.00,0.00,0.00,,0.00,0.00,0.00,0.00,0.00,,939.00,Locally available sand,0.6,Straight Steel Fibers ,119,13,0.200,,,,,,,,,214,polycarboxylate based HRWRA,50,Moist Curing ,,100,,ASTM C1856,,250,100 x 100 x 100,ASTM C109,,,81.4,,,98.1,,,,,,,,,,,,,,,,,,,,,,,,,,,,,,,,,,,,,,
BF (Fiber Reinforced),890.00,Type I/II ordinary portland cement,,178.00,0.00,,0.00,0.00,0.00,0.00,0.00,0.00,0.00,,0.00,0.00,0.00,0.00,0.00,,939.00,Locally available sand,0.6,Straight Steel Fibers ,119,13,0.200,,,,,,,,,214,polycarboxylate based HRWRA,50,Warm bath curing,90,,,ASTM C1856,,250,100 x 100 x 100,ASTM C109,,,106.2,,,115.9,,,,,,,,,,,,,,,,,,,,,,,,,,,,,,,,,,,,,,
BF (Fiber Reinforced),890.00,Type I/II ordinary portland cement,,178.00,0.00,,0.00,0.00,0.00,0.00,0.00,0.00,0.00,,0.00,0.00,0.00,0.00,0.00,,939.00,Locally available sand,0.6,Straight Steel Fibers ,119,13,0.200,,,,,,,,,214,polycarboxylate based HRWRA,50,Heat curing,90,,,ASTM C1856,,250,100 x 100 x 100,ASTM C109,,,100.1,,,115.7,,,,,,,,,,,,,,,,,,,,,,,,,,,,,,,,,,,,,,
CP (Plain),890.00,Type I/II ordinary portland cement,,169.00,0.00,,0.00,0.00,0.00,0.00,0.00,0.00,0.00,,0.00,0.00,0.00,0.00,0.00,,1059.00,Locally available sand,0.6,,,,,,,,,,,,,180,polycarboxylate based HRWRA,59,Standard Curing ,,,,ASTM C1856,,250,100 x 100 x 100,ASTM C109,,,78.1,,,95,,,,,,,,,,,,,,,,,,,,,,,,,,,,,,,,,,,,,,
CP (Plain),890.00,Type I/II ordinary portland cement,,169.00,0.00,,0.00,0.00,0.00,0.00,0.00,0.00,0.00,,0.00,0.00,0.00,0.00,0.00,,1059.00,Locally available sand,0.6,,,,,,,,,,,,,180,polycarboxylate based HRWRA,59,Moist Curing ,,100,,ASTM C1856,,250,100 x 100 x 100,ASTM C109,,,79.8,,,89.5,,,,,,,,,,,,,,,,,,,,,,,,,,,,,,,,,,,,,,
CP (Plain),890.00,Type I/II ordinary portland cement,,169.00,0.00,,0.00,0.00,0.00,0.00,0.00,0.00,0.00,,0.00,0.00,0.00,0.00,0.00,,1059.00,Locally available sand,0.6,,,,,,,,,,,,,180,polycarboxylate based HRWRA,59,Warm bath curing,90,,,ASTM C1856,,250,100 x 100 x 100,ASTM C109,,,58,,,127.8,,,,,,,,,,,,,,,,,,,,,,,,,,,,,,,,,,,,,,
CP (Plain),890.00,Type I/II ordinary portland cement,,169.00,0.00,,0.00,0.00,0.00,0.00,0.00,0.00,0.00,,0.00,0.00,0.00,0.00,0.00,,1059.00,Locally available sand,0.6,,,,,,,,,,,,,180,polycarboxylate based HRWRA,59,Heat curing,90,,,ASTM C1856,,250,100 x 100 x 100,ASTM C109,,,87.3,,,100.5,,,,,,,,,,,,,,,,,,,,,,,,,,,,,,,,,,,,,,
CF (Fiber Reinforced),890.00,Type I/II ordinary portland cement,,169.00,0.00,,0.00,0.00,0.00,0.00,0.00,0.00,0.00,,0.00,0.00,0.00,0.00,0.00,,1016.00,Locally available sand,0.6,Straight Steel Fibers ,119,13,0.200,,,,,,,,,180,polycarboxylate based HRWRA,59,Standard Curing ,,,,ASTM C1856,,250,100 x 100 x 100,ASTM C109,,,81.7,,,103.2,,,,,,,,,,,,,,,,,,,,,,,,,,,,,,,,,,,,,,
CF (Fiber Reinforced),890.00,Type I/II ordinary portland cement,,169.00,0.00,,0.00,0.00,0.00,0.00,0.00,0.00,0.00,,0.00,0.00,0.00,0.00,0.00,,1016.00,Locally available sand,0.6,Straight Steel Fibers ,119,13,0.200,,,,,,,,,180,polycarboxylate based HRWRA,59,Moist Curing ,,100,,ASTM C1856,,250,100 x 100 x 100,ASTM C109,,,68.9,,,88.6,,,,,,,,,,,,,,,,,,,,,,,,,,,,,,,,,,,,,,
CF (Fiber Reinforced),890.00,Type I/II ordinary portland cement,,169.00,0.00,,0.00,0.00,0.00,0.00,0.00,0.00,0.00,,0.00,0.00,0.00,0.00,0.00,,1016.00,Locally available sand,0.6,Straight Steel Fibers ,119,13,0.200,,,,,,,,,180,polycarboxylate based HRWRA,59,Warm bath curing,90,,,ASTM C1856,,250,100 x 100 x 100,ASTM C109,,,125.2,,,131.9,,,,,,,,,,,,,,,,,,,,,,,,,,,,,,,,,,,,,,
CF (Fiber Reinforced),890.00,Type I/II ordinary portland cement,,169.00,0.00,,0.00,0.00,0.00,0.00,0.00,0.00,0.00,,0.00,0.00,0.00,0.00,0.00,,1016.00,Locally available sand,0.6,Straight Steel Fibers ,119,13,0.200,,,,,,,,,180,polycarboxylate based HRWRA,59,Heat curing,90,,,ASTM C1856,,250,100 x 100 x 100,ASTM C109,,,138,,,137.7,,,,,,,,,,,,,,,,,,,,,,,,,,,,,,,,,,,,,,
A,833.33,,,208.33,0.00,,0.00,0.00,208.33,0.00,0.00,0.00,0.00,,0.00,0.00,0.00,0.00,0.00,,1150.00,Locally available sand,0.80,,,,,,,,,,,,,183.333333333333,,4.5,Standard Curing ,20.00,,,,,270.00,50 x 50 x 50 ,,,,,,,194,,,,,,,,7.4,,,,,,,,,,,,,,,,,,,,,,,,,,,USA,"Ultra-high performance concrete and fiber reinforced
concrete: achieving strength and ductility without
heat curing

https://link.springer.com/article/10.1617/s11527-011-9767-0",2011,Ref-136-Research
B,956.18,,,239.04,0.00,,0.00,0.00,239.04,0.00,0.00,0.00,0.00,,0.00,0.00,0.00,0.00,0.00,,965.74,Locally available sand,0.80,,,,,,,,,,,,,186.454183266932,,10.3266932270916,Standard Curing ,20.00,,,,,270.00,50 x 50 x 50 ,,,,,,,207,,,,,,,,7.8,,,,,,,,,,,,,,,,,,,,,,,,,,,,,,
C,948.62,,,237.15,0.00,,0.00,0.00,237.15,0.00,0.00,0.00,0.00,,0.00,0.00,0.00,0.00,0.00,,977.08,Locally available sand,0.80,,,,,,,,,,,,,180.237154150198,,10.2450592885375,Standard Curing ,20.00,,,,,270.00,50 x 50 x 50 ,,,,,,,230,,,,,,,,8.5,,,,,,,,,,,,,,,,,,,,,,,,,,,,,,
D,941.18,,,235.29,0.00,,0.00,0.00,235.29,0.00,0.00,0.00,0.00,,0.00,0.00,0.00,0.00,0.00,,988.24,Locally available sand,0.80,,,,,,,,,,,,,169.411764705882,,10.7294117647059,Standard Curing ,20.00,,,,,270.00,50 x 50 x 50 ,,,,,,,232,,,,,,,,9,,,,,,,,,,,,,,,,,,,,,,,,,,,,,,
A,851.06,,,212.77,0.00,,0.00,0.00,212.77,0.00,0.00,0.00,0.00,,0.00,0.00,0.00,0.00,0.00,,1123.40,Locally available sand,0.80,Straight Steel Fibers ,195.00,13.00,0.200,,,,,,,,,180.425531914894,,4.59574468085106,Standard Curing ,20.00,,,,,270.00,50 x 50 x 50 ,,,,,,,213,,,,,,,,14.2,,,,,,,,,,,,,,,,,,,,,,,,,,,,,,
B,991.74,,,247.93,0.00,,0.00,0.00,247.93,0.00,0.00,0.00,0.00,,0.00,0.00,0.00,0.00,0.00,,912.40,Locally available sand,0.80,Straight Steel Fibers ,156.00,13.00,0.200,,,,,,,,,198.347107438017,,10.7107438016529,Standard Curing ,20.00,,,,,270.00,50 x 50 x 50 ,,,,,,,219,,,,,,,,15,,,,,,,,,,,,,,,,,,,,,,,,,,,,,,
C,975.61,,,243.90,0.00,,0.00,0.00,243.90,0.00,0.00,0.00,0.00,,0.00,0.00,0.00,0.00,0.00,,936.59,Locally available sand,0.80,Straight Steel Fibers ,234.00,13.00,0.200,,,,,,,,,190.243902439024,,10.5365853658537,Standard Curing ,20.00,,,,,270.00,50 x 50 x 50 ,,,,,,,261,,,,,,,,20,,,,,,,,,,,,,,,,,,,,,,,,,,,,,,
D,991.74,,,247.93,0.00,,0.00,0.00,247.93,0.00,0.00,0.00,0.00,,0.00,0.00,0.00,0.00,0.00,,912.40,Locally available sand,0.80,Straight Steel Fibers ,273.00,13.00,0.200,,,,,,,,,198.347107438017,,10.7107438016529,Standard Curing ,20.00,,,,,270.00,50 x 50 x 50 ,,,,,,,291,,,,,,,,30,,,,,,,,,,,,,,,,,,,,,,,,,,,,,,
SifCon,1061.95,,,265.49,0.00,,0.00,0.00,265.49,0.00,0.00,0.00,0.00,,0.00,0.00,0.00,0.00,0.00,,807.08,Locally available sand,0.80,Twisted fiber ,390.00,8.00,0.300,,,,,,,,,219.823008849558,,11.4690265486726,Standard Curing ,20.00,,,,,270.00,50 x 50 x 50 ,,,,,,,270,,,,,,,,37,,,,,,,,,,,,,,,,,,,,,,,,,,,,,,
FA??SF?-f?.?,1212.40,Type I ordinary Portland cement (OPC),,60.60,242.50,Class F,0.00,0.00,0.00,0.00,0.00,0.00,0.00,,0.00,0.00,0.00,0.00,0.00,,545.30,Natural River sand,0.15,PE,14.5,12.00,0.015,3900.000,145.00,,,,,,,257.5,"polycarboxylate-based
high-range water-reducer (HRWR)",22.73,Standard Curing ,,,, ASTM C1437,,165,50 x 50 x 50 ,ASTM C109 ,,,,,,118,,,,,JSCE for Direct Tensile Test ,,,7.80,2.80,,,75 x 75 x 300,ASTM C 1609,,,22.00,,,,,,,,,,,,,,,,,,,USA ,"Development of Practical and Cost-Effective Ultra-High-Performance
Engineered Cementitious Composites
Using Natural Sand and No Silica Fume

https://doi.org/10.1177/03611981221078287",2022,Ref-137-Research
FA??SF?-f?,1206.20,Type I ordinary Portland cement (OPC),,60.30,241.20,Class F,0.00,0.00,0.00,0.00,0.00,0.00,0.00,,0.00,0.00,0.00,0.00,0.00,,542.80,Natural River sand,0.15,PE,19.4,12.00,0.015,3900.000,145.00,,,,,,,256.3,"polycarboxylate-based
high-range water-reducer (HRWR)",22.62,Standard Curing ,,,, ASTM C1437,,155,50 x 50 x 50 ,ASTM C109 ,,,,,,128,,,,,JSCE for Direct Tensile Test ,,,7.75,2.10,,,75 x 75 x 300,ASTM C 1609,,,21.80,,,,,,,,,,,,,,,,,,,,,,
FA??-f?.?,1213.70,Type I ordinary Portland cement (OPC),,0.00,303.40,Class F,0.00,0.00,0.00,0.00,0.00,0.00,0.00,,0.00,0.00,0.00,0.00,0.00,,545.30,Natural River sand,0.15,PE,14.5,12.00,0.015,3900.000,145.00,,,,,,,257.5,"polycarboxylate-based
high-range water-reducer (HRWR)",22.76,Standard Curing ,,,, ASTM C1437,,178,50 x 50 x 50 ,ASTM C109,,,,,,135,,,,,JSCE for Direct Tensile Test ,,,10.60,4.20,,,75 x 75 x 300,ASTM C 1609,,,22.10,,,,,,,,,,,,,,,,,,,,,,
FA??-f?,1207.60,Type I ordinary Portland cement (OPC),,0.00,301.90,Class F,0.00,0.00,0.00,0.00,0.00,0.00,0.00,,0.00,0.00,0.00,0.00,0.00,,542.50,Natural River sand,0.15,PE,19.4,12.00,0.015,3900.000,145.00,,,,,,,256.2,"polycarboxylate-based
high-range water-reducer (HRWR)",22.64,Standard Curing ,,,, ASTM C1437,,168,50 x 50 x 50 ,ASTM C109,,,,,,130,,,,,JSCE for Direct Tensile Test ,,,8.90,2.50,,,75 x 75 x 300,ASTM C 1609,,,24.80,,,,,,,,,,,,,,,,,,,,,,
H-0.14,712.00,P.I 42.5 cement ,42.50,219.00,0.00,,0.00,0.00,0.00,0.00,0.00,164.00,0.00,,0.00,0.00,0.00,0.00,0.00,,1094.90,Natural River sand,2.36,Straight Steel Fibers ,78.5,13.00,0.200,,,Hooked end steel fiber ,78.5,26.00,0.30,,,153,polycarboxylate-based superplasticizer (SP) ,5.5,steam curing ,80.00,,,,,,100 x 100 x 100,GB/T 50081-2019,,,,,,157,,,Chinese National Standard GB/T 50081-2019,54.20,,,,,,,,,,,,,,,,,,,,,,,,,,,,,,,China,"Experimental investigation and prediction of elastic modulus of ultra-high performance concrete (UHPC) based on its composition 

https://doi.org/10.1016/j.cemconres.2020.106241",2020,Ref-138-Research
H-0.18,699.00,P.I 42.5 cement ,42.50,215.00,0.00,,0.00,0.00,0.00,0.00,0.00,161.00,0.00,,0.00,0.00,0.00,0.00,0.00,,1074.80,Natural River sand,2.36,Straight Steel Fibers ,78.5,13.00,0.200,,,Hooked end steel fiber ,78.5,26.00,0.30,,,193,polycarboxylate-based superplasticizer (SP) ,5.4,steam curing ,80.00,,,,,,100 x 100 x 100,GB/T 50081-2019,,,,,,145,,,Chinese National Standard GB/T 50081-2019,47.70,,,,,,,,,,,,,,,,,,,,,,,,,,,,,,,,,,
H-0.16,705.00,P.I 42.5 cement ,42.50,217.00,0.00,,0.00,0.00,0.00,0.00,0.00,163.00,0.00,,0.00,0.00,0.00,0.00,0.00,,1084.70,Natural River sand,2.36,Straight Steel Fibers ,78.5,13.00,0.200,,,Hooked end steel fiber ,78.5,26.00,0.30,,,174,polycarboxylate-based superplasticizer (SP) ,5.4,steam curing ,80.00,,,,,,100 x 100 x 100,GB/T 50081-2019,,,,,,170,,,Chinese National Standard GB/T 50081-2019,51.50,,,,,,,,,,,,,,,,,,,,,,,,,,,,,,,,,,
L-0.16,705.00,P.I 42.5 cement ,42.50,217.00,0.00,,0.00,0.00,0.00,0.00,0.00,163.00,0.00,,0.00,0.00,0.00,0.00,0.00,,1084.70,Natural River sand,2.36,Hooked End Steel Fiber ,157,26.00,0.300,,,,,,,,,174,polycarboxylate-based superplasticizer (SP) ,5.4,steam curing ,80.00,,,,,,100 x 100 x 100,GB/T 50081-2019,,,,,,172,,,Chinese National Standard GB/T 50081-2019,51.00,,,,,,,,,,,,,,,,,,,,,,,,,,,,,,,,,,
S-0.16,705.00,P.I 42.5 cement ,42.50,217.00,0.00,,0.00,0.00,0.00,0.00,0.00,163.00,0.00,,0.00,0.00,0.00,0.00,0.00,,1084.70,Natural River sand,2.36,Straight Steel Fibers ,157,13.00,0.200,,,,,,,,,174,polycarboxylate-based superplasticizer (SP) ,5.4,steam curing ,80.00,,,,,,100 x 100 x 100,GB/T 50081-2019,,,,,,163,,,Chinese National Standard GB/T 50081-2019,50.40,,,,,,,,,,,,,,,,,,,,,,,,,,,,,,,,,,
C0,865.00,P.I 42.5 cement ,42.50,266.00,0.00,,0.00,0.00,0.00,0.00,0.00,200.00,0.00,,0.00,0.00,0.00,0.00,0.00,,798.80,Natural River sand,2.36,Straight Steel Fibers ,157,13.00,0.200,,,,,,,,,213,polycarboxylate-based superplasticizer (SP) ,6.7,steam curing ,80.00,,,,,,100 x 100 x 100,GB/T 50081-2019,,,,,,160,,,Chinese National Standard GB/T 50081-2019,47.50,,,,,,,,,,,,,,,,,,,,,,,,,,,,,,,,,,
UHPC-1,1044.00,portland cement (TypeI),,261.00,0.00,,0.00,0.00,0.00,0.00,0.00,0.00,0.00,,0.00,0.00,0.00,0.00,0.00,,1212.00,Arkansas Quarry Sand ,2.36,,,,,,,,,,,,,261.00, HRWRA was carboxylate-based admixture,126.50,steam curing ,90.00,,,ASTM C1437,,197.50,cylindrical molds of 75  x 150 mm,ASTM C39/C3?M 2010,,,,,,81.20,,,,,,,,,,,,,,,,,,,,,,,,,,,,,,,,,,,USA,"Mixture-proportioning of economical UHPC mixtures

https://doi.org/10.1016/j.jobe.2019.100970",2019,Ref-139-Research
UHPC-2,1044.00,portland cement (TypeI),,261.00,0.00,,0.00,0.00,0.00,0.00,0.00,0.00,0.00,,0.00,0.00,0.00,0.00,0.00,,1212.00,Arkansas Quarry Sand ,2.36,,,,,,,,,,,,,261.00, HRWRA was carboxylate-based admixture,151.70,steam curing ,90.00,,,ASTM C1437,,207.50,cylindrical molds of 75  x 150 mm,ASTM C39/C3?M 2010,,,,,,80.00,,,,,,,,,,,,,,,,,,,,,,,,,,,,,,,,,,,,,,
UHPC-3,1044.00,portland cement (TypeI),,261.00,0.00,,0.00,0.00,0.00,0.00,0.00,0.00,0.00,,0.00,0.00,0.00,0.00,0.00,,1212.00,Natural River sand,2.36,,,,,,,,,,,,,261.00, HRWRA was carboxylate-based admixture,151.70,steam curing ,90.00,,,ASTM C1437,,210.00,cylindrical molds of 75  x 150 mm,ASTM C39/C3?M 2010,,,,,,130.80,,,,,,,,,,,,,,,,,,,,,,,,,,,,,,,,,,,,,,
UHPC-4,1044.00,portland cement (TypeI),,261.00,0.00,,0.00,0.00,0.00,0.00,0.00,0.00,0.00,,0.00,0.00,0.00,0.00,0.00,,1212.00,Natural River sand,2.36,,,,,,,,,,,,,261.00, HRWRA was carboxylate-based admixture,113.70,steam curing ,90.00,,,ASTM C1437,,185.00,cylindrical molds of 75  x 150 mm,ASTM C39/C3?M 2010,,,,,,158.00,,,,,,,,,,,,,,,,,,,,,,,,,,,,,,,,,,,,,,
UHPC-5,1044.00,portland cement (TypeI),,261.00,0.00,,0.00,0.00,0.00,0.00,0.00,0.00,0.00,,0.00,0.00,0.00,0.00,0.00,,1212.00, Arkansas River Sand,2.36,,,,,,,,,,,,,261.00, HRWRA was carboxylate-based admixture,113.70,steam curing ,90.00,,,ASTM C1437,,202.50,cylindrical molds of 75  x 150 mm,ASTM C39/C3?M 2010,,,,,,109.70,,,,,,,,,,,,,,,,,,,,,,,,,,,,,,,,,,,,,,
UHPC-6,1044.00,portland cement (TypeI),,261.00,0.00,,0.00,0.00,0.00,0.00,0.00,0.00,0.00,,0.00,0.00,0.00,0.00,0.00,,1212.00,Locally available sand,2.36,,,,,,,,,,,,,261.00, HRWRA was carboxylate-based admixture,113.70,steam curing ,90.00,,,ASTM C1437,,205.00,cylindrical molds of 75  x 150 mm,ASTM C39/C3?M 2010,,,,,,113.60,,,,,,,,,,,,,,,,,,,,,,,,,,,,,,,,,,,,,,
UHPC-7,1044.00,portland cement (TypeI),,261.00,0.00,,0.00,0.00,0.00,0.00,0.00,0.00,0.00,,0.00,0.00,0.00,0.00,0.00,,1212.00,Locally available sand,2.36,,,,,,,,,,,,,261.00, HRWRA was carboxylate-based admixture,126.40,steam curing ,90.00,,,ASTM C1437,,197.50,cylindrical molds of 75  x 150 mm,ASTM C39/C3?M 2010,,,,,,103.10,,,,,,,,,,,,,,,,,,,,,,,,,,,,,,,,,,,,,,
UHPC-8,1044.00,portland cement (TypeI),,261.00,0.00,,0.00,0.00,0.00,0.00,0.00,0.00,0.00,,0.00,0.00,0.00,0.00,0.00,,1212.00,Natural River Sand ,2.36,,,,,,,,,,,,,261.00, HRWRA was carboxylate-based admixture,76.00,steam curing ,90.00,,,ASTM C1437,,200.00,cylindrical molds of 75  x 150 mm,ASTM C39/C3?M 2010,,,,,,143.20,,,,,,,,,,,,,,,,,,,,,,,,,,,,,,,,,,,,,,
UHPC-9,1044.00,portland cement (TypeI),,261.00,0.00,,0.00,0.00,0.00,0.00,0.00,0.00,0.00,,0.00,0.00,0.00,0.00,0.00,,1212.00,Natural River Sand ,2.36,,,,,,,,,,,,,261.00, HRWRA was carboxylate-based admixture,50.40,steam curing ,90.00,,,ASTM C1437,,185.00,cylindrical molds of 75  x 150 mm,ASTM C39/C3?M 2010,,,,,,138.20,,,,,,,,,,,,,,,,,,,,,,,,,,,,,,,,,,,,,,
UHPC-10,1044.00,portland cement (TypeI),,261.00,0.00,,0.00,0.00,0.00,0.00,0.00,0.00,0.00,,0.00,0.00,0.00,0.00,0.00,,1212.00,Natural River Sand ,2.36,,,,,,,,,,,,,261.00, HRWRA was carboxylate-based admixture,44.20,steam curing ,90.00,,,ASTM C1437,,180.00,cylindrical molds of 75  x 150 mm,ASTM C39/C3?M 2010,,,,,,143.30,,,,,,,,,,,,,,,,,,,,,,,,,,,,,,,,,,,,,,
UHPC-11,1044.00,portland cement (TypeI),,261.00,0.00,,0.00,0.00,0.00,0.00,0.00,0.00,0.00,,0.00,0.00,0.00,0.00,0.00,,1212.00,Natural River Sand ,2.36,,,,,,,,,,,,,261.00, HRWRA was carboxylate-based admixture,34.10,steam curing ,90.00,,,ASTM C1437,,182.50,cylindrical molds of 75  x 150 mm,ASTM C39/C3?M 2010,,,,,,141.40,,,,,,,,,,,,,,,,,,,,,,,,,,,,,,,,,,,,,,
UHPC-12,1044.00,portland cement (TypeI),,261.00,0.00,,0.00,0.00,0.00,0.00,0.00,0.00,0.00,,0.00,0.00,0.00,0.00,0.00,,1212.00,Natural River Sand ,2.36,Straight Steel Fibers ,156.00,12.70,0.200,,,,,,,,,261.00, HRWRA was carboxylate-based admixture,44.20,steam curing ,90.00,,,ASTM C1437,,172.50,cylindrical molds of 75  x 150 mm,ASTM C39/C3?M 2010,,,,,,144.80,,,,,,,,,,,,,,,,,,,,,,,,,,,,,,,,,,,,,,
UHPC-13,1044.00,portland cement (TypeI),,261.00,0.00,,0.00,0.00,0.00,0.00,0.00,0.00,0.00,,0.00,0.00,0.00,0.00,0.00,,1212.00,Natural River Sand ,2.36,Straight Steel Fibers ,312.00,12.70,0.200,,,,,,,,,261.00, HRWRA was carboxylate-based admixture,44.20,steam curing ,90.00,,,ASTM C1437,,165.00,cylindrical molds of 75  x 150 mm,ASTM C39/C3?M 2010,,,,,,147.70,,,,,,,,,,,,,,,,,,,,,,,,,,,,,,,,,,,,,,
UHPC-14,1044.00,portland cement (TypeI),,261.00,0.00,,0.00,0.00,0.00,0.00,0.00,0.00,0.00,,0.00,0.00,0.00,0.00,0.00,,1212.00,Natural River Sand ,2.36,Straight Steel Fibers ,468.00,12.70,0.200,,,,,,,,,261.00, HRWRA was carboxylate-based admixture,44.20,steam curing ,90.00,,,ASTM C1437,,162.50,cylindrical molds of 75  x 150 mm,ASTM C39/C3?M 2010,,,,,,162.20,,,,,,,,,,,,,,,,,,,,,,,,,,,,,,,,,,,,,,
UHPC-15,1044.00,portland cement (TypeI),,261.00,0.00,,0.00,0.00,0.00,0.00,0.00,0.00,0.00,,0.00,0.00,0.00,0.00,0.00,,1212.00,Natural River Sand ,2.36,,,,,,,,,,,,,234.90, HRWRA was carboxylate-based admixture,76.00,steam curing ,90.00,,,ASTM C1437,,180.00,cylindrical molds of 75  x 150 mm,ASTM C39/C3?M 2010,,,,,,128.80,,,,,,,,,,,,,,,,,,,,,,,,,,,,,,,,,,,,,,
