Repository: Jocund96/Data-to-Design-ML

# Section 4: Boosting Models

Experiments on gradient boosting algorithms (XGBoost, HistGradientBoosting, AdaBoost) for concrete strength prediction on UCI and UHPC datasets.

- **Week 1–4**: UCI dataset baselines, data cleaning, monotonic physical constraints, and sample weighting.
- **Week 5–7**: UHPC dataset preprocessing, feature missingness policies, scikit-learn pipelines, and hyperparameter tuning.
- **Week 8–10**: Group-aware validation (LOPO), quantile regression uncertainty intervals, and SHAP interpretability.

File: S4_Boosting/Week-8-9-10/initial_data_preparation/UHPC_dataset.csv (part 19 of 23)
Mix-ID,Mix Constitutents ,,,,,,,,,,,,,,,,,,,,,,,,,,,,,,,,,,,,,,Curing Regime ,,,,Workability ,,,Mechanical Properties ,,,,,,,,,,,,,,,,,,,,,,,,,,,Durability Properities ,,,,,,,,,,,,,,,Research Paper Details,,,
UHPC-16,1044.00,portland cement (TypeI),,261.00,0.00,,0.00,0.00,0.00,0.00,0.00,0.00,0.00,,0.00,0.00,0.00,0.00,0.00,,1212.00,Natural River Sand ,2.36,,,,,,,,,,,,,208.80, HRWRA was carboxylate-based admixture,88.50,steam curing ,90.00,,,ASTM C1437,,177.50,cylindrical molds of 75  x 150 mm,ASTM C39/C3?M 2010,,,,,,141.80,,,,,,,,,,,,,,,,,,,,,,,,,,,,,,,,,,,,,,
UHPC-17,1139.20,portland cement (TypeI),,284.80,0.00,,0.00,0.00,0.00,0.00,0.00,0.00,0.00,,0.00,0.00,0.00,0.00,0.00,,925.00,Natural River Sand ,2.36,,,,,,,,,,,,,227.84, HRWRA was carboxylate-based admixture,124.00,steam curing ,90.00,,,ASTM C1437,,190.00,cylindrical molds of 75  x 150 mm,ASTM C39/C3?M 2010,,,,,,128.60,,,,,,,,,,,,,,,,,,,,,,,,,,,,,,,,,,,,,,
UHPC-18,1139.20,portland cement (TypeI),,284.80,0.00,,0.00,0.00,0.00,0.00,0.00,0.00,0.00,,0.00,0.00,0.00,0.00,0.00,,925.00,Natural River Sand ,2.36,,,,,,,,,,,,,284.80, HRWRA was carboxylate-based admixture,48.20,steam curing ,90.00,,,ASTM C1437,,197.50,cylindrical molds of 75  x 150 mm,ASTM C39/C3?M 2010,,,,,,141.40,,,,,,,,,,,,,,,,,,,,,,,,,,,,,,,,,,,,,,
UHPC-19,1234.40,portland cement (TypeI),,308.60,0.00,,0.00,0.00,0.00,0.00,0.00,0.00,0.00,,0.00,0.00,0.00,0.00,0.00,,639.00,Natural River Sand ,2.36,,,,,,,,,,,,,246.88, HRWRA was carboxylate-based admixture,134.10,steam curing ,90.00,,,ASTM C1437,,197.50,cylindrical molds of 75  x 150 mm,ASTM C39/C3?M 2010,,,,,,132.20,,,,,,,,,,,,,,,,,,,,,,,,,,,,,,,,,,,,,,
UHPC-20,1234.40,portland cement (TypeI),,308.60,0.00,,0.00,0.00,0.00,0.00,0.00,0.00,0.00,,0.00,0.00,0.00,0.00,0.00,,639.00,Natural River Sand ,2.36,,,,,,,,,,,,,308.60, HRWRA was carboxylate-based admixture,52.20,steam curing ,90.00,,,ASTM C1437,,192.50,cylindrical molds of 75  x 150 mm,ASTM C39/C3?M 2010,,,,,,141.80,,,,,,,,,,,,,,,,,,,,,,,,,,,,,,,,,,,,,,
UHPC-21,1234.40,portland cement (TypeI),,308.60,0.00,,0.00,0.00,0.00,0.00,0.00,0.00,0.00,,0.00,0.00,0.00,0.00,0.00,,639.00,Natural River Sand ,2.36,Straight Steel Fibers ,156.00,12.70,0.200,,,,,,,,,308.60, HRWRA was carboxylate-based admixture,52.20,steam curing ,90.00,,,ASTM C1437,,185.00,cylindrical molds of 75  x 150 mm,ASTM C39/C3?M 2010,,,,,,142.70,,,,,,,,,,,,,,,,,,,,,,,,,,,,,,,,,,,,,,
UHPC-22,1234.40,portland cement (TypeI),,308.60,0.00,,0.00,0.00,0.00,0.00,0.00,0.00,0.00,,0.00,0.00,0.00,0.00,0.00,,639.00,Natural River Sand ,2.36,Straight Steel Fibers ,312.00,12.70,0.200,,,,,,,,,308.60, HRWRA was carboxylate-based admixture,52.20,steam curing ,90.00,,,ASTM C1437,,182.50,cylindrical molds of 75  x 150 mm,ASTM C39/C3?M 2010,,,,,,150.10,,,,,,,,,,,,,,,,,,,,,,,,,,,,,,,,,,,,,,
UHPC-23,1234.40,portland cement (TypeI),,308.60,0.00,,0.00,0.00,0.00,0.00,0.00,0.00,0.00,,0.00,0.00,0.00,0.00,0.00,,639.00,Natural River Sand ,2.36,Straight Steel Fibers ,468.00,12.70,0.200,,,,,,,,,308.60, HRWRA was carboxylate-based admixture,52.20,steam curing ,90.00,,,ASTM C1437,,175.00,cylindrical molds of 75  x 150 mm,ASTM C39/C3?M 2010,,,,,,152.60,,,,,,,,,,,,,,,,,,,,,,,,,,,,,,,,,,,,,,
UHPC-24,1234.40,portland cement (TypeI),,308.60,0.00,,0.00,0.00,0.00,0.00,0.00,0.00,0.00,,0.00,0.00,0.00,0.00,0.00,,639.00,Natural River Sand ,2.36,,,,,,,,,,,,,308.60, HRWRA was carboxylate-based admixture,89.70,steam curing ,90.00,,,ASTM C1437,,210.00,cylindrical molds of 75  x 150 mm,ASTM C39/C3?M 2010,,,,,,131.00,,,,,,,,,,,,,,,,,,,,,,,,,,,,,,,,,,,,,,
UHPC-25,1234.40,portland cement (TypeI),,308.60,0.00,,0.00,0.00,0.00,0.00,0.00,0.00,0.00,,0.00,0.00,0.00,0.00,0.00,,639.00,Natural River Sand ,2.36,Straight Steel Fibers ,156.00,12.70,0.200,,,,,,,,,308.60, HRWRA was carboxylate-based admixture,89.70,steam curing ,90.00,,,ASTM C1437,,202.50,cylindrical molds of 75  x 150 mm,ASTM C39/C3?M 2010,,,,,,135.20,,,,,,,,,,,,,,,,,,,,,,,,,,,,,,,,,,,,,,
UHPC-26,1234.40,portland cement (TypeI),,308.60,0.00,,0.00,0.00,0.00,0.00,0.00,0.00,0.00,,0.00,0.00,0.00,0.00,0.00,,639.00,Natural River Sand ,2.36,Straight Steel Fibers ,312.00,12.70,0.200,,,,,,,,,308.60, HRWRA was carboxylate-based admixture,89.70,steam curing ,90.00,,,ASTM C1437,,195.00,cylindrical molds of 75  x 150 mm,ASTM C39/C3?M 2010,,,,,,134.50,,,,,,,,,,,,,,,,,,,,,,,,,,,,,,,,,,,,,,
UHPC-27,1234.40,portland cement (TypeI),,308.60,0.00,,0.00,0.00,0.00,0.00,0.00,0.00,0.00,,0.00,0.00,0.00,0.00,0.00,,639.00,Natural River Sand ,2.36,Straight Steel Fibers ,468.00,12.70,0.200,,,,,,,,,308.60, HRWRA was carboxylate-based admixture,89.70,steam curing ,90.00,,,ASTM C1437,,182.50,cylindrical molds of 75  x 150 mm,ASTM C39/C3?M 2010,,,,,,151.00,,,,,,,,,,,,,,,,,,,,,,,,,,,,,,,,,,,,,,
UHPC-28,1044.00,portland cement (TypeI),,261.00,1152.00,Class C,0.00,0.00,0.00,0.00,0.00,0.00,0.00,,0.00,0.00,0.00,0.00,0.00,,0.00,,2.36,,,,,,,,,,,,,261.00, HRWRA was carboxylate-based admixture,48.10,steam curing ,90.00,,,ASTM C1437,,177.50,cylindrical molds of 75  x 150 mm,ASTM C39/C3?M 2010,,,,,,132.00,,,,,,,,,,,,,,,,,,,,,,,,,,,,,,,,,,,,,,
UHPC-29,1139.20,portland cement (TypeI),,284.80,880.00,Class C,0.00,0.00,0.00,0.00,0.00,0.00,0.00,,0.00,0.00,0.00,0.00,0.00,,0.00,,2.36,,,,,,,,,,,,,284.80, HRWRA was carboxylate-based admixture,51.20,steam curing ,90.00,,,ASTM C1437,,190.00,cylindrical molds of 75  x 150 mm,ASTM C39/C3?M 2010,,,,,,139.60,,,,,,,,,,,,,,,,,,,,,,,,,,,,,,,,,,,,,,
UHPC-30,1234.40,portland cement (TypeI),,308.60,607.00,Class C,0.00,0.00,0.00,0.00,0.00,0.00,0.00,,0.00,0.00,0.00,0.00,0.00,,0.00,,2.36,,,,,,,,,,,,,308.60, HRWRA was carboxylate-based admixture,49.40,steam curing ,90.00,,,ASTM C1437,,190.00,cylindrical molds of 75  x 150 mm,ASTM C39/C3?M 2010,,,,,,142.30,,,,,,,,,,,,,,,,,,,,,,,,,,,,,,,,,,,,,,
UHPC-31,1234.40,portland cement (TypeI),,308.60,607.00,Class C,0.00,0.00,0.00,0.00,0.00,0.00,0.00,,0.00,0.00,0.00,0.00,0.00,,0.00,,2.36,Straight Steel Fibers ,156.00,12.70,0.200,,,,,,,,,308.60, HRWRA was carboxylate-based admixture,49.40,steam curing ,90.00,,,ASTM C1437,,190.00,cylindrical molds of 75  x 150 mm,ASTM C39/C3?M 2010,,,,,,153.60,,,,,,,,,,,,,,,,,,,,,,,,,,,,,,,,,,,,,,
UHPC-32,1234.40,portland cement (TypeI),,308.60,607.00,Class C,0.00,0.00,0.00,0.00,0.00,0.00,0.00,,0.00,0.00,0.00,0.00,0.00,,0.00,,2.36,Straight Steel Fibers ,312.00,12.70,0.200,,,,,,,,,308.60, HRWRA was carboxylate-based admixture,49.40,steam curing ,90.00,,,ASTM C1437,,187.50,cylindrical molds of 75  x 150 mm,ASTM C39/C3?M 2010,,,,,,151.50,,,,,,,,,,,,,,,,,,,,,,,,,,,,,,,,,,,,,,
UHPC-33,1234.40,portland cement (TypeI),,308.60,607.00,Class C,0.00,0.00,0.00,0.00,0.00,0.00,0.00,,0.00,0.00,0.00,0.00,0.00,,0.00,,2.36,Straight Steel Fibers ,468.00,12.70,0.200,,,,,,,,,308.60, HRWRA was carboxylate-based admixture,49.40,steam curing ,90.00,,,ASTM C1437,,185.00,cylindrical molds of 75  x 150 mm,ASTM C39/C3?M 2010,,,,,,169.30,,,,,,,,,,,,,,,,,,,,,,,,,,,,,,,,,,,,,,
UHPC-34,1044.00,portland cement (TypeI),,261.00,0.00,,0.00,0.00,0.00,0.00,0.00,0.00,0.00,,0.00,0.00,0.00,0.00,0.00,,1212.00,Natural River Sand ,2.36,,,,,,,,,,,,,261.00, HRWRA was carboxylate-based admixture,44.20,steam curing ,90.00,,,ASTM C1437,,175.00,cylindrical molds of 75  x 150 mm,ASTM C39/C3?M 2010,,,,,,136.10,,,,,,,,,,,,,,,,,,,,,,,,,,,,,,,,,,,,,,
UHPC-35,1044.00,portland cement (TypeI),,261.00,0.00,,0.00,0.00,0.00,0.00,0.00,0.00,0.00,,0.00,0.00,0.00,0.00,0.00,,1212.00,Natural River Sand ,2.36,,,,,,,,,,,,,261.00, HRWRA was carboxylate-based admixture,50.40,steam curing ,90.00,,,ASTM C1437,,177.50,cylindrical molds of 75  x 150 mm,ASTM C39/C3?M 2010,,,,,,131.40,,,,,,,,,,,,,,,,,,,,,,,,,,,,,,,,,,,,,,
UHPC-36,783.00,portland cement (TypeI),,261.00,261.00,Type C,0.00,0.00,0.00,0.00,0.00,0.00,0.00,,0.00,0.00,0.00,0.00,0.00,,1212.00,Natural River Sand ,2.36,,,,,,,,,,,,,261.00, HRWRA was carboxylate-based admixture,50.40,steam curing ,90.00,,,ASTM C1437,,190.00,cylindrical molds of 75  x 150 mm,ASTM C39/C3?M 2010,,,,,,107.00,,,,,,,,,,,,,,,,,,,,,,,,,,,,,,,,,,,,,,
UHPC-37,1044.00,portland cement (TypeI),,261.00,0.00,,0.00,0.00,0.00,0.00,0.00,0.00,0.00,,0.00,0.00,0.00,0.00,0.00,,1212.00,Natural River Sand ,2.36,Straight Steel Fibers ,156.00,12.70,0.200,,,,,,,,,261.00, HRWRA was carboxylate-based admixture,50.40,steam curing ,90.00,,,ASTM C1437,,170.00,cylindrical molds of 75  x 150 mm,ASTM C39/C3?M 2010,,,,,,132.00,,,,,,,,,,,,,,,,,,,,,,,,,,,,,,,,,,,,,,
UHPC-38,1044.00,portland cement (TypeI),,261.00,0.00,,0.00,0.00,0.00,0.00,0.00,0.00,0.00,,0.00,0.00,0.00,0.00,0.00,,1212.00,Natural River Sand ,2.36,Straight Steel Fibers ,312.00,12.70,0.200,,,,,,,,,261.00, HRWRA was carboxylate-based admixture,63.20,steam curing ,90.00,,,ASTM C1437,,172.50,cylindrical molds of 75  x 150 mm,ASTM C39/C3?M 2010,,,,,,126.90,,,,,,,,,,,,,,,,,,,,,,,,,,,,,,,,,,,,,,
UHPC-39,1044.00,portland cement (TypeI),,261.00,0.00,,0.00,0.00,0.00,0.00,0.00,0.00,0.00,,0.00,0.00,0.00,0.00,0.00,,1212.00,Natural River Sand ,2.36,Straight Steel Fibers ,468.00,12.70,0.200,,,,,,,,,261.00, HRWRA was carboxylate-based admixture,69.50,steam curing ,90.00,,,ASTM C1437,,177.50,cylindrical molds of 75  x 150 mm,ASTM C39/C3?M 2010,,,,,,128.90,,,,,,,,,,,,,,,,,,,,,,,,,,,,,,,,,,,,,,
UHPC-40,1234.40,portland cement (TypeI),,308.60,607.00,Class C,0.00,0.00,0.00,0.00,0.00,0.00,0.00,,0.00,0.00,0.00,0.00,0.00,,0.00,,2.36,,,,,,,,,,,,,308.60, HRWRA was carboxylate-based admixture,59.50,steam curing ,90.00,,,ASTM C1437,,192.50,cylindrical molds of 75  x 150 mm,ASTM C39/C3?M 2010,,,,,,145.10,,,,,,,,,,,,,,,,,,,,,,,,,,,,,,,,,,,,,,
UHPC-41,1234.40,portland cement (TypeI),,308.60,607.00,Class C,0.00,0.00,0.00,0.00,0.00,0.00,0.00,,0.00,0.00,0.00,0.00,0.00,,0.00,,2.36,Straight Steel Fibers ,156.00,12.70,0.200,,,,,,,,,308.60, HRWRA was carboxylate-based admixture,59.50,steam curing ,90.00,,,ASTM C1437,,185.00,cylindrical molds of 75  x 150 mm,ASTM C39/C3?M 2010,,,,,,146.90,,,,,,,,,,,,,,,,,,,,,,,,,,,,,,,,,,,,,,
UHPC-42,1234.40,portland cement (TypeI),,308.60,607.00,Class C,0.00,0.00,0.00,0.00,0.00,0.00,0.00,,0.00,0.00,0.00,0.00,0.00,,0.00,,2.36,Straight Steel Fibers ,312.00,12.70,0.200,,,,,,,,,308.60, HRWRA was carboxylate-based admixture,59.50,steam curing ,90.00,,,ASTM C1437,,180.00,cylindrical molds of 75  x 150 mm,ASTM C39/C3?M 2010,,,,,,151.00,,,,,,,,,,,,,,,,,,,,,,,,,,,,,,,,,,,,,,
UHPC-43,1234.40,portland cement (TypeI),,308.60,607.00,Class C,0.00,0.00,0.00,0.00,0.00,0.00,0.00,,0.00,0.00,0.00,0.00,0.00,,0.00,,2.36,Straight Steel Fibers ,468.00,12.70,0.200,,,,,,,,,308.60, HRWRA was carboxylate-based admixture,59.50,steam curing ,90.00,,,ASTM C1437,,172.50,cylindrical molds of 75  x 150 mm,ASTM C39/C3?M 2010,,,,,,155.10,,,,,,,,,,,,,,,,,,,,,,,,,,,,,,,,,,,,,,
UHPC-44,1099.04,portland cement (TypeI),,63.97,0.00,,0.00,0.00,0.00,0.00,0.00,0.00,0.00,,0.00,0.00,0.00,0.00,0.00,,1640.00,Natural River Sand ,2.36,,,,,,,,,,,,,232.60, HRWRA was carboxylate-based admixture,39.41,steam curing ,90.00,,,ASTM C1437,,180.00,cylindrical molds of 75  x 150 mm,ASTM C39/C3?M 2010,,,,,,143.00,,,,,,,,,,,,,,,,,,,,,,,,,,,,,,,,,,,,,,
UHPC-45,1099.04,portland cement (TypeI),,63.97,0.00,,0.00,0.00,0.00,0.00,0.00,0.00,0.00,,0.00,0.00,0.00,0.00,0.00,,1640.00,Natural River Sand ,2.36,Straight Steel Fibers ,156.00,12.70,0.200,,,,,,,,,232.60, HRWRA was carboxylate-based admixture,39.41,steam curing ,90.00,,,ASTM C1437,,172.50,cylindrical molds of 75  x 150 mm,ASTM C39/C3?M 2010,,,,,,144.30,,,,,,,,,,,,,,,,,,,,,,,,,,,,,,,,,,,,,,
UHPC-46,750.14,portland cement (TypeI),,63.97,348.90,Type C,0.00,0.00,0.00,0.00,0.00,0.00,0.00,,0.00,0.00,0.00,0.00,0.00,,1852.00,Natural River Sand ,2.36,,,,,,,,,,,,,232.60, HRWRA was carboxylate-based admixture,39.41,steam curing ,90.00,,,ASTM C1437,,185.00,cylindrical molds of 75  x 150 mm,ASTM C39/C3?M 2010,,,,,,129.70,,,,,,,,,,,,,,,,,,,,,,,,,,,,,,,,,,,,,,
UHPC-47,633.84,portland cement (TypeI),,63.97,465.20,Type C,0.00,0.00,0.00,0.00,0.00,0.00,0.00,,0.00,0.00,0.00,0.00,0.00,,1923.00,Natural River Sand ,2.36,,,,,,,,,,,,,232.60, HRWRA was carboxylate-based admixture,39.41,steam curing ,90.00,,,ASTM C1437,,192.50,cylindrical molds of 75  x 150 mm,ASTM C39/C3?M 2010,,,,,,130.20,,,,,,,,,,,,,,,,,,,,,,,,,,,,,,,,,,,,,,
UHPC-48,517.54,portland cement (TypeI),,63.97,581.50,Type C,0.00,0.00,0.00,0.00,0.00,0.00,0.00,,0.00,0.00,0.00,0.00,0.00,,1994.00,Natural River Sand ,2.36,,,,,,,,,,,,,232.60, HRWRA was carboxylate-based admixture,39.41,steam curing ,90.00,,,ASTM C1437,,210.00,cylindrical molds of 75  x 150 mm,ASTM C39/C3?M 2010,,,,,,82.00,,,,,,,,,,,,,,,,,,,,,,,,,,,,,,,,,,,,,,
UHPC-49,750.14,portland cement (TypeI),,63.97,348.90,Type C,0.00,0.00,0.00,0.00,0.00,0.00,0.00,,0.00,0.00,0.00,0.00,0.00,,1852.00,Natural River Sand ,2.36,Straight Steel Fibers ,156.00,12.70,0.200,,,,,,,,,232.60, HRWRA was carboxylate-based admixture,39.41,steam curing ,90.00,,,ASTM C1437,,185.00,cylindrical molds of 75  x 150 mm,ASTM C39/C3?M 2010,,,,,,132.70,,,,,,,,,,,,,,,,,,,,,,,,,,,,,,,,,,,,,,
UHPC-50,633.84,portland cement (TypeI),,63.97,465.20,Type C,0.00,0.00,0.00,0.00,0.00,0.00,0.00,,0.00,0.00,0.00,0.00,0.00,,1923.00,Natural River Sand ,2.36,Straight Steel Fibers ,156.00,12.70,0.200,,,,,,,,,232.60, HRWRA was carboxylate-based admixture,39.41,steam curing ,90.00,,,ASTM C1437,,185.00,cylindrical molds of 75  x 150 mm,ASTM C39/C3?M 2010,,,,,,133.40,,,,,,,,,,,,,,,,,,,,,,,,,,,,,,,,,,,,,,
UHPC-51,517.54,portland cement (TypeI),,63.97,581.50,Type C,0.00,0.00,0.00,0.00,0.00,0.00,0.00,,0.00,0.00,0.00,0.00,0.00,,1994.00,Natural River Sand ,2.36,Straight Steel Fibers ,156.00,12.70,0.200,,,,,,,,,232.60, HRWRA was carboxylate-based admixture,39.41,steam curing ,90.00,,,ASTM C1437,,202.50,cylindrical molds of 75  x 150 mm,ASTM C39/C3?M 2010,,,,,,86.30,,,,,,,,,,,,,,,,,,,,,,,,,,,,,,,,,,,,,,
LP500,300.00,PII 52.5 Portland cement,52.50,100.00,0.00,,500.00,0.00,0.00,0.00,0.00,0.00,0.00,,0.00,0.00,0.00,0.00,0.00,,1060.00,Natural River sand,1.25,,,,,,,,,,,,,165,Polycarboxylic ether based SP ,38,Standard Curing ,20.00,,,EN 1015-3 ,,135,40 x 40 x 160,EN-196-1,,,54.2,,,89.4,,,,,,,,,,,,,,,,,,,,,,,,,,,,,,,,,,,China,"Optimized design of ultra-high performance concrete (UHPC) with a high
wet packing density

https://doi.org/10.1016/j.cemconres.2019.105921",2019,Ref-140-Research
LP400,400.00,PII 52.5 Portland cement,52.50,100.00,0.00,,400.00,0.00,0.00,0.00,0.00,0.00,0.00,,0.00,0.00,0.00,0.00,0.00,,1060.00,Natural River sand,1.25,,,,,,,,,,,,,141,Polycarboxylic ether based SP ,38,Standard Curing ,20.00,,,EN 1015-3 ,,135,40 x 40 x 160,EN-196-1,,,86.6,,,127.45,,,,,,,,,,,,,,,,,,,,,,,,,,,,,,,,,,,,,,
LP300,500.00,PII 52.5 Portland cement,52.50,100.00,0.00,,300.00,0.00,0.00,0.00,0.00,0.00,0.00,,0.00,0.00,0.00,0.00,0.00,,1060.00,Natural River sand,1.25,,,,,,,,,,,,,140,Polycarboxylic ether based SP ,38,Standard Curing ,20.00,,,EN 1015-3,,140,40 x 40 x 160,EN-196-1,,,84.9,,,124.85,,,,,,,,,,,,,,,,,,,,,,,,,,,,,,,,,,,,,,
LP200,600.00,PII 52.5 Portland cement,52.50,100.00,0.00,,200.00,0.00,0.00,0.00,0.00,0.00,0.00,,0.00,0.00,0.00,0.00,0.00,,1060.00,Natural River sand,1.25,,,,,,,,,,,,,140,Polycarboxylic ether based SP ,38,Standard Curing ,20.00,,,EN 1015-3,,135,40 x 40 x 160,EN-196-1,,,72.65,,,114.55,,,,,,,,,,,,,,,,,,,,,,,,,,,,,,,,,,,,,,
LP100,700.00,PII 52.5 Portland cement,52.50,100.00,0.00,,100.00,0.00,0.00,0.00,0.00,0.00,0.00,,0.00,0.00,0.00,0.00,0.00,,1060.00,Natural River sand,1.25,,,,,,,,,,,,,135,Polycarboxylic ether based SP ,38,Standard Curing ,20.00,,,EN 1015-3,,132,40 x 40 x 160,EN-196-1,,,92.6,,,120.2,,,,,,,,,,,,,,,,,,,,,,,,,,,,,,,,,,,,,,
LP0,800.00,PII 52.5 Portland cement,52.50,100.00,0.00,,0.00,0.00,0.00,0.00,0.00,0.00,0.00,,0.00,0.00,0.00,0.00,0.00,,1060.00,Natural River sand,1.25,,,,,,,,,,,,,140,Polycarboxylic ether based SP ,38,Standard Curing ,20.00,,,EN 1015-3,,135,40 x 40 x 160,EN-196-1,,,87.05,,,115.45,,,,,,,,,,,,,,,,,,,,,,,,,,,,,,,,,,,,,,
0,923.08,"ordinary type I Portland cement (OPC, P.O 52.5)",52.50,184.62,92.31,F,0.00,0.00,0.00,0.00,0.00,0.00,0.00,,0.00,0.00,0.00,0.00,184.62,Silica Flour ,1015.38,Silica sand,2.00,,,,,,,,,,,,,177.23,"polycarboxylate-based
high-range water-reducing admixture (HRWRA)",16.62,Standard Curing ,20.00,95.00,, ASTM C 1437,,224,50 X 50 X 50 ,ASTM C109/C109M-02,,,108.2,,,125.6,,,,,,,,,,,,40 X 40 X 160 ,ASTM C78/C78M-10,,,22.2,,,,,,,,,,,,,,,,,,,China,"Effects of nano-silica and nano-limestone on flowability and mechanical
properties of ultra-high-performance concrete matrix

https://doi.org/10.1016/j.conbuildmat.2015.05.137",2015,Ref-141-Research
0.5,923.08,"ordinary type I Portland cement (OPC, P.O 52.5)",52.50,184.62,92.31,F,0.00,0.00,0.00,0.00,0.00,0.00,0.00,,0.00,0.00,0.00,4.62,184.62,Silica Flour ,1015.38,Silica sand,2.00,,,,,,,,,,,,,177.23,"polycarboxylate-based
high-range water-reducing admixture (HRWRA)",16.62,Standard Curing ,20.00,95.00,, ASTM C 1437,,212,50 X 50 X 50 ,ASTM C109/C109M-02,,,112.8,,,128.7,,,,,,,,,,,,40 X 40 X 160 ,ASTM C78/C78M-10,,,25.6,,,,,,,,,,,,,,,,,,,,,,
1,923.08,"ordinary type I Portland cement (OPC, P.O 52.5)",52.50,184.62,92.31,F,0.00,0.00,0.00,0.00,0.00,0.00,0.00,,0.00,0.00,0.00,9.23,184.62,Silica Flour ,1015.38,Silica sand,2.00,,,,,,,,,,,,,177.23,"polycarboxylate-based
high-range water-reducing admixture (HRWRA)",16.62,Standard Curing ,20.00,95.00,, ASTM C 1437,,198,50 X 50 X 50 ,ASTM C109/C109M-02,,,111.6,,,130.3,,,,,,,,,,,,40 X 40 X 160 ,ASTM C78/C78M-10,,,25.8,,,,,,,,,,,,,,,,,,,,,,
1.5,923.08,"ordinary type I Portland cement (OPC, P.O 52.5)",52.50,184.62,92.31,F,0.00,0.00,0.00,0.00,0.00,0.00,0.00,,0.00,0.00,0.00,13.85,184.62,Silica Flour ,1015.38,Silica sand,2.00,,,,,,,,,,,,,177.23,"polycarboxylate-based
high-range water-reducing admixture (HRWRA)",16.62,Standard Curing ,20.00,95.00,, ASTM C 1437,,183,50 X 50 X 50 ,ASTM C109/C109M-02,,,111.3,,,129.4,,,,,,,,,,,,40 X 40 X 160 ,ASTM C78/C78M-10,,,25,,,,,,,,,,,,,,,,,,,,,,
2,923.08,"ordinary type I Portland cement (OPC, P.O 52.5)",52.50,184.62,92.31,F,0.00,0.00,0.00,0.00,0.00,0.00,0.00,,0.00,0.00,0.00,18.46,184.62,Silica Flour ,1015.38,Silica sand,2.00,,,,,,,,,,,,,177.23,"polycarboxylate-based
high-range water-reducing admixture (HRWRA)",16.62,Standard Curing ,20.00,95.00,, ASTM C 1437,,160,50 X 50 X 50 ,ASTM C109/C109M-02,,,110.5,,,130.6,,,,,,,,,,,,40 X 40 X 160 ,ASTM C78/C78M-10,,,24.5,,,,,,,,,,,,,,,,,,,,,,
0,923.08,"ordinary type I Portland cement (OPC, P.O 52.5)",52.50,184.62,92.31,F,0.00,0.00,0.00,0.00,0.00,0.00,0.00,,0.00,0.00,0.00,0.00,184.62,Silica Flour ,1015.38,Silica sand,2.00,,,,,,,,,,,,,188.31,"polycarboxylate-based
high-range water-reducing admixture (HRWRA)",16.62,Standard Curing ,20.00,95.00,, ASTM C 1437,,253,50 X 50 X 50 ,ASTM C109/C109M-02,,,105.4,,,121.4,,,,,,,,,,,,40 X 40 X 160 ,ASTM C78/C78M-10,,,20.3,,,,,,,,,,,,,,,,,,,,,,
0.5,923.08,"ordinary type I Portland cement (OPC, P.O 52.5)",52.50,184.62,92.31,F,0.00,0.00,0.00,0.00,0.00,0.00,0.00,,0.00,0.00,0.00,4.62,184.62,Silica Flour ,1015.38,Silica sand,2.00,,,,,,,,,,,,,188.31,"polycarboxylate-based
high-range water-reducing admixture (HRWRA)",16.62,Standard Curing ,20.00,95.00,, ASTM C 1437,,259,50 X 50 X 50 ,ASTM C109/C109M-02,,,108.1,,,124.6,,,,,,,,,,,,40 X 40 X 160 ,ASTM C78/C78M-10,,,23.1,,,,,,,,,,,,,,,,,,,,,,
1,923.08,"ordinary type I Portland cement (OPC, P.O 52.5)",52.50,184.62,92.31,F,0.00,0.00,0.00,0.00,0.00,0.00,0.00,,0.00,0.00,0.00,9.23,184.62,Silica Flour ,1015.38,Silica sand,2.00,,,,,,,,,,,,,188.31,"polycarboxylate-based
high-range water-reducing admixture (HRWRA)",16.62,Standard Curing ,20.00,95.00,, ASTM C 1437,,240,50 X 50 X 50 ,ASTM C109/C109M-02,,,110.6,,,126.5,,,,,,,,,,,,40 X 40 X 160 ,ASTM C78/C78M-10,,,23.7,,,,,,,,,,,,,,,,,,,,,,
1.5,923.08,"ordinary type I Portland cement (OPC, P.O 52.5)",52.50,184.62,92.31,F,0.00,0.00,0.00,0.00,0.00,0.00,0.00,,0.00,0.00,0.00,13.85,184.62,Silica Flour ,1015.38,Silica sand,2.00,,,,,,,,,,,,,188.31,"polycarboxylate-based
high-range water-reducing admixture (HRWRA)",16.62,Standard Curing ,20.00,95.00,, ASTM C 1437,,228,50 X 50 X 50 ,ASTM C109/C109M-02,,,107.7,,,126,,,,,,,,,,,,40 X 40 X 160 ,ASTM C78/C78M-10,,,22.9,,,,,,,,,,,,,,,,,,,,,,
2,923.08,"ordinary type I Portland cement (OPC, P.O 52.5)",52.50,184.62,92.31,F,0.00,0.00,0.00,0.00,0.00,0.00,0.00,,0.00,0.00,0.00,18.46,184.62,Silica Flour ,1015.38,Silica sand,2.00,,,,,,,,,,,,,188.31,"polycarboxylate-based
high-range water-reducing admixture (HRWRA)",16.62,Standard Curing ,20.00,95.00,, ASTM C 1437,,208,50 X 50 X 50 ,ASTM C109/C109M-02,,,105.6,,,125.7,,,,,,,,,,,,40 X 40 X 160 ,ASTM C78/C78M-10,,,22.3,,,,,,,,,,,,,,,,,,,,,,
0,923.08,"ordinary type I Portland cement (OPC, P.O 52.5)",52.50,184.62,92.31,F,0.00,0.00,0.00,0.00,0.00,0.00,0.00,,0.00,0.00,0.00,0.00,184.62,Silica Flour ,1015.38,Silica sand,2.00,,,,,,,,,,,,,177.23,"polycarboxylate-based
high-range water-reducing admixture (HRWRA)",16.62,Standard Curing ,20.00,95.00,, ASTM C 1437,,224,50 X 50 X 50 ,ASTM C109/C109M-02,,,108.2,,,125.6,,,,,,,,,,,,40 X 40 X 160 ,ASTM C78/C78M-10,,,22.2,,,,,,,,,,,,,,,,,,,,,,
1,923.08,"ordinary type I Portland cement (OPC, P.O 52.5)",52.50,184.62,92.31,F,0.00,0.00,0.00,0.00,0.00,0.00,0.00,,9.23,0.00,0.00,0.00,184.62,Silica Flour ,1015.38,Silica sand,2.00,,,,,,,,,,,,,177.23,"polycarboxylate-based
high-range water-reducing admixture (HRWRA)",16.62,Standard Curing ,20.00,95.00,, ASTM C 1437,,215,50 X 50 X 50 ,ASTM C109/C109M-02,,,118.6,,,130.3,,,,,,,,,,,,40 X 40 X 160 ,ASTM C78/C78M-10,,,25.3,,,,,,,,,,,,,,,,,,,,,,
2,923.08,"ordinary type I Portland cement (OPC, P.O 52.5)",52.50,184.62,92.31,F,0.00,0.00,0.00,0.00,0.00,0.00,0.00,,18.46,0.00,0.00,0.00,184.62,Silica Flour ,1015.38,Silica sand,2.00,,,,,,,,,,,,,177.23,"polycarboxylate-based
high-range water-reducing admixture (HRWRA)",16.62,Standard Curing ,20.00,95.00,, ASTM C 1437,,210,50 X 50 X 50 ,ASTM C109/C109M-02,,,122.1,,,134.7,,,,,,,,,,,,40 X 40 X 160 ,ASTM C78/C78M-10,,,25.8,,,,,,,,,,,,,,,,,,,,,,
3,923.08,"ordinary type I Portland cement (OPC, P.O 52.5)",52.50,184.62,92.31,F,0.00,0.00,0.00,0.00,0.00,0.00,0.00,,27.69,0.00,0.00,0.00,184.62,Silica Flour ,1015.38,Silica sand,2.00,,,,,,,,,,,,,177.23,"polycarboxylate-based
high-range water-reducing admixture (HRWRA)",16.62,Standard Curing ,20.00,95.00,, ASTM C 1437,,195,50 X 50 X 50 ,ASTM C109/C109M-02,,,125.2,,,138.2,,,,,,,,,,,,40 X 40 X 160 ,ASTM C78/C78M-10,,,26.1,,,,,,,,,,,,,,,,,,,,,,
4,923.08,"ordinary type I Portland cement (OPC, P.O 52.5)",52.50,184.62,92.31,F,0.00,0.00,0.00,0.00,0.00,0.00,0.00,,36.92,0.00,0.00,0.00,184.62,Silica Flour ,1015.38,Silica sand,2.00,,,,,,,,,,,,,177.23,"polycarboxylate-based
high-range water-reducing admixture (HRWRA)",16.62,Standard Curing ,20.00,95.00,, ASTM C 1437,,180,50 X 50 X 50 ,ASTM C109/C109M-02,,,126.5,,,136.4,,,,,,,,,,,,40 X 40 X 160 ,ASTM C78/C78M-10,,,24.7,,,,,,,,,,,,,,,,,,,,,,
0,923.08,"ordinary type I Portland cement (OPC, P.O 52.5)",52.50,184.62,92.31,F,0.00,0.00,0.00,0.00,0.00,0.00,0.00,,0.00,0.00,0.00,0.00,184.62,Silica Flour ,1015.38,Silica sand,2.00,,,,,,,,,,,,,188.31,"polycarboxylate-based
high-range water-reducing admixture (HRWRA)",16.62,Standard Curing ,20.00,95.00,, ASTM C 1437,,253,50 X 50 X 50 ,ASTM C109/C109M-02,,,101.4,,,120.8,,,,,,,,,,,,40 X 40 X 160 ,ASTM C78/C78M-10,,,18.5,,,,,,,,,,,,,,,,,,,,,,
1,923.08,"ordinary type I Portland cement (OPC, P.O 52.5)",52.50,184.62,92.31,F,0.00,0.00,0.00,0.00,0.00,0.00,0.00,,9.23,0.00,0.00,0.00,184.62,Silica Flour ,1015.38,Silica sand,2.00,,,,,,,,,,,,,188.31,"polycarboxylate-based
high-range water-reducing admixture (HRWRA)",16.62,Standard Curing ,20.00,95.00,, ASTM C 1437,,252,50 X 50 X 50 ,ASTM C109/C109M-02,,,112.7,,,122.4,,,,,,,,,,,,40 X 40 X 160 ,ASTM C78/C78M-10,,,21.4,,,,,,,,,,,,,,,,,,,,,,
2,923.08,"ordinary type I Portland cement (OPC, P.O 52.5)",52.50,184.62,92.31,F,0.00,0.00,0.00,0.00,0.00,0.00,0.00,,18.46,0.00,0.00,0.00,184.62,Silica Flour ,1015.38,Silica sand,2.00,,,,,,,,,,,,,188.31,"polycarboxylate-based
high-range water-reducing admixture (HRWRA)",16.62,Standard Curing ,20.00,95.00,, ASTM C 1437,,248,50 X 50 X 50 ,ASTM C109/C109M-02,,,115.5,,,130.5,,,,,,,,,,,,40 X 40 X 160 ,ASTM C78/C78M-10,,,22.3,,,,,,,,,,,,,,,,,,,,,,
3,923.08,"ordinary type I Portland cement (OPC, P.O 52.5)",52.50,184.62,92.31,F,0.00,0.00,0.00,0.00,0.00,0.00,0.00,,27.69,0.00,0.00,0.00,184.62,Silica Flour ,1015.38,Silica sand,2.00,,,,,,,,,,,,,188.31,"polycarboxylate-based
high-range water-reducing admixture (HRWRA)",16.62,Standard Curing ,20.00,95.00,, ASTM C 1437,,238,50 X 50 X 50 ,ASTM C109/C109M-02,,,124.1,,,133.1,,,,,,,,,,,,40 X 40 X 160 ,ASTM C78/C78M-10,,,22.7,,,,,,,,,,,,,,,,,,,,,,
4,923.08,"ordinary type I Portland cement (OPC, P.O 52.5)",52.50,184.62,92.31,F,0.00,0.00,0.00,0.00,0.00,0.00,0.00,,36.92,0.00,0.00,0.00,184.62,Silica Flour ,1015.38,Silica sand,2.00,,,,,,,,,,,,,188.31,"polycarboxylate-based
high-range water-reducing admixture (HRWRA)",16.62,Standard Curing ,20.00,95.00,, ASTM C 1437,,190,50 X 50 X 50 ,ASTM C109/C109M-02,,,122.9,,,130.3,,,,,,,,,,,,40 X 40 X 160 ,ASTM C78/C78M-10,,,22.1,,,,,,,,,,,,,,,,,,,,,,
0,923.08,"ordinary type I Portland cement (OPC, P.O 52.5)",52.50,184.62,92.31,F,0.00,0.00,0.00,0.00,0.00,0.00,0.00,,0.00,0.00,0.00,0.00,184.62,Silica Flour ,1015.38,Silica sand,2.00,,,,,,,,,,,,,177.23,"polycarboxylate-based
high-range water-reducing admixture (HRWRA)",16.62,Heat Curing ,90.00,,, ASTM C 1437,,224,50 X 50 X 50 ,ASTM C109/C109M-02,,,,,,140.3,,,,,,,,,,,,40 X 40 X 160 ,ASTM C78/C78M-10,,,23.1,,,,,,,,,,,,,,,,,,,,,,
0.5,923.08,"ordinary type I Portland cement (OPC, P.O 52.5)",52.50,184.62,92.31,F,0.00,0.00,0.00,0.00,0.00,0.00,0.00,,0.00,0.00,0.00,4.62,184.62,Silica Flour ,1015.38,Silica sand,2.00,,,,,,,,,,,,,177.23,"polycarboxylate-based
high-range water-reducing admixture (HRWRA)",16.62,Heat Curing ,90.00,95.00,, ASTM C 1437,,212,50 X 50 X 50 ,ASTM C109/C109M-02,,,,,,146.6,,,,,,,,,,,,40 X 40 X 160 ,ASTM C78/C78M-10,,,28.5,,,,,,,,,,,,,,,,,,,,,,
1,923.08,"ordinary type I Portland cement (OPC, P.O 52.5)",52.50,184.62,92.31,F,0.00,0.00,0.00,0.00,0.00,0.00,0.00,,0.00,0.00,0.00,9.23,184.62,Silica Flour ,1015.38,Silica sand,2.00,,,,,,,,,,,,,177.23,"polycarboxylate-based
high-range water-reducing admixture (HRWRA)",16.62,Heat Curing ,90.00,95.00,, ASTM C 1437,,198,50 X 50 X 50 ,ASTM C109/C109M-02,,,,,,144.7,,,,,,,,,,,,40 X 40 X 160 ,ASTM C78/C78M-10,,,32.5,,,,,,,,,,,,,,,,,,,,,,
1.5,923.08,"ordinary type I Portland cement (OPC, P.O 52.5)",52.50,184.62,92.31,F,0.00,0.00,0.00,0.00,0.00,0.00,0.00,,0.00,0.00,0.00,13.85,184.62,Silica Flour ,1015.38,Silica sand,2.00,,,,,,,,,,,,,177.23,"polycarboxylate-based
high-range water-reducing admixture (HRWRA)",16.62,Heat Curing ,90.00,95.00,, ASTM C 1437,,183,50 X 50 X 50 ,ASTM C109/C109M-02,,,,,,145.1,,,,,,,,,,,,40 X 40 X 160 ,ASTM C78/C78M-10,,,31,,,,,,,,,,,,,,,,,,,,,,
2,923.08,"ordinary type I Portland cement (OPC, P.O 52.5)",52.50,184.62,92.31,F,0.00,0.00,0.00,0.00,0.00,0.00,0.00,,0.00,0.00,0.00,18.46,184.62,Silica Flour ,1015.38,Silica sand,2.00,,,,,,,,,,,,,177.23,"polycarboxylate-based
high-range water-reducing admixture (HRWRA)",16.62,Heat Curing ,90.00,95.00,, ASTM C 1437,,160,50 X 50 X 50 ,ASTM C109/C109M-02,,,,,,142.2,,,,,,,,,,,,40 X 40 X 160 ,ASTM C78/C78M-10,,,30.2,,,,,,,,,,,,,,,,,,,,,,
0,923.08,"ordinary type I Portland cement (OPC, P.O 52.5)",52.50,184.62,92.31,F,0.00,0.00,0.00,0.00,0.00,0.00,0.00,,0.00,0.00,0.00,0.00,184.62,Silica Flour ,1015.38,Silica sand,2.00,,,,,,,,,,,,,188.31,"polycarboxylate-based
high-range water-reducing admixture (HRWRA)",16.62,Heat Curing ,90.00,95.00,, ASTM C 1437,,253,50 X 50 X 50 ,ASTM C109/C109M-02,,,,,,134.3,,,,,,,,,,,,40 X 40 X 160 ,ASTM C78/C78M-10,,,22.1,,,,,,,,,,,,,,,,,,,,,,
0.5,923.08,"ordinary type I Portland cement (OPC, P.O 52.5)",52.50,184.62,92.31,F,0.00,0.00,0.00,0.00,0.00,0.00,0.00,,0.00,0.00,0.00,4.62,184.62,Silica Flour ,1015.38,Silica sand,2.00,,,,,,,,,,,,,188.31,"polycarboxylate-based
high-range water-reducing admixture (HRWRA)",16.62,Heat Curing ,90.00,95.00,, ASTM C 1437,,259,50 X 50 X 50 ,ASTM C109/C109M-02,,,,,,141.5,,,,,,,,,,,,40 X 40 X 160 ,ASTM C78/C78M-10,,,26.4,,,,,,,,,,,,,,,,,,,,,,
1,923.08,"ordinary type I Portland cement (OPC, P.O 52.5)",52.50,184.62,92.31,F,0.00,0.00,0.00,0.00,0.00,0.00,0.00,,0.00,0.00,0.00,9.23,184.62,Silica Flour ,1015.38,Silica sand,2.00,,,,,,,,,,,,,188.31,"polycarboxylate-based
high-range water-reducing admixture (HRWRA)",16.62,Heat Curing ,90.00,95.00,, ASTM C 1437,,240,50 X 50 X 50 ,ASTM C109/C109M-02,,,,,,142.7,,,,,,,,,,,,40 X 40 X 160 ,ASTM C78/C78M-10,,,29.8,,,,,,,,,,,,,,,,,,,,,,
1.5,923.08,"ordinary type I Portland cement (OPC, P.O 52.5)",52.50,184.62,92.31,F,0.00,0.00,0.00,0.00,0.00,0.00,0.00,,0.00,0.00,0.00,13.85,184.62,Silica Flour ,1015.38,Silica sand,2.00,,,,,,,,,,,,,188.31,"polycarboxylate-based
high-range water-reducing admixture (HRWRA)",16.62,Heat Curing ,90.00,95.00,, ASTM C 1437,,228,50 X 50 X 50 ,ASTM C109/C109M-02,,,,,,140.6,,,,,,,,,,,,40 X 40 X 160 ,ASTM C78/C78M-10,,,28.7,,,,,,,,,,,,,,,,,,,,,,
2,923.08,"ordinary type I Portland cement (OPC, P.O 52.5)",52.50,184.62,92.31,F,0.00,0.00,0.00,0.00,0.00,0.00,0.00,,0.00,0.00,0.00,18.46,184.62,Silica Flour ,1015.38,Silica sand,2.00,,,,,,,,,,,,,188.31,"polycarboxylate-based
high-range water-reducing admixture (HRWRA)",16.62,Heat Curing ,90.00,95.00,, ASTM C 1437,,208,50 X 50 X 50 ,ASTM C109/C109M-02,,,,,,133.4,,,,,,,,,,,,40 X 40 X 160 ,ASTM C78/C78M-10,,,26,,,,,,,,,,,,,,,,,,,,,,
0,923.08,"ordinary type I Portland cement (OPC, P.O 52.5)",52.50,184.62,92.31,F,0.00,0.00,0.00,0.00,0.00,0.00,0.00,,0.00,0.00,0.00,0.00,184.62,Silica Flour ,1015.38,Silica sand,2.00,,,,,,,,,,,,,177.23,"polycarboxylate-based
high-range water-reducing admixture (HRWRA)",16.62,Heat Curing ,90.00,95.00,, ASTM C 1437,,224,50 X 50 X 50 ,ASTM C109/C109M-02,,,,,,140.3,,,,,,,,,,,,40 X 40 X 160 ,ASTM C78/C78M-10,,,23.1,,,,,,,,,,,,,,,,,,,,,,
1,923.08,"ordinary type I Portland cement (OPC, P.O 52.5)",52.50,184.62,92.31,F,0.00,0.00,0.00,0.00,0.00,0.00,0.00,,9.23,0.00,0.00,0.00,184.62,Silica Flour ,1015.38,Silica sand,2.00,,,,,,,,,,,,,177.23,"polycarboxylate-based
high-range water-reducing admixture (HRWRA)",16.62,Heat Curing ,90.00,95.00,, ASTM C 1437,,215,50 X 50 X 50 ,ASTM C109/C109M-02,,,,,,153.8,,,,,,,,,,,,40 X 40 X 160 ,ASTM C78/C78M-10,,,29.8,,,,,,,,,,,,,,,,,,,,,,
2,923.08,"ordinary type I Portland cement (OPC, P.O 52.5)",52.50,184.62,92.31,F,0.00,0.00,0.00,0.00,0.00,0.00,0.00,,18.46,0.00,0.00,0.00,184.62,Silica Flour ,1015.38,Silica sand,2.00,,,,,,,,,,,,,177.23,"polycarboxylate-based
high-range water-reducing admixture (HRWRA)",16.62,Heat Curing ,90.00,95.00,, ASTM C 1437,,210,50 X 50 X 50 ,ASTM C109/C109M-02,,,,,,156.6,,,,,,,,,,,,40 X 40 X 160 ,ASTM C78/C78M-10,,,30,,,,,,,,,,,,,,,,,,,,,,
3,923.08,"ordinary type I Portland cement (OPC, P.O 52.5)",52.50,184.62,92.31,F,0.00,0.00,0.00,0.00,0.00,0.00,0.00,,27.69,0.00,0.00,0.00,184.62,Silica Flour ,1015.38,Silica sand,2.00,,,,,,,,,,,,,177.23,"polycarboxylate-based
high-range water-reducing admixture (HRWRA)",16.62,Heat Curing ,90.00,95.00,, ASTM C 1437,,195,50 X 50 X 50 ,ASTM C109/C109M-02,,,,,,163.7,,,,,,,,,,,,40 X 40 X 160 ,ASTM C78/C78M-10,,,32.1,,,,,,,,,,,,,,,,,,,,,,
4,923.08,"ordinary type I Portland cement (OPC, P.O 52.5)",52.50,184.62,92.31,F,0.00,0.00,0.00,0.00,0.00,0.00,0.00,,36.92,0.00,0.00,0.00,184.62,Silica Flour ,1015.38,Silica sand,2.00,,,,,,,,,,,,,177.23,"polycarboxylate-based
high-range water-reducing admixture (HRWRA)",16.62,Heat Curing ,90.00,95.00,, ASTM C 1437,,180,50 X 50 X 50 ,ASTM C109/C109M-02,,,,,,161.2,,,,,,,,,,,,40 X 40 X 160 ,ASTM C78/C78M-10,,,31.2,,,,,,,,,,,,,,,,,,,,,,
0,923.08,"ordinary type I Portland cement (OPC, P.O 52.5)",52.50,184.62,92.31,F,0.00,0.00,0.00,0.00,0.00,0.00,0.00,,0.00,0.00,0.00,0.00,184.62,Silica Flour ,1015.38,Silica sand,2.00,,,,,,,,,,,,,188.31,"polycarboxylate-based
high-range water-reducing admixture (HRWRA)",16.62,Heat Curing ,90.00,95.00,, ASTM C 1437,,253,50 X 50 X 50 ,ASTM C109/C109M-02,,,,,,133.9,,,,,,,,,,,,40 X 40 X 160 ,ASTM C78/C78M-10,,,20.7,,,,,,,,,,,,,,,,,,,,,,
1,923.08,"ordinary type I Portland cement (OPC, P.O 52.5)",52.50,184.62,92.31,F,0.00,0.00,0.00,0.00,0.00,0.00,0.00,,9.23,0.00,0.00,0.00,184.62,Silica Flour ,1015.38,Silica sand,2.00,,,,,,,,,,,,,188.31,"polycarboxylate-based
high-range water-reducing admixture (HRWRA)",16.62,Heat Curing ,90.00,95.00,, ASTM C 1437,,252,50 X 50 X 50 ,ASTM C109/C109M-02,,,,,,141.7,,,,,,,,,,,,40 X 40 X 160 ,ASTM C78/C78M-10,,,25.1,,,,,,,,,,,,,,,,,,,,,,
2,923.08,"ordinary type I Portland cement (OPC, P.O 52.5)",52.50,184.62,92.31,F,0.00,0.00,0.00,0.00,0.00,0.00,0.00,,18.46,0.00,0.00,0.00,184.62,Silica Flour ,1015.38,Silica sand,2.00,,,,,,,,,,,,,188.31,"polycarboxylate-based
high-range water-reducing admixture (HRWRA)",16.62,Heat Curing ,90.00,95.00,, ASTM C 1437,,248,50 X 50 X 50 ,ASTM C109/C109M-02,,,,,,144.2,,,,,,,,,,,,40 X 40 X 160 ,ASTM C78/C78M-10,,,26.2,,,,,,,,,,,,,,,,,,,,,,
3,923.08,"ordinary type I Portland cement (OPC, P.O 52.5)",52.50,184.62,92.31,F,0.00,0.00,0.00,0.00,0.00,0.00,0.00,,27.69,0.00,0.00,0.00,184.62,Silica Flour ,1015.38,Silica sand,2.00,,,,,,,,,,,,,188.31,"polycarboxylate-based
high-range water-reducing admixture (HRWRA)",16.62,Heat Curing ,90.00,95.00,, ASTM C 1437,,238,50 X 50 X 50 ,ASTM C109/C109M-02,,,,,,150.8,,,,,,,,,,,,40 X 40 X 160 ,ASTM C78/C78M-10,,,26.9,,,,,,,,,,,,,,,,,,,,,,
4,923.08,"ordinary type I Portland cement (OPC, P.O 52.5)",52.50,184.62,92.31,F,0.00,0.00,0.00,0.00,0.00,0.00,0.00,,36.92,0.00,0.00,0.00,184.62,Silica Flour ,1015.38,Silica sand,2.00,,,,,,,,,,,,,188.31,"polycarboxylate-based
high-range water-reducing admixture (HRWRA)",16.62,Heat Curing ,90.00,95.00,, ASTM C 1437,,190,50 X 50 X 50 ,ASTM C109/C109M-02,,,,,,149.2,,,,,,,,,,,,40 X 40 X 160 ,ASTM C78/C78M-10,,,25.5,,,,,,,,,,,,,,,,,,,,,,
| NS0.5       | NC1.0      |,923.08,"ordinary type I Portland cement (OPC, P.O 52.5)",52.50,184.62,92.31,F,0.00,0.00,0.00,0.00,0.00,0.00,0.00,,9.23,0.00,0.00,4.62,184.62,Silica Flour ,1015.38,Silica sand,2.00,,,,,,,,,,,,,177.23,"polycarboxylate-based
high-range water-reducing admixture (HRWRA)",16.62,Standard Curing ,20.00,95.00,, ASTM C 1437,,203,50 X 50 X 50 ,ASTM C109/C109M-02,,,,,,131,,,,,,,,,,,,40 X 40 X 160 ,ASTM C78/C78M-10,,,25.5,,,,,,,,,,,,,,,,,,,,,,
| NS0.5       | NC2.0      |,923.08,"ordinary type I Portland cement (OPC, P.O 52.5)",52.50,184.62,92.31,F,0.00,0.00,0.00,0.00,0.00,0.00,0.00,,18.46,0.00,0.00,4.62,184.62,Silica Flour ,1015.38,Silica sand,2.00,,,,,,,,,,,,,177.23,"polycarboxylate-based
high-range water-reducing admixture (HRWRA)",16.62,Standard Curing ,20.00,95.00,, ASTM C 1437,,193,50 X 50 X 50 ,ASTM C109/C109M-02,,,,,,132.9,,,,,,,,,,,,40 X 40 X 160 ,ASTM C78/C78M-10,,,26.2,,,,,,,,,,,,,,,,,,,,,,
| NS0.5       | NC3.0      |,923.08,"ordinary type I Portland cement (OPC, P.O 52.5)",52.50,184.62,92.31,F,0.00,0.00,0.00,0.00,0.00,0.00,0.00,,27.69,0.00,0.00,4.62,184.62,Silica Flour ,1015.38,Silica sand,2.00,,,,,,,,,,,,,177.23,"polycarboxylate-based
high-range water-reducing admixture (HRWRA)",16.62,Standard Curing ,20.00,95.00,, ASTM C 1437,,173,50 X 50 X 50 ,ASTM C109/C109M-02,,,,,,135.6,,,,,,,,,,,,40 X 40 X 160 ,ASTM C78/C78M-10,,,26.2,,,,,,,,,,,,,,,,,,,,,,
| NS1.0       | NC1.0      |,923.08,"ordinary type I Portland cement (OPC, P.O 52.5)",52.50,184.62,92.31,F,0.00,0.00,0.00,0.00,0.00,0.00,0.00,,9.23,0.00,0.00,9.23,184.62,Silica Flour ,1015.38,Silica sand,2.00,,,,,,,,,,,,,177.23,"polycarboxylate-based
high-range water-reducing admixture (HRWRA)",16.62,Standard Curing ,20.00,95.00,, ASTM C 1437,,193,50 X 50 X 50 ,ASTM C109/C109M-02,,,,,,131,,,,,,,,,,,,40 X 40 X 160 ,ASTM C78/C78M-10,,,26.2,,,,,,,,,,,,,,,,,,,,,,
| NS1.0       | NC2.0      |,923.08,"ordinary type I Portland cement (OPC, P.O 52.5)",52.50,184.62,92.31,F,0.00,0.00,0.00,0.00,0.00,0.00,0.00,,18.46,0.00,0.00,9.23,184.62,Silica Flour ,1015.38,Silica sand,2.00,,,,,,,,,,,,,177.23,"polycarboxylate-based
high-range water-reducing admixture (HRWRA)",16.62,Standard Curing ,20.00,95.00,, ASTM C 1437,,173,50 X 50 X 50 ,ASTM C109/C109M-02,,,,,,134.7,,,,,,,,,,,,40 X 40 X 160 ,ASTM C78/C78M-10,,,26.2,,,,,,,,,,,,,,,,,,,,,,
| NS1.0       | NC3.0      |,923.08,"ordinary type I Portland cement (OPC, P.O 52.5)",52.50,184.62,92.31,F,0.00,0.00,0.00,0.00,0.00,0.00,0.00,,27.69,0.00,0.00,9.23,184.62,Silica Flour ,1015.38,Silica sand,2.00,,,,,,,,,,,,,177.23,"polycarboxylate-based
high-range water-reducing admixture (HRWRA)",16.62,Standard Curing ,20.00,95.00,, ASTM C 1437,,163,50 X 50 X 50 ,ASTM C109/C109M-02,,,,,,140.2,,,,,,,,,,,,40 X 40 X 160 ,ASTM C78/C78M-10,,,26.2,,,,,,,,,,,,,,,,,,,,,,
| NS1.5       | NC1.0      |,923.08,"ordinary type I Portland cement (OPC, P.O 52.5)",52.50,184.62,92.31,F,0.00,0.00,0.00,0.00,0.00,0.00,0.00,,9.23,0.00,0.00,13.85,184.62,Silica Flour ,1015.38,Silica sand,2.00,,,,,,,,,,,,,177.23,"polycarboxylate-based
high-range water-reducing admixture (HRWRA)",16.62,Standard Curing ,20.00,95.00,, ASTM C 1437,,183,50 X 50 X 50 ,ASTM C109/C109M-02,,,,,,129.2,,,,,,,,,,,,40 X 40 X 160 ,ASTM C78/C78M-10,,,24.95,,,,,,,,,,,,,,,,,,,,,,
| NS1.5       | NC2.0      |,923.08,"ordinary type I Portland cement (OPC, P.O 52.5)",52.50,184.62,92.31,F,0.00,0.00,0.00,0.00,0.00,0.00,0.00,,18.46,0.00,0.00,13.85,184.62,Silica Flour ,1015.38,Silica sand,2.00,,,,,,,,,,,,,177.23,"polycarboxylate-based
high-range water-reducing admixture (HRWRA)",16.62,Standard Curing ,20.00,95.00,, ASTM C 1437,,163,50 X 50 X 50 ,ASTM C109/C109M-02,,,,,,132.9,,,,,,,,,,,,40 X 40 X 160 ,ASTM C78/C78M-10,,,25.2,,,,,,,,,,,,,,,,,,,,,,
| NS1.5       | NC3.0      |,923.08,"ordinary type I Portland cement (OPC, P.O 52.5)",52.50,184.62,92.31,F,0.00,0.00,0.00,0.00,0.00,0.00,0.00,,27.69,0.00,0.00,13.85,184.62,Silica Flour ,1015.38,Silica sand,2.00,,,,,,,,,,,,,177.23,"polycarboxylate-based
high-range water-reducing admixture (HRWRA)",16.62,Standard Curing ,20.00,95.00,, ASTM C 1437,,153,50 X 50 X 50 ,ASTM C109/C109M-02,,,,,,134.7,,,,,,,,,,,,40 X 40 X 160 ,ASTM C78/C78M-10,,,25.7,,,,,,,,,,,,,,,,,,,,,,
,923.08,"ordinary type I Portland cement (OPC, P.O 52.5)",52.50,184.62,92.31,F,0.00,0.00,0.00,0.00,0.00,0.00,0.00,,0.00,0.00,0.00,0.00,184.62,Silica Flour ,1015.38,Silica sand,2.00,,,,,,,,,,,,,177.23,"polycarboxylate-based
high-range water-reducing admixture (HRWRA)",16.62,Standard Curing ,20.00,95.00,,,,,50 X 50 X 50 ,ASTM C109/C109M-02,,,,,,138.2,,,,,,,,,,,,40 X 40 X 160 ,ASTM C78/C78M-10,,,26.1,,,,,,,,,,,,,,,,,,,,,,
,923.08,"ordinary type I Portland cement (OPC, P.O 52.5)",52.50,184.62,92.31,F,0.00,0.00,0.00,0.00,0.00,0.00,0.00,,0.00,0.00,0.00,0.00,184.62,Silica Flour ,1015.38,Silica sand,2.00,,,,,,,,,,,,,199.38,"polycarboxylate-based
high-range water-reducing admixture (HRWRA)",16.62,Standard Curing ,20.00,95.00,,,,,50 X 50 X 50 ,ASTM C109/C109M-02,,,,,,127.4,,,,,,,,,,,,40 X 40 X 160 ,ASTM C78/C78M-10,,,22.2,,,,,,,,,,,,,,,,,,,,,,
,923.08,"ordinary type I Portland cement (OPC, P.O 52.5)",52.50,184.62,92.31,F,0.00,0.00,0.00,0.00,0.00,0.00,0.00,,0.00,0.00,0.00,0.00,184.62,Silica Flour ,1015.38,Silica sand,2.00,,,,,,,,,,,,,221.54,"polycarboxylate-based
high-range water-reducing admixture (HRWRA)",16.62,Standard Curing ,20.00,95.00,,,,,50 X 50 X 50 ,ASTM C109/C109M-02,,,,,,122.5,,,,,,,,,,,,40 X 40 X 160 ,ASTM C78/C78M-10,,,21,,,,,,,,,,,,,,,,,,,,,,
,923.08,"ordinary type I Portland cement (OPC, P.O 52.5)",52.50,184.62,92.31,F,0.00,0.00,0.00,0.00,0.00,0.00,0.00,,0.00,0.00,0.00,0.00,184.62,Silica Flour ,1015.38,Silica sand,2.00,,,,,,,,,,,,,243.69,"polycarboxylate-based
high-range water-reducing admixture (HRWRA)",16.62,Standard Curing ,20.00,95.00,,,,,50 X 50 X 50 ,ASTM C109/C109M-02,,,,,,115.3,,,,,,,,,,,,40 X 40 X 160 ,ASTM C78/C78M-10,,,19.5,,,,,,,,,,,,,,,,,,,,,,
,923.08,"ordinary type I Portland cement (OPC, P.O 52.5)",52.50,184.62,92.31,F,0.00,0.00,0.00,0.00,0.00,0.00,0.00,,0.00,0.00,0.00,9.23,184.62,Silica Flour ,1015.38,Silica sand,2.00,,,,,,,,,,,,,177.23,"polycarboxylate-based
high-range water-reducing admixture (HRWRA)",16.62,Standard Curing ,20.00,95.00,,,,,50 X 50 X 50 ,ASTM C109/C109M-02,,,,,,125.6,,,,,,,,,,,,40 X 40 X 160 ,ASTM C78/C78M-10,,,21.6,,,,,,,,,,,,,,,,,,,,,,
,923.08,"ordinary type I Portland cement (OPC, P.O 52.5)",52.50,184.62,92.31,F,0.00,0.00,0.00,0.00,0.00,0.00,0.00,,0.00,0.00,0.00,9.23,184.62,Silica Flour ,1015.38,Silica sand,2.00,,,,,,,,,,,,,199.38,"polycarboxylate-based
