Repository: Jocund96/Data-to-Design-ML

# Section 4: Boosting Models

Experiments on gradient boosting algorithms (XGBoost, HistGradientBoosting, AdaBoost) for concrete strength prediction on UCI and UHPC datasets.

- **Week 1–4**: UCI dataset baselines, data cleaning, monotonic physical constraints, and sample weighting.
- **Week 5–7**: UHPC dataset preprocessing, feature missingness policies, scikit-learn pipelines, and hyperparameter tuning.
- **Week 8–10**: Group-aware validation (LOPO), quantile regression uncertainty intervals, and SHAP interpretability.

File: S4_Boosting/Week-8-9-10/initial_data_preparation/UHPC_dataset.csv (part 20 of 23)
Mix-ID,Mix Constitutents ,,,,,,,,,,,,,,,,,,,,,,,,,,,,,,,,,,,,,,Curing Regime ,,,,Workability ,,,Mechanical Properties ,,,,,,,,,,,,,,,,,,,,,,,,,,,Durability Properities ,,,,,,,,,,,,,,,Research Paper Details,,,
high-range water-reducing admixture (HRWRA)",16.62,Standard Curing ,20.00,95.00,,,,,50 X 50 X 50 ,ASTM C109/C109M-02,,,,,,116.7,,,,,,,,,,,,40 X 40 X 160 ,ASTM C78/C78M-10,,,20.9,,,,,,,,,,,,,,,,,,,,,,
,923.08,"ordinary type I Portland cement (OPC, P.O 52.5)",52.50,184.62,92.31,F,0.00,0.00,0.00,0.00,0.00,0.00,0.00,,0.00,0.00,0.00,9.23,184.62,Silica Flour ,1015.38,Silica sand,2.00,,,,,,,,,,,,,221.54,"polycarboxylate-based
high-range water-reducing admixture (HRWRA)",16.62,Standard Curing ,20.00,95.00,,,,,50 X 50 X 50 ,ASTM C109/C109M-02,,,,,,113.4,,,,,,,,,,,,40 X 40 X 160 ,ASTM C78/C78M-10,,,19,,,,,,,,,,,,,,,,,,,,,,
,923.08,"ordinary type I Portland cement (OPC, P.O 52.5)",52.50,184.62,92.31,F,0.00,0.00,0.00,0.00,0.00,0.00,0.00,,0.00,0.00,0.00,9.23,184.62,Silica Flour ,1015.38,Silica sand,2.00,,,,,,,,,,,,,243.69,"polycarboxylate-based
high-range water-reducing admixture (HRWRA)",16.62,Standard Curing ,20.00,95.00,,,,,50 X 50 X 50 ,ASTM C109/C109M-02,,,,,,109.5,,,,,,,,,,,,40 X 40 X 160 ,ASTM C78/C78M-10,,,17.9,,,,,,,,,,,,,,,,,,,,,,
,923.08,"ordinary type I Portland cement (OPC, P.O 52.5)",52.50,184.62,92.31,F,0.00,0.00,0.00,0.00,0.00,0.00,0.00,,27.69,0.00,0.00,0.00,184.62,Silica Flour ,1015.38,Silica sand,2.00,,,,,,,,,,,,,177.23,"polycarboxylate-based
high-range water-reducing admixture (HRWRA)",16.62,Standard Curing ,20.00,95.00,,,,,50 X 50 X 50 ,ASTM C109/C109M-02,,,,,,130.3,,,,,,,,,,,,40 X 40 X 160 ,ASTM C78/C78M-10,,,25.8,,,,,,,,,,,,,,,,,,,,,,
,923.08,"ordinary type I Portland cement (OPC, P.O 52.5)",52.50,184.62,92.31,F,0.00,0.00,0.00,0.00,0.00,0.00,0.00,,27.69,0.00,0.00,0.00,184.62,Silica Flour ,1015.38,Silica sand,2.00,,,,,,,,,,,,,199.38,"polycarboxylate-based
high-range water-reducing admixture (HRWRA)",16.62,Standard Curing ,20.00,95.00,,,,,50 X 50 X 50 ,ASTM C109/C109M-02,,,,,,120.7,,,,,,,,,,,,40 X 40 X 160 ,ASTM C78/C78M-10,,,21.4,,,,,,,,,,,,,,,,,,,,,,
,923.08,"ordinary type I Portland cement (OPC, P.O 52.5)",52.50,184.62,92.31,F,0.00,0.00,0.00,0.00,0.00,0.00,0.00,,27.69,0.00,0.00,0.00,184.62,Silica Flour ,1015.38,Silica sand,2.00,,,,,,,,,,,,,221.54,"polycarboxylate-based
high-range water-reducing admixture (HRWRA)",16.62,Standard Curing ,20.00,95.00,,,,,50 X 50 X 50 ,ASTM C109/C109M-02,,,,,,116.6,,,,,,,,,,,,40 X 40 X 160 ,ASTM C78/C78M-10,,,19.9,,,,,,,,,,,,,,,,,,,,,,
,923.08,"ordinary type I Portland cement (OPC, P.O 52.5)",52.50,184.62,92.31,F,0.00,0.00,0.00,0.00,0.00,0.00,0.00,,27.69,0.00,0.00,0.00,184.62,Silica Flour ,1015.38,Silica sand,2.00,,,,,,,,,,,,,243.69,"polycarboxylate-based
high-range water-reducing admixture (HRWRA)",16.62,Standard Curing ,20.00,95.00,,,,,50 X 50 X 50 ,ASTM C109/C109M-02,,,,,,111.2,,,,,,,,,,,,40 X 40 X 160 ,ASTM C78/C78M-10,,,17,,,,,,,,,,,,,,,,,,,,,,
,923.08,"ordinary type I Portland cement (OPC, P.O 52.5)",52.50,184.62,92.31,F,0.00,0.00,0.00,0.00,0.00,0.00,0.00,,0.00,0.00,0.00,0.00,184.62,Silica Flour ,1015.38,Silica sand,2.00,,,,,,,,,,,,,177.23,"polycarboxylate-based
high-range water-reducing admixture (HRWRA)",16.62,Heat  Curing ,90.00,,,,,,50 X 50 X 50 ,ASTM C109/C109M-02,,,,,,163.3,,,,,,,,,,,,40 X 40 X 160 ,ASTM C78/C78M-10,,,32.1,,,,,,,,,,,,,,,,,,,,,,
,923.08,"ordinary type I Portland cement (OPC, P.O 52.5)",52.50,184.62,92.31,F,0.00,0.00,0.00,0.00,0.00,0.00,0.00,,0.00,0.00,0.00,0.00,184.62,Silica Flour ,1015.38,Silica sand,2.00,,,,,,,,,,,,,199.38,"polycarboxylate-based
high-range water-reducing admixture (HRWRA)",16.62,Heat  Curing ,90.00,,,,,,50 X 50 X 50 ,ASTM C109/C109M-02,,,,,,140.9,,,,,,,,,,,,40 X 40 X 160 ,ASTM C78/C78M-10,,,26.3,,,,,,,,,,,,,,,,,,,,,,
,923.08,"ordinary type I Portland cement (OPC, P.O 52.5)",52.50,184.62,92.31,F,0.00,0.00,0.00,0.00,0.00,0.00,0.00,,0.00,0.00,0.00,0.00,184.62,Silica Flour ,1015.38,Silica sand,2.00,,,,,,,,,,,,,221.54,"polycarboxylate-based
high-range water-reducing admixture (HRWRA)",16.62,Heat  Curing ,90.00,,,,,,50 X 50 X 50 ,ASTM C109/C109M-02,,,,,,131.8,,,,,,,,,,,,40 X 40 X 160 ,ASTM C78/C78M-10,,,24.9,,,,,,,,,,,,,,,,,,,,,,
,923.08,"ordinary type I Portland cement (OPC, P.O 52.5)",52.50,184.62,92.31,F,0.00,0.00,0.00,0.00,0.00,0.00,0.00,,0.00,0.00,0.00,0.00,184.62,Silica Flour ,1015.38,Silica sand,2.00,,,,,,,,,,,,,243.69,"polycarboxylate-based
high-range water-reducing admixture (HRWRA)",16.62,Heat  Curing ,90.00,,,,,,50 X 50 X 50 ,ASTM C109/C109M-02,,,,,,112.2,,,,,,,,,,,,40 X 40 X 160 ,ASTM C78/C78M-10,,,23.3,,,,,,,,,,,,,,,,,,,,,,
,923.08,"ordinary type I Portland cement (OPC, P.O 52.5)",52.50,184.62,92.31,F,0.00,0.00,0.00,0.00,0.00,0.00,0.00,,0.00,0.00,0.00,9.23,184.62,Silica Flour ,1015.38,Silica sand,2.00,,,,,,,,,,,,,177.23,"polycarboxylate-based
high-range water-reducing admixture (HRWRA)",16.62,Heat  Curing ,90.00,,,,,,50 X 50 X 50 ,ASTM C109/C109M-02,,,,,,140.3,,,,,,,,,,,,40 X 40 X 160 ,ASTM C78/C78M-10,,,22.8,,,,,,,,,,,,,,,,,,,,,,
,923.08,"ordinary type I Portland cement (OPC, P.O 52.5)",52.50,184.62,92.31,F,0.00,0.00,0.00,0.00,0.00,0.00,0.00,,0.00,0.00,0.00,9.23,184.62,Silica Flour ,1015.38,Silica sand,2.00,,,,,,,,,,,,,199.38,"polycarboxylate-based
high-range water-reducing admixture (HRWRA)",16.62,Heat  Curing ,90.00,,,,,,50 X 50 X 50 ,ASTM C109/C109M-02,,,,,,125.2,,,,,,,,,,,,40 X 40 X 160 ,ASTM C78/C78M-10,,,21.5,,,,,,,,,,,,,,,,,,,,,,
,923.08,"ordinary type I Portland cement (OPC, P.O 52.5)",52.50,184.62,92.31,F,0.00,0.00,0.00,0.00,0.00,0.00,0.00,,0.00,0.00,0.00,9.23,184.62,Silica Flour ,1015.38,Silica sand,2.00,,,,,,,,,,,,,221.54,"polycarboxylate-based
high-range water-reducing admixture (HRWRA)",16.62,Heat  Curing ,90.00,,,,,,50 X 50 X 50 ,ASTM C109/C109M-02,,,,,,117.5,,,,,,,,,,,,40 X 40 X 160 ,ASTM C78/C78M-10,,,19.7,,,,,,,,,,,,,,,,,,,,,,
,923.08,"ordinary type I Portland cement (OPC, P.O 52.5)",52.50,184.62,92.31,F,0.00,0.00,0.00,0.00,0.00,0.00,0.00,,0.00,0.00,0.00,9.23,184.62,Silica Flour ,1015.38,Silica sand,2.00,,,,,,,,,,,,,243.69,"polycarboxylate-based
high-range water-reducing admixture (HRWRA)",16.62,Heat  Curing ,90.00,,,,,,50 X 50 X 50 ,ASTM C109/C109M-02,,,,,,105.4,,,,,,,,,,,,40 X 40 X 160 ,ASTM C78/C78M-10,,,18.2,,,,,,,,,,,,,,,,,,,,,,
,923.08,"ordinary type I Portland cement (OPC, P.O 52.5)",52.50,184.62,92.31,F,0.00,0.00,0.00,0.00,0.00,0.00,0.00,,27.69,0.00,0.00,0.00,184.62,Silica Flour ,1015.38,Silica sand,2.00,,,,,,,,,,,,,177.23,"polycarboxylate-based
high-range water-reducing admixture (HRWRA)",16.62,Heat  Curing ,90.00,,,,,,50 X 50 X 50 ,ASTM C109/C109M-02,,,,,,146.7,,,,,,,,,,,,40 X 40 X 160 ,ASTM C78/C78M-10,,,32.5,,,,,,,,,,,,,,,,,,,,,,
,923.08,"ordinary type I Portland cement (OPC, P.O 52.5)",52.50,184.62,92.31,F,0.00,0.00,0.00,0.00,0.00,0.00,0.00,,27.69,0.00,0.00,0.00,184.62,Silica Flour ,1015.38,Silica sand,2.00,,,,,,,,,,,,,199.38,"polycarboxylate-based
high-range water-reducing admixture (HRWRA)",16.62,Heat  Curing ,90.00,,,,,,50 X 50 X 50 ,ASTM C109/C109M-02,,,,,,130.3,,,,,,,,,,,,40 X 40 X 160 ,ASTM C78/C78M-10,,,24.2,,,,,,,,,,,,,,,,,,,,,,
,923.08,"ordinary type I Portland cement (OPC, P.O 52.5)",52.50,184.62,92.31,F,0.00,0.00,0.00,0.00,0.00,0.00,0.00,,27.69,0.00,0.00,0.00,184.62,Silica Flour ,1015.38,Silica sand,2.00,,,,,,,,,,,,,221.54,"polycarboxylate-based
high-range water-reducing admixture (HRWRA)",16.62,Heat  Curing ,90.00,,,,,,50 X 50 X 50 ,ASTM C109/C109M-02,,,,,,124.4,,,,,,,,,,,,40 X 40 X 160 ,ASTM C78/C78M-10,,,20.8,,,,,,,,,,,,,,,,,,,,,,
,923.08,"ordinary type I Portland cement (OPC, P.O 52.5)",52.50,184.62,92.31,F,0.00,0.00,0.00,0.00,0.00,0.00,0.00,,27.69,0.00,0.00,0.00,184.62,Silica Flour ,1015.38,Silica sand,2.00,,,,,,,,,,,,,243.69,"polycarboxylate-based
high-range water-reducing admixture (HRWRA)",16.62,Heat  Curing ,90.00,,,,,,50 X 50 X 50 ,ASTM C109/C109M-02,,,,,,107.5,,,,,,,,,,,,40 X 40 X 160 ,ASTM C78/C78M-10,,,17.8,,,,,,,,,,,,,,,,,,,,,,
U20-2,863.00,P.I 42.5 Portland cement,42.50,216.00,0.00,,0.00,0.00,0.00,0.00,0.00,0.00,0.00,,0.00,0.00,0.00,0.00,0.00,,923.00,Natural River sand,2.36,Straight Steel Fibers ,156,13.00,0.200,2800.000,203.00,,,,,,,177,polycarboxylate-based superplasticizer (SP),16.19,Standard curing ,20.00,95.00,,,,220.00,40 x 40 x 80,,,,105.00,,,138.00,,,,,,,,,,,,40 X 40 X 160 ,,,,30.10,,,36.60,,,,,,,,,,,,,,,,China,"Effect of SCM and nano-particles on static and dynamic mechanical
properties of UHPC

https://doi.org/10.1016/j.conbuildmat.2018.06.126",2018,Ref-142-Research
SL20-2,647.00,P.I 42.5 Portland cement,42.50,216.00,0.00,,0.00,0.00,0.00,0.00,0.00,216.00,0.00,,0.00,0.00,0.00,0.00,0.00,,923.00,Natural River sand,2.36,Straight Steel Fibers ,156,13.00,0.200,2800.000,203.00,,,,,,,177,polycarboxylate-based superplasticizer (SP),16.19,Standard curing ,20.00,95.00,,,,220.00,40 x 40 x 80,,,,119.00,,,160.00,,,,,,,,,,,,40 X 40 X 160 ,,,,36.70,,,38.60,,,,,,,,,,,,,,,,,,,
FA20-2,647.00,P.I 42.5 Portland cement,42.50,216.00,216.00,,0.00,0.00,0.00,0.00,0.00,0.00,0.00,,0.00,0.00,0.00,0.00,0.00,,923.00,Natural River sand,2.36,Straight Steel Fibers ,156,13.00,0.200,2800.000,203.00,,,,,,,177,polycarboxylate-based superplasticizer (SP),16.19,Standard curing ,20.00,95.00,,,,220.00,40 x 40 x 80,,,,120.00,,,159.00,,,,,,,,,,,,40 X 40 X 160 ,,,,33.90,,,32.90,,,,,,,,,,,,,,,,,,,
UT-2,432.00,P.I 42.5 Portland cement,42.50,216.00,216.00,,0.00,0.00,0.00,0.00,0.00,216.00,0.00,,0.00,0.00,0.00,0.00,0.00,,923.00,Natural River sand,2.36,Straight Steel Fibers ,156,13.00,0.200,2800.000,203.00,,,,,,,177,polycarboxylate-based superplasticizer (SP),16.19,Standard curing ,20.00,95.00,,,,220.00,40 x 40 x 80,,,,119.00,,,157.00,,,,,,,,,,,,40 X 40 X 160 ,,,,31.70,,,32.70,,,,,,,,,,,,,,,,,,,
NC3.2-2,829.00,P.I 42.5 Portland cement,42.50,216.00,0.00,,0.00,0.00,0.00,0.00,0.00,0.00,0.00,,34.50,0.00,0.00,0.00,0.00,,923.00,Natural River sand,2.36,Straight Steel Fibers ,156,13.00,0.200,2800.000,203.00,,,,,,,177,polycarboxylate-based superplasticizer (SP),16.19,Standard curing ,20.00,95.00,,,,220.00,40 x 40 x 80,,,,120.00,,,158.50,,,,,,,,,,,,40 X 40 X 160 ,,,,36.20,,,37.80,,,,,,,,,,,,,,,,,,,
NS1.0-2,852.00,P.I 42.5 Portland cement,42.50,216.00,0.00,,0.00,0.00,0.00,0.00,0.00,0.00,0.00,,0.00,0.00,0.00,10.80,0.00,,923.00,Natural River sand,2.36,Straight Steel Fibers ,156,13.00,0.200,2800.000,203.00,,,,,,,177,polycarboxylate-based superplasticizer (SP),16.19,Standard curing ,20.00,95.00,,,,220.00,40 x 40 x 80,,,,122.00,,,158.00,,,,,,,,,,,,40 X 40 X 160 ,,,,35.40,,,36.10,,,,,,,,,,,,,,,,,,,
U20,863.00,P.I 42.5 Portland cement,42.50,216.00,0.00,,0.00,0.00,0.00,0.00,0.00,0.00,0.00,,0.00,0.00,0.00,0.00,0.00,,923.00,Natural River sand,2.36,,,,,,,,,,,,,177,polycarboxylate-based superplasticizer (SP),16.19,Standard curing ,20.00,95.00,,,,,40 x 40 x 80,,,,89.00,,,105.00,,,,,,,,,,,,40 X 40 X 160 ,,,,21.00,,,6.10,,,,,,,,,,,,,,,,,,,
SL20,647.00,P.I 42.5 Portland cement,42.50,216.00,0.00,,0.00,0.00,0.00,0.00,0.00,216.00,0.00,,0.00,0.00,0.00,0.00,0.00,,923.00,Natural River sand,2.36,,,,,,,,,,,,,177,polycarboxylate-based superplasticizer (SP),16.19,Standard curing ,20.00,95.00,,,,,40 x 40 x 80,,,,87.00,,,110.00,,,,,,,,,,,,40 X 40 X 160 ,,,,21.60,,,6.70,,,,,,,,,,,,,,,,,,,
FA2,647.00,P.I 42.5 Portland cement,42.50,216.00,216.00,,0.00,0.00,0.00,0.00,0.00,0.00,0.00,,0.00,0.00,0.00,0.00,0.00,,923.00,Natural River sand,2.36,,,,,,,,,,,,,177,polycarboxylate-based superplasticizer (SP),16.19,Standard curing ,20.00,95.00,,,,,40 x 40 x 80,,,,84.00,,,111.00,,,,,,,,,,,,40 X 40 X 160 ,,,,21.70,,,6.50,,,,,,,,,,,,,,,,,,,
UT,432.00,P.I 42.5 Portland cement,42.50,216.00,216.00,,0.00,0.00,0.00,0.00,0.00,216.00,0.00,,0.00,0.00,0.00,0.00,0.00,,923.00,Natural River sand,2.36,,,,,,,,,,,,,177,polycarboxylate-based superplasticizer (SP),16.19,Standard curing ,20.00,95.00,,,,,40 x 40 x 80,,,,83.00,,,105.00,,,,,,,,,,,,40 X 40 X 160 ,,,,21.10,,,6.80,,,,,,,,,,,,,,,,,,,
NC,829.00,P.I 42.5 Portland cement,42.50,216.00,0.00,,0.00,0.00,0.00,0.00,0.00,0.00,0.00,,34.50,0.00,0.00,0.00,0.00,,923.00,Natural River sand,2.36,,,,,,,,,,,,,177,polycarboxylate-based superplasticizer (SP),16.19,Standard curing ,20.00,95.00,,,,,40 x 40 x 80,,,,92.00,,,119.00,,,,,,,,,,,,40 X 40 X 160 ,,,,23.20,,,7.30,,,,,,,,,,,,,,,,,,,
NS,852.00,P.I 42.5 Portland cement,42.50,216.00,0.00,,0.00,0.00,0.00,0.00,0.00,0.00,0.00,,0.00,0.00,0.00,10.80,0.00,,923.00,Natural River sand,2.36,,,,,,,,,,,,,177,polycarboxylate-based superplasticizer (SP),16.19,Standard curing ,20.00,95.00,,,,,40 x 40 x 80,,,,103.00,,,118.00,,,,,,,,,,,,40 X 40 X 160 ,,,,23.80,,,6.80,,,,,,,,,,,,,,,,,,,
M-C0,517.50," CEM I-52.5 R,",52.50,104.80,517.50,Class F,170.30,0.00,0.00,0.00,0.00,0.00,0.00,,0.00,0.00,0.00,0.00,0.00,,410.00,silica sand,0.60, PE fiber,19.4,12.00,0.026,3000.000,100.00,,,,,,,250,superplasticizer (SP),18.2,Standard curing ,23.00,60.00,,,,,50 x 50 x 50 ,ASTM C109,,,,,,101.10,,,,,JSCE standard,,4.81,8.68,,,4.63,35 x 70 x 330,,,,19.70,,,,,,,13.52,,,,,,,,,,,,China,"High strength Engineered Cementitious Composites (ECC) with 
recycling waste glass powder: Mechanical properties and 
environmental benefits

https://doi.org/10.1016/j.cscm.2025.e04380",2025,Ref-143-Research
M-C10,465.70," CEM I-52.5 R,",52.50,104.80,517.50,Class F,170.30,0.00,51.70,0.00,0.00,0.00,0.00,,0.00,0.00,0.00,0.00,0.00,,410.00,silica sand,0.60, PE fiber,19.4,12.00,0.026,3000.000,100.00,,,,,,,250,superplasticizer (SP),18.2,Standard curing ,23.00,60.00,,,,,50 x 50 x 50 ,ASTM C109,,,,,,88.20,,,,,JSCE standard,,4.41,8.01,,,6.56,35 x 70 x 330,,,,20.00,,,,,,,19.96,,,,,,,,,,,,,,,
M-C20,414.00," CEM I-52.5 R,",52.50,104.80,517.50,Class F,170.30,0.00,103.50,0.00,0.00,0.00,0.00,,0.00,0.00,0.00,0.00,0.00,,410.00,silica sand,0.60, PE fiber,19.4,12.00,0.026,3000.000,100.00,,,,,,,250,superplasticizer (SP),18.2,Standard curing ,23.00,60.00,,,,,50 x 50 x 50 ,ASTM C109,,,,,,87.40,,,,,JSCE standard,,4.32,7.57,,,5.33,35 x 70 x 330,,,,14.60,,,,,,,22.54,,,,,,,,,,,,,,,
,787.50,Type I 52.5 R (C),52.50,177.60,0.00,,0.00,352.00,0.00,0.00,0.00,0.00,0.00,,0.00,0.00,0.00,0.00,0.00,,800.00,Silica Sand ,0.60,Straight Steel Fibers ,74,10.00,0.150,,,,,,,,,190,polycarboxylate ether-based superplasticizers (SPs),30,Standard curing ,20,95.00,,ASTM C1437,,189.00,40 X 40 X 40 ,EN 196-1,,,,,,172,,,,,,,,,,,,,,,,,,,,,,,,,,,,,,,,,,,Portugal,"Prediction of Fresh and Hardened State Properties of
UHPC: Comparative Study of Statistical Mixture Design
and an Artificial Neural Network Model

https://doi.org/10.1061/(ASCE)MT.1943-5533.0001270BU1855:BY1966",2015,Ref-144-Research
,882.00,Type I 52.5 R ©,52.50,199.80,0.00,,0.00,352.00,0.00,0.00,0.00,0.00,0.00,,0.00,0.00,0.00,0.00,0.00,,725.00,Silica Sand ,0.60,,,,,,,,,,,,,200,polycarboxylate ether-based superplasticizers (SPs),30,Standard curing ,20,95.00,,ASTM C1437,,199.00,40 X 40 X 40 ,EN 196-1,,,,,,149,,,,,,,,,,,,,,,,,,,,,,,,,,,,,,,,,,,,,,
,882.00,Type I 52.5 R (C),52.50,155.40,0.00,,0.00,528.00,0.00,0.00,0.00,0.00,0.00,,0.00,0.00,0.00,0.00,0.00,,700.00,Silica Sand ,0.60,,,,,,,,,,,,,200,polycarboxylate ether-based superplasticizers (SPs),30,Standard curing ,20,95.00,,ASTM C1437,,187.00,40 X 40 X 40 ,EN 196-1,,,,,,154,,,,,,,,,,,,,,,,,,,,,,,,,,,,,,,,,,,,,,
,819.00,Type I 52.5 R ©,52.50,199.80,0.00,,0.00,484.00,0.00,0.00,0.00,0.00,0.00,,0.00,0.00,0.00,0.00,0.00,,650.00,Silica Sand ,0.60,,,,,,,,,,,,,210,polycarboxylate ether-based superplasticizers (SPs),40,Standard curing ,20,95.00,,ASTM C1437,,197.00,40 X 40 X 40 ,EN 196-1,,,,,,135,,,,,,,,,,,,,,,,,,,,,,,,,,,,,,,,,,,,,,
,787.50,Type I 52.5 R (C),52.50,177.60,0.00,,0.00,352.00,0.00,0.00,0.00,0.00,0.00,,0.00,0.00,0.00,0.00,0.00,,800.00,Silica Sand ,0.60,Straight Steel Fibers ,74,10.00,0.150,,,,,,,,,190,polycarboxylate ether-based superplasticizers (SPs),30,Standard curing ,20,95.00,,ASTM C1437,,184.00,40 X 40 X 40 ,EN 196-1,,,,,,142,,,,,,,,,,,,,,,,,,,,,,,,,,,,,,,,,,,,,,
,787.50,Type I 52.5 R ©,52.50,177.60,0.00,,0.00,308.00,0.00,0.00,0.00,0.00,0.00,,0.00,0.00,0.00,0.00,0.00,,875.00,Silica Sand ,0.60,,,,,,,,,,,,,190,polycarboxylate ether-based superplasticizers (SPs),30,Standard curing ,20,95.00,,ASTM C1437,,189.00,40 X 40 X 40 ,EN 196-1,,,,,,141,,,,,,,,,,,,,,,,,,,,,,,,,,,,,,,,,,,,,,
,787.50,Type I 52.5 R (C),52.50,133.20,0.00,,0.00,396.00,0.00,0.00,0.00,0.00,0.00,,0.00,0.00,0.00,0.00,0.00,,875.00,Silica Sand ,0.60,,,,,,,,,,,,,190,polycarboxylate ether-based superplasticizers (SPs),30,Standard curing ,20,95.00,,ASTM C1437,,187.00,40 X 40 X 40 ,EN 196-1,,,,,,149,,,,,,,,,,,,,,,,,,,,,,,,,,,,,,,,,,,,,,
,724.50,Type I 52.5 R ©,52.50,177.60,0.00,,0.00,396.00,0.00,0.00,0.00,0.00,0.00,,0.00,0.00,0.00,0.00,0.00,,875.00,Silica Sand ,0.60,Straight Steel Fibers ,74,10.00,0.150,,,,,,,,,180,polycarboxylate ether-based superplasticizers (SPs),30,Standard curing ,20,95.00,,ASTM C1437,,180.00,40 X 40 X 40 ,EN 196-1,,,,,,179,,,,,,,,,,,,,,,,,,,,,,,,,,,,,,,,,,,,,,
,756.00,Type I 52.5 R (C),52.50,111.00,0.00,,0.00,484.00,0.00,0.00,0.00,0.00,0.00,,0.00,0.00,0.00,0.00,0.00,,850.00,Silica Sand ,0.60,,,,,,,,,,,,,200,polycarboxylate ether-based superplasticizers (SPs),30,Standard curing ,20,95.00,,ASTM C1437,,226.00,40 X 40 X 40 ,EN 196-1,,,,,,90,,,,,,,,,,,,,,,,,,,,,,,,,,,,,,,,,,,,,,
,756.00,Type I 52.5 R ©,52.50,177.60,0.00,,0.00,396.00,0.00,0.00,0.00,0.00,0.00,,0.00,0.00,0.00,0.00,0.00,,825.00,Silica Sand ,0.60,,,,,,,,,,,,,180,polycarboxylate ether-based superplasticizers (SPs),30,Standard curing ,20,95.00,,ASTM C1437,,182.00,40 X 40 X 40 ,EN 196-1,,,,,,151,,,,,,,,,,,,,,,,,,,,,,,,,,,,,,,,,,,,,,
,1071.00,Type I 52.5 R (C),52.50,133.20,0.00,,0.00,0.00,0.00,0.00,0.00,0.00,0.00,,0.00,0.00,0.00,0.00,0.00,,850.00,Silica Sand ,0.60,,,,,,,,,,,,,200,polycarboxylate ether-based superplasticizers (SPs),30,Standard curing ,20,95.00,,ASTM C1437,,182.00,40 X 40 X 40 ,EN 196-1,,,,,,125,,,,,,,,,,,,,,,,,,,,,,,,,,,,,,,,,,,,,,
,1008.00,Type I 52.5 R ©,52.50,177.60,0.00,,0.00,0.00,0.00,0.00,0.00,0.00,0.00,,0.00,0.00,0.00,0.00,0.00,,825.00,Silica Sand ,0.60,,,,,,,,,,,,,200,polycarboxylate ether-based superplasticizers (SPs),30,Standard curing ,20,95.00,,ASTM C1437,,206,40 X 40 X 40 ,EN 196-1,,,,,,116,,,,,,,,,,,,,,,,,,,,,,,,,,,,,,,,,,,,,,
,945.00,Type I 52.5 R (C),52.50,133.20,0.00,,0.00,176.00,0.00,0.00,0.00,0.00,0.00,,0.00,0.00,0.00,0.00,0.00,,850.00,Silica Sand ,0.60,,,,,,,,,,,,,200,polycarboxylate ether-based superplasticizers (SPs),30,Standard curing ,20,95.00,,ASTM C1437,,215,40 X 40 X 40 ,EN 196-1,,,,,,108,,,,,,,,,,,,,,,,,,,,,,,,,,,,,,,,,,,,,,
,693.00,Type I 52.5 R ©,52.50,133.20,0.00,,0.00,396.00,0.00,0.00,0.00,0.00,0.00,,0.00,0.00,0.00,0.00,0.00,,975.00,Silica Sand ,0.60,,,,,,,,,,,,,180,polycarboxylate ether-based superplasticizers (SPs),30,Standard curing ,20,95.00,,ASTM C1437,,187,40 X 40 X 40 ,EN 196-1,,,,,,128,,,,,,,,,,,,,,,,,,,,,,,,,,,,,,,,,,,,,,
,819.00,Type I 52.5 R (C),52.50,177.60,0.00,,0.00,264.00,0.00,0.00,0.00,0.00,0.00,,0.00,0.00,0.00,0.00,0.00,,850.00,Silica Sand ,0.60,,,,,,,,,,,,,200,polycarboxylate ether-based superplasticizers (SPs),30,Standard curing ,20,95.00,,ASTM C1437,,220,40 X 40 X 40 ,EN 196-1,,,,,,125,,,,,,,,,,,,,,,,,,,,,,,,,,,,,,,,,,,,,,
,630.00,Type I 52.5 R ©,52.50,155.40,0.00,,0.00,308.00,0.00,0.00,0.00,0.00,0.00,,0.00,0.00,0.00,0.00,0.00,,1100.00,Silica Sand ,0.60,,,,,,,,,,,,,180,polycarboxylate ether-based superplasticizers (SPs),30,Standard curing ,20,95.00,,ASTM C1437,,192,40 X 40 X 40 ,EN 196-1,,,,,,114,,,,,,,,,,,,,,,,,,,,,,,,,,,,,,,,,,,,,,
,850.50,Type I 52.5 R (C),52.50,155.40,0.00,,0.00,352.00,0.00,0.00,0.00,0.00,0.00,,0.00,0.00,0.00,0.00,0.00,,750.00,Silica Sand ,0.60,Straight Steel Fibers ,148,10.00,0.150,,,,,,,,,200,polycarboxylate ether-based superplasticizers (SPs),40,Standard curing ,20,95.00,,ASTM C1437,,200,40 X 40 X 40 ,EN 196-1,,,,,,182,,,,,,,,,,,,,,,,,,,,,,,,,,,,,,,,,,,,,,
,693.00,Type I 52.5 R ©,52.50,222.00,0.00,,0.00,352.00,0.00,0.00,0.00,0.00,0.00,,0.00,0.00,0.00,0.00,0.00,,900.00,Silica Sand ,0.60,,,,,,,,,,,,,180,polycarboxylate ether-based superplasticizers (SPs),30,Standard curing ,20,95.00,,ASTM C1437,,198,40 X 40 X 40 ,EN 196-1,,,,,,142,,,,,,,,,,,,,,,,,,,,,,,,,,,,,,,,,,,,,,
,693.00,Type I 52.5 R (C),52.50,222.00,0.00,,0.00,352.00,0.00,0.00,0.00,0.00,0.00,,0.00,0.00,0.00,0.00,0.00,,900.00,Silica Sand ,0.60,,,,,,,,,,,,,180,polycarboxylate ether-based superplasticizers (SPs),30,Standard curing ,20,95.00,,ASTM C1437,,189,40 X 40 X 40 ,EN 196-1,,,,,,150,,,,,,,,,,,,,,,,,,,,,,,,,,,,,,,,,,,,,,
,693.00,Type I 52.5 R ©,52.50,177.60,0.00,,0.00,440.00,0.00,0.00,0.00,0.00,0.00,,0.00,0.00,0.00,0.00,0.00,,925.00,Silica Sand ,0.60,,,,,,,,,,,,,170,polycarboxylate ether-based superplasticizers (SPs),30,Standard curing ,20,95.00,,ASTM C1437,,173,40 X 40 X 40 ,EN 196-1,,,,,,155,,,,,,,,,,,,,,,,,,,,,,,,,,,,,,,,,,,,,,
,850.50,Type I 52.5 R (C),52.50,177.60,0.00,,0.00,264.00,0.00,0.00,0.00,0.00,0.00,,0.00,0.00,0.00,0.00,0.00,,800.00,Silica Sand ,0.60,,,,,,,,,,,,,200,polycarboxylate ether-based superplasticizers (SPs),30,Standard curing ,20,95.00,,ASTM C1437,,182,40 X 40 X 40 ,EN 196-1,,,,,,132,,,,,,,,,,,,,,,,,,,,,,,,,,,,,,,,,,,,,,
,913.50,Type I 52.5 R ©,52.50,177.60,0.00,,0.00,264.00,0.00,0.00,0.00,0.00,0.00,,0.00,0.00,0.00,0.00,0.00,,775.00,Silica Sand ,0.60,,,,,,,,,,,,,200,polycarboxylate ether-based superplasticizers (SPs),30,Standard curing ,20,95.00,,ASTM C1437,,193,40 X 40 X 40 ,EN 196-1,,,,,,143,,,,,,,,,,,,,,,,,,,,,,,,,,,,,,,,,,,,,,
,787.50,Type I 52.5 R (C),52.50,177.60,0.00,,0.00,396.00,0.00,0.00,0.00,0.00,0.00,,0.00,0.00,0.00,0.00,0.00,,775.00,Silica Sand ,0.60,Straight Steel Fibers ,74,10.00,0.150,,,,,,,,,200,polycarboxylate ether-based superplasticizers (SPs),30,Standard curing ,20,95.00,,ASTM C1437,,190,40 X 40 X 40 ,EN 196-1,,,,,,151,,,,,,,,,,,,,,,,,,,,,,,,,,,,,,,,,,,,,,
,882.00,Type I 52.5 R ©,52.50,177.60,0.00,,0.00,176.00,0.00,0.00,0.00,0.00,0.00,,0.00,0.00,0.00,0.00,0.00,,850.00,Silica Sand ,0.60,,,,,,,,,,,,,200,polycarboxylate ether-based superplasticizers (SPs),30,Standard curing ,20,95.00,,ASTM C1437,,205,40 X 40 X 40 ,EN 196-1,,,,,,111,,,,,,,,,,,,,,,,,,,,,,,,,,,,,,,,,,,,,,
,787.50,Type I 52.5 R (C),52.50,177.60,0.00,,0.00,396.00,0.00,0.00,0.00,0.00,0.00,,0.00,0.00,0.00,0.00,0.00,,750.00,Silica Sand ,0.60,Straight Steel Fibers ,148,10.00,0.150,,,,,,,,,210,polycarboxylate ether-based superplasticizers (SPs),30,Standard curing ,20,95.00,,ASTM C1437,,200,40 X 40 X 40 ,EN 196-1,,,,,,166,,,,,,,,,,,,,,,,,,,,,,,,,,,,,,,,,,,,,,
,819.00,Type I 52.5 R ©,52.50,177.60,0.00,,0.00,264.00,0.00,0.00,0.00,0.00,0.00,,0.00,0.00,0.00,0.00,0.00,,850.00,Silica Sand ,0.60,,,,,,,,,,,,,200,polycarboxylate ether-based superplasticizers (SPs),30,Standard curing ,20,95.00,,ASTM C1437,,210,40 X 40 X 40 ,EN 196-1,,,,,,132,,,,,,,,,,,,,,,,,,,,,,,,,,,,,,,,,,,,,,
,756.00,Type I 52.5 R (C),52.50,199.80,0.00,,0.00,308.00,0.00,0.00,0.00,0.00,0.00,,0.00,0.00,0.00,0.00,0.00,,850.00,Silica Sand ,0.60,,,,,,,,,,,,,200,polycarboxylate ether-based superplasticizers (SPs),30,Standard curing ,20,95.00,,ASTM C1437,,212,40 X 40 X 40 ,EN 196-1,,,,,,105,,,,,,,,,,,,,,,,,,,,,,,,,,,,,,,,,,,,,,
,756.00,Type I 52.5 R ©,52.50,222.00,0.00,,0.00,264.00,0.00,0.00,0.00,0.00,0.00,,0.00,0.00,0.00,0.00,0.00,,850.00,Silica Sand ,0.60,,,,,,,,,,,,,200,polycarboxylate ether-based superplasticizers (SPs),30,Standard curing ,20,95.00,,ASTM C1437,,193,40 X 40 X 40 ,EN 196-1,,,,,,106,,,,,,,,,,,,,,,,,,,,,,,,,,,,,,,,,,,,,,
,756.00,Type I 52.5 R (C),52.50,266.40,0.00,,0.00,176.00,0.00,0.00,0.00,0.00,0.00,,0.00,0.00,0.00,0.00,0.00,,850.00,Silica Sand ,0.60,,,,,,,,,,,,,200,polycarboxylate ether-based superplasticizers (SPs),30,Standard curing ,20,95.00,,ASTM C1437,,187,40 X 40 X 40 ,EN 196-1,,,,,,123,,,,,,,,,,,,,,,,,,,,,,,,,,,,,,,,,,,,,,
,661.50,Type I 52.5 R ©,52.50,177.60,0.00,,0.00,440.00,0.00,0.00,0.00,0.00,0.00,,0.00,0.00,0.00,0.00,0.00,,975.00,Silica Sand ,0.60,,,,,,,,,,,,,160,polycarboxylate ether-based superplasticizers (SPs),30,Standard curing ,20,95.00,,ASTM C1437,,172,40 X 40 X 40 ,EN 196-1,,,,,,135,,,,,,,,,,,,,,,,,,,,,,,,,,,,,,,,,,,,,,
,756.00,Type I 52.5 R (C),52.50,155.40,0.00,,0.00,396.00,0.00,0.00,0.00,0.00,0.00,,0.00,0.00,0.00,0.00,0.00,,850.00,Silica Sand ,0.60,,,,,,,,,,,,,200,polycarboxylate ether-based superplasticizers (SPs),30,Standard curing ,20,95.00,,ASTM C1437,,215,40 X 40 X 40 ,EN 196-1,,,,,,96,,,,,,,,,,,,,,,,,,,,,,,,,,,,,,,,,,,,,,
,787.50,Type I 52.5 R ©,52.50,177.60,0.00,,0.00,352.00,0.00,0.00,0.00,0.00,0.00,,0.00,0.00,0.00,0.00,0.00,,800.00,Silica Sand ,0.60,Straight Steel Fibers ,74,10.00,0.150,,,,,,,,,190,polycarboxylate ether-based superplasticizers (SPs),30,Standard curing ,20,95.00,,ASTM C1437,,182,40 X 40 X 40 ,EN 196-1,,,,,,134,,,,,,,,,,,,,,,,,,,,,,,,,,,,,,,,,,,,,,
,850.50,Type I 52.5 R (C),52.50,177.60,0.00,,0.00,440.00,0.00,0.00,0.00,0.00,0.00,,0.00,0.00,0.00,0.00,0.00,,775.00,Silica Sand ,0.60,,,,,,,,,,,,,180,polycarboxylate ether-based superplasticizers (SPs),30,Standard curing ,20,95.00,,ASTM C1437,,171,40 X 40 X 40 ,EN 196-1,,,,,,153,,,,,,,,,,,,,,,,,,,,,,,,,,,,,,,,,,,,,,
,850.50,Type I 52.5 R ©,52.50,155.40,0.00,,0.00,440.00,0.00,0.00,0.00,0.00,0.00,,0.00,0.00,0.00,0.00,0.00,,775.00,Silica Sand ,0.60,,,,,,,,,,,,,190,polycarboxylate ether-based superplasticizers (SPs),30,Standard curing ,20,95.00,,ASTM C1437,,172,40 X 40 X 40 ,EN 196-1,,,,,,145,,,,,,,,,,,,,,,,,,,,,,,,,,,,,,,,,,,,,,
,787.50,Type I 52.5 R (C),52.50,177.60,0.00,,0.00,396.00,0.00,0.00,0.00,0.00,0.00,,0.00,0.00,0.00,0.00,0.00,,825.00,Silica Sand ,0.60,,,,,,,,,,,,,190,polycarboxylate ether-based superplasticizers (SPs),30,Standard curing ,20,95.00,,ASTM C1437,,187,40 X 40 X 40 ,EN 196-1,,,,,,140,,,,,,,,,,,,,,,,,,,,,,,,,,,,,,,,,,,,,,
,756.00,Type I 52.5 R ©,52.50,133.20,0.00,,0.00,440.00,0.00,0.00,0.00,0.00,0.00,,0.00,0.00,0.00,0.00,0.00,,850.00,Silica Sand ,0.60,Straight Steel Fibers ,148,10.00,0.150,,,,,,,,,190,polycarboxylate ether-based superplasticizers (SPs),30,Standard curing ,20,95.00,,ASTM C1437,,187,40 X 40 X 40 ,EN 196-1,,,,,,181,,,,,,,,,,,,,,,,,,,,,,,,,,,,,,,,,,,,,,
,850.50,Type I 52.5 R (C),52.50,155.40,0.00,,0.00,440.00,0.00,0.00,0.00,0.00,0.00,,0.00,0.00,0.00,0.00,0.00,,775.00,Silica Sand ,0.60,,,,,,,,,,,,,190,polycarboxylate ether-based superplasticizers (SPs),30,Standard curing ,20,95.00,,ASTM C1437,,178,40 X 40 X 40 ,EN 196-1,,,,,,138,,,,,,,,,,,,,,,,,,,,,,,,,,,,,,,,,,,,,,
,724.50,Type I 52.5 R ©,52.50,177.60,0.00,,0.00,396.00,0.00,0.00,0.00,0.00,0.00,,0.00,0.00,0.00,0.00,0.00,,875.00,Silica Sand ,0.60,Straight Steel Fibers ,74,10.00,0.150,,,,,,,,,180,polycarboxylate ether-based superplasticizers (SPs),30,Standard curing ,20,95.00,,ASTM C1437,,174,40 X 40 X 40 ,EN 196-1,,,,,,146,,,,,,,,,,,,,,,,,,,,,,,,,,,,,,,,,,,,,,
,661.50,Type I 52.5 R (C),52.50,177.60,0.00,,0.00,440.00,0.00,0.00,0.00,0.00,0.00,,0.00,0.00,0.00,0.00,0.00,,975.00,Silica Sand ,0.60,,,,,,,,,,,,,160,polycarboxylate ether-based superplasticizers (SPs),30,Standard curing ,20,95.00,,ASTM C1437,,172,40 X 40 X 40 ,EN 196-1,,,,,,141,,,,,,,,,,,,,,,,,,,,,,,,,,,,,,,,,,,,,,
,787.50,Type I 52.5 R ©,52.50,177.60,0.00,,0.00,396.00,0.00,0.00,0.00,0.00,0.00,,0.00,0.00,0.00,0.00,0.00,,775.00,Silica Sand ,0.60,Straight Steel Fibers ,74,10.00,0.150,,,,,,,,,200,polycarboxylate ether-based superplasticizers (SPs),30,Standard curing ,20,95.00,,ASTM C1437,,192,40 X 40 X 40 ,EN 196-1,,,,,,156,,,,,,,,,,,,,,,,,,,,,,,,,,,,,,,,,,,,,,
,693.00,Type I 52.5 R (C),52.50,133.20,0.00,,0.00,396.00,0.00,0.00,0.00,0.00,0.00,,0.00,0.00,0.00,0.00,0.00,,1025.00,Silica Sand ,0.60,,,,,,,,,,,,,160,polycarboxylate ether-based superplasticizers (SPs),30,Standard curing ,20,95.00,,ASTM C1437,,175,40 X 40 X 40 ,EN 196-1,,,,,,157,,,,,,,,,,,,,,,,,,,,,,,,,,,,,,,,,,,,,,
,724.50,Type I 52.5 R ©,52.50,199.80,0.00,,0.00,352.00,0.00,0.00,0.00,0.00,0.00,,0.00,0.00,0.00,0.00,0.00,,875.00,Silica Sand ,0.60,,,,,,,,,,,,,190,polycarboxylate ether-based superplasticizers (SPs),30,Standard curing ,20,95.00,,ASTM C1437,,200,40 X 40 X 40 ,EN 196-1,,,,,,135,,,,,,,,,,,,,,,,,,,,,,,,,,,,,,,,,,,,,,
,756.00,Type I 52.5 R (C),52.50,133.20,0.00,,0.00,396.00,0.00,0.00,0.00,0.00,0.00,,0.00,0.00,0.00,0.00,0.00,,875.00,Silica Sand ,0.60,Straight Steel Fibers ,148,10.00,0.150,,,,,,,,,180,polycarboxylate ether-based superplasticizers (SPs),30,Standard curing ,20,95.00,,ASTM C1437,,182,40 X 40 X 40 ,EN 196-1,,,,,,200,,,,,,,,,,,,,,,,,,,,,,,,,,,,,,,,,,,,,,
,724.50,Type I 52.5 R ©,52.50,177.60,0.00,,0.00,396.00,0.00,0.00,0.00,0.00,0.00,,0.00,0.00,0.00,0.00,0.00,,900.00,Silica Sand ,0.60,,,,,,,,,,,,,180,polycarboxylate ether-based superplasticizers (SPs),30,Standard curing ,20,95.00,,ASTM C1437,,199,40 X 40 X 40 ,EN 196-1,,,,,,144,,,,,,,,,,,,,,,,,,,,,,,,,,,,,,,,,,,,,,
,787.50,Type I 52.5 R (C),52.50,177.60,0.00,,0.00,396.00,0.00,0.00,0.00,0.00,0.00,,0.00,0.00,0.00,0.00,0.00,,750.00,Silica Sand ,0.60,Straight Steel Fibers ,148,10.00,0.150,,,,,,,,,210,polycarboxylate ether-based superplasticizers (SPs),30,Standard curing ,20,95.00,,ASTM C1437,,202,40 X 40 X 40 ,EN 196-1,,,,,,166,,,,,,,,,,,,,,,,,,,,,,,,,,,,,,,,,,,,,,
,756.00,Type I 52.5 R ©,52.50,177.60,0.00,,0.00,396.00,0.00,0.00,0.00,0.00,0.00,,0.00,0.00,0.00,0.00,0.00,,825.00,Silica Sand ,0.60,,,,,,,,,,,,,180,polycarboxylate ether-based superplasticizers (SPs),30,Standard curing ,20,95.00,,ASTM C1437,,187,40 X 40 X 40 ,EN 196-1,,,,,,143,,,,,,,,,,,,,,,,,,,,,,,,,,,,,,,,,,,,,,
,756.00,Type I 52.5 R (C),52.50,133.20,0.00,,0.00,440.00,0.00,0.00,0.00,0.00,0.00,,0.00,0.00,0.00,0.00,0.00,,850.00,Silica Sand ,0.60,,,,,,,,,,,,,200,polycarboxylate ether-based superplasticizers (SPs),30,Standard curing ,20,95.00,,ASTM C1437,,234,40 X 40 X 40 ,EN 196-1,,,,,,93,,,,,,,,,,,,,,,,,,,,,,,,,,,,,,,,,,,,,,
,850.50,Type I 52.5 R ©,52.50,155.40,0.00,,0.00,352.00,0.00,0.00,0.00,0.00,0.00,,0.00,0.00,0.00,0.00,0.00,,750.00,Silica Sand ,0.60,Straight Steel Fibers ,148,10.00,0.150,,,,,,,,,200,polycarboxylate ether-based superplasticizers (SPs),40,Standard curing ,20,95.00,,ASTM C1437,,203,40 X 40 X 40 ,EN 196-1,,,,,,194,,,,,,,,,,,,,,,,,,,,,,,,,,,,,,,,,,,,,,
,787.50,Type I 52.5 R (C),52.50,177.60,0.00,,0.00,264.00,0.00,0.00,0.00,0.00,0.00,,0.00,0.00,0.00,0.00,0.00,,900.00,Silica Sand ,0.60,Straight Steel Fibers ,148,10.00,0.150,,,,,,,,,180,polycarboxylate ether-based superplasticizers (SPs),30,Standard curing ,20,95.00,,ASTM C1437,,173,40 X 40 X 40 ,EN 196-1,,,,,,185,,,,,,,,,,,,,,,,,,,,,,,,,,,,,,,,,,,,,,
,787.50,Type I 52.5 R ©,52.50,177.60,0.00,,0.00,396.00,0.00,0.00,0.00,0.00,0.00,,0.00,0.00,0.00,0.00,0.00,,750.00,Silica Sand ,0.60,Straight Steel Fibers ,148,10.00,0.150,,,,,,,,,210,polycarboxylate ether-based superplasticizers (SPs),30,Standard curing ,20,95.00,,ASTM C1437,,204,40 X 40 X 40 ,EN 196-1,,,,,,174,,,,,,,,,,,,,,,,,,,,,,,,,,,,,,,,,,,,,,
,756.00,Type I 52.5 R (C),52.50,177.60,0.00,,0.00,396.00,0.00,0.00,0.00,0.00,0.00,,0.00,0.00,0.00,0.00,0.00,,800.00,Silica Sand ,0.60,Straight Steel Fibers ,74,10.00,0.150,,,,,,,,,190,polycarboxylate ether-based superplasticizers (SPs),30,Standard curing ,20,95.00,,ASTM C1437,,181,40 X 40 X 40 ,EN 196-1,,,,,,147,,,,,,,,,,,,,,,,,,,,,,,,,,,,,,,,,,,,,,
,756.00,Type I 52.5 R ©,52.50,244.20,0.00,,0.00,220.00,0.00,0.00,0.00,0.00,0.00,,0.00,0.00,0.00,0.00,0.00,,850.00,Silica Sand ,0.60,,,,,,,,,,,,,200,polycarboxylate ether-based superplasticizers (SPs),30,Standard curing ,20,95.00,,ASTM C1437,,189,40 X 40 X 40 ,EN 196-1,,,,,,114,,,,,,,,,,,,,,,,,,,,,,,,,,,,,,,,,,,,,,
,756.00,Type I 52.5 R (C),52.50,155.40,0.00,,0.00,396.00,0.00,0.00,0.00,0.00,0.00,,0.00,0.00,0.00,0.00,0.00,,825.00,Silica Sand ,0.60,Straight Steel Fibers ,148,10.00,0.150,,,,,,,,,180,polycarboxylate ether-based superplasticizers (SPs),30,Standard curing ,20,95.00,,ASTM C1437,,197,40 X 40 X 40 ,EN 196-1,,,,,,196,,,,,,,,,,,,,,,,,,,,,,,,,,,,,,,,,,,,,,
,787.50,Type I 52.5 R ©,52.50,177.60,0.00,,0.00,352.00,0.00,0.00,0.00,0.00,0.00,,0.00,0.00,0.00,0.00,0.00,,800.00,Silica Sand ,0.60,Straight Steel Fibers ,74,10.00,0.150,,,,,,,,,190,polycarboxylate ether-based superplasticizers (SPs),30,Heat Curing ,90,,,,,,40 X 40 X 40 ,EN 196-1,,,,,,201,,,,,,,,,,,,,,,,,,,,,,,,,,,,,,,,,,,,,,
,882.00,Type I 52.5 R (C),52.50,199.80,0.00,,0.00,352.00,0.00,0.00,0.00,0.00,0.00,,0.00,0.00,0.00,0.00,0.00,,725.00,Silica Sand ,0.60,,,,,,,,,,,,,200,polycarboxylate ether-based superplasticizers (SPs),30,Heat Curing ,90,,,,,,40 X 40 X 40 ,EN 196-1,,,,,,173,,,,,,,,,,,,,,,,,,,,,,,,,,,,,,,,,,,,,,
,882.00,Type I 52.5 R ©,52.50,155.40,0.00,,0.00,528.00,0.00,0.00,0.00,0.00,0.00,,0.00,0.00,0.00,0.00,0.00,,700.00,Silica Sand ,0.60,,,,,,,,,,,,,200,polycarboxylate ether-based superplasticizers (SPs),30,Heat Curing ,90,,,,,,40 X 40 X 40 ,EN 196-1,,,,,,178,,,,,,,,,,,,,,,,,,,,,,,,,,,,,,,,,,,,,,
,819.00,Type I 52.5 R (C),52.50,199.80,0.00,,0.00,484.00,0.00,0.00,0.00,0.00,0.00,,0.00,0.00,0.00,0.00,0.00,,650.00,Silica Sand ,0.60,,,,,,,,,,,,,210,polycarboxylate ether-based superplasticizers (SPs),40,Heat Curing ,90,,,,,,40 X 40 X 40 ,EN 196-1,,,,,,159,,,,,,,,,,,,,,,,,,,,,,,,,,,,,,,,,,,,,,
,787.50,Type I 52.5 R ©,52.50,177.60,0.00,,0.00,352.00,0.00,0.00,0.00,0.00,0.00,,0.00,0.00,0.00,0.00,0.00,,800.00,Silica Sand ,0.60,Straight Steel Fibers ,74,10.00,0.150,,,,,,,,,190,polycarboxylate ether-based superplasticizers (SPs),30,Heat Curing ,90,,,,,,40 X 40 X 40 ,EN 196-1,,,,,,171,,,,,,,,,,,,,,,,,,,,,,,,,,,,,,,,,,,,,,
,787.50,Type I 52.5 R (C),52.50,177.60,0.00,,0.00,308.00,0.00,0.00,0.00,0.00,0.00,,0.00,0.00,0.00,0.00,0.00,,875.00,Silica Sand ,0.60,,,,,,,,,,,,,190,polycarboxylate ether-based superplasticizers (SPs),30,Heat Curing ,90,,,,,,40 X 40 X 40 ,EN 196-1,,,,,,165,,,,,,,,,,,,,,,,,,,,,,,,,,,,,,,,,,,,,,
,787.50,Type I 52.5 R ©,52.50,133.20,0.00,,0.00,396.00,0.00,0.00,0.00,0.00,0.00,,0.00,0.00,0.00,0.00,0.00,,875.00,Silica Sand ,0.60,,,,,,,,,,,,,190,polycarboxylate ether-based superplasticizers (SPs),30,Heat Curing ,90,,,,,,40 X 40 X 40 ,EN 196-1,,,,,,173,,,,,,,,,,,,,,,,,,,,,,,,,,,,,,,,,,,,,,
,724.50,Type I 52.5 R (C),52.50,177.60,0.00,,0.00,396.00,0.00,0.00,0.00,0.00,0.00,,0.00,0.00,0.00,0.00,0.00,,875.00,Silica Sand ,0.60,Straight Steel Fibers ,74,10.00,0.150,,,,,,,,,180,polycarboxylate ether-based superplasticizers (SPs),30,Heat Curing ,90,,,,,,40 X 40 X 40 ,EN 196-1,,,,,,208,,,,,,,,,,,,,,,,,,,,,,,,,,,,,,,,,,,,,,
,756.00,Type I 52.5 R ©,52.50,111.00,0.00,,0.00,484.00,0.00,0.00,0.00,0.00,0.00,,0.00,0.00,0.00,0.00,0.00,,850.00,Silica Sand ,0.60,,,,,,,,,,,,,200,polycarboxylate ether-based superplasticizers (SPs),30,Heat Curing ,90,,,,,,40 X 40 X 40 ,EN 196-1,,,,,,104,,,,,,,,,,,,,,,,,,,,,,,,,,,,,,,,,,,,,,
,756.00,Type I 52.5 R (C),52.50,177.60,0.00,,0.00,396.00,0.00,0.00,0.00,0.00,0.00,,0.00,0.00,0.00,0.00,0.00,,825.00,Silica Sand ,0.60,,,,,,,,,,,,,180,polycarboxylate ether-based superplasticizers (SPs),30,Heat Curing ,90,,,,,,40 X 40 X 40 ,EN 196-1,,,,,,175,,,,,,,,,,,,,,,,,,,,,,,,,,,,,,,,,,,,,,
,1071.00,Type I 52.5 R ©,52.50,133.20,0.00,,0.00,0.00,0.00,0.00,0.00,0.00,0.00,,0.00,0.00,0.00,0.00,0.00,,850.00,Silica Sand ,0.60,,,,,,,,,,,,,200,polycarboxylate ether-based superplasticizers (SPs),30,Heat Curing ,90,,,,,,40 X 40 X 40 ,EN 196-1,,,,,,149,,,,,,,,,,,,,,,,,,,,,,,,,,,,,,,,,,,,,,
,1008.00,Type I 52.5 R (C),52.50,177.60,0.00,,0.00,0.00,0.00,0.00,0.00,0.00,0.00,,0.00,0.00,0.00,0.00,0.00,,825.00,Silica Sand ,0.60,,,,,,,,,,,,,200,polycarboxylate ether-based superplasticizers (SPs),30,Heat Curing ,90,,,,,,40 X 40 X 40 ,EN 196-1,,,,,,140,,,,,,,,,,,,,,,,,,,,,,,,,,,,,,,,,,,,,,
,945.00,Type I 52.5 R ©,52.50,133.20,0.00,,0.00,176.00,0.00,0.00,0.00,0.00,0.00,,0.00,0.00,0.00,0.00,0.00,,850.00,Silica Sand ,0.60,,,,,,,,,,,,,200,polycarboxylate ether-based superplasticizers (SPs),30,Heat Curing ,90,,,,,,40 X 40 X 40 ,EN 196-1,,,,,,132,,,,,,,,,,,,,,,,,,,,,,,,,,,,,,,,,,,,,,
,693.00,Type I 52.5 R (C),52.50,133.20,0.00,,0.00,396.00,0.00,0.00,0.00,0.00,0.00,,0.00,0.00,0.00,0.00,0.00,,975.00,Silica Sand ,0.60,,,,,,,,,,,,,180,polycarboxylate ether-based superplasticizers (SPs),30,Heat Curing ,90,,,,,,40 X 40 X 40 ,EN 196-1,,,,,,152,,,,,,,,,,,,,,,,,,,,,,,,,,,,,,,,,,,,,,
,819.00,Type I 52.5 R ©,52.50,177.60,0.00,,0.00,264.00,0.00,0.00,0.00,0.00,0.00,,0.00,0.00,0.00,0.00,0.00,,850.00,Silica Sand ,0.60,,,,,,,,,,,,,200,polycarboxylate ether-based superplasticizers (SPs),30,Heat Curing ,90,,,,,,40 X 40 X 40 ,EN 196-1,,,,,,149,,,,,,,,,,,,,,,,,,,,,,,,,,,,,,,,,,,,,,
,630.00,Type I 52.5 R (C),52.50,155.40,0.00,,0.00,308.00,0.00,0.00,0.00,0.00,0.00,,0.00,0.00,0.00,0.00,0.00,,1100.00,Silica Sand ,0.60,,,,,,,,,,,,,180,polycarboxylate ether-based superplasticizers (SPs),30,Heat Curing ,90,,,,,,40 X 40 X 40 ,EN 196-1,,,,,,138,,,,,,,,,,,,,,,,,,,,,,,,,,,,,,,,,,,,,,
,850.50,Type I 52.5 R ©,52.50,155.40,0.00,,0.00,352.00,0.00,0.00,0.00,0.00,0.00,,0.00,0.00,0.00,0.00,0.00,,750.00,Silica Sand ,0.60,Straight Steel Fibers ,148,10.00,0.150,,,,,,,,,200,polycarboxylate ether-based superplasticizers (SPs),40,Heat Curing ,90,,,,,,40 X 40 X 40 ,EN 196-1,,,,,,211,,,,,,,,,,,,,,,,,,,,,,,,,,,,,,,,,,,,,,
,693.00,Type I 52.5 R (C),52.50,222.00,0.00,,0.00,352.00,0.00,0.00,0.00,0.00,0.00,,0.00,0.00,0.00,0.00,0.00,,900.00,Silica Sand ,0.60,,,,,,,,,,,,,180,polycarboxylate ether-based superplasticizers (SPs),30,Heat Curing ,90,,,,,,40 X 40 X 40 ,EN 196-1,,,,,,166,,,,,,,,,,,,,,,,,,,,,,,,,,,,,,,,,,,,,,
,693.00,Type I 52.5 R ©,52.50,222.00,0.00,,0.00,352.00,0.00,0.00,0.00,0.00,0.00,,0.00,0.00,0.00,0.00,0.00,,900.00,Silica Sand ,0.60,,,,,,,,,,,,,180,polycarboxylate ether-based superplasticizers (SPs),30,Heat Curing ,90,,,,,,40 X 40 X 40 ,EN 196-1,,,,,,174,,,,,,,,,,,,,,,,,,,,,,,,,,,,,,,,,,,,,,
,693.00,Type I 52.5 R (C),52.50,177.60,0.00,,0.00,440.00,0.00,0.00,0.00,0.00,0.00,,0.00,0.00,0.00,0.00,0.00,,925.00,Silica Sand ,0.60,,,,,,,,,,,,,170,polycarboxylate ether-based superplasticizers (SPs),30,Heat Curing ,90,,,,,,40 X 40 X 40 ,EN 196-1,,,,,,179,,,,,,,,,,,,,,,,,,,,,,,,,,,,,,,,,,,,,,
,850.50,Type I 52.5 R ©,52.50,177.60,0.00,,0.00,264.00,0.00,0.00,0.00,0.00,0.00,,0.00,0.00,0.00,0.00,0.00,,800.00,Silica Sand ,0.60,,,,,,,,,,,,,200,polycarboxylate ether-based superplasticizers (SPs),30,Heat Curing ,90,,,,,,40 X 40 X 40 ,EN 196-1,,,,,,156,,,,,,,,,,,,,,,,,,,,,,,,,,,,,,,,,,,,,,
,913.50,Type I 52.5 R (C),52.50,177.60,0.00,,0.00,264.00,0.00,0.00,0.00,0.00,0.00,,0.00,0.00,0.00,0.00,0.00,,775.00,Silica Sand ,0.60,,,,,,,,,,,,,200,polycarboxylate ether-based superplasticizers (SPs),30,Heat Curing ,90,,,,,,40 X 40 X 40 ,EN 196-1,,,,,,167,,,,,,,,,,,,,,,,,,,,,,,,,,,,,,,,,,,,,,
,787.50,Type I 52.5 R ©,52.50,177.60,0.00,,0.00,396.00,0.00,0.00,0.00,0.00,0.00,,0.00,0.00,0.00,0.00,0.00,,775.00,Silica Sand ,0.60,Straight Steel Fibers ,74,10.00,0.150,,,,,,,,,200,polycarboxylate ether-based superplasticizers (SPs),30,Heat Curing ,90,,,,,,40 X 40 X 40 ,EN 196-1,,,,,,180,,,,,,,,,,,,,,,,,,,,,,,,,,,,,,,,,,,,,,
,882.00,Type I 52.5 R (C),52.50,177.60,0.00,,0.00,176.00,0.00,0.00,0.00,0.00,0.00,,0.00,0.00,0.00,0.00,0.00,,850.00,Silica Sand ,0.60,,,,,,,,,,,,,200,polycarboxylate ether-based superplasticizers (SPs),30,Heat Curing ,90,,,,,,40 X 40 X 40 ,EN 196-1,,,,,,135,,,,,,,,,,,,,,,,,,,,,,,,,,,,,,,,,,,,,,
,787.50,Type I 52.5 R ©,52.50,177.60,0.00,,0.00,396.00,0.00,0.00,0.00,0.00,0.00,,0.00,0.00,0.00,0.00,0.00,,750.00,Silica Sand ,0.60,Straight Steel Fibers ,148,10.00,0.150,,,,,,,,,210,polycarboxylate ether-based superplasticizers (SPs),30,Heat Curing ,90,,,,,,40 X 40 X 40 ,EN 196-1,,,,,,195,,,,,,,,,,,,,,,,,,,,,,,,,,,,,,,,,,,,,,
,819.00,Type I 52.5 R (C),52.50,177.60,0.00,,0.00,264.00,0.00,0.00,0.00,0.00,0.00,,0.00,0.00,0.00,0.00,0.00,,850.00,Silica Sand ,0.60,,,,,,,,,,,,,200,polycarboxylate ether-based superplasticizers (SPs),30,Heat Curing ,90,,,,,,40 X 40 X 40 ,EN 196-1,,,,,,156,,,,,,,,,,,,,,,,,,,,,,,,,,,,,,,,,,,,,,
,756.00,Type I 52.5 R ©,52.50,199.80,0.00,,0.00,308.00,0.00,0.00,0.00,0.00,0.00,,0.00,0.00,0.00,0.00,0.00,,850.00,Silica Sand ,0.60,,,,,,,,,,,,,200,polycarboxylate ether-based superplasticizers (SPs),30,Heat Curing ,90,,,,,,40 X 40 X 40 ,EN 196-1,,,,,,129,,,,,,,,,,,,,,,,,,,,,,,,,,,,,,,,,,,,,,
,756.00,Type I 52.5 R (C),52.50,222.00,0.00,,0.00,264.00,0.00,0.00,0.00,0.00,0.00,,0.00,0.00,0.00,0.00,0.00,,850.00,Silica Sand ,0.60,,,,,,,,,,,,,200,polycarboxylate ether-based superplasticizers (SPs),30,Heat Curing ,90,,,,,,40 X 40 X 40 ,EN 196-1,,,,,,130,,,,,,,,,,,,,,,,,,,,,,,,,,,,,,,,,,,,,,
