Repository: Jocund96/Data-to-Design-ML

# Section 4: Boosting Models

Experiments on gradient boosting algorithms (XGBoost, HistGradientBoosting, AdaBoost) for concrete strength prediction on UCI and UHPC datasets.

- **Week 1–4**: UCI dataset baselines, data cleaning, monotonic physical constraints, and sample weighting.
- **Week 5–7**: UHPC dataset preprocessing, feature missingness policies, scikit-learn pipelines, and hyperparameter tuning.
- **Week 8–10**: Group-aware validation (LOPO), quantile regression uncertainty intervals, and SHAP interpretability.

File: S4_Boosting/Week-8-9-10/initial_data_preparation/UHPC_dataset.csv (part 21 of 23)
Mix-ID,Mix Constitutents ,,,,,,,,,,,,,,,,,,,,,,,,,,,,,,,,,,,,,,Curing Regime ,,,,Workability ,,,Mechanical Properties ,,,,,,,,,,,,,,,,,,,,,,,,,,,Durability Properities ,,,,,,,,,,,,,,,Research Paper Details,,,
,756.00,Type I 52.5 R ©,52.50,266.40,0.00,,0.00,176.00,0.00,0.00,0.00,0.00,0.00,,0.00,0.00,0.00,0.00,0.00,,850.00,Silica Sand ,0.60,,,,,,,,,,,,,200,polycarboxylate ether-based superplasticizers (SPs),30,Heat Curing ,90,,,,,,40 X 40 X 40 ,EN 196-1,,,,,,147,,,,,,,,,,,,,,,,,,,,,,,,,,,,,,,,,,,,,,
,661.50,Type I 52.5 R (C),52.50,177.60,0.00,,0.00,440.00,0.00,0.00,0.00,0.00,0.00,,0.00,0.00,0.00,0.00,0.00,,975.00,Silica Sand ,0.60,,,,,,,,,,,,,160,polycarboxylate ether-based superplasticizers (SPs),30,Heat Curing ,90,,,,,,40 X 40 X 40 ,EN 196-1,,,,,,159,,,,,,,,,,,,,,,,,,,,,,,,,,,,,,,,,,,,,,
,756.00,Type I 52.5 R ©,52.50,155.40,0.00,,0.00,396.00,0.00,0.00,0.00,0.00,0.00,,0.00,0.00,0.00,0.00,0.00,,850.00,Silica Sand ,0.60,,,,,,,,,,,,,200,polycarboxylate ether-based superplasticizers (SPs),30,Heat Curing ,90,,,,,,40 X 40 X 40 ,EN 196-1,,,,,,120,,,,,,,,,,,,,,,,,,,,,,,,,,,,,,,,,,,,,,
,787.50,Type I 52.5 R (C),52.50,177.60,0.00,,0.00,352.00,0.00,0.00,0.00,0.00,0.00,,0.00,0.00,0.00,0.00,0.00,,800.00,Silica Sand ,0.60,Straight Steel Fibers ,74,10.00,0.150,,,,,,,,,190,polycarboxylate ether-based superplasticizers (SPs),30,Heat Curing ,90,,,,,,40 X 40 X 40 ,EN 196-1,,,,,,163,,,,,,,,,,,,,,,,,,,,,,,,,,,,,,,,,,,,,,
,850.50,Type I 52.5 R ©,52.50,177.60,0.00,,0.00,440.00,0.00,0.00,0.00,0.00,0.00,,0.00,0.00,0.00,0.00,0.00,,775.00,Silica Sand ,0.60,,,,,,,,,,,,,180,polycarboxylate ether-based superplasticizers (SPs),30,Heat Curing ,90,,,,,,40 X 40 X 40 ,EN 196-1,,,,,,177,,,,,,,,,,,,,,,,,,,,,,,,,,,,,,,,,,,,,,
,850.50,Type I 52.5 R (C),52.50,155.40,0.00,,0.00,440.00,0.00,0.00,0.00,0.00,0.00,,0.00,0.00,0.00,0.00,0.00,,775.00,Silica Sand ,0.60,,,,,,,,,,,,,190,polycarboxylate ether-based superplasticizers (SPs),30,Heat Curing ,90,,,,,,40 X 40 X 40 ,EN 196-1,,,,,,169,,,,,,,,,,,,,,,,,,,,,,,,,,,,,,,,,,,,,,
,787.50,Type I 52.5 R ©,52.50,177.60,0.00,,0.00,396.00,0.00,0.00,0.00,0.00,0.00,,0.00,0.00,0.00,0.00,0.00,,825.00,Silica Sand ,0.60,,,,,,,,,,,,,190,polycarboxylate ether-based superplasticizers (SPs),30,Heat Curing ,90,,,,,,40 X 40 X 40 ,EN 196-1,,,,,,164,,,,,,,,,,,,,,,,,,,,,,,,,,,,,,,,,,,,,,
,756.00,Type I 52.5 R (C),52.50,133.20,0.00,,0.00,440.00,0.00,0.00,0.00,0.00,0.00,,0.00,0.00,0.00,0.00,0.00,,850.00,Silica Sand ,0.60,Straight Steel Fibers ,148,10.00,0.150,,,,,,,,,190,polycarboxylate ether-based superplasticizers (SPs),30,Heat Curing ,90,,,,,,40 X 40 X 40 ,EN 196-1,,,,,,210,,,,,,,,,,,,,,,,,,,,,,,,,,,,,,,,,,,,,,
,850.50,Type I 52.5 R ©,52.50,155.40,0.00,,0.00,440.00,0.00,0.00,0.00,0.00,0.00,,0.00,0.00,0.00,0.00,0.00,,775.00,Silica Sand ,0.60,,,,,,,,,,,,,190,polycarboxylate ether-based superplasticizers (SPs),30,Heat Curing ,90,,,,,,40 X 40 X 40 ,EN 196-1,,,,,,162,,,,,,,,,,,,,,,,,,,,,,,,,,,,,,,,,,,,,,
,724.50,Type I 52.5 R (C),52.50,177.60,0.00,,0.00,396.00,0.00,0.00,0.00,0.00,0.00,,0.00,0.00,0.00,0.00,0.00,,875.00,Silica Sand ,0.60,Straight Steel Fibers ,74,10.00,0.150,,,,,,,,,180,polycarboxylate ether-based superplasticizers (SPs),30,Heat Curing ,90,,,,,,40 X 40 X 40 ,EN 196-1,,,,,,175,,,,,,,,,,,,,,,,,,,,,,,,,,,,,,,,,,,,,,
,661.50,Type I 52.5 R ©,52.50,177.60,0.00,,0.00,440.00,0.00,0.00,0.00,0.00,0.00,,0.00,0.00,0.00,0.00,0.00,,975.00,Silica Sand ,0.60,,,,,,,,,,,,,160,polycarboxylate ether-based superplasticizers (SPs),30,Heat Curing ,90,,,,,,40 X 40 X 40 ,EN 196-1,,,,,,165,,,,,,,,,,,,,,,,,,,,,,,,,,,,,,,,,,,,,,
,787.50,Type I 52.5 R (C),52.50,177.60,0.00,,0.00,396.00,0.00,0.00,0.00,0.00,0.00,,0.00,0.00,0.00,0.00,0.00,,775.00,Silica Sand ,0.60,Straight Steel Fibers ,74,10.00,0.150,,,,,,,,,200,polycarboxylate ether-based superplasticizers (SPs),30,Heat Curing ,90,,,,,,40 X 40 X 40 ,EN 196-1,,,,,,185,,,,,,,,,,,,,,,,,,,,,,,,,,,,,,,,,,,,,,
,693.00,Type I 52.5 R ©,52.50,133.20,0.00,,0.00,396.00,0.00,0.00,0.00,0.00,0.00,,0.00,0.00,0.00,0.00,0.00,,1025.00,Silica Sand ,0.60,,,,,,,,,,,,,160,polycarboxylate ether-based superplasticizers (SPs),30,Heat Curing ,90,,,,,,40 X 40 X 40 ,EN 196-1,,,,,,181,,,,,,,,,,,,,,,,,,,,,,,,,,,,,,,,,,,,,,
,724.50,Type I 52.5 R (C),52.50,199.80,0.00,,0.00,352.00,0.00,0.00,0.00,0.00,0.00,,0.00,0.00,0.00,0.00,0.00,,875.00,Silica Sand ,0.60,,,,,,,,,,,,,190,polycarboxylate ether-based superplasticizers (SPs),30,Heat Curing ,90,,,,,,40 X 40 X 40 ,EN 196-1,,,,,,159,,,,,,,,,,,,,,,,,,,,,,,,,,,,,,,,,,,,,,
,756.00,Type I 52.5 R ©,52.50,133.20,0.00,,0.00,396.00,0.00,0.00,0.00,0.00,0.00,,0.00,0.00,0.00,0.00,0.00,,875.00,Silica Sand ,0.60,Straight Steel Fibers ,148,10.00,0.150,,,,,,,,,180,polycarboxylate ether-based superplasticizers (SPs),30,Heat Curing ,90,,,,,,40 X 40 X 40 ,EN 196-1,,,,,,229,,,,,,,,,,,,,,,,,,,,,,,,,,,,,,,,,,,,,,
,724.50,Type I 52.5 R (C),52.50,177.60,0.00,,0.00,396.00,0.00,0.00,0.00,0.00,0.00,,0.00,0.00,0.00,0.00,0.00,,900.00,Silica Sand ,0.60,,,,,,,,,,,,,180,polycarboxylate ether-based superplasticizers (SPs),30,Heat Curing ,90,,,,,,40 X 40 X 40 ,EN 196-1,,,,,,168,,,,,,,,,,,,,,,,,,,,,,,,,,,,,,,,,,,,,,
,787.50,Type I 52.5 R ©,52.50,177.60,0.00,,0.00,396.00,0.00,0.00,0.00,0.00,0.00,,0.00,0.00,0.00,0.00,0.00,,750.00,Silica Sand ,0.60,Straight Steel Fibers ,148,10.00,0.150,,,,,,,,,210,polycarboxylate ether-based superplasticizers (SPs),30,Heat Curing ,90,,,,,,40 X 40 X 40 ,EN 196-1,,,,,,195,,,,,,,,,,,,,,,,,,,,,,,,,,,,,,,,,,,,,,
,756.00,Type I 52.5 R (C),52.50,177.60,0.00,,0.00,396.00,0.00,0.00,0.00,0.00,0.00,,0.00,0.00,0.00,0.00,0.00,,825.00,Silica Sand ,0.60,,,,,,,,,,,,,180,polycarboxylate ether-based superplasticizers (SPs),30,Heat Curing ,90,,,,,,40 X 40 X 40 ,EN 196-1,,,,,,167,,,,,,,,,,,,,,,,,,,,,,,,,,,,,,,,,,,,,,
,756.00,Type I 52.5 R ©,52.50,133.20,0.00,,0.00,440.00,0.00,0.00,0.00,0.00,0.00,,0.00,0.00,0.00,0.00,0.00,,850.00,Silica Sand ,0.60,,,,,,,,,,,,,200,polycarboxylate ether-based superplasticizers (SPs),30,Heat Curing ,90,,,,,,40 X 40 X 40 ,EN 196-1,,,,,,117,,,,,,,,,,,,,,,,,,,,,,,,,,,,,,,,,,,,,,
,850.50,Type I 52.5 R (C),52.50,155.40,0.00,,0.00,352.00,0.00,0.00,0.00,0.00,0.00,,0.00,0.00,0.00,0.00,0.00,,750.00,Silica Sand ,0.60,Straight Steel Fibers ,148,10.00,0.150,,,,,,,,,200,polycarboxylate ether-based superplasticizers (SPs),40,Heat Curing ,90,,,,,,40 X 40 X 40 ,EN 196-1,,,,,,223,,,,,,,,,,,,,,,,,,,,,,,,,,,,,,,,,,,,,,
,787.50,Type I 52.5 R ©,52.50,177.60,0.00,,0.00,264.00,0.00,0.00,0.00,0.00,0.00,,0.00,0.00,0.00,0.00,0.00,,900.00,Silica Sand ,0.60,Straight Steel Fibers ,148,10.00,0.150,,,,,,,,,180,polycarboxylate ether-based superplasticizers (SPs),30,Heat Curing ,90,,,,,,40 X 40 X 40 ,EN 196-1,,,,,,214,,,,,,,,,,,,,,,,,,,,,,,,,,,,,,,,,,,,,,
,787.50,Type I 52.5 R (C),52.50,177.60,0.00,,0.00,396.00,0.00,0.00,0.00,0.00,0.00,,0.00,0.00,0.00,0.00,0.00,,750.00,Silica Sand ,0.60,Straight Steel Fibers ,148,10.00,0.150,,,,,,,,,210,polycarboxylate ether-based superplasticizers (SPs),30,Heat Curing ,90,,,,,,40 X 40 X 40 ,EN 196-1,,,,,,203,,,,,,,,,,,,,,,,,,,,,,,,,,,,,,,,,,,,,,
,756.00,Type I 52.5 R ©,52.50,177.60,0.00,,0.00,396.00,0.00,0.00,0.00,0.00,0.00,,0.00,0.00,0.00,0.00,0.00,,800.00,Silica Sand ,0.60,Straight Steel Fibers ,74,10.00,0.150,,,,,,,,,190,polycarboxylate ether-based superplasticizers (SPs),30,Heat Curing ,90,,,,,,40 X 40 X 40 ,EN 196-1,,,,,,176,,,,,,,,,,,,,,,,,,,,,,,,,,,,,,,,,,,,,,
,756.00,Type I 52.5 R (C),52.50,244.20,0.00,,0.00,220.00,0.00,0.00,0.00,0.00,0.00,,0.00,0.00,0.00,0.00,0.00,,850.00,Silica Sand ,0.60,,,,,,,,,,,,,200,polycarboxylate ether-based superplasticizers (SPs),30,Heat Curing ,90,,,,,,40 X 40 X 40 ,EN 196-1,,,,,,138,,,,,,,,,,,,,,,,,,,,,,,,,,,,,,,,,,,,,,
,756.00,Type I 52.5 R ©,52.50,155.40,0.00,,0.00,396.00,0.00,0.00,0.00,0.00,0.00,,0.00,0.00,0.00,0.00,0.00,,825.00,Silica Sand ,0.60,Straight Steel Fibers ,148,10.00,0.150,,,,,,,,,180,polycarboxylate ether-based superplasticizers (SPs),30,Heat Curing ,90,,,,,,40 X 40 X 40 ,EN 196-1,,,,,,225,,,,,,,,,,,,,,,,,,,,,,,,,,,,,,,,,,,,,,
M1,782.00,Type I 52.5 R ©,52.50,201.00,0.00,,0.00,138.00,0.00,0.00,0.00,0.00,0.00,,0.00,0.00,0.00,0.00,0.00,,903.00,Silica Sand ,0.60,Straight Steel Fibers ,150,10.00,0.150,,,,,,,,,184,polycarboxylate ether-based superplasticizers (SPs),32,Standard Curing ,20.00,95.00,,ASTM C1437,,195.00,40 X 40 X 40 ,EN 196-1,,,,,,156.00,,,,,,,,,,,,,,,,,,,,,,,,,,,,,,,,,,,,,,
M2,776.00,Type I 52.5 R ©,52.50,159.00,0.00,,0.00,167.00,0.00,0.00,0.00,0.00,0.00,,0.00,0.00,0.00,0.00,0.00,,936.00,Silica Sand ,0.60,Straight Steel Fibers ,150,10.00,0.150,,,,,,,,,186,polycarboxylate ether-based superplasticizers (SPs),31,Standard Curing ,20.00,95.00,,ASTM C1437,,202.00,40 X 40 X 40 ,EN 196-1,,,,,,150.00,,,,,,,,,,,,,,,,,,,,,,,,,,,,,,,,,,,,,,
M3,800.00,Type I 52.5 R ©,52.50,165.00,0.00,,0.00,178.00,0.00,0.00,0.00,0.00,0.00,,0.00,0.00,0.00,0.00,0.00,,886.00,Silica Sand ,0.60,Straight Steel Fibers ,150,10.00,0.150,,,,,,,,,190,polycarboxylate ether-based superplasticizers (SPs),32,Standard Curing ,20.00,95.00,,ASTM C1437,,205.00,40 X 40 X 40 ,EN 196-1,,,,,,151.00,,,,,,,,,,,,,,,,,,,,,,,,,,,,,,,,,,,,,,
M1,782.00,Type I 52.5 R ©,52.50,201.00,0.00,,0.00,138.00,0.00,0.00,0.00,0.00,0.00,,0.00,0.00,0.00,0.00,0.00,,903.00,Silica Sand ,0.60,Straight Steel Fibers ,150,10.00,0.150,,,,,,,,,184,polycarboxylate ether-based superplasticizers (SPs),32,Heat Curing ,90.00,,,,,,40 X 40 X 40 ,EN 196-1,,,,,,210.00,,,,,,,,,,,,,,,,,,,,,,,,,,,,,,,,,,,,,,
M2,776.00,Type I 52.5 R ©,52.50,159.00,0.00,,0.00,167.00,0.00,0.00,0.00,0.00,0.00,,0.00,0.00,0.00,0.00,0.00,,936.00,Silica Sand ,0.60,Straight Steel Fibers ,150,10.00,0.150,,,,,,,,,186,polycarboxylate ether-based superplasticizers (SPs),31,Heat Curing ,90.00,,,,,,40 X 40 X 40 ,EN 196-1,,,,,,205.00,,,,,,,,,,,,,,,,,,,,,,,,,,,,,,,,,,,,,,
M3,800.00,Type I 52.5 R ©,52.50,165.00,0.00,,0.00,178.00,0.00,0.00,0.00,0.00,0.00,,0.00,0.00,0.00,0.00,0.00,,886.00,Silica Sand ,0.60,Straight Steel Fibers ,150,10.00,0.150,,,,,,,,,190,polycarboxylate ether-based superplasticizers (SPs),32,Heat Curing ,90.00,,,,,,40 X 40 X 40 ,EN 196-1,,,,,,193.00,,,,,,,,,,,,,,,,,,,,,,,,,,,,,,,,,,,,,,
UHPC-1,777.42,White cement,,194.50,188.57,,0.00,0.00,0.00,0.00,0.00,0.00,0.00,,0.00,0.00,0.00,0.00,0.00,,1165.84,Locally available sand,1.20,,,,,,,,,,,,,178.80729,,28.464,Standard curing ,20,,,ASTM C230/C230M,,289.56,Cylinder 150 x 300,,,,,,,185.341,,,,,,,,,,,,,,,,,,,,,,,,,,,,,,,,,,,USA,"Development of Non-Proprietary Ultra-High Performance
Concrete for Use in the Highway Bridge Sector

https://www.fhwa.dot.gov/publications/research/infrastructure/structures/bridge/13100/index.cfm",2013,Ref-145-Research
UHPC-2,751.92,White cement,,187.98,182.64,,0.00,0.00,0.00,0.00,0.00,0.00,0.00,,0.00,0.00,0.00,0.00,0.00,,1128.48,Locally available sand,1.20,,,,,,,,,,,,,180.46176,,27.278,Standard curing ,20,,,ASTM C230/C230M,,264.16,Cylinder 150 x 300,,,,,,,166.049,,,,,,,,,,,,,,,,,,,,,,,,,,,,,,,,,,,,,,
UHPC-3,744.81,White cement,,186.20,180.87,,0.00,0.00,0.00,0.00,0.00,0.00,0.00,,0.00,0.00,0.00,0.00,0.00,,1117.21,Locally available sand,1.20,,,,,,,,,,,,,171.30584,,26.685,Standard curing ,20,,,ASTM C230/C230M,,287.02,Cylinder 150 x 300,,,,,,,161.915,,,,,,,,,,,,,,,,,,,,,,,,,,,,,,,,,,,,,,
UHPC-4,740.06,White cement,,185.02,179.68,,0.00,0.00,0.00,0.00,0.00,0.00,0.00,,0.00,0.00,0.00,0.00,0.00,,1109.50,Locally available sand,1.20,,,,,,,,,,,,,170.21472,,26.685,Standard curing ,20,,,ASTM C230/C230M,,314.96,Cylinder 150 x 300,,,,,,,199.81,,,,,,,,,,,,,,,,,,,,,,,,,,,,,,,,,,,,,,
UHPC-5,777.42,White cement,,194.50,188.57,,0.00,0.00,0.00,0.00,0.00,0.00,0.00,,0.00,0.00,0.00,0.00,0.00,,1165.84,Locally available sand,1.20,,,,,,,,,,,,,178.80729,,27.871,Standard curing ,20,,,ASTM C230/C230M,,274.32,Cylinder 150 x 300,,,,,,,181.207,,,,,,,,,,,,,,,,,,,,,,,,,,,,,,,,,,,,,,
UHPC-6,757.85,White cement,,189.76,183.83,,0.00,0.00,0.00,0.00,0.00,0.00,0.00,,0.00,0.00,0.00,0.00,0.00,,1136.78,Locally available sand,1.20,,,,,,,,,,,,,166.72788,,27.278,Standard curing ,20,,,ASTM C230/C230M,,264.16,Cylinder 150 x 300,,,,,,,155.025,,,,,,,,,,,,,,,,,,,,,,,,,,,,,,,,,,,,,,
UHPC-7,744.81,White cement,,186.20,180.87,,0.00,0.00,0.00,0.00,0.00,0.00,0.00,,0.00,0.00,0.00,0.00,0.00,,1117.21,Locally available sand,1.20,,,,,,,,,,,,,171.30584,,26.685,Standard curing ,20,,,ASTM C230/C230M,,276.86,Cylinder 150 x 300,,,,,,,159.159,,,,,,,,,,,,,,,,,,,,,,,,,,,,,,,,,,,,,,
HS-ECC-Reference,800.00,PO 52.5R,52.50,150.00,0.00,,0.00,0.00,0.00,0.00,0.00,750.00,0.00,,0.00,0.00,0.00,0.00,0.00,,500.00,silica sand,0.18, PE fiber,19.40,18.00,0.024,2400.000,100.00,,,,,,,230,polycarboxylate superplasticizer,25,Normal Curing ,,,,,,,50 x 50 x 50 ,,,,,,,143.00,,,,,JSCE ,,8.00,15.70,,,5.40,,,,,,,,,,,,,,,,,,,,,,,,China,"Long-term stable and sustainable high-strength engineered cementitious composite incorporating limestone powder 

https://doi.org/10.1016/j.istruc.2022.10.008",2022,Ref-146-Research
HS-ECC-LP-12.5%,700.00,PO 52.5R,52.50,150.00,0.00,,90.00,0.00,0.00,0.00,0.00,750.00,0.00,,0.00,0.00,0.00,0.00,0.00,,500.00,silica sand,0.18, PE fiber,19.40,18.00,0.024,2400.000,100.00,,,,,,,230,polycarboxylate superplasticizer,20,Normal Curing ,,,,,,,50 x 50 x 50 ,,,,,,,141.00,,,,,JSCE ,,8.10,16.50,,,6.80,,,,,,,,,,,,,,,,,,,,,,,,,,,
HS-ECC-LP-25%,600.00,PO 52.5R,52.50,150.00,0.00,,180.00,0.00,0.00,0.00,0.00,750.00,0.00,,0.00,0.00,0.00,0.00,0.00,,500.00,silica sand,0.18, PE fiber,19.40,18.00,0.024,2400.000,100.00,,,,,,,230,polycarboxylate superplasticizer,16,Normal Curing ,,,,,,,50 x 50 x 50 ,,,,,,,138.00,,,,,JSCE ,,7.90,16.05,,,7.90,,,,,,,,,,,,,,,,,,,,,,,,,,,
HS-ECC-LP-50%,400.00,PO 52.5R,52.50,150.00,0.00,,360.00,0.00,0.00,0.00,0.00,750.00,0.00,,0.00,0.00,0.00,0.00,0.00,,500.00,silica sand,0.18, PE fiber,19.40,18.00,0.024,2400.000,100.00,,,,,,,230,polycarboxylate superplasticizer,12,Normal Curing ,,,,,,,50 x 50 x 50 ,,,,,,,131.00,,,,,JSCE ,,7.90,14.30,,,7.80,,,,,,,,,,,,,,,,,,,,,,,,,,,
C-S0-LP0,900.00,Type I/II ordinary portland cement (OPC) ,,69.00,103.00,Class C,0.00,0.00,0.00,0.00,0.00,0.00,0.00,,0.00,0.00,0.00,0.00,0.00,,1095.00,Locally available sand,4.75,Straight Steel Fibers ,120,13.00,0.200,,,,,,,,,160,polycarboxylate-based HRWRA,44.5,Normal Curing ,,,,ASTM C1437,,190,50 x 50 x 50 ,ASTM C109,,,130,,,147,,,,,,,,,,,,75×100x 400,ASTM C1609,,15.8,16.90,16.40,10.90,107.00,,,,,,,,,,,,,,,,USA,"Incorporating Limestone Powder 
and Ground Granulated Blast Furnace Slag 
in Ultra-high Performance Concrete to Enhance 
Sustainability

https://link.springer.com/article/10.1186/s40069-024-00723-7",2024,Ref-147-Research
C-S0-LP10,810.00,Type I/II ordinary portland cement (OPC) ,,69.00,103.00,Class C,90.00,0.00,0.00,0.00,0.00,0.00,0.00,,0.00,0.00,0.00,0.00,0.00,,973.00,Locally available sand,4.75,Straight Steel Fibers ,120,13.00,0.200,,,,,,,,,160,polycarboxylate-based HRWRA,44.5,Normal Curing ,,,,ASTM C1437,,235,50 x 50 x 50 ,ASTM C109,,,122,,,145,,,,,,,,,,,,75×100x 400,ASTM C1609,,15,15.70,15.30,9.80,105.00,,,,,,,,,,,,,,,,,,,
C-S0-LP15,765.00,Type I/II ordinary portland cement (OPC) ,,69.00,103.00,Class C,135.00,0.00,0.00,0.00,0.00,0.00,0.00,,0.00,0.00,0.00,0.00,0.00,,920.00,Locally available sand,4.75,Straight Steel Fibers ,120,13.00,0.200,,,,,,,,,160,polycarboxylate-based HRWRA,44.5,Normal Curing ,,,,ASTM C1437,,240,50 x 50 x 50 ,ASTM C109,,,119,,,143,,,,,,,,,,,,75×100x 400,ASTM C1609,,14.3,15.60,15.20,9.50,100.00,,,,,,,,,,,,,,,,,,,
C-S0-LP20,720.00,Type I/II ordinary portland cement (OPC) ,,69.00,103.00,Class C,180.00,0.00,0.00,0.00,0.00,0.00,0.00,,0.00,0.00,0.00,0.00,0.00,,864.00,Locally available sand,4.75,Straight Steel Fibers ,120,13.00,0.200,,,,,,,,,160,polycarboxylate-based HRWRA,44.5,Normal Curing ,,,,ASTM C1437,,250,50 x 50 x 50 ,ASTM C109,,,116,,,139,,,,,,,,,,,,75×100x 400,ASTM C1609,,12,12.40,11.80,7.20,83.00,,,,,,,,,,,,,,,,,,,
C-S25-LP0,675.00,Type I/II ordinary portland cement (OPC) ,,69.00,103.00,Class C,0.00,0.00,0.00,0.00,0.00,225.00,0.00,,0.00,0.00,0.00,0.00,0.00,,1080.00,Locally available sand,4.75,Straight Steel Fibers ,120,13.00,0.200,,,,,,,,,160,polycarboxylate-based HRWRA,44.5,Normal Curing ,,,,ASTM C1437,,185,50 x 50 x 50 ,ASTM C109,,,122,,,144,,,,,,,,,,,,75×100x 400,ASTM C1609,,15.8,16.10,15.60,10.60,111.00,,,,,,,,,,,,,,,,,,,
C-S25-LP10,608.00,Type I/II ordinary portland cement (OPC) ,,69.00,103.00,Class C,68.00,0.00,0.00,0.00,0.00,225.00,0.00,,0.00,0.00,0.00,0.00,0.00,,985.00,Locally available sand,4.75,Straight Steel Fibers ,120,13.00,0.200,,,,,,,,,160,polycarboxylate-based HRWRA,44.5,Normal Curing ,,,,ASTM C1437,,230,50 x 50 x 50 ,ASTM C109,,,119,,,143,,,,,,,,,,,,75×100x 400,ASTM C1609,,14.5,14.90,14.50,9.00,89.00,,,,,,,,,,,,,,,,,,,
C-S25-LP15,574.00,Type I/II ordinary portland cement (OPC) ,,69.00,103.00,Class C,101.00,0.00,0.00,0.00,0.00,225.00,0.00,,0.00,0.00,0.00,0.00,0.00,,944.00,Locally available sand,4.75,Straight Steel Fibers ,120,13.00,0.200,,,,,,,,,160,polycarboxylate-based HRWRA,44.5,Normal Curing ,,,,ASTM C1437,,240,50 x 50 x 50 ,ASTM C109,,,117,,,139,,,,,,,,,,,,75×100x 400,ASTM C1609,,14.2,14.00,12.80,8.20,87.00,,,,,,,,,,,,,,,,,,,
C-S25-LP20,540.00,Type I/II ordinary portland cement (OPC) ,,69.00,103.00,Class C,135.00,0.00,0.00,0.00,0.00,225.00,0.00,,0.00,0.00,0.00,0.00,0.00,,903.00,Locally available sand,4.75,Straight Steel Fibers ,120,13.00,0.200,,,,,,,,,160,polycarboxylate-based HRWRA,44.5,Normal Curing ,,,,ASTM C1437,,250,50 x 50 x 50 ,ASTM C109,,,114,,,138,,,,,,,,,,,,75×100x 400,ASTM C1609,,12,12.20,11.50,6.80,80.00,,,,,,,,,,,,,,,,,,,
C-S0-LP0,900.00,Type I/II ordinary portland cement (OPC) ,,69.00,103.00,Class C,0.00,0.00,0.00,0.00,0.00,0.00,0.00,,0.00,0.00,0.00,0.00,0.00,,1095.00,Locally available sand,4.75,Straight Steel Fibers ,120,13.00,0.200,,,,,,,,,160,polycarboxylate-based HRWRA,44.5,Warm bath curing,90.00,,,,,,50 x 50 x 50 ,ASTM C109,,,164,,,171,,,,,,,,,,,,75×100x 400,ASTM C1609,,14,16.10,15.60,10.50,122.00,,,,,,,,,,,,,,,,,,,
C-S0-LP10,810.00,Type I/II ordinary portland cement (OPC) ,,69.00,103.00,Class C,90.00,0.00,0.00,0.00,0.00,0.00,0.00,,0.00,0.00,0.00,0.00,0.00,,973.00,Locally available sand,4.75,Straight Steel Fibers ,120,13.00,0.200,,,,,,,,,160,polycarboxylate-based HRWRA,44.5,Warm bath curing,90.00,,,,,,50 x 50 x 50 ,ASTM C109,,,157,,,168,,,,,,,,,,,,75×100x 400,ASTM C1609,,13.5,16.00,14.50,9.50,110.00,,,,,,,,,,,,,,,,,,,
C-S0-LP15,765.00,Type I/II ordinary portland cement (OPC) ,,69.00,103.00,Class C,135.00,0.00,0.00,0.00,0.00,0.00,0.00,,0.00,0.00,0.00,0.00,0.00,,920.00,Locally available sand,4.75,Straight Steel Fibers ,120,13.00,0.200,,,,,,,,,160,polycarboxylate-based HRWRA,44.5,Warm bath curing,90.00,,,,,,50 x 50 x 50 ,ASTM C109,,,152,,,161,,,,,,,,,,,,75×100x 400,ASTM C1609,,12.5,15.80,14.30,9.30,104.00,,,,,,,,,,,,,,,,,,,
C-S0-LP20,720.00,Type I/II ordinary portland cement (OPC) ,,69.00,103.00,Class C,180.00,0.00,0.00,0.00,0.00,0.00,0.00,,0.00,0.00,0.00,0.00,0.00,,864.00,Locally available sand,4.75,Straight Steel Fibers ,120,13.00,0.200,,,,,,,,,160,polycarboxylate-based HRWRA,44.5,Warm bath curing,90.00,,,,,,50 x 50 x 50 ,ASTM C109,,,146,,,154,,,,,,,,,,,,75×100x 400,ASTM C1609,,11,12.00,12.50,7.80,94.00,,,,,,,,,,,,,,,,,,,
C-S25-LP0,675.00,Type I/II ordinary portland cement (OPC) ,,69.00,103.00,Class C,0.00,0.00,0.00,0.00,0.00,225.00,0.00,,0.00,0.00,0.00,0.00,0.00,,1080.00,Locally available sand,4.75,Straight Steel Fibers ,120,13.00,0.200,,,,,,,,,160,polycarboxylate-based HRWRA,44.5,Warm bath curing,90.00,,,,,,50 x 50 x 50 ,ASTM C109,,,155,,,166,,,,,,,,,,,,75×100x 400,ASTM C1609,,14,15.60,14.20,9.10,110.00,,,,,,,,,,,,,,,,,,,
C-S25-LP10,608.00,Type I/II ordinary portland cement (OPC) ,,69.00,103.00,Class C,68.00,0.00,0.00,0.00,0.00,225.00,0.00,,0.00,0.00,0.00,0.00,0.00,,985.00,Locally available sand,4.75,Straight Steel Fibers ,120,13.00,0.200,,,,,,,,,160,polycarboxylate-based HRWRA,44.5,Warm bath curing,90.00,,,,,,50 x 50 x 50 ,ASTM C109,,,153,,,162,,,,,,,,,,,,75×100x 400,ASTM C1609,,13,15.20,13.95,8.10,90.00,,,,,,,,,,,,,,,,,,,
C-S25-LP15,574.00,Type I/II ordinary portland cement (OPC) ,,69.00,103.00,Class C,101.00,0.00,0.00,0.00,0.00,225.00,0.00,,0.00,0.00,0.00,0.00,0.00,,944.00,Locally available sand,4.75,Straight Steel Fibers ,120,13.00,0.200,,,,,,,,,160,polycarboxylate-based HRWRA,44.5,Warm bath curing,90.00,,,,,,50 x 50 x 50 ,ASTM C109,,,150,,,157,,,,,,,,,,,,75×100x 400,ASTM C1609,,12,14.30,12.70,8.60,90.00,,,,,,,,,,,,,,,,,,,
C-S25-LP20,540.00,Type I/II ordinary portland cement (OPC) ,,69.00,103.00,Class C,135.00,0.00,0.00,0.00,0.00,225.00,0.00,,0.00,0.00,0.00,0.00,0.00,,903.00,Locally available sand,4.75,Straight Steel Fibers ,120,13.00,0.200,,,,,,,,,160,polycarboxylate-based HRWRA,44.5, Warm Bath Curing   ,90.00,,,,,,50 x 50 x 50 ,ASTM C109,,,139,,,149,,,,,,,,,,,,75×100x 400,ASTM C1609,,10.8,11.80,11.00,7.80,82.00,,,,,,,,,,,,,,,,,,,
E-0,898.91,Portland cement CEM-52.5,52.50,90.99,451.20,F,0.00,0.00,0.00,0.00,0.00,0.00,0.00,,0.00,0.00,0.00,0.00,0.00,,451.00,silica sand,0.15,PE Fiber ,20,18.00,0.026,3000.000,120.00,,,,,,,275,superplasticizer (SP),20,Air Cured ,25.00,55.00,,,,,50.8 x50.8 50.8,ASTM C109,,,70.00,,,101.00,,,,, JSCE standard,,6.13,8.63,,23.54,3.29,,,,,,,,,,,,,,,,,,,,,,,,China,"Mechanical properties of sustainable high strength ECC with 
substitution of cement by limestone powder 

https://doi.org/10.1016/j.cscm.2023.e02434",2023,Ref-148-Research
E-20-500,719.13,Portland cement CEM-52.5,52.50,90.99,451.20,F,179.78,0.00,0.00,0.00,0.00,0.00,0.00,,0.00,0.00,0.00,0.00,0.00,,451.00,silica sand,0.15,PE Fiber ,20,18.00,0.026,3000.000,120.00,,,,,,,275,superplasticizer (SP),20,Air Cured ,25.00,55.00,,,,,50.8 x50.8 50.8,ASTM C109,,,68.00,,,88.00,,,,, JSCE standard,,4.49,9.66,,20.30,5.55,,,,,,,,,,,,,,,,,,,,,,,,,,,
E-40-500,539.35,Portland cement CEM-52.5,52.50,90.99,451.20,F,359.56,0.00,0.00,0.00,0.00,0.00,0.00,,0.00,0.00,0.00,0.00,0.00,,451.00,silica sand,0.15,PE Fiber ,20,18.00,0.026,3000.000,120.00,,,,,,,275,superplasticizer (SP),20,Air Cured ,25.00,55.00,,,,,50.8 x50.8 50.8,ASTM C109,,,59.00,,,84.00,,,,, JSCE standard,,4.45,7.78,,18.66,5.98,,,,,,,,,,,,,,,,,,,,,,,,,,,
E-40-3000,539.35,Portland cement CEM-52.5,52.50,90.99,451.20,F,359.56,0.00,0.00,0.00,0.00,0.00,0.00,,0.00,0.00,0.00,0.00,0.00,,451.00,silica sand,0.15,PE Fiber ,20,18.00,0.026,3000.000,120.00,,,,,,,275,superplasticizer (SP),20,Air Cured ,25.00,55.00,,,,,50.8 x50.8 50.8,ASTM C109,,,64.00,,,91.00,,,,, JSCE standard,,6.01,11.51,,22.32,7.83,,,,,,,,,,,,,,,,,,,,,,,,,,,
M-C,718.00,CEM I-52.5 Portland cement,52.50,128.00,574.00, Class F,0.00,0.00,0.00,0.00,0.00,0.00,0.00,,0.00,0.00,0.00,0.00,0.00,,429.00,Silica sand,0.15,PE Fiber ,20,18.00,0.026,3000.000,120.00,,,,,,,290,polycarboxylate superplasticizer,25,Air Cured ,25.00,55.00,,,,,50.8 x50.8 50.8,ASTM C109,,,49.00,,,83.00,,,,,JSCE ,,6.36,9.73,,20.40,4.16,,,,,,,,,,,,14.97,,,,,,,,,,,,Singapore,"Sustainable high strength, high ductility engineered cementitious 
composites (ECC) with substitution of cement by rice husk ash

https://doi.org/10.1016/j.jclepro.2021.128379",2021,Ref-149-Research
M-15,610.00,CEM I-52.5 Portland cement,52.50,128.00,574.00, Class F,0.00,0.00,0.00,68.00,0.00,0.00,0.00,,0.00,0.00,0.00,0.00,0.00,,429.00,Silica sand,0.15,PE Fiber ,20,18.00,0.026,3000.000,120.00,,,,,,,290,polycarboxylate superplasticizer,30,Air Cured ,25.00,55.00,,,,,50.8 x50.8 50.8,ASTM C109,,,51.00,,,94.67,,,,,JSCE ,,6.13,9.24,,19.80,5.88,,,,,,,,,,,,21.94,,,,,,,,,,,,,,,
M-25,538.00,CEM I-52.5 Portland cement,52.50,128.00,574.00, Class F,0.00,0.00,0.00,114.00,0.00,0.00,0.00,,0.00,0.00,0.00,0.00,0.00,,429.00,Silica sand,0.15,PE Fiber ,20,18.00,0.026,3000.000,120.00,,,,,,,290,polycarboxylate superplasticizer,30,Air Cured ,25.00,55.00,,,,,50.8 x50.8 50.8,ASTM C109,,,47.00,,,111.3,,,,,JSCE ,,5.84,8.22,,18.20,8.24,,,,,,,,,,,,22.08,,,,,,,,,,,,,,,
M-40,430.00,CEM I-52.5 Portland cement,52.50,128.00,574.00, Class F,0.00,0.00,0.00,182.00,0.00,0.00,0.00,,0.00,0.00,0.00,0.00,0.00,,429.00,Silica sand,0.15,PE Fiber ,20,18.00,0.026,3000.000,120.00,,,,,,,290,polycarboxylate superplasticizer,30,Air Cured ,25.00,55.00,,,,,50.8 x50.8 50.8,ASTM C109,,,39.00,,,90.42,,,,,JSCE ,,4.30,7.68,,17.20,10.15,,,,,,,,,,,,25.89,,,,,,,,,,,,,,,
0.14-18-20-2%,700.00,"Portland cement
(OPC) 52.5R",52.50,150.00,0.00,,100.00,0.00,0.00,0.00,0.00,750.00,0.00,,0.00,0.00,0.00,0.00,0.00,,500.00,Silica sand,0.30,PE Fiber ,20,18.00,0.020,2800.000,120.00,,,,,,,230," polycarboxylate-based high-range water reducer
(HRWR)",25,Normal Curing ,,,,,,,CYLINDER 100 X 200,ASTM C469-94,,,,,,115.00,,,,,JSCE ,,12.10,17.80,,,8.49,,,,,,,,,,,,,,,,,,,,,,,,China,"Performance-based design of all-grade strain hardening cementitious
composites with compressive strengths from 40 MPa to 120 Mpa

https://doi.org/10.1016/j.cemconcomp.2019.01.001",2019,Ref-150-Research
0.14-18-24-2%,700.00,"Portland cement
(OPC) 52.5R",52.50,150.00,0.00,,100.00,0.00,0.00,0.00,0.00,750.00,0.00,,0.00,0.00,0.00,0.00,0.00,,500.00,Silica sand,0.30,PE Fiber ,20,18.00,0.024,2400.000,100.00,,,,,,,230," polycarboxylate-based high-range water reducer
(HRWR)",25,Normal Curing ,,,,,,,CYLINDER 100 X 200,ASTM C469-94,,,,,,115.00,,,,,JSCE ,,10.50,16.50,,,8.00,,,,,,,,,,,,,,,,,,,,,,,,,,,
0.14-12-24-2%,700.00,"Portland cement
(OPC) 52.5R",52.50,150.00,0.00,,100.00,0.00,0.00,0.00,0.00,750.00,0.00,,0.00,0.00,0.00,0.00,0.00,,500.00,Silica sand,0.30,PE Fiber ,20,12.00,0.024,2400.000,100.00,,,,,,,230," polycarboxylate-based high-range water reducer
(HRWR)",25,Normal Curing ,,,,,,,CYLINDER 100 X 200,ASTM C469-94,,,,,,115.00,,,,,JSCE ,,9.50,12.10,,,5.11,,,,,,,,,,,,,,,,,,,,,,,,,,,
0.14-18-20-1%,700.00,"Portland cement
(OPC) 52.5R",52.50,150.00,0.00,,100.00,0.00,0.00,0.00,0.00,750.00,0.00,,0.00,0.00,0.00,0.00,0.00,,500.00,Silica sand,0.30,PE Fiber ,10,18.00,0.020,2800.000,120.00,,,,,,,230," polycarboxylate-based high-range water reducer
(HRWR)",25,Normal Curing ,,,,,,,CYLINDER 100 X 200,ASTM C469-94,,,,,,115.00,,,,,JSCE ,,8.20,10.70,,,3.53,,,,,,,,,,,,,,,,,,,,,,,,,,,
0.14-18-24-1%,700.00,"Portland cement
(OPC) 52.5R",52.50,150.00,0.00,,100.00,0.00,0.00,0.00,0.00,750.00,0.00,,0.00,0.00,0.00,0.00,0.00,,500.00,Silica sand,0.30,PE Fiber ,10,18.00,0.024,2400.000,100.00,,,,,,,230," polycarboxylate-based high-range water reducer
(HRWR)",25,Normal Curing ,,,,,,,CYLINDER 100 X 200,ASTM C469-94,,,,,,115.00,,,,,JSCE ,,8.20,10.30,,,2.20,,,,,,,,,,,,,,,,,,,,,,,,,,,
0.16-18-20-2%,687.00,"Portland cement
(OPC) 52.5R",52.50,144.00,0.00,,96.00,0.00,0.00,0.00,0.00,736.00,0.00,,0.00,0.00,0.00,0.00,0.00,,485.00,Silica sand,0.30,PE Fiber ,20,18.00,0.020,2800.000,120.00,,,,,,,267," polycarboxylate-based high-range water reducer
(HRWR)",20,Normal Curing ,,,,,,,CYLINDER 100 X 200,ASTM C469-94,,,,,,94.00,,,,,JSCE ,,7.70,14.80,,,10.11,,,,,,,,,,,,,,,,,,,,,,,,,,,
0.16-18-24-2%,687.00,"Portland cement
(OPC) 52.5R",52.50,144.00,0.00,,96.00,0.00,0.00,0.00,0.00,736.00,0.00,,0.00,0.00,0.00,0.00,0.00,,485.00,Silica sand,0.30,PE Fiber ,20,18.00,0.024,2400.000,100.00,,,,,,,267," polycarboxylate-based high-range water reducer
(HRWR)",20,Normal Curing ,,,,,,,CYLINDER 100 X 200,ASTM C469-94,,,,,,94.00,,,,,JSCE ,,8.80,13.20,,,10.13,,,,,,,,,,,,,,,,,,,,,,,,,,,
0.16-12-24-2%,687.00,"Portland cement
(OPC) 52.5R",52.50,144.00,0.00,,96.00,0.00,0.00,0.00,0.00,736.00,0.00,,0.00,0.00,0.00,0.00,0.00,,485.00,Silica sand,0.30,PE Fiber ,20,12.00,0.024,2400.000,100.00,,,,,,,267," polycarboxylate-based high-range water reducer
(HRWR)",20,Normal Curing ,,,,,,,CYLINDER 100 X 200,ASTM C469-94,,,,,,94.00,,,,,JSCE ,,5.60,11.40,,,6.69,,,,,,,,,,,,,,,,,,,,,,,,,,,
0.16-18-24-1%,687.00,"Portland cement
(OPC) 52.5R",52.50,144.00,0.00,,96.00,0.00,0.00,0.00,0.00,736.00,0.00,,0.00,0.00,0.00,0.00,0.00,,485.00,Silica sand,0.30,PE Fiber ,10,18.00,0.020,2800.000,120.00,,,,,,,267," polycarboxylate-based high-range water reducer
(HRWR)",20,Normal Curing ,,,,,,,CYLINDER 100 X 200,ASTM C469-94,,,,,,94.00,,,,,JSCE ,,4.50,8.40,,,4.59,,,,,,,,,,,,,,,,,,,,,,,,,,,
0.16-12-24-1%,687.00,"Portland cement
(OPC) 52.5R",52.50,144.00,0.00,,96.00,0.00,0.00,0.00,0.00,736.00,0.00,,0.00,0.00,0.00,0.00,0.00,,485.00,Silica sand,0.30,PE Fiber ,10,18.00,0.024,2400.000,100.00,,,,,,,267," polycarboxylate-based high-range water reducer
(HRWR)",20,Normal Curing ,,,,,,,CYLINDER 100 X 200,ASTM C469-94,,,,,,94.00,,,,,JSCE ,,4.70,8.10,,,3.66,,,,,,,,,,,,,,,,,,,,,,,,,,,
0.16-12-24-1%,687.00,"Portland cement
(OPC) 52.5R",52.50,144.00,0.00,,96.00,0.00,0.00,0.00,0.00,736.00,0.00,,0.00,0.00,0.00,0.00,0.00,,485.00,Silica sand,0.30,PE Fiber ,10,12.00,0.024,2400.000,100.00,,,,,,,267," polycarboxylate-based high-range water reducer
(HRWR)",20,Normal Curing ,,,,,,,CYLINDER 100 X 200,ASTM C469-94,,,,,,94.00,,,,,JSCE ,,4.10,7.50,,,2.61,,,,,,,,,,,,,,,,,,,,,,,,,,,
0.14,700.00,"Portland cement
(OPC) 52.5R",52.50,150.00,0.00,,100.00,0.00,0.00,0.00,0.00,750.00,0.00,,0.00,0.00,0.00,0.00,0.00,,500.00,Silica sand,0.30,PE Fiber ,20,18.00,0.024,2400.000,100.00,,,,,,,230," polycarboxylate-based high-range water reducer
(HRWR)",25,Normal Curing ,,,,,,,CYLINDER 100 X 200,ASTM C469-94,,,,,,115.00,,,ASTM C469-94,35.00,JSCE ,,,16.46,,,8.00,,,,,,,,,,,,,,,,,,,,,,,,China,"Basic mechanical properties of ultra-high ductility cementitious composites:From 40 MPa to 120 Mpa 

https://doi.org/10.1016/j.compstruct.2017.11.034",2017,Ref-151-Research
0.16,687.00,"Portland cement
(OPC) 52.5R",52.50,144.00,0.00,,96.00,0.00,0.00,0.00,0.00,736.00,0.00,,0.00,0.00,0.00,0.00,0.00,,485.00,Silica sand,0.30,PE Fiber ,20,18.00,0.024,2400.000,100.00,,,,,,,267," polycarboxylate-based high-range water reducer
(HRWR)",20,Normal Curing ,,,,,,,CYLINDER 100 X 200,ASTM C469-94,,,,,,94.00,,,ASTM C469-94,31.50,JSCE ,,,13.21,,,10.13,,,,,,,,,,,,,,,,,,,,,,,,,,,
M-P2.0S1.0,1126.00,Type I 52.5 N Portland cement,52.50,282.00,0.00,,0.00,141.00,0.00,0.00,0.00,141.00,0.00,,0.00,0.00,0.00,0.00,0.00,,422.00,Silica sand,0.50,Straight Steel Fibers ,78.00,13.00,0.200,2000.000,210.00,PE ,19.40,12.00,0.02,3000.00,100.00,245.00,Polycarboxylate ether superplasticizer,23.00,Standard Curing ,22.00,,,ASTM C1437,,129.00,50 x 50 x 50 ,ASTM C109/C109 M,,,,,,210.60,,, ASTM C469/C469 M,52.50,JSCE ,,,16.10,,,5.20,,,,,,,,,,,,,,,,,,,,,,,,China,"Engineered/strain-hardening cementitious composites (ECC/SHCC) with an ultra-high compressive strength over 210 MPa 

https://doi.org/10.1016/j.coco.2021.100775",2021,Ref-152-Research
M-P1.5S1.5,1126.00,Type I 52.5 N Portland cement,52.50,282.00,0.00,,0.00,141.00,0.00,0.00,0.00,141.00,0.00,,0.00,0.00,0.00,0.00,0.00,,422.00,Silica sand,0.50,Straight Steel Fibers ,117.00,13.00,0.200,2000.000,210.00,PE ,14.55,12.00,0.02,3000.00,100.00,245.00,Polycarboxylate ether superplasticizer,23.00,Standard Curing ,22.00,,,ASTM C1437,,138.00,50 x 50 x 50 ,ASTM C109/C109 M,,,,,,213.20,,, ASTM C469/C469 M,52.90,JSCE ,,,15.60,,,3.40,,,,,,,,,,,,,,,,,,,,,,,,,,,
SS2.0,788.50,Type 1 Portland cement,,197.10,0.00,,0.00,0.00,0.00,0.00,0.00,0.00,0.00,,0.00,0.00,0.00,0.00,236.60,Silica Flour ,867.40,Silica sand,0.30,Straight Steel Fibers ,158.00,13.00,0.200,2788.000,200.00,,,,,,,160.30,polycarboxylate superplasticizer,52.60,steam curing,90.00,,,,,,50 x 50 x 50 ,ASTM C 109,,,,,,197.00,,,,,JSCE ,,,14.40,,,0.57,,,,,,,,,,,,,,,,,,,,,,,,Korea,"Effects of geometry and hybrid ratio of steel and
polyethylene fibers on the mechanical performance
of ultra-high-performance fiber-reinforced
cementitious composites

https://doi.org/10.1016/j.jmrt.2019.01.001",2019,Ref-153-Research
",MS2.0",788.50,Type 1 Portland cement,,197.10,0.00,,0.00,0.00,0.00,0.00,0.00,0.00,0.00,,0.00,0.00,0.00,0.00,236.60,Silica Flour ,867.40,Silica sand,0.30,Straight Steel Fibers ,158.00,19.50,0.200,2428.000,200.00,,,,,,,160.30,polycarboxylate superplasticizer,52.60,steam curing,90.00,,,,,,50 x 50 x 50 ,ASTM C 109,,,,,,188.80,,,,,JSCE ,,,19.50,,,0.89,,,,,,,,,,,,,,,,,,,,,,,,,,,
T2.0,788.50,Type 1 Portland cement,,197.10,0.00,,0.00,0.00,0.00,0.00,0.00,0.00,0.00,,0.00,0.00,0.00,0.00,236.60,Silica Flour ,867.40,Silica sand,0.30,twisted steel fiber,158.00,30.00,0.300,2428.000,200.00,,,,,,,160.30,polycarboxylate superplasticizer,52.60,steam curing,90.00,,,,,,50 x 50 x 50 ,ASTM C 109,,,,,,206.25,,,,,JSCE ,,,15.50,,,0.52,,,,,,,,,,,,,,,,,,,,,,,,,,,
SS1.5-SPE0.5,788.50,Type 1 Portland cement,,197.10,0.00,,0.00,0.00,0.00,0.00,0.00,0.00,0.00,,0.00,0.00,0.00,0.00,236.60,Silica Flour ,867.40,Silica sand,0.30,Straight Steel Fibers ,118.50,13.00,0.200,2788.000,200.00,polyethylene fibers,4.85,12.00,0.030,3030.000,88.00,160.30,polycarboxylate superplasticizer,52.60,steam curing,90.00,,,,,,50 x 50 x 50 ,ASTM C 109,,,,,,191.07,,,,,JSCE ,,,13.10,,,0.41,,,,,,,,,,,,,,,,,,,,,,,,,,,
SS1.5-MPE0.5,788.50,Type 1 Portland cement,,197.10,0.00,,0.00,0.00,0.00,0.00,0.00,0.00,0.00,,0.00,0.00,0.00,0.00,236.60,Silica Flour ,867.40,Silica sand,0.30,Straight Steel Fibers ,118.50,13.00,0.200,2788.000,200.00,polyethylene fibers,4.85,18.00,0.030,3030.000,88.00,160.30,polycarboxylate superplasticizer,52.60,steam curing,90.00,,,,,,50 x 50 x 50 ,ASTM C 109,,,,,,162.94,,,,,JSCE ,,,14.90,,,0.73,,,,,,,,,,,,,,,,,,,,,,,,,,,
SS1.5-LPE0.5,788.50,Type 1 Portland cement,,197.10,0.00,,0.00,0.00,0.00,0.00,0.00,0.00,0.00,,0.00,0.00,0.00,0.00,236.60,Silica Flour ,867.40,Silica sand,0.30,Straight Steel Fibers ,118.50,13.00,0.200,2788.000,200.00,polyethylene fibers,4.85,27.00,0.030,3030.000,88.00,160.30,polycarboxylate superplasticizer,52.60,steam curing,90.00,,,,,,50 x 50 x 50 ,ASTM C 109,,,,,,173.214285714285,,,,,JSCE ,,,14.70,,,0.87,,,,,,,,,,,,,,,,,,,,,,,,,,,
SS1.5-LLPE0.5,788.50,Type 1 Portland cement,,197.10,0.00,,0.00,0.00,0.00,0.00,0.00,0.00,0.00,,0.00,0.00,0.00,0.00,236.60,Silica Flour ,867.40,Silica sand,0.30,Straight Steel Fibers ,118.50,13.00,0.200,2788.000,200.00,polyethylene fibers,4.85,36.00,0.030,3030.000,88.00,160.30,polycarboxylate superplasticizer,52.60,steam curing,90.00,,,,,,50 x 50 x 50 ,ASTM C 109,,,,,,169.642857142857,,,,,JSCE ,,,12.90,,,0.90,,,,,,,,,,,,,,,,,,,,,,,,,,,
SS1-SPE1,788.50,Type 1 Portland cement,,197.10,0.00,,0.00,0.00,0.00,0.00,0.00,0.00,0.00,,0.00,0.00,0.00,0.00,236.60,Silica Flour ,867.40,Silica sand,0.30,Straight Steel Fibers ,79.00,13.00,0.200,2788.000,200.00,polyethylene fibers,9.70,12.00,0.030,3030.000,88.00,160.30,polycarboxylate superplasticizer,52.60,steam curing,90.00,,,,,,50 x 50 x 50 ,ASTM C 109,,,,,,166.517857142857,,,,,JSCE ,,,14.20,,,1.00,,,,,,,,,,,,,,,,,,,,,,,,,,,
SS1-MPE1,788.50,Type 1 Portland cement,,197.10,0.00,,0.00,0.00,0.00,0.00,0.00,0.00,0.00,,0.00,0.00,0.00,0.00,236.60,Silica Flour ,867.40,Silica sand,0.30,Straight Steel Fibers ,79.00,13.00,0.200,2788.000,200.00,polyethylene fibers,9.70,18.00,0.030,3030.000,88.00,160.30,polycarboxylate superplasticizer,52.60,steam curing,90.00,,,,,,50 x 50 x 50 ,ASTM C 109,,,,,,157.142857142857,,,,,JSCE ,,,12.70,,,0.98,,,,,,,,,,,,,,,,,,,,,,,,,,,
SS1-LPE1,788.50,Type 1 Portland cement,,197.10,0.00,,0.00,0.00,0.00,0.00,0.00,0.00,0.00,,0.00,0.00,0.00,0.00,236.60,Silica Flour ,867.40,Silica sand,0.30,Straight Steel Fibers ,79.00,13.00,0.200,2788.000,200.00,polyethylene fibers,9.70,27.00,0.030,3030.000,88.00,160.30,polycarboxylate superplasticizer,52.60,steam curing,90.00,,,,,,50 x 50 x 50 ,ASTM C 109,,,,,,150.892857142857,,,,,JSCE ,,,12.00,,,0.87,,,,,,,,,,,,,,,,,,,,,,,,,,,
SS1-LLPE1,788.50,Type 1 Portland cement,,197.10,0.00,,0.00,0.00,0.00,0.00,0.00,0.00,0.00,,0.00,0.00,0.00,0.00,236.60,Silica Flour ,867.40,Silica sand,0.30,Straight Steel Fibers ,79.00,13.00,0.200,2788.000,200.00,polyethylene fibers,9.70,36.00,0.030,3030.000,88.00,160.30,polycarboxylate superplasticizer,52.60,steam curing,90.00,,,,,,50 x 50 x 50 ,ASTM C 109,,,,,,162.946428571428,,,,,JSCE ,,,12.10,,,0.86,,,,,,,,,,,,,,,,,,,,,,,,,,,
SS0.5-SPE1.5,788.50,Type 1 Portland cement,,197.10,0.00,,0.00,0.00,0.00,0.00,0.00,0.00,0.00,,0.00,0.00,0.00,0.00,236.60,Silica Flour ,867.40,Silica sand,0.30,Straight Steel Fibers ,39.50,13.00,0.200,2788.000,200.00,polyethylene fibers,14.55,12.00,0.030,3030.000,88.00,160.30,polycarboxylate superplasticizer,52.60,steam curing,90.00,,,,,,50 x 50 x 50 ,ASTM C 109,,,,,,132.142857142857,,,,,JSCE ,,,12.30,,,2.22,,,,,,,,,,,,,,,,,,,,,,,,,,,
SS0.5-MPE1.5,788.50,Type 1 Portland cement,,197.10,0.00,,0.00,0.00,0.00,0.00,0.00,0.00,0.00,,0.00,0.00,0.00,0.00,236.60,Silica Flour ,867.40,Silica sand,0.30,Straight Steel Fibers ,39.50,13.00,0.200,2788.000,200.00,polyethylene fibers,14.55,18.00,0.030,3030.000,88.00,160.30,polycarboxylate superplasticizer,52.60,steam curing,90.00,,,,,,50 x 50 x 50 ,ASTM C 109,,,,,,130.357142857142,,,,,JSCE ,,,9.70,,,1.29,,,,,,,,,,,,,,,,,,,,,,,,,,,
SS0.5-LPE1.5,788.50,Type 1 Portland cement,,197.10,0.00,,0.00,0.00,0.00,0.00,0.00,0.00,0.00,,0.00,0.00,0.00,0.00,236.60,Silica Flour ,867.40,Silica sand,0.30,Straight Steel Fibers ,39.50,13.00,0.200,2788.000,200.00,polyethylene fibers,14.55,27.00,0.030,3030.000,88.00,160.30,polycarboxylate superplasticizer,52.60,steam curing,90.00,,,,,,50 x 50 x 50 ,ASTM C 109,,,,,,130.357142857142,,,,,JSCE ,,,11.90,,,0.61,,,,,,,,,,,,,,,,,,,,,,,,,,,
SS0.5-LLPE1.5,788.50,Type 1 Portland cement,,197.10,0.00,,0.00,0.00,0.00,0.00,0.00,0.00,0.00,,0.00,0.00,0.00,0.00,236.60,Silica Flour ,867.40,Silica sand,0.30,Straight Steel Fibers ,39.50,13.00,0.200,2788.000,200.00,polyethylene fibers,14.55,36.00,0.030,3030.000,88.00,160.30,polycarboxylate superplasticizer,52.60,steam curing,90.00,,,,,,50 x 50 x 50 ,ASTM C 109,,,,,,149.553571428571,,,,,JSCE ,,,12.40,,,0.76,,,,,,,,,,,,,,,,,,,,,,,,,,,
SPE2,788.50,Type 1 Portland cement,,197.10,0.00,,0.00,0.00,0.00,0.00,0.00,0.00,0.00,,0.00,0.00,0.00,0.00,236.60,Silica Flour ,867.40,Silica sand,0.30,polyethylene fibers,19.40,12.00,0.030,3030.000,88.00,,,,,,,160.30,polycarboxylate superplasticizer,52.60,steam curing,90.00,,,,,,50 x 50 x 50 ,ASTM C 109,,,,,,136.607142857142,,,,,JSCE ,,,7.80,,,0.94,,,,,,,,,,,,,,,,,,,,,,,,,,,
MPE2,788.50,Type 1 Portland cement,,197.10,0.00,,0.00,0.00,0.00,0.00,0.00,0.00,0.00,,0.00,0.00,0.00,0.00,236.60,Silica Flour ,867.40,Silica sand,0.30,polyethylene fibers,19.40,18.00,0.030,3030.000,88.00,,,,,,,160.30,polycarboxylate superplasticizer,52.60,steam curing,90.00,,,,,,50 x 50 x 50 ,ASTM C 109,,,,,,132.589285714285,,,,,JSCE ,,,9.70,,,0.79,,,,,,,,,,,,,,,,,,,,,,,,,,,
LPE2,788.50,Type 1 Portland cement,,197.10,0.00,,0.00,0.00,0.00,0.00,0.00,0.00,0.00,,0.00,0.00,0.00,0.00,236.60,Silica Flour ,867.40,Silica sand,0.30,polyethylene fibers,19.40,27.00,0.030,3030.000,88.00,,,,,,,160.30,polycarboxylate superplasticizer,52.60,steam curing,90.00,,,,,,50 x 50 x 50 ,ASTM C 109,,,,,,146.428571428571,,,,,JSCE ,,,11.70,,,0.81,,,,,,,,,,,,,,,,,,,,,,,,,,,
LLPE2,788.50,Type 1 Portland cement,,197.10,0.00,,0.00,0.00,0.00,0.00,0.00,0.00,0.00,,0.00,0.00,0.00,0.00,236.60,Silica Flour ,867.40,Silica sand,0.30,polyethylene fibers,19.40,36.00,0.030,3030.000,88.00,,,,,,,160.30,polycarboxylate superplasticizer,52.60,steam curing,90.00,,,,,,50 x 50 x 50 ,ASTM C 109,,,,,,147.767857142857,,,,,JSCE ,,,12.20,,,1.35,,,,,,,,,,,,,,,,,,,,,,,,,,,
MS1.5-SPE0.5,788.50,Type 1 Portland cement,,197.10,0.00,,0.00,0.00,0.00,0.00,0.00,0.00,0.00,,0.00,0.00,0.00,0.00,236.60,Silica Flour ,867.40,Silica sand,0.30,Straight Steel Fibers ,118.50,19.50,0.200,2428.000,200.00,polyethylene fibers,4.85,12.00,0.030,3030.000,88.00,160.30,polycarboxylate superplasticizer,52.60,steam curing,90.00,,,,,,50 x 50 x 50 ,ASTM C 109,,,,,,165.95744680851,,,,,JSCE ,,,12.90,,,0.88,,,,,,,,,,,,,,,,,,,,,,,,,,,
MS1.5-MPE0.5,788.50,Type 1 Portland cement,,197.10,0.00,,0.00,0.00,0.00,0.00,0.00,0.00,0.00,,0.00,0.00,0.00,0.00,236.60,Silica Flour ,867.40,Silica sand,0.30,Straight Steel Fibers ,118.50,19.50,0.200,2428.000,200.00,polyethylene fibers,4.85,18.00,0.030,3030.000,88.00,160.30,polycarboxylate superplasticizer,52.60,steam curing,90.00,,,,,,50 x 50 x 50 ,ASTM C 109,,,,,,165.531914893617,,,,,JSCE ,,,12.40,,,0.79,,,,,,,,,,,,,,,,,,,,,,,,,,,
MS1.5-LPE0.5,788.50,Type 1 Portland cement,,197.10,0.00,,0.00,0.00,0.00,0.00,0.00,0.00,0.00,,0.00,0.00,0.00,0.00,236.60,Silica Flour ,867.40,Silica sand,0.30,Straight Steel Fibers ,118.50,19.50,0.200,2428.000,200.00,polyethylene fibers,4.85,27.00,0.030,3030.000,88.00,160.30,polycarboxylate superplasticizer,52.60,steam curing,90.00,,,,,,50 x 50 x 50 ,ASTM C 109,,,,,,174.468085106383,,,,,JSCE ,,,12.80,,,1.26,,,,,,,,,,,,,,,,,,,,,,,,,,,
