Repository: Jocund96/Data-to-Design-ML

# Section 4: Boosting Models

Experiments on gradient boosting algorithms (XGBoost, HistGradientBoosting, AdaBoost) for concrete strength prediction on UCI and UHPC datasets.

- **Week 1–4**: UCI dataset baselines, data cleaning, monotonic physical constraints, and sample weighting.
- **Week 5–7**: UHPC dataset preprocessing, feature missingness policies, scikit-learn pipelines, and hyperparameter tuning.
- **Week 8–10**: Group-aware validation (LOPO), quantile regression uncertainty intervals, and SHAP interpretability.

File: S4_Boosting/Week-8-9-10/initial_data_preparation/UHPC_dataset.csv (part 22 of 23)
Mix-ID,Mix Constitutents ,,,,,,,,,,,,,,,,,,,,,,,,,,,,,,,,,,,,,,Curing Regime ,,,,Workability ,,,Mechanical Properties ,,,,,,,,,,,,,,,,,,,,,,,,,,,Durability Properities ,,,,,,,,,,,,,,,Research Paper Details,,,
MS1.5-LLPE0.5,788.50,Type 1 Portland cement,,197.10,0.00,,0.00,0.00,0.00,0.00,0.00,0.00,0.00,,0.00,0.00,0.00,0.00,236.60,Silica Flour ,867.40,Silica sand,0.30,Straight Steel Fibers ,118.50,19.50,0.200,2428.000,200.00,polyethylene fibers,4.85,36.00,0.030,3030.000,88.00,160.30,polycarboxylate superplasticizer,52.60,steam curing,90.00,,,,,,50 x 50 x 50 ,ASTM C 109,,,,,,172.765957446808,,,,,JSCE ,,,10.70,,,0.64,,,,,,,,,,,,,,,,,,,,,,,,,,,
MS1-SPE1,788.50,Type 1 Portland cement,,197.10,0.00,,0.00,0.00,0.00,0.00,0.00,0.00,0.00,,0.00,0.00,0.00,0.00,236.60,Silica Flour ,867.40,Silica sand,0.30,Straight Steel Fibers ,79.00,19.50,0.200,2428.000,200.00,polyethylene fibers,9.70,12.00,0.030,3030.000,88.00,160.30,polycarboxylate superplasticizer,52.60,steam curing,90.00,,,,,,50 x 50 x 50 ,ASTM C 109,,,,,,165.95744680851,,,,,JSCE ,,,13.30,,,1.42,,,,,,,,,,,,,,,,,,,,,,,,,,,
MS1-MPE1,788.50,Type 1 Portland cement,,197.10,0.00,,0.00,0.00,0.00,0.00,0.00,0.00,0.00,,0.00,0.00,0.00,0.00,236.60,Silica Flour ,867.40,Silica sand,0.30,Straight Steel Fibers ,79.00,19.50,0.200,2428.000,200.00,polyethylene fibers,9.70,18.00,0.030,3030.000,88.00,160.30,polycarboxylate superplasticizer,52.60,steam curing,90.00,,,,,,50 x 50 x 50 ,ASTM C 109,,,,,,150.63829787234,,,,,JSCE ,,,13.20,,,1.50,,,,,,,,,,,,,,,,,,,,,,,,,,,
MS1-LPE1,788.50,Type 1 Portland cement,,197.10,0.00,,0.00,0.00,0.00,0.00,0.00,0.00,0.00,,0.00,0.00,0.00,0.00,236.60,Silica Flour ,867.40,Silica sand,0.30,Straight Steel Fibers ,79.00,19.50,0.200,2428.000,200.00,polyethylene fibers,9.70,27.00,0.030,3030.000,88.00,160.30,polycarboxylate superplasticizer,52.60,steam curing,90.00,,,,,,50 x 50 x 50 ,ASTM C 109,,,,,,160.851063829787,,,,,JSCE ,,,12.70,,,1.36,,,,,,,,,,,,,,,,,,,,,,,,,,,
MS1-LLPE1,788.50,Type 1 Portland cement,,197.10,0.00,,0.00,0.00,0.00,0.00,0.00,0.00,0.00,,0.00,0.00,0.00,0.00,236.60,Silica Flour ,867.40,Silica sand,0.30,Straight Steel Fibers ,79.00,19.50,0.200,2428.000,200.00,polyethylene fibers,9.70,36.00,0.030,3030.000,88.00,160.30,polycarboxylate superplasticizer,52.60,steam curing,90.00,,,,,,50 x 50 x 50 ,ASTM C 109,,,,,,166.808510638297,,,,,JSCE ,,,10.40,,,1.03,,,,,,,,,,,,,,,,,,,,,,,,,,,
MS0.5-SPE1.5,788.50,Type 1 Portland cement,,197.10,0.00,,0.00,0.00,0.00,0.00,0.00,0.00,0.00,,0.00,0.00,0.00,0.00,236.60,Silica Flour ,867.40,Silica sand,0.30,Straight Steel Fibers ,39.50,19.50,0.200,2428.000,200.00,polyethylene fibers,14.55,12.00,0.030,3030.000,88.00,160.30,polycarboxylate superplasticizer,52.60,steam curing,90.00,,,,,,50 x 50 x 50 ,ASTM C 109,,,,,,117.021276595744,,,,,JSCE ,,,12.10,,,2.56,,,,,,,,,,,,,,,,,,,,,,,,,,,
MS0.5-MPE1.5,788.50,Type 1 Portland cement,,197.10,0.00,,0.00,0.00,0.00,0.00,0.00,0.00,0.00,,0.00,0.00,0.00,0.00,236.60,Silica Flour ,867.40,Silica sand,0.30,Straight Steel Fibers ,39.50,19.50,0.200,2428.000,200.00,polyethylene fibers,14.55,18.00,0.030,3030.000,88.00,160.30,polycarboxylate superplasticizer,52.60,steam curing,90.00,,,,,,50 x 50 x 50 ,ASTM C 109,,,,,,140,,,,,JSCE ,,,11.30,,,0.94,,,,,,,,,,,,,,,,,,,,,,,,,,,
MS0.5-LPE1.5,788.50,Type 1 Portland cement,,197.10,0.00,,0.00,0.00,0.00,0.00,0.00,0.00,0.00,,0.00,0.00,0.00,0.00,236.60,Silica Flour ,867.40,Silica sand,0.30,Straight Steel Fibers ,39.50,19.50,0.200,2428.000,200.00,polyethylene fibers,14.55,27.00,0.030,3030.000,88.00,160.30,polycarboxylate superplasticizer,52.60,steam curing,90.00,,,,,,50 x 50 x 50 ,ASTM C 109,,,,,,97.0212765957446,,,,,JSCE ,,,11.20,,,1.38,,,,,,,,,,,,,,,,,,,,,,,,,,,
MS0.5 -LLPE1.5,788.50,Type 1 Portland cement,,197.10,0.00,,0.00,0.00,0.00,0.00,0.00,0.00,0.00,,0.00,0.00,0.00,0.00,236.60,Silica Flour ,867.40,Silica sand,0.30,Straight Steel Fibers ,39.50,19.50,0.200,2428.000,200.00,polyethylene fibers,14.55,36.00,0.030,3030.000,88.00,160.30,polycarboxylate superplasticizer,52.60,steam curing,90.00,,,,,,50 x 50 x 50 ,ASTM C 109,,,,,,139.15,,,,,JSCE ,,,9.60,,,0.83,,,,,,,,,,,,,,,,,,,,,,,,,,,
T1.5-SPE0.5,788.50,Type 1 Portland cement,,197.10,0.00,,0.00,0.00,0.00,0.00,0.00,0.00,0.00,,0.00,0.00,0.00,0.00,236.60,Silica Flour ,867.40,Silica sand,0.30,Twisted steel fiber,118.50,30.00,0.300,2428.000,200.00,polyethylene fibers,4.85,12.00,0.030,3030.000,88.00,160.30,polycarboxylate superplasticizer,52.60,steam curing,90.00,,,,,,50 x 50 x 50 ,ASTM C 109,,,,,,180.081300813008,,,,,JSCE ,,,15.20,,,1.03,,,,,,,,,,,,,,,,,,,,,,,,,,,
T1.5-MPE0.5,788.50,Type 1 Portland cement,,197.10,0.00,,0.00,0.00,0.00,0.00,0.00,0.00,0.00,,0.00,0.00,0.00,0.00,236.60,Silica Flour ,867.40,Silica sand,0.30,Twisted steel fiber,118.50,30.00,0.300,2428.000,200.00,polyethylene fibers,4.85,18.00,0.030,3030.000,88.00,160.30,polycarboxylate superplasticizer,52.60,steam curing,90.00,,,,,,50 x 50 x 50 ,ASTM C 109,,,,,,204.471544715447,,,,,JSCE ,,,14.80,,,0.90,,,,,,,,,,,,,,,,,,,,,,,,,,,
T1.5-LPE0.5,788.50,Type 1 Portland cement,,197.10,0.00,,0.00,0.00,0.00,0.00,0.00,0.00,0.00,,0.00,0.00,0.00,0.00,236.60,Silica Flour ,867.40,Silica sand,0.30,Twisted steel fiber,118.50,30.00,0.300,2428.000,200.00,polyethylene fibers,4.85,27.00,0.030,3030.000,88.00,160.30,polycarboxylate superplasticizer,52.60,steam curing,90.00,,,,,,50 x 50 x 50 ,ASTM C 109,,,,,,193.495934959349,,,,,JSCE ,,,15.60,,,1.19,,,,,,,,,,,,,,,,,,,,,,,,,,,
T1.5-LLPE0.5,788.50,Type 1 Portland cement,,197.10,0.00,,0.00,0.00,0.00,0.00,0.00,0.00,0.00,,0.00,0.00,0.00,0.00,236.60,Silica Flour ,867.40,Silica sand,0.30,Twisted steel fiber,118.50,30.00,0.300,2428.000,200.00,polyethylene fibers,4.85,36.00,0.030,3030.000,88.00,160.30,polycarboxylate superplasticizer,52.60,steam curing,90.00,,,,,,50 x 50 x 50 ,ASTM C 109,,,,,,185.365853658536,,,,,JSCE ,,,14.00,,,0.86,,,,,,,,,,,,,,,,,,,,,,,,,,,
T1.0-SPE1,788.50,Type 1 Portland cement,,197.10,0.00,,0.00,0.00,0.00,0.00,0.00,0.00,0.00,,0.00,0.00,0.00,0.00,236.60,Silica Flour ,867.40,Silica sand,0.30,Twisted steel fiber,79.00,30.00,0.300,2428.000,200.00,polyethylene fibers,9.70,12.00,0.030,3030.000,88.00,160.30,polycarboxylate superplasticizer,52.60,steam curing,90.00,,,,,,50 x 50 x 50 ,ASTM C 109,,,,,,180.081300813008,,,,,JSCE ,,,14.30,,,0.50,,,,,,,,,,,,,,,,,,,,,,,,,,,
T1.0-MPE1,788.50,Type 1 Portland cement,,197.10,0.00,,0.00,0.00,0.00,0.00,0.00,0.00,0.00,,0.00,0.00,0.00,0.00,236.60,Silica Flour ,867.40,Silica sand,0.30,Twisted steel fiber,79.00,30.00,0.300,2428.000,200.00,polyethylene fibers,9.70,18.00,0.030,3030.000,88.00,160.30,polycarboxylate superplasticizer,52.60,steam curing,90.00,,,,,,50 x 50 x 50 ,ASTM C 109,,,,,,173.983739837398,,,,,JSCE ,,,13.30,,,1.10,,,,,,,,,,,,,,,,,,,,,,,,,,,
T1.0-LPE1,788.50,Type 1 Portland cement,,197.10,0.00,,0.00,0.00,0.00,0.00,0.00,0.00,0.00,,0.00,0.00,0.00,0.00,236.60,Silica Flour ,867.40,Silica sand,0.30,Twisted steel fiber,79.00,30.00,0.300,2428.000,200.00,polyethylene fibers,9.70,27.00,0.030,3030.000,88.00,160.30,polycarboxylate superplasticizer,52.60,steam curing,90.00,,,,,,50 x 50 x 50 ,ASTM C 109,,,,,,180.081300813008,,,,,JSCE ,,,11.60,,,0.84,,,,,,,,,,,,,,,,,,,,,,,,,,,
T1.0-LLPE1.0,788.50,Type 1 Portland cement,,197.10,0.00,,0.00,0.00,0.00,0.00,0.00,0.00,0.00,,0.00,0.00,0.00,0.00,236.60,Silica Flour ,867.40,Silica sand,0.30,Twisted steel fiber,79.00,30.00,0.300,2428.000,200.00,polyethylene fibers,9.70,36.00,0.030,3030.000,88.00,160.30,polycarboxylate superplasticizer,52.60,steam curing,90.00,,,,,,50 x 50 x 50 ,ASTM C 109,,,,,,182.113821138211,,,,,JSCE ,,,10.50,,,1.01,,,,,,,,,,,,,,,,,,,,,,,,,,,
T0.5-SPE1.5,788.50,Type 1 Portland cement,,197.10,0.00,,0.00,0.00,0.00,0.00,0.00,0.00,0.00,,0.00,0.00,0.00,0.00,236.60,Silica Flour ,867.40,Silica sand,0.30,Twisted steel fiber,39.50,30.00,0.300,2428.000,200.00,polyethylene fibers,14.55,12.00,0.030,3030.000,88.00,160.30,polycarboxylate superplasticizer,52.60,steam curing,90.00,,,,,,50 x 50 x 50 ,ASTM C 109,,,,,,105.691056910569,,,,,JSCE ,,,12.20,,,1.67,,,,,,,,,,,,,,,,,,,,,,,,,,,
T0.5-MPE1.5,788.50,Type 1 Portland cement,,197.10,0.00,,0.00,0.00,0.00,0.00,0.00,0.00,0.00,,0.00,0.00,0.00,0.00,236.60,Silica Flour ,867.40,Silica sand,0.30,Twisted steel fiber,39.50,30.00,0.300,2428.000,200.00,polyethylene fibers,14.55,18.00,0.030,3030.000,88.00,160.30,polycarboxylate superplasticizer,52.60,steam curing,90.00,,,,,,50 x 50 x 50 ,ASTM C 109,,,,,,124.390243902439,,,,,JSCE ,,,11.50,,,1.16,,,,,,,,,,,,,,,,,,,,,,,,,,,
T0.5-LPE1.5,788.50,Type 1 Portland cement,,197.10,0.00,,0.00,0.00,0.00,0.00,0.00,0.00,0.00,,0.00,0.00,0.00,0.00,236.60,Silica Flour ,867.40,Silica sand,0.30,Twisted steel fiber,39.50,30.00,0.300,2428.000,200.00,polyethylene fibers,14.55,27.00,0.030,3030.000,88.00,160.30,polycarboxylate superplasticizer,52.60,steam curing,90.00,,,,,,50 x 50 x 50 ,ASTM C 109,,,,,,119.918699186991,,,,,JSCE ,,,9.80,,,0.40,,,,,,,,,,,,,,,,,,,,,,,,,,,
T0.5-LPE1.5,788.50,Type 1 Portland cement,,197.10,0.00,,0.00,0.00,0.00,0.00,0.00,0.00,0.00,,0.00,0.00,0.00,0.00,236.60,Silica Flour ,867.40,Silica sand,0.30,Twisted steel fiber,39.50,30.00,0.300,2428.000,200.00,polyethylene fibers,14.55,36.00,0.030,3030.000,88.00,160.30,polycarboxylate superplasticizer,52.60,steam curing,90.00,,,,,,50 x 50 x 50 ,ASTM C 109,,,,,,137.80487804878,,,,,JSCE ,,,10.20,,,1.02,,,,,,,,,,,,,,,,,,,,,,,,,,,
M-C,718.00,CEM I-52.5 Portland cement,52.50,128.00,574.40, Class F,0.00,0.00,0.00,0.00,0.00,0.00,0.00,,0.00,0.00,0.00,0.00,0.00,,429.00,Silica sand,0.15,PE Fiber ,20,18.00,0.026,3000.000,120.00,,,,,,,290,polycarboxylate superplasticizer,25,Air Cured ,26.00,55.00,,,,,50.8 x50.8 50.8,ASTM C109 ,,,49.00,,,83.00,,,,,JSCE ,,6.36,9.73,,20.40,4.16,,,,,,,,,,,,14.97,,,,,,,,,,,,Singapore ,"Eco-friendly high strength, high ductility engineered cementitious 
composites (ECC) with substitution of fly ash by rice husk ash 

https://doi.org/10.1016/j.cemconres.2020.106200",2020,Ref-154-Research
M-25,718.00,CEM I-52.5 Portland cement,52.50,128.00,430.80, Class F,0.00,0.00,0.00,122.06,0.00,0.00,0.00,,0.00,0.00,0.00,0.00,0.00,,429.00,Silica sand,0.15,PE Fiber ,20,18.00,0.026,3000.000,120.00,,,,,,,290,polycarboxylate superplasticizer,25.00,Air Cured ,26.00,55.00,,,,,50.8 x50.8 50.8,ASTM C109 ,,,67.00,,,96.00,,,,,JSCE ,,7.58,10.43,,36.30,6.13,,,,,,,,,,,,15.29,,,,,,,,,,,,,,,
M-50,718.00,CEM I-52.5 Portland cement,52.50,128.00,287.20, Class F,0.00,0.00,0.00,236.94,0.00,0.00,0.00,,0.00,0.00,0.00,0.00,0.00,,429.00,Silica sand,0.15,PE Fiber ,20,18.00,0.026,3000.000,120.00,,,,,,,290,polycarboxylate superplasticizer,25.00,Air Cured ,26.00,55.00,,,,,50.8 x50.8 50.8,ASTM C109,,,63.00,,,108.00,,,,,JSCE ,,7.96,13.04,,38.80,3.84,,,,,,,,,,,,16.10,,,,,,,,,,,,,,,
M-100,718.00,CEM I-52.5 Portland cement,52.50,128.00,0.00, Class F,0.00,0.00,0.00,481.06,0.00,0.00,0.00,,0.00,0.00,0.00,0.00,0.00,,429.00,Silica sand,0.15,PE Fiber ,20,18.00,0.026,3000.000,120.00,,,,,,,290,polycarboxylate superplasticizer,31.00,Air Cured ,26.00,55.00,,,,,50.8 x50.8 50.8,ASTM C109,,,62.00,,,98.00,,,,,JSCE ,,6.55,12.23,,32.10,6.07,,,,,,,,,,,,16.95,,,,,,,,,,,,,,,
A0,580.00, OPC Type-1,,73.95,406.00, Class C,0.00,0.00,0.00,0.00,0.00,0.00,0.00,,0.00,0.00,0.00,0.00,0.00,,464.00,Natural River sand,1.20,,,,,,,,,,,,,152.83,VC-2044,21.69,STANDARD Curing ,23.00,,,,,,CYLINDER 100 X 200,ASTM C39,50.15,,60.69,70.66,,87.68,,,,,,,,,,,,,,,,,,,,,,,,,,,,,,,,,,,Malaysia ,"Investigation of Fibers Reinforced Engineered
Cementitious Composites Properties Using
Quartz Powder

https://doi.org/10.3390/ma13112428",2020,Ref-155-Research
A1,580.00, OPC Type-1,,73.95,406.00, Class C,0.00,0.00,0.00,0.00,0.00,0.00,0.00,,0.00,0.00,0.00,0.00,0.00,,464.00,Natural River sand,1.20,PVA ,6.5,18.00,0.200,1000.000,29.000,,,,,,,152.83,VC-2044,21.69,STANDARD Curing ,23.00,,,,,,CYLINDER 100 X 200,ASTM C39,52.48,,68.22,74.32,,91.93,,,,,,,,,,,,,,,,,,,,,,,,,,,,,,,,,,,,,,
A2,580.00, OPC Type-1,,73.95,406.00, Class C,0.00,0.00,0.00,0.00,0.00,0.00,0.00,,0.00,0.00,0.00,0.00,0.00,,464.00,Natural River sand,1.20,PVA ,13,18.00,0.200,1000.000,29.000,,,,,,,152.83,VC-2044,21.69,STANDARD Curing ,23.00,,,,,,CYLINDER 100 X 200,ASTM C39,57.96,,74.91,81.08,,98.04,,,,,,,,,,,,,,,,,,,,,,,,,,,,,,,,,,,,,,
A3,580.00, OPC Type-1,,73.95,406.00, Class C,0.00,0.00,0.00,0.00,0.00,0.00,0.00,,0.00,0.00,0.00,0.00,0.00,,464.00,Natural River sand,1.20,PVA ,19.5,18.00,0.200,1000.000,29.000,,,,,,,152.83,VC-2044,21.69,STANDARD Curing ,23.00,,,,,,CYLINDER 100 X 200,ASTM C39,62.08,,82.93,93.91,,102.82,,,,,,,,,,,,,,,,,,,,,,,,,,,,,,,,,,,,,,
A4,580.00, OPC Type-1,,73.95,406.00, Class C,0.00,0.00,0.00,0.00,0.00,0.00,0.00,,0.00,0.00,0.00,0.00,0.00,,464.00,Natural River sand,1.20,PVA ,26,18.00,0.200,1000.000,29.000,,,,,,,152.83,VC-2044,21.69,STANDARD Curing ,23.00,,,,,,CYLINDER 100 X 200,ASTM C39,61.41,,77.59,84.29,,100.61,,,,,,,,,,,,,,,,,,,,,,,,,,,,,,,,,,,,,,
B0,580.00, OPC Type-1,,73.95,406.00, Class C,0.00,24.65,0.00,0.00,0.00,0.00,0.00,,0.00,0.00,0.00,0.00,0.00,,464.00,Natural River sand,1.20,,,,,,,,,,,,,152.83,VC-2044,21.69,STANDARD Curing ,23.00,,,,,,CYLINDER 100 X 200,ASTM C39,52.66,,63.88,75.19,,92.96,,,,,,,,,,,,,,,,,,,,,,,,,,,,,,,,,,,,,,
B1 ,580.00, OPC Type-1,,73.95,406.00, Class C,0.00,24.65,0.00,0.00,0.00,0.00,0.00,,0.00,0.00,0.00,0.00,0.00,,464.00,Natural River sand,1.20,PVA ,6.5,18.00,0.200,1000.000,29.000,,,,,,,152.83,VC-2044,21.69,STANDARD Curing ,23.00,,,,,,CYLINDER 100 X 200,ASTM C39,56.33,,70.27,80.47,,99.82,,,,,,,,,,,,,,,,,,,,,,,,,,,,,,,,,,,,,,
B2,580.00, OPC Type-1,,73.95,406.00, Class C,0.00,24.65,0.00,0.00,0.00,0.00,0.00,,0.00,0.00,0.00,0.00,0.00,,464.00,Natural River sand,1.20,PVA ,13,18.00,0.200,1000.000,29.000,,,,,,,152.83,VC-2044,21.69,STANDARD Curing ,23.00,,,,,,CYLINDER 100 X 200,ASTM C39,61.07,,79.13,87.66,,104.39,,,,,,,,,,,,,,,,,,,,,,,,,,,,,,,,,,,,,,
B3,580.00, OPC Type-1,,73.95,406.00, Class C,0.00,24.65,0.00,0.00,0.00,0.00,0.00,,0.00,0.00,0.00,0.00,0.00,,464.00,Natural River sand,1.20,PVA ,19.5,18.00,0.200,1000.000,29.000,,,,,,,152.83,VC-2044,21.69,STANDARD Curing ,23.00,,,,,,CYLINDER 100 X 200,ASTM C39,66.71,,89.62,101.38,,110.48,,,,,,,,,,,,,,,,,,,,,,,,,,,,,,,,,,,,,,
B4,580.00, OPC Type-1,,73.95,406.00, Class C,0.00,24.65,0.00,0.00,0.00,0.00,0.00,,0.00,0.00,0.00,0.00,0.00,,464.00,Natural River sand,1.20,PVA ,26,18.00,0.200,1000.000,29.000,,,,,,,152.83,VC-2044,21.69,STANDARD Curing ,23.00,,,,,,CYLINDER 100 X 200,ASTM C39,64.02,,83.14,90.58,,106.37,,,,,,,,,,,,,,,,,,,,,,,,,,,,,,,,,,,,,,
C0,580.00, OPC Type-1,,73.95,406.00, Class C,0.00,0.00,0.00,0.00,0.00,0.00,0.00,,0.00,0.00,0.00,0.00,0.00,,464.00,Natural River sand,1.20,,,,,,,,,,,,,152.83,VC-2044,21.69,STANDARD Curing ,23.00,,,,,,CYLINDER 100 X 200,ASTM C39,51.68,,62.14,71.69,,88.16,,,,,,,,,,,,,,,,,,,,,,,,,,,,,,,,,,,,,,
C1,580.00, OPC Type-1,,73.95,406.00, Class C,0.00,0.00,0.00,0.00,0.00,0.00,0.00,,0.00,0.00,0.00,0.00,0.00,,464.00,Natural River sand,1.20,Steel: hooked-ends,39.30,20.00,0.200,2300.000,200.00,,,,,,,152.83,VC-2044,21.69,STANDARD Curing ,23.00,,,,,,CYLINDER 100 X 200,ASTM C39,61.81,,80.61,88.76,,109.68,,,,,,,,,,,,,,,,,,,,,,,,,,,,,,,,,,,,,,
C2 ,580.00, OPC Type-1,,73.95,406.00, Class C,0.00,0.00,0.00,0.00,0.00,0.00,0.00,,0.00,0.00,0.00,0.00,0.00,,464.00,Natural River sand,1.20,Steel: hooked-ends,78.60,20.00,0.200,2300.000,200.00,,,,,,,152.83,VC-2044,21.69,STANDARD Curing ,23.00,,,,,,CYLINDER 100 X 200,ASTM C39,66.49,,87.57,92.65,,117.84,,,,,,,,,,,,,,,,,,,,,,,,,,,,,,,,,,,,,,
C3,580.00, OPC Type-1,,73.95,406.00, Class C,0.00,0.00,0.00,0.00,0.00,0.00,0.00,,0.00,0.00,0.00,0.00,0.00,,464.00,Natural River sand,1.20,Steel: hooked-ends,117.90,20.00,0.200,2300.000,200.00,,,,,,,152.83,VC-2044,21.69,STANDARD Curing ,23.00,,,,,,CYLINDER 100 X 200,ASTM C39,73.95,,99.07,110.87,,123.19,,,,,,,,,,,,,,,,,,,,,,,,,,,,,,,,,,,,,,
C4,580.00, OPC Type-1,,73.95,406.00, Class C,0.00,0.00,0.00,0.00,0.00,0.00,0.00,,0.00,0.00,0.00,0.00,0.00,,464.00,Natural River sand,1.20,Steel: hooked-ends,157.20,20.00,0.200,2300.000,200.00,,,,,,,152.83,VC-2044,21.69,STANDARD Curing ,23.00,,,,,,CYLINDER 100 X 200,ASTM C39,74.52,,99.78,112.42,,125.36,,,,,,,,,,,,,,,,,,,,,,,,,,,,,,,,,,,,,,
DO,580.00, OPC Type-1,,73.95,406.00, Class C,0.00,24.65,0.00,0.00,0.00,0.00,0.00,,0.00,0.00,0.00,0.00,0.00,,464.00,Natural River sand,1.20,,,,,,,,,,,,,152.83,VC-2044,21.69,STANDARD Curing ,23.00,,,,,,CYLINDER 100 X 200,ASTM C39,53.26,,64.82,76.33,,94.17,,,,,,,,,,,,,,,,,,,,,,,,,,,,,,,,,,,,,,
D1,580.00, OPC Type-1,,73.95,406.00, Class C,0.00,24.65,0.00,0.00,0.00,0.00,0.00,,0.00,0.00,0.00,0.00,0.00,,464.00,Natural River sand,1.20,Steel: hooked-ends,39.30,20.00,0.200,2300.000,200.00,,,,,,,152.83,VC-2044,21.69,STANDARD Curing ,23.00,,,,,,CYLINDER 100 X 200,ASTM C39,64.32,,85.53,94.97,,118.24,,,,,,,,,,,,,,,,,,,,,,,,,,,,,,,,,,,,,,
D2,580.00, OPC Type-1,,73.95,406.00, Class C,0.00,24.65,0.00,0.00,0.00,0.00,0.00,,0.00,0.00,0.00,0.00,0.00,,464.00,Natural River sand,1.20,Steel: hooked-ends,78.60,20.00,0.200,2300.000,200.00,,,,,,,152.83,VC-2044,21.69,STANDARD Curing ,23.00,,,,,,CYLINDER 100 X 200,ASTM C39,72.08,,93.84,101.76,,127.26,,,,,,,,,,,,,,,,,,,,,,,,,,,,,,,,,,,,,,
D3,580.00, OPC Type-1,,73.95,406.00, Class C,0.00,24.65,0.00,0.00,0.00,0.00,0.00,,0.00,0.00,0.00,0.00,0.00,,464.00,Natural River sand,1.20,Steel: hooked-ends,117.90,20.00,0.200,2300.000,200.00,,,,,,,152.83,VC-2044,21.69,STANDARD Curing ,23.00,,,,,,CYLINDER 100 X 200,ASTM C39,79.69,,107.81,119.54,,132.91,,,,,,,,,,,,,,,,,,,,,,,,,,,,,,,,,,,,,,
D4,580.00, OPC Type-1,,73.95,406.00, Class C,0.00,24.65,0.00,0.00,0.00,0.00,0.00,,0.00,0.00,0.00,0.00,0.00,,464.00,Natural River sand,1.20,Steel: hooked-ends,157.20,20.00,0.200,2300.000,200.00,,,,,,,152.83,VC-2044,21.69,STANDARD Curing ,23.00,,,,,,CYLINDER 100 X 200,ASTM C39,78.97,,108.82,121.18,,137.85,,,,,,,,,,,,,,,,,,,,,,,,,,,,,,,,,,,,,,
M?,583.00,ordinary Portland cement (OPC),,0.00,700.00, Class F,0.00,0.00,0.00,0.00,0.00,0.00,0.00,,0.00,0.00,0.00,0.00,0.00,,467.00,Locally available sand,0.05,,,,,,,,,,,,,187,Polycarboxylate based Superplasticizer,4.5,STANDARD Curing ,20.00,,,,,,100 x 100 x 100,BS 1881-116,,,81,,,103,,,,,,5.73,,,,,,100 x 100 x 500 ,,,,5.45,,,,,,,,,,,,,,,,,,,Malaysia,"Mechanical Properties of Engineered Cementitious Composites Mixture

http://dx.doi.org/10.4028/www.scientific.net/AMM.567.428",2014,Ref-156-Research
M?,583.00,ordinary Portland cement (OPC),,0.00,700.00, Class F,0.00,0.00,0.00,0.00,0.00,0.00,0.00,,0.00,0.00,0.00,0.00,0.00,,467.00,Locally available sand,0.05,PVA ,13.00,12.00,0.039,,,,,,,,,187,Polycarboxylate based Superplasticizer,4.5,STANDARD Curing ,20.00,,,,,,100 x 100 x 100,BS 1881-116,,,90,,,104,,,,,,6.33,,,,,,100 x 100 x 500 ,,,,5.65,,,,,,,,,,,,,,,,,,,,,,
M?,583.00,ordinary Portland cement (OPC),,0.00,700.00, Class F,0.00,0.00,0.00,0.00,0.00,0.00,0.00,,0.00,0.00,0.00,0.00,0.00,,467.00,Locally available sand,0.05,PVA ,19.55,12.00,0.039,,,,,,,,,187,Polycarboxylate based Superplasticizer,4.5,STANDARD Curing ,20.00,,,,,,100 x 100 x 100,BS 1881-116,,,85,,,107,,,,,,6.45,,,,,,100 x 100 x 500 ,,,,6.86,,,,,,,,,,,,,,,,,,,,,,
M?,583.00,ordinary Portland cement (OPC),,0.00,700.00, Class F,0.00,0.00,0.00,0.00,0.00,0.00,0.00,,0.00,0.00,0.00,0.00,0.00,,467.00,Locally available sand,0.05,PVA ,26.00,12.00,0.039,,,,,,,,,187,Polycarboxylate based Superplasticizer,9.5,STANDARD Curing ,20.00,,,,,,100 x 100 x 100,BS 1881-116,,,83,,,97,,,,,,6.32,,,,,,100 x 100 x 500 ,,,,8.45,,,,,,,,,,,,,,,,,,,,,,
M?,583.00,ordinary Portland cement (OPC),,0.00,700.00, Class F,0.00,0.00,0.00,0.00,0.00,0.00,0.00,,0.00,0.00,0.00,0.00,0.00,,467.00,Locally available sand,0.05,PVA ,32.55,12.00,0.039,,,,,,,,,187,Polycarboxylate based Superplasticizer,9.5,STANDARD Curing ,20.00,,,,,,100 x 100 x 100,BS 1881-116,,,78,,,93,,,,,,6.89,,,,,,100 x 100 x 500 ,,,,8.09,,,,,,,,,,,,,,,,,,,,,,
M?,583.00,ordinary Portland cement (OPC),,0.00,700.00, Class F,0.00,0.00,0.00,0.00,0.00,0.00,0.00,,0.00,0.00,0.00,0.00,0.00,,467.00,Locally available sand,0.05,PVA ,38.00,12.00,0.039,,,,,,,,,187,Polycarboxylate based Superplasticizer,9.5,STANDARD Curing ,20.00,,,,,,100 x 100 x 100,BS 1881-116,,,76,,,95,,,,,,8.02,,,,,,100 x 100 x 500 ,,,,10.85,,,,,,,,,,,,,,,,,,,,,,
M?,583.00,ordinary Portland cement (OPC),,0.00,700.00, Class F,0.00,0.00,0.00,0.00,0.00,0.00,0.00,,0.00,0.00,0.00,0.00,0.00,,467.00,Locally available sand,0.05,PVA ,45.55,12.00,0.039,,,,,,,,,187,Polycarboxylate based Superplasticizer,9.5,STANDARD Curing ,20.00,,,,,,100 x 100 x 100,BS 1881-116,,,75,,,94,,,,,,8.39,,,,,,100 x 100 x 500 ,,,,11.46,,,,,,,,,,,,,,,,,,,,,,
M?,583.00,ordinary Portland cement (OPC),,0.00,700.00, Class F,0.00,0.00,0.00,0.00,0.00,0.00,0.00,,0.00,0.00,0.00,0.00,0.00,,467.00,Locally available sand,0.05,PVA ,51.00,12.00,0.039,,,,,,,,,187,Polycarboxylate based Superplasticizer,9.5,STANDARD Curing ,20.00,,,,,,100 x 100 x 100,BS 1881-116,,,72,,,92,,,,,,7.51,,,,,,100 x 100 x 500 ,,,,11.31,,,,,,,,,,,,,,,,,,,,,,
M?,583.00,ordinary Portland cement (OPC),,0.00,700.00, Class F,0.00,0.00,0.00,0.00,0.00,0.00,0.00,,0.00,0.00,0.00,0.00,0.00,,467.00,Locally available sand,0.05,PVA ,58.55,12.00,0.039,,,,,,,,,187,Polycarboxylate based Superplasticizer,9.5,STANDARD Curing ,20.00,,,,,,100 x 100 x 100,BS 1881-116,,,73,,,91,,,,,,8.42,,,,,,100 x 100 x 500 ,,,,11.42,,,,,,,,,,,,,,,,,,,,,,
M?,583.00,ordinary Portland cement (OPC),,0.00,700.00, Class F,0.00,0.00,0.00,0.00,0.00,0.00,0.00,,0.00,0.00,0.00,0.00,0.00,,467.00,Locally available sand,0.05,PVA ,64.00,12.00,0.039,,,,,,,,,187,Polycarboxylate based Superplasticizer,9.5,STANDARD Curing ,20.00,,,,,,100 x 100 x 100,BS 1881-116,,,68,,,88,,,,,,8.12,,,,,,100 x 100 x 500 ,,,,11.7,,,,,,,,,,,,,,,,,,,,,,
M9,583.00,Type-1 ordinary Portland cement (OPC),,0.00,700.00, Class F,0.00,0.00,0.00,0.00,0.00,0.00,0.00,,0.00,0.00,0.00,25.66,0.00,,467.00,Natural River sand,,PVA ,6.50,12.00,0.040,,,,,,,,,187,polycarboxylate-based high-range water reducer (HRWR),18.452106,STANDARD Curing ,23.00,80.00,,,,,50 x 50 x 50 ,ASTM C 109/C 109M,,,,,,80,,, ASTM C469-02,18,,,,,,,,25 x 50 x 508,BS1881 - 118,,,5.8,,,,,,,,,,,,,,,,,,,Malaysia,"Properties of nano-silica-modified self-compacting engineered
cementitious composites

http://dx.doi.org/10.1016/j.jclepro.2017.06.137",2017,Ref-157-Research
M13,583.00,Type-1 ordinary Portland cement (OPC),,0.00,700.00, Class F,0.00,0.00,0.00,0.00,0.00,0.00,0.00,,0.00,0.00,0.00,38.49,0.00,,467.00,Natural River sand,,PVA ,6.50,12.00,0.040,,,,,,,,,187,polycarboxylate-based high-range water reducer (HRWR),22.46533,STANDARD Curing ,23.00,80.00,,,,,50 x 50 x 50 ,ASTM C 109/C 109M,,,,,,84,,, ASTM C469-02,17.6,,,,,,,,25 x 50 x 508,BS1881 - 118,,,4.9,,,,,,,,,,,,,,,,,,,,,,
M10,583.00,Type-1 ordinary Portland cement (OPC),,0.00,700.00, Class F,0.00,0.00,0.00,0.00,0.00,0.00,0.00,,0.00,0.00,0.00,25.66,0.00,,467.00,Natural River sand,,PVA ,13.00,12.00,0.040,,,,,,,,,187,polycarboxylate-based high-range water reducer (HRWR),19.6299,STANDARD Curing ,23.00,80.00,,,,,50 x 50 x 50 ,ASTM C 109/C 109M,,,,,,87,,, ASTM C469-02,21,,,,,,,,25 x 50 x 508,BS1881 - 118,,,5.4,,,,,,,,,,,,,,,,,,,,,,
M14,583.00,Type-1 ordinary Portland cement (OPC),,0.00,700.00, Class F,0.00,0.00,0.00,0.00,0.00,0.00,0.00,,0.00,0.00,0.00,38.49,0.00,,467.00,Natural River sand,,PVA ,13.00,12.00,0.040,,,,,,,,,187,polycarboxylate-based high-range water reducer (HRWR),26.561949,STANDARD Curing ,23.00,80.00,,,,,50 x 50 x 50 ,ASTM C 109/C 109M,,,,,,91.5,,, ASTM C469-02,18,,,,,,,,25 x 50 x 508,BS1881 - 118,,,4.9,,,,,,,,,,,,,,,,,,,,,,
M18,583.00,Type-1 ordinary Portland cement (OPC),,0.00,700.00, Class F,0.00,0.00,0.00,0.00,0.00,0.00,0.00,,0.00,0.00,0.00,51.32,0.00,,467.00,Natural River sand,,PVA ,13.00,12.00,0.040,,,,,,,,,187,polycarboxylate-based high-range water reducer (HRWR),36.560368,STANDARD Curing ,23.00,80.00,,,,,50 x 50 x 50 ,ASTM C 109/C 109M,,,,,,88,,, ASTM C469-02,15,,,,,,,,25 x 50 x 508,BS1881 - 118,,,3.4,,,,,,,,,,,,,,,,,,,,,,
M3,583.00,Type-1 ordinary Portland cement (OPC),,0.00,700.00, Class F,0.00,0.00,0.00,0.00,0.00,0.00,0.00,,0.00,0.00,0.00,0.00,0.00,,467.00,Natural River sand,,PVA ,19.50,12.00,0.040,,,,,,,,,187,polycarboxylate-based high-range water reducer (HRWR),11.4187,STANDARD Curing ,23.00,80.00,,,,,50 x 50 x 50 ,ASTM C 109/C 109M,,,,,,86,,, ASTM C469-02,20,,,,,,,,25 x 50 x 508,BS1881 - 118,,,3.6,,,,,,,,,,,,,,,,,,,,,,
M7,583.00,Type-1 ordinary Portland cement (OPC),,0.00,700.00, Class F,0.00,0.00,0.00,0.00,0.00,0.00,0.00,,0.00,0.00,0.00,12.83,0.00,,467.00,Natural River sand,,PVA ,19.50,12.00,0.040,,,,,,,,,187,polycarboxylate-based high-range water reducer (HRWR),16.197875,STANDARD Curing ,23.00,80.00,,,,,50 x 50 x 50 ,ASTM C 109/C 109M,,,,,,89.5,,, ASTM C469-02,20.5,,,,,,,,25 x 50 x 508,BS1881 - 118,,,4.8,,,,,,,,,,,,,,,,,,,,,,
M11,583.00,Type-1 ordinary Portland cement (OPC),,0.00,700.00, Class F,0.00,0.00,0.00,0.00,0.00,0.00,0.00,,0.00,0.00,0.00,25.66,0.00,,467.00,Natural River sand,,PVA ,19.50,12.00,0.040,,,,,,,,,187,polycarboxylate-based high-range water reducer (HRWR),22.378086,STANDARD Curing ,23.00,80.00,,,,,50 x 50 x 50 ,ASTM C 109/C 109M,,,,,,91,,, ASTM C469-02,26,,,,,,,,25 x 50 x 508,BS1881 - 118,,,5.2,,,,,,,,,,,,,,,,,,,,,,
M15,583.00,Type-1 ordinary Portland cement (OPC),,0.00,700.00, Class F,0.00,0.00,0.00,0.00,0.00,0.00,0.00,,0.00,0.00,0.00,38.49,0.00,,467.00,Natural River sand,,PVA ,19.50,12.00,0.040,,,,,,,,,187,polycarboxylate-based high-range water reducer (HRWR),32.244356,STANDARD Curing ,23.00,80.00,,,,,50 x 50 x 50 ,ASTM C 109/C 109M,,,,,,94,,, ASTM C469-02,19.5,,,,,,,,25 x 50 x 508,BS1881 - 118,,,4.8,,,,,,,,,,,,,,,,,,,,,,
M19,583.00,Type-1 ordinary Portland cement (OPC),,0.00,700.00, Class F,0.00,0.00,0.00,0.00,0.00,0.00,0.00,,0.00,0.00,0.00,51.32,0.00,,467.00,Natural River sand,,PVA ,19.50,12.00,0.040,,,,,,,,,187,polycarboxylate-based high-range water reducer (HRWR),38.828712,STANDARD Curing ,23.00,80.00,,,,,50 x 50 x 50 ,ASTM C 109/C 109M,,,,,,85.2,,, ASTM C469-02,16,,,,,,,,25 x 50 x 508,BS1881 - 118,,,3.1,,,,,,,,,,,,,,,,,,,,,,
M4,583.00,Type-1 ordinary Portland cement (OPC),,0.00,700.00, Class F,0.00,0.00,0.00,0.00,0.00,0.00,0.00,,0.00,0.00,0.00,0.00,0.00,,467.00,Natural River sand,,PVA ,26.00,12.00,0.040,,,,,,,,,187,polycarboxylate-based high-range water reducer (HRWR),12.7017,STANDARD Curing ,23.00,80.00,,,,,50 x 50 x 50 ,ASTM C 109/C 109M,,,,,,97,,, ASTM C469-02,20.5,,,,,,,,25 x 50 x 508,BS1881 - 118,,,3.9,,,,,,,,,,,,,,,,,,,,,,
M8,583.00,Type-1 ordinary Portland cement (OPC),,0.00,700.00, Class F,0.00,0.00,0.00,0.00,0.00,0.00,0.00,,0.00,0.00,0.00,12.83,0.00,,467.00,Natural River sand,,PVA ,26.00,12.00,0.040,,,,,,,,,187,polycarboxylate-based high-range water reducer (HRWR),16.716207,STANDARD Curing ,23.00,80.00,,,,,50 x 50 x 50 ,ASTM C 109/C 109M,,,,,,101,,, ASTM C469-02,21.5,,,,,,,,25 x 50 x 508,BS1881 - 118,,,4.4,,,,,,,,,,,,,,,,,,,,,,
M12,583.00,Type-1 ordinary Portland cement (OPC),,0.00,700.00, Class F,0.00,0.00,0.00,0.00,0.00,0.00,0.00,,0.00,0.00,0.00,25.66,0.00,,467.00,Natural River sand,,PVA ,26.00,12.00,0.040,,,,,,,,,187,polycarboxylate-based high-range water reducer (HRWR),25.51887,STANDARD Curing ,23.00,80.00,,,,,50 x 50 x 50 ,ASTM C 109/C 109M,,,,,,103.5,,, ASTM C469-02,26.5,,,,,,,,25 x 50 x 508,BS1881 - 118,,,5.3,,,,,,,,,,,,,,,,,,,,,,
M16,583.00,Type-1 ordinary Portland cement (OPC),,0.00,700.00, Class F,0.00,0.00,0.00,0.00,0.00,0.00,0.00,,0.00,0.00,0.00,38.49,0.00,,467.00,Natural River sand,,PVA ,26.00,12.00,0.040,,,,,,,,,187,polycarboxylate-based high-range water reducer (HRWR),33.697995,STANDARD Curing ,23.00,80.00,,,,,50 x 50 x 50 ,ASTM C 109/C 109M,,,,,,95,,, ASTM C469-02,20,,,,,,,,25 x 50 x 508,BS1881 - 118,,,4.85,,,,,,,,,,,,,,,,,,,,,,
M20,583.00,Type-1 ordinary Portland cement (OPC),,0.00,700.00, Class F,0.00,0.00,0.00,0.00,0.00,0.00,0.00,,0.00,0.00,0.00,51.32,0.00,,467.00,Natural River sand,,PVA ,26.00,12.00,0.040,,,,,,,,,187,polycarboxylate-based high-range water reducer (HRWR),42.564808,STANDARD Curing ,23.00,80.00,,,,,50 x 50 x 50 ,ASTM C 109/C 109M,,,,,,93,,, ASTM C469-02,19,,,,,,,,25 x 50 x 508,BS1881 - 118,,,4,,,,,,,,,,,,,,,,,,,,,,
M-C,1400.00,Ordinary Portland cement (P?O 52.5),52.50,250.00,0.00,,0.00,0.00,0.00,0.00,0.00,0.00,0.00,,0.00,0.00,0.00,0.00,0.00,,693.00,Silica sand,0.16,PE,19.20,18.00,0.026,3000.000,100.00,,,,,,,304,Polycarboxylate superplasticizer,40,STANDARD Curing ,25.00,90.00,,ASTM 1437,,209,40 x 40 x 160,GB/T 17671–2021 ,,,,,,127,,,,,JSCE ,,,7.56,,38.60,5.95,,,,,,,,,,,,,,,,,,,,,,,,China,"Influence of rice husk ash on the mechanical
properties of ultra-high strength engineered
cementitious composites (UHS-ECC)

https://doi.org/10.1371/journal.pone.0301927",2024,Ref-158-Research
M-10,1260.00,Ordinary Portland cement (P?O 52.5),52.50,250.00,0.00,,0.00,0.00,0.00,140.00,0.00,0.00,0.00,,0.00,0.00,0.00,0.00,0.00,,693.00,Silica sand,0.16,PE,19.20,18.00,0.026,3000.000,100.00,,,,,,,304,Polycarboxylate superplasticizer,40,STANDARD Curing ,25.00,90.00,,ASTM 1437,,195,40 x 40 x 160,GB/T 17671–2021 ,,,,,,128,,,,,JSCE ,,,8.03,,38.70,5.20,,,,,,,,,,,,,,,,,,,,,,,,,,,
M-20,1120.00,Ordinary Portland cement (P?O 52.5),52.50,250.00,0.00,,0.00,0.00,0.00,280.00,0.00,0.00,0.00,,0.00,0.00,0.00,0.00,0.00,,693.00,Silica sand,0.16,PE,19.20,18.00,0.026,3000.000,100.00,,,,,,,304,Polycarboxylate superplasticizer,40,STANDARD Curing ,25.00,90.00,,ASTM 1437,,183,40 x 40 x 160,GB/T 17671–2021,,,,,,132,,,,,JSCE ,,,8.35,,39.20,3.20,,,,,,,,,,,,,,,,,,,,,,,,,,,
M-30,980.00,Ordinary Portland cement (P?O 52.5),52.50,250.00,0.00,,0.00,0.00,0.00,420.00,0.00,0.00,0.00,,0.00,0.00,0.00,0.00,0.00,,693.00,Silica sand,0.16,PE,19.20,18.00,0.026,3000.000,100.00,,,,,,,304,Polycarboxylate superplasticizer,40,STANDARD Curing ,25.00,90.00,,ASTM 1437,,165,40 x 40 x 160,GB/T 17671–2021,,,,,,114,,,,,JSCE ,,,7.26,,37.40,7.10,,,,,,,,,,,,,,,,,,,,,,,,,,,
HUHP-ECC-2.0-0,700.00,Portland cement 52.5R (OPC),52.50,230.00,0.00,,0.00,0.00,0.00,0.00,0.00,750.00,0.00,,0.00,0.00,0.00,0.00,0.00,,500.00,Silica sand,0.30,PE,19.40,18.00,0.025,2900.000,116.00,,,,,,,230,polycarboxylate-based high-range water-reducing admixture (HRWRA) from Sika Co. Ltd,45,STANDARD Curing ,23.00,95.00,, GBT 2419-2005,,140.00,40 X 40 X 40 ,,,,,,,99.50,,,,,JSCE ,,,15.40,,,9.80,40 x 40 x 160,CECS (2009),,,32.50,,,,,,,,,,,,,,,,,,,China,"Mechanical Properties of Hybrid Ultra-High
Performance Engineered Cementitous Composites
Incorporating Steel and Polyethylene Fibers

https://doi.org/10.1016/j.cscm.2023.e01961",2018,Ref-159-Research
HUHP-ECC-1.5-0.5,700.00,Portland cement 52.5R (OPC),52.50,230.00,0.00,,0.00,0.00,0.00,0.00,0.00,750.00,0.00,,0.00,0.00,0.00,0.00,0.00,,500.00,Silica sand,0.30,PE,14.55,18.00,0.025,2900.000,116.00,Straight Steel,39.75,13.00,0.20,2750.00,200.00,230,polycarboxylate-based high-range water-reducing admixture (HRWRA) from Sika Co. Ltd,45,STANDARD Curing ,23.00,95.00,, GBT 2419-2005,,170.00,40 X 40 X 40 ,,,,,,,110.60,,,,,JSCE ,,,11.40,,,9.10,40 x 40 x 160,CECS (2009),,,25.70,,,,,,,,,,,,,,,,,,,,,,
HUHP-ECC-1.0-1.0,700.00,Portland cement 52.5R (OPC),52.50,230.00,0.00,,0.00,0.00,0.00,0.00,0.00,750.00,0.00,,0.00,0.00,0.00,0.00,0.00,,500.00,Silica sand,0.30,PE,9.70,18.00,0.025,2900.000,116.00,Straight Steel,79.50,13.00,0.20,2750.00,200.00,230,polycarboxylate-based high-range water-reducing admixture (HRWRA) from Sika Co. Ltd,45,STANDARD Curing ,23.00,95.00,, GBT 2419-2005,,220.00,40 X 40 X 40 ,,,,,,,122.40,,,,,JSCE ,,,9.90,,,4.00,40 x 40 x 160,CECS (2009),,,22.50,,,,,,,,,,,,,,,,,,,,,,
HUHP-ECC-0.5-1.5,700.00,Portland cement 52.5R (OPC),52.50,230.00,0.00,,0.00,0.00,0.00,0.00,0.00,750.00,0.00,,0.00,0.00,0.00,0.00,0.00,,500.00,Silica sand,0.30,PE,4.85,18.00,0.025,2900.000,116.00,Straight Steel,119.25,13.00,0.20,2750.00,200.00,230,polycarboxylate-based high-range water-reducing admixture (HRWRA) from Sika Co. Ltd,45,STANDARD Curing ,23.00,95.00,, GBT 2419-2005,,270.00,40 X 40 X 40 ,,,,,,,135.50,,,,,JSCE ,,,9.50,,,4.00,40 x 40 x 160,CECS (2009),,,21.50,,,,,,,,,,,,,,,,,,,,,,
HUHP-ECC-0-2.0,700.00,Portland cement 52.5R (OPC),52.50,230.00,0.00,,0.00,0.00,0.00,0.00,0.00,750.00,0.00,,0.00,0.00,0.00,0.00,0.00,,500.00,Silica sand,0.30,Straight Steel,159.00,13.00,0.20,2750.00,200.00,,,,,,,230,polycarboxylate-based high-range water-reducing admixture (HRWRA) from Sika Co. Ltd,45,STANDARD Curing ,23.00,95.00,, GBT 2419-2005,,330.00,40 X 40 X 40 ,,,,,,,150.50,,,,,JSCE ,,,8.50,,,3.80,40 x 40 x 160,CECS (2009),,,17.30,,,,,,,,,,,,,,,,,,,,,,
,862.80,P?O 42.5 R Portland cement,42.50,215.70,0.00,,0.00,0.00,0.00,0.00,0.00,0.00,0.00,,0.00,0.00,0.00,0.00,0.00,,1078.50,Natural River sand,1.12,Straight Steel Fibers ,156,9,0.200,,,,,,,,,169.5,,32.4,STANDARD Curing ,,,,,,,40 x 40 x 160,,,,,,,112,,,,,,,8.09,8.27,,,0.20,40 x 40 x 160,,,,26,,,,,,,,,,,,,,,,,,,China,"Predicting the tensile strength of ultra-high performance concrete: New
insights into the synergistic effects of steel fiber geometry and distribution

https://doi.org/10.1016/j.conbuildmat.2024.137822",2024,Ref-160-Research
,862.80,P?O 42.5 R Portland cement,42.50,215.70,0.00,,0.00,0.00,0.00,0.00,0.00,0.00,0.00,,0.00,0.00,0.00,0.00,0.00,,1078.50,Natural River sand,1.12,Straight Steel Fibers ,156.00,12,0.200,,,,,,,,,169.5,,32.4,STANDARD Curing ,,,,,,,40 x 40 x 160,,,,,,,115,,,,,,,8.08,8.66,,,0.30,40 x 40 x 160,,,,31,,,,,,,,,,,,,,,,,,,,,,
,862.80,P?O 42.5 R Portland cement,42.50,215.70,0.00,,0.00,0.00,0.00,0.00,0.00,0.00,0.00,,0.00,0.00,0.00,0.00,0.00,,1078.50,Natural River sand,1.12,Straight Steel Fibers ,156.00,16,0.200,,,,,,,,,169.5,,32.4,STANDARD Curing ,,,,,,,40 x 40 x 160,,,,,,,135,,,,,,,7.62,9.08,,,0.54,40 x 40 x 160,,,,37.5,,,,,,,,,,,,,,,,,,,,,,
,862.80,P?O 42.5 R Portland cement,42.50,215.70,0.00,,0.00,0.00,0.00,0.00,0.00,0.00,0.00,,0.00,0.00,0.00,0.00,0.00,,1078.50,Natural River sand,1.12,Straight Steel Fibers ,156,19,0.200,,,,,,,,,169.5,,32.4,STANDARD Curing ,,,,,,,40 x 40 x 160,,,,,,,152,,,,,,,7.46,9.1,,,0.48,40 x 40 x 160,,,,47,,,,,,,,,,,,,,,,,,,,,,
,862.80,P?O 42.5 R Portland cement,42.50,215.70,0.00,,0.00,0.00,0.00,0.00,0.00,0.00,0.00,,0.00,0.00,0.00,0.00,0.00,,1078.50,Natural River sand,1.12,Straight Steel Fibers ,156.00,22,0.200,,,,,,,,,169.5,,32.4,STANDARD Curing ,,,,,,,40 x 40 x 160,,,,,,,148,,,,,,,7.38,8.98,,,0.45,40 x 40 x 160,,,,54,,,,,,,,,,,,,,,,,,,,,,
,862.80,P?O 42.5 R Portland cement,42.50,215.70,0.00,,0.00,0.00,0.00,0.00,0.00,0.00,0.00,,0.00,0.00,0.00,0.00,0.00,,1078.50,Natural River sand,1.12,Straight Steel Fibers ,156.00,9,0.160,,,,,,,,,169.5,,32.4,STANDARD Curing ,,,,,,,40 x 40 x 160,,,,,,,115,,,,,,,7.19,8.33,,,0.19,40 x 40 x 160,,,,28,,,,,,,,,,,,,,,,,,,,,,
,862.80,P?O 42.5 R Portland cement,42.50,215.70,0.00,,0.00,0.00,0.00,0.00,0.00,0.00,0.00,,0.00,0.00,0.00,0.00,0.00,,1078.50,Natural River sand,1.12,Straight Steel Fibers ,156.00,12,0.160,,,,,,,,,169.5,,32.4,STANDARD Curing ,,,,,,,40 x 40 x 160,,,,,,,125,,,,,,,8.17,8.52,,,0.19,40 x 40 x 160,,,,32,,,,,,,,,,,,,,,,,,,,,,
,862.80,P?O 42.5 R Portland cement,42.50,215.70,0.00,,0.00,0.00,0.00,0.00,0.00,0.00,0.00,,0.00,0.00,0.00,0.00,0.00,,1078.50,Natural River sand,1.12,Straight Steel Fibers ,156,16,0.160,,,,,,,,,169.5,,32.4,STANDARD Curing ,,,,,,,40 x 40 x 160,,,,,,,145,,,,,,,8.74,9.41,,,0.31,40 x 40 x 160,,,,36,,,,,,,,,,,,,,,,,,,,,,
,862.80,P?O 42.5 R Portland cement,42.50,215.70,0.00,,0.00,0.00,0.00,0.00,0.00,0.00,0.00,,0.00,0.00,0.00,0.00,0.00,,1078.50,Natural River sand,1.12,Straight Steel Fibers ,156.00,19,0.160,,,,,,,,,169.5,,32.4,STANDARD Curing ,,,,,,,40 x 40 x 160,,,,,,,155,,,,,,,8.99,9.08,,,0.44,40 x 40 x 160,,,,41,,,,,,,,,,,,,,,,,,,,,,
,862.80,P?O 42.5 R Portland cement,42.50,215.70,0.00,,0.00,0.00,0.00,0.00,0.00,0.00,0.00,,0.00,0.00,0.00,0.00,0.00,,1078.50,Natural River sand,1.12,Straight Steel Fibers ,156.00,22,0.160,,,,,,,,,169.5,,32.4,STANDARD Curing ,,,,,,,40 x 40 x 160,,,,,,,155,,,,,,,8.66,8.66,,,0.03,40 x 40 x 160,,,,45,,,,,,,,,,,,,,,,,,,,,,
SF0-2,1079.00,"ASTM C150 Type
III portland cement",,0.00,0.00,,0.00,0.00,0.00,0.00,0.00,0.00,0.00,,0.00,0.00,0.00,0.00,0.00,,913.00,Natural River sand + Masonary Sand ,4.75,Straight Steel Fibers ,156,13.00,0.200,1900.000,203.00,,,,,,,125,"polycarboxylate-based
high range water reducer (HRWR)",17.3,STANDARD Curing ,20.00,95.00,,,,280.00,50 x 50 x 50 ,ASTM C109,,,,,,83.00,,,,,,,,4.53,,,,76 × 76 × 419,ASTM C 1609,,,13.06,,,,,,,,,,,,,,,,,,,USA,"Changes in rheology and mechanical properties of ultra-high performance concrete with silica fume content

https://doi.org/10.1016/j.cemconres.2019.105786",2019,Ref-161-Research
SF5-2,1025.00,"ASTM C150 Type
III portland cement",,54.00,0.00,,0.00,0.00,0.00,0.00,0.00,0.00,0.00,,0.00,0.00,0.00,0.00,0.00,,913.00,Natural River sand + Masonary Sand ,4.75,Straight Steel Fibers ,156,13.00,0.200,1900.000,203.00,,,,,,,159,"polycarboxylate-based
high range water reducer (HRWR)",8.6,STANDARD Curing ,20.00,95.00,,,,280.00,50 x 50 x 50 ,ASTM C109,,,,,,100,,,,,,,,5.23,,,,76 × 76 × 419,ASTM C 1609,,,14.38,,,,,,,,,,,,,,,,,,,,,,
SF10-2,971.00,"ASTM C150 Type
III portland cement",,108.00,0.00,,0.00,0.00,0.00,0.00,0.00,0.00,0.00,,0.00,0.00,0.00,0.00,0.00,,913.00,Natural River sand + Masonary Sand ,4.75,Straight Steel Fibers ,156,13.00,0.200,1900.000,203.00,,,,,,,159,"polycarboxylate-based
high range water reducer (HRWR)",8.6,STANDARD Curing ,20.00,95.00,,,,280.00,50 x 50 x 50 ,ASTM C109,,,,,,114,,,,,,,,7.87,,,,76 × 76 × 419,ASTM C 1609,,,17.23,,,,,,,,,,,,,,,,,,,,,,
SF15-2,917.00,"ASTM C150 Type
III portland cement",,162.00,0.00,,0.00,0.00,0.00,0.00,0.00,0.00,0.00,,0.00,0.00,0.00,0.00,0.00,,913.00,Natural River sand + Masonary Sand ,4.75,Straight Steel Fibers ,156,13.00,0.200,1900.000,203.00,,,,,,,159,"polycarboxylate-based
high range water reducer (HRWR)",8.6,STANDARD Curing ,20.00,95.00,,,,280.00,50 x 50 x 50 ,ASTM C109,,,,,,118,,,,,,,,7.65,,,,76 × 76 × 419,ASTM C 1609,,,14.63,,,,,,,,,,,,,,,,,,,,,,
SF20-2,863.00,"ASTM C150 Type
III portland cement",,216.00,0.00,,0.00,0.00,0.00,0.00,0.00,0.00,0.00,,0.00,0.00,0.00,0.00,0.00,,913.00,Natural River sand + Masonary Sand ,4.75,Straight Steel Fibers ,156,13.00,0.200,1900.000,203.00,,,,,,,151,"polycarboxylate-based
high range water reducer (HRWR)",10.8,STANDARD Curing ,20.00,95.00,,,,280.00,50 x 50 x 50 ,ASTM C109,,,,,,116,,,,,,,,6.01,,,,76 × 76 × 419,ASTM C 1609,,,15.15,,,,,,,,,,,,,,,,,,,,,,
SF25-2,809.00,"ASTM C150 Type
III portland cement",,270.00,0.00,,0.00,0.00,0.00,0.00,0.00,0.00,0.00,,0.00,0.00,0.00,0.00,0.00,,913.00,Natural River sand + Masonary Sand ,4.75,Straight Steel Fibers ,156,13.00,0.200,1900.000,203.00,,,,,,,142,"polycarboxylate-based
high range water reducer (HRWR)",12.9,STANDARD Curing ,20.00,95.00,,,,280.00,50 x 50 x 50 ,ASTM C109,,,,,,110,,,,,,,,5.76,,,,76 × 76 × 419,ASTM C 1609,,,13.84,,,,,,,,,,,,,,,,,,,,,,
U-0,897.20,"P.I 
52.5 Portland cement",52.50,269.16,0.00,,0.00,0.00,0.00,0.00,0.00,0.00,0.00,,0.00,0.00,0.00,0.00,0.00,,1049.72,Quartz Sand ,1.70,,,,,,,,,,,,,161.496,superplasticizer (SP) CX-8,22.43,steam cured ,90.00,,,,,300,100 x 100 x 100,Swiss standard SIA 2052–2016,,,,,,135.2,,,,,,,4.4,4.4,,,0.1073,,,,,,,,,,,,,,,,,,,,,,,,China,"Quantitative analysis of steel fibers on UHPFRC uniaxial tensile behavior 
using X-CT and UTT 

https://doi.org/10.1016/j.conbuildmat.2023.130349",2023,Ref-162-Research
U43-0.5,897.20,"P.I 
52.5 Portland cement",52.50,269.16,0.00,,0.00,0.00,0.00,0.00,0.00,0.00,0.00,,0.00,0.00,0.00,0.00,0.00,,1049.72,Quartz Sand ,1.70,Straight Steel Fibers ,39.00,13.00,0.300,2850.000,210.00,,,,,,,161.496,superplasticizer (SP) CX-8,22.43,steam cured ,90.00,,,,,268,100 x 100 x 100,Swiss standard SIA 2052–2016,,,,,,137.4,,,,,,,4.6,5.3,,,0.5894,,,,,,,,,,,,,,,,,,,,,,,,,,,
U43-1.0,897.20,"P.I 
52.5 Portland cement",52.50,269.16,0.00,,0.00,0.00,0.00,0.00,0.00,0.00,0.00,,0.00,0.00,0.00,0.00,0.00,,1049.72,Quartz Sand ,1.70,Straight Steel Fibers ,78.00,13.00,0.300,2850.000,210.00,,,,,,,161.496,superplasticizer (SP) CX-8,22.43,steam cured ,90.00,,,,,250,100 x 100 x 100,Swiss standard SIA 2052–2016,,,,,,139.7,,,,,,,4.9,6.5,,,0.9365,,,,,,,,,,,,,,,,,,,,,,,,,,,
U43-1.5,897.20,"P.I 
52.5 Portland cement",52.50,269.16,0.00,,0.00,0.00,0.00,0.00,0.00,0.00,0.00,,0.00,0.00,0.00,0.00,0.00,,1049.72,Quartz Sand ,1.70,Straight Steel Fibers ,117.00,13.00,0.300,2850.000,210.00,,,,,,,161.496,superplasticizer (SP) CX-8,22.43,steam cured ,90.00,,,,,241,100 x 100 x 100,Swiss standard SIA 2052–2016,,,,,,149.2,,,,,,,5.2,8.3,,,1.7317,,,,,,,,,,,,,,,,,,,,,,,,,,,
U43-2.0,897.20,"P.I
