Repository: Jocund96/Data-to-Design-ML

# Section 4: Boosting Models

Experiments on gradient boosting algorithms (XGBoost, HistGradientBoosting, AdaBoost) for concrete strength prediction on UCI and UHPC datasets.

- **Week 1–4**: UCI dataset baselines, data cleaning, monotonic physical constraints, and sample weighting.
- **Week 5–7**: UHPC dataset preprocessing, feature missingness policies, scikit-learn pipelines, and hyperparameter tuning.
- **Week 8–10**: Group-aware validation (LOPO), quantile regression uncertainty intervals, and SHAP interpretability.

File: S4_Boosting/Week-8-9-10/initial_data_preparation/UHPC_dataset.csv (part 23 of 23)
Mix-ID,Mix Constitutents ,,,,,,,,,,,,,,,,,,,,,,,,,,,,,,,,,,,,,,Curing Regime ,,,,Workability ,,,Mechanical Properties ,,,,,,,,,,,,,,,,,,,,,,,,,,,Durability Properities ,,,,,,,,,,,,,,,Research Paper Details,,,
52.5 Portland cement",52.50,269.16,0.00,,0.00,0.00,0.00,0.00,0.00,0.00,0.00,,0.00,0.00,0.00,0.00,0.00,,1049.72,Quartz Sand ,1.70,Straight Steel Fibers ,156.00,13.00,0.300,2850.000,210.00,,,,,,,161.496,superplasticizer (SP) CX-8,22.43,steam cured ,90.00,,,,,239,100 x 100 x 100,Swiss standard SIA 2052–2016,,,,,,157.3,,,,,,,5.4,8.8,,,1.9414,,,,,,,,,,,,,,,,,,,,,,,,,,,
U43-2.5,897.20,"P.I 
52.5 Portland cement",52.50,269.16,0.00,,0.00,0.00,0.00,0.00,0.00,0.00,0.00,,0.00,0.00,0.00,0.00,0.00,,1049.72,Quartz Sand ,1.70,Straight Steel Fibers ,195.00,13.00,0.300,2850.000,210.00,,,,,,,161.496,superplasticizer (SP) CX-8,22.43,steam cured ,90.00,,,,,230,100 x 100 x 100,Swiss standard SIA 2052–2016,,,,,,156,,,,,,,5.6,9.2,,,2.3293,,,,,,,,,,,,,,,,,,,,,,,,,,,
U43-3.0,897.20,"P.I 
52.5 Portland cement",52.50,269.16,0.00,,0.00,0.00,0.00,0.00,0.00,0.00,0.00,,0.00,0.00,0.00,0.00,0.00,,1049.72,Quartz Sand ,1.70,Straight Steel Fibers ,234.00,13.00,0.300,2850.000,210.00,,,,,,,161.496,superplasticizer (SP) CX-8,22.43,steam cured ,90.00,,,,,219,100 x 100 x 100,Swiss standard SIA 2052–2016,,,,,,158.1,,,,,,,6,10,,,3.3203,,,,,,,,,,,,,,,,,,,,,,,,,,,
U65-0.5,897.20,"P.I 
52.5 Portland cement",52.50,269.16,0.00,,0.00,0.00,0.00,0.00,0.00,0.00,0.00,,0.00,0.00,0.00,0.00,0.00,,1049.72,Quartz Sand ,1.70,Straight Steel Fibers ,39.00,13.00,0.200,2850.000,210.00,,,,,,,161.496,superplasticizer (SP) CX-8,22.43,steam cured ,90.00,,,,,270,100 x 100 x 100,Swiss standard SIA 2052–2016,,,,,,138.3,,,,,,,4.7,5.7,,,0.4348,,,,,,,,,,,,,,,,,,,,,,,,,,,
U65-1.0,897.20,"P.I 
52.5 Portland cement",52.50,269.16,0.00,,0.00,0.00,0.00,0.00,0.00,0.00,0.00,,0.00,0.00,0.00,0.00,0.00,,1049.72,Quartz Sand ,1.70,Straight Steel Fibers ,78.00,13.00,0.200,2850.000,210.00,,,,,,,161.496,superplasticizer (SP) CX-8,22.43,steam cured ,90.00,,,,,245,100 x 100 x 100,Swiss standard SIA 2052–2016,,,,,,145,,,,,,,5.1,7.5,,,1.8522,,,,,,,,,,,,,,,,,,,,,,,,,,,
U65-1.5,897.20,"P.I 
52.5 Portland cement",52.50,269.16,0.00,,0.00,0.00,0.00,0.00,0.00,0.00,0.00,,0.00,0.00,0.00,0.00,0.00,,1049.72,Quartz Sand ,1.70,Straight Steel Fibers ,117.00,13.00,0.200,2850.000,210.00,,,,,,,161.496,superplasticizer (SP) CX-8,22.43,steam cured ,90.00,,,,,238,100 x 100 x 100,Swiss standard SIA 2052–2016,,,,,,152.8,,,,,,,5.4,8.5,,,2.2296,,,,,,,,,,,,,,,,,,,,,,,,,,,
U65-2.0,897.20,"P.I 
52.5 Portland cement",52.50,269.16,0.00,,0.00,0.00,0.00,0.00,0.00,0.00,0.00,,0.00,0.00,0.00,0.00,0.00,,1049.72,Quartz Sand ,1.70,Straight Steel Fibers ,156.00,13.00,0.200,2850.000,210.00,,,,,,,161.496,superplasticizer (SP) CX-8,22.43,steam cured ,90.00,,,,,235,100 x 100 x 100,Swiss standard SIA 2052–2016,,,,,,162.6,,,,,,,5.6,8.9,,,2.8363,,,,,,,,,,,,,,,,,,,,,,,,,,,
U65-2.5,897.20,"P.I 
52.5 Portland cement",52.50,269.16,0.00,,0.00,0.00,0.00,0.00,0.00,0.00,0.00,,0.00,0.00,0.00,0.00,0.00,,1049.72,Quartz Sand ,1.70,Straight Steel Fibers ,195.00,13.00,0.200,2850.000,210.00,,,,,,,161.496,superplasticizer (SP) CX-8,22.43,steam cured ,90.00,,,,,227,100 x 100 x 100,Swiss standard SIA 2052–2016,,,,,,164.5,,,,,,,6.1,9.6,,,3.2221,,,,,,,,,,,,,,,,,,,,,,,,,,,
U65-3.0,897.20,"P.I 
52.5 Portland cement",52.50,269.16,0.00,,0.00,0.00,0.00,0.00,0.00,0.00,0.00,,0.00,0.00,0.00,0.00,0.00,,1049.72,Quartz Sand ,1.70,Straight Steel Fibers ,234.00,13.00,0.200,2850.000,210.00,,,,,,,161.496,superplasticizer (SP) CX-8,22.43,steam cured ,90.00,,,,,210,100 x 100 x 100,Swiss standard SIA 2052–2016,,,,,,168.7,,,,,,,6.5,10.4,,,3.6206,,,,,,,,,,,,,,,,,,,,,,,,,,,
U100-0.5,897.20,"P.I 
52.5 Portland cement",52.50,269.16,0.00,,0.00,0.00,0.00,0.00,0.00,0.00,0.00,,0.00,0.00,0.00,0.00,0.00,,1049.72,Quartz Sand ,1.70,Straight Steel Fibers ,39.00,20.00,0.200,2850.000,210.00,,,,,,,161.496,superplasticizer (SP) CX-8,22.43,steam cured ,90.00,,,,,265,100 x 100 x 100,Swiss standard SIA 2052–2016,,,,,,145.3,,,,,,,5,6.3,,,0.7764,,,,,,,,,,,,,,,,,,,,,,,,,,,
U100-1.0,897.20,"P.I 
52.5 Portland cement",52.50,269.16,0.00,,0.00,0.00,0.00,0.00,0.00,0.00,0.00,,0.00,0.00,0.00,0.00,0.00,,1049.72,Quartz Sand ,1.70,Straight Steel Fibers ,78.00,20.00,0.200,2850.000,210.00,,,,,,,161.496,superplasticizer (SP) CX-8,22.43,steam cured ,90.00,,,,,243,100 x 100 x 100,Swiss standard SIA 2052–2016,,,,,,157.8,,,,,,,5.4,7.8,,,2.4741,,,,,,,,,,,,,,,,,,,,,,,,,,,
U100-1.5,897.20,"P.I 
52.5 Portland cement",52.50,269.16,0.00,,0.00,0.00,0.00,0.00,0.00,0.00,0.00,,0.00,0.00,0.00,0.00,0.00,,1049.72,Quartz Sand ,1.70,Straight Steel Fibers ,117.00,20.00,0.200,2850.000,210.00,,,,,,,161.496,superplasticizer (SP) CX-8,22.43,steam cured ,90.00,,,,,235,100 x 100 x 100,Swiss standard SIA 2052–2016,,,,,,165.2,,,,,,,6.1,8.5,,,2.902,,,,,,,,,,,,,,,,,,,,,,,,,,,
U100-2.0,897.20,"P.I 
52.5 Portland cement",52.50,269.16,0.00,,0.00,0.00,0.00,0.00,0.00,0.00,0.00,,0.00,0.00,0.00,0.00,0.00,,1049.72,Quartz Sand ,1.70,Straight Steel Fibers ,156.00,20.00,0.200,2850.000,210.00,,,,,,,161.496,superplasticizer (SP) CX-8,22.43,steam cured ,90.00,,,,,231,100 x 100 x 100,Swiss standard SIA 2052–2016,,,,,,172.3,,,,,,,6.3,9.7,,,3.188,,,,,,,,,,,,,,,,,,,,,,,,,,,
U100-2.5,897.20,"P.I 
52.5 Portland cement",52.50,269.16,0.00,,0.00,0.00,0.00,0.00,0.00,0.00,0.00,,0.00,0.00,0.00,0.00,0.00,,1049.72,Quartz Sand ,1.70,Straight Steel Fibers ,195.00,20.00,0.200,2850.000,210.00,,,,,,,161.496,superplasticizer (SP) CX-8,22.43,steam cured ,90.00,,,,,221,100 x 100 x 100,Swiss standard SIA 2052–2016,,,,,,179.8,,,,,,,7.2,10,,,3.5915,,,,,,,,,,,,,,,,,,,,,,,,,,,
U100-3.0,897.20,"P.I 
52.5 Portland cement",52.50,269.16,0.00,,0.00,0.00,0.00,0.00,0.00,0.00,0.00,,0.00,0.00,0.00,0.00,0.00,,1049.72,Quartz Sand ,1.70,Straight Steel Fibers ,234.00,20.00,0.200,2850.000,210.00,,,,,,,161.496,superplasticizer (SP) CX-8,22.43,steam cured ,90.00,,,,,202,100 x 100 x 100,Swiss standard SIA 2052–2016,,,,,,192.2,,,,,,,7.9,11.8,,,4.1818,,,,,,,,,,,,,,,,,,,,,,,,,,,
Plain mortar,620.00,P.O. 52.5 Portland cement,52.50,114.00,165.00,Class F,0.00,0.00,0.00,0.00,0.00,0.00,0.00,,0.00,0.00,0.00,0.00,0.00,,1335.00,silica sand ,,,,,,,,,,,,,,140,"Superplasticizer
(SP) was polycarboxylate-based",36,Standard Curing ,20.00,,,GB/T2419-2005,,290.00,40 X 40 X 40 ,,,,,,,130,,,,,,,,,,,,,,,,,,,,,,,,,,,,,,,,,,,China,"Autogenous shrinkage behavior of ultra-high performance concrete

https://doi.org/10.1016/j.conbuildmat.2019.07.177",2019,Ref-163-Research
Mortar with 1% fibre,620.00,P.O. 52.5 Portland cement,52.50,114.00,165.00,Class F,0.00,0.00,0.00,0.00,0.00,0.00,0.00,,0.00,0.00,0.00,0.00,0.00,,1308.00,silica sand ,,Straight Steel Fibers ,79,,,,,,,,,,,140,"Superplasticizer
(SP) was polycarboxylate-based",36,Standard Curing ,20.00,,,GB/T2419-2005,,280.00,40 X 40 X 40 ,,,,,,,146,,,,,,,,,,,,,,,,,,,,,,,,,,,,,,,,,,,,,,
Mortar with 1.5% fibre,620.00,P.O. 52.5 Portland cement,52.50,114.00,165.00,Class F,0.00,0.00,0.00,0.00,0.00,0.00,0.00,,0.00,0.00,0.00,0.00,0.00,,1295.00,silica sand ,,Straight Steel Fibers ,118,,,,,,,,,,,140,"Superplasticizer
(SP) was polycarboxylate-based",36,Standard Curing ,20.00,,,GB/T2419-2005,,270.00,40 X 40 X 40 ,,,,,,,158,,,,,,,,,,,,,,,,,,,,,,,,,,,,,,,,,,,,,,
Mortar with 2.5% fibre,620.00,P.O. 52.5 Portland cement,52.50,114.00,165.00,Class F,0.00,0.00,0.00,0.00,0.00,0.00,0.00,,0.00,0.00,0.00,0.00,0.00,,1268.00,silica sand ,,Straight Steel Fibers ,196,,,,,,,,,,,140,"Superplasticizer
(SP) was polycarboxylate-based",36,Standard Curing ,20.00,,,GB/T2419-2005,,235.00,40 X 40 X 40 ,,,,,,,169,,,,,,,,,,,,,,,,,,,,,,,,,,,,,,,,,,,,,,
Mortar with 3% fibre,620.00,P.O. 52.5 Portland cement,52.50,114.00,165.00,Class F,0.00,0.00,0.00,0.00,0.00,0.00,0.00,,0.00,0.00,0.00,0.00,0.00,,1255.00,silica sand ,,Straight Steel Fibers ,236.00,,,,,,,,,,,140,"Superplasticizer
(SP) was polycarboxylate-based",36,Standard Curing ,20.00,,,GB/T2419-2005,,175.00,40 X 40 X 40 ,,,,,,,175,,,,,,,,,,,,,,,,,,,,,,,,,,,,,,,,,,,,,,
UM-5,729.00,Cement CEM I 42.5 R,42.50,124.00,0.00,,0.00,397.00,0.00,0.00,0.00,0.00,0.00,,0.00,0.00,0.00,0.00,0.00,,833.00,Quartz sand,0.50,Straight Steel Fibers ,155,15.00,0.200,,,,,,,,,200, SIKA-Austria,30,Standard Curing ,30.00,,,EFNARC,,280,100 x 100 x 100,,,,,,,166.1,,,,,,,,,,,,,,,,,,,,,,,,,,,,,,,,,,,Austria,"Development of UHPC mixtures from an ecological point of view

https://doi.org/10.1016/j.conbuildmat.2013.12.102",2014,Ref-164-Research
UM-5-FA,401.00,Cement CEM I 42.5 R,42.50,124.00,328.00,,0.00,397.00,0.00,0.00,0.00,0.00,0.00,,0.00,0.00,0.00,0.00,0.00,,833.00,Quartz sand,0.50,Straight Steel Fibers ,155,15.00,0.200,,,,,,,,,200, SIKA-Austria,30,Standard Curing ,30.00,,,EFNARC,,290,100x 100 x 100,,,,,,,124.7,,,,,,,,,,,,,,,,,,,,,,,,,,,,,,,,,,,,,,
UM-5-GBSf,401.00,Cement CEM I 42.5 R,42.50,124.00,0.00,,0.00,397.00,0.00,0.00,0.00,328.00,0.00,,0.00,0.00,0.00,0.00,0.00,,833.00,Quartz sand,0.50,Straight Steel Fibers ,155,15.00,0.200,,,,,,,,,200, SIKA-Austria,30,Standard Curing ,30.00,,,EFNARC,,285,100 x 100 x 100,,,,,,,139.4,,,,,,,,,,,,,,,,,,,,,,,,,,,,,,,,,,,,,,
UM-5-GBSef,401.00,Cement CEM I 42.5 R,42.50,124.00,0.00,,0.00,397.00,0.00,0.00,0.00,328.00,0.00,,0.00,0.00,0.00,0.00,0.00,,833.00,Quartz sand,0.50,Straight Steel Fibers ,155,15.00,0.200,,,,,,,,,200, SIKA-Austria,30,Standard Curing ,30.00,,,EFNARC,,310,100 x 100 x 100,,,,,,,163.5,,,,,,,,,,,,,,,,,,,,,,,,,,,,,,,,,,,,,,
M0,900.00,Type I cement,,220.00,0.00,,0.00,0.00,0.00,0.00,0.00,0.00,0.00,,0.00,0.00,0.00,0.00,0.00,,1005.00,Fine dune sand,1.18,Straight Steel Fibers ,157,13.00,0.220,2500.000,,,,,,,,163,MasterGlenium51,40,Standard Curing ,25.00,60.00,,ASTM C1437,,210,100x 100 x 100,ASTM C39,,,124.1,132.9,,143,,161.6,ASTM C469,56,ASTM C496,18,,,,,,,,,,,,,,,,,,,,ASTM C157,280.00,350.00,,,ASTM C1202,59.00,,,Saudi Arabia,"Influence of admixing natural pozzolan as partial replacement of cement
and microsilica in UHPC mixtures

https://doi.org/10.1016/j.conbuildmat.2018.11.260",2018,Ref-165-Research
M1,900.00,Type I cement,,165.00,0.00,,0.00,0.00,0.00,0.00,0.00,0.00,0.00,,0.00,0.00,0.00,0.00,55.00,Natural pozzolan,1021.00,Fine dune sand,1.18,Straight Steel Fibers ,157,13.00,0.220,2500.000,,,,,,,,163,MasterGlenium51,40,Standard Curing ,25.00,60.00,,ASTM C1437,,198,100x 100 x 100,ASTM C39,,,115.5,123,,138.8,,154.8,ASTM C469,53,ASTM C496,17.7,,,,,,,,,,,,,,,,,,,,ASTM C157,275.00,280.00,,,ASTM C1202,61.00,,,,,,
M2,900.00,Type I cement,,110.00,0.00,,0.00,0.00,0.00,0.00,0.00,0.00,0.00,,0.00,0.00,0.00,0.00,110.00,Natural pozzolan,1036.00,Fine dune sand,1.18,Straight Steel Fibers ,157,13.00,0.220,2500.000,,,,,,,,163,MasterGlenium51,40,Standard Curing ,25.00,60.00,,ASTM C1437,,184,100x 100 x 100,ASTM C39,,,113.5,122,,138.2,,152.4,ASTM C469,53,ASTM C496,17.7,,,,,,,,,,,,,,,,,,,,ASTM C157,260.00,265.00,,,ASTM C1202,119.00,,,,,,
M3,810.00,Type I cement,,220.00,0.00,,0.00,0.00,0.00,0.00,0.00,0.00,0.00,,0.00,0.00,0.00,0.00,90.00,Natural pozzolan,1002.00,Fine dune sand,1.18,Straight Steel Fibers ,157,13.00,0.220,2500.000,,,,,,,,163,MasterGlenium51,40,Standard Curing ,25.00,60.00,,ASTM C1437,,201,100 x 100 x 100,ASTM C39,,,116,125.3,,140.4,,157.2,ASTM C469,54,ASTM C496,17.8,,,,,,,,,,,,,,,,,,,,ASTM C157,276.00,284.00,,,ASTM C1202,65.00,,,,,,
M4,720.00,Type I cement,,220.00,0.00,,0.00,0.00,0.00,0.00,0.00,0.00,0.00,,0.00,0.00,0.00,0.00,180.00,Natural pozzolan,998.00,Fine dune sand,1.18,Straight Steel Fibers ,157,13.00,0.220,2500.000,,,,,,,,163,MasterGlenium51,40,Standard Curing ,25.00,60.00,,ASTM C1437,,190,100 x 100 x 100,ASTM C39,,,116.5,125.1,,132.2,,153.7,ASTM C469,52,ASTM C496,17.6,,,,,,,,,,,,,,,,,,,,ASTM C157,248.00,260.00,,,ASTM C1202,106.00,,,,,,
M5,630.00,Type I cement,,220.00,0.00,,0.00,0.00,0.00,0.00,0.00,0.00,0.00,,0.00,0.00,0.00,0.00,270.00,Natural pozzolan,994.00,Fine dune sand,1.18,Straight Steel Fibers ,157,13.00,0.220,2500.000,,,,,,,,163,MasterGlenium51,40,Standard Curing ,25.00,60.00,,ASTM C1437,,184,100x 100 x 100,ASTM C39,,,110,124.5,,130.6,,151,ASTM C469,47,ASTM C496,17.4,,,,,,,,,,,,,,,,,,,,ASTM C157,250.00,270.00,,,ASTM C1202,136.00,,,,,,
LP0,794.00,PC-type I,,198.00,0.00,,0.00,278.00,0.00,0.00,0.00,0.00,0.00,,0.00,0.00,0.00,0.00,0.00,,873.00,Silica Sand ,0.85,Straight Steel Fibers ,162.00,13.00,0.200,2500.000,,,,,,,,191,"PCE-based
SP",10,Standard Curing ,30.00,65.00,,,,,50 x 50 x 50,,81.00,122.00,168.00,,,179.00,,184.00,,,,,,,,,,,,,,,,,,,,,3.44,,,,821.00,,,,,,,, Singapore,"High-volume use of limestone in ultra-high performance
fiber-reinforced concrete for reducing cement content and
autogenous shrinkage

https://doi.org/10.1016/j.conbuildmat.2019.04.091",2019,Ref-166-Research
LP25F,595.00,PC-type I,,198.00,0.00,,298.00,278.00,0.00,0.00,0.00,0.00,0.00,,0.00,0.00,0.00,0.00,0.00,,873.00,Silica Sand ,0.85,Straight Steel Fibers ,162.00,13.00,0.200,2500.000,,,,,,,,191,"PCE-based
SP",10,Standard Curing ,30.00,65.00,,,,,50 x 50 x 50,,72.00,105.00,132.00,,,165.00,,183.00,,,,,,,,,,,,,,,,,,,,,3.67,,,,746.00,,,,,,,,,,,
LP25C,595.00,PC-type I,,198.00,0.00,,298.00,278.00,0.00,0.00,0.00,0.00,0.00,,0.00,0.00,0.00,0.00,0.00,,873.00,Silica Sand ,0.85,Straight Steel Fibers ,162.00,13.00,0.200,2500.000,,,,,,,,191,"PCE-based
SP",10,Standard Curing ,30.00,65.00,,,,,50 x 50 x 50,,81.00,105.00,140.00,,,168.00,,183.00,,,,,,,,,,,,,,,,,,,,,3.41,,,,719.00,,,,,,,,,,,
LP50F,397.00,PC-type I,,198.00,0.00,,397.00,278.00,0.00,0.00,0.00,0.00,0.00,,0.00,0.00,0.00,0.00,0.00,,873.00,Silica Sand ,0.85,Straight Steel Fibers ,162.00,13.00,0.200,2500.000,,,,,,,,191,"PCE-based
SP",10,Standard Curing ,30.00,65.00,,,,,50 x 50 x 50,,52.00,87.00,120.00,,,140.00,,155.00,,,,,,,,,,,,,,,,,,,,,5.21,,,,609.00,,,,,,,,,,,
LP50C,397.00,PC-type I,,198.00,0.00,,397.00,278.00,0.00,0.00,0.00,0.00,0.00,,0.00,0.00,0.00,0.00,0.00,,873.00,Silica Sand ,0.85,Straight Steel Fibers ,162.00,13.00,0.200,2500.000,,,,,,,,191,"PCE-based
SP",10,Standard Curing ,30.00,65.00,,,,,50 x 50 x 50,,52.00,87.00,120.00,,,140.00,,155.00,,,,,,,,,,,,,,,,,,,,,5.69,,,,561.00,,,,,,,,,,,
UHPC,795.40,CEM I 52.5R,52.50,168.60,0.00,,0.00,198.40,0.00,0.00,0.00,0.00,0.00,,0.00,0.00,0.00,0.00,0.00,,971.00,Quartz sand,0.50,,,,,,,,,,,,,188,Super plasticizer Sika Viscorete 2810,24.1,Standard Curing ,,,,,,,CYLINDER 100 X 200,DIN EN 12390-3:2009-07 and DIN 1045-1,,,,,,189.1,,,DIN EN 12390-3:2009-07 and DIN 1045-1,47.1643333333333,DIN EN 12390-6:2009,3.95,,,,,,,,,,,,,,,,,,,,,,,,,,,,,Vietnam,"Evaluation of the Splitting Tensile Strength
of Ultra-High Performance Concrete

https://www.researchgate.net/publication/346685488_Evaluation_of_the_Splitting_Tensile_Strength_of_Ultra-High_Performance_Concrete",2021,Ref-167-Research
UHPFRC-SF1%,787.50,CEM I 52.5R,52.50,166.90,0.00,,0.00,196.40,0.00,0.00,0.00,0.00,0.00,,0.00,0.00,0.00,0.00,0.00,,961.30,Quartz sand,0.50,Straight Steel Fibers ,78.5,13.00,0.175,,,,,,,,,186,Super plasticizer Sika Viscorete 2811,23.7,Standard Curing ,,,,,,,CYLINDER 100 X 200,DIN EN 12390-3:2009-07 and DIN 1045-1,,,,,,195.533333333333,,,DIN EN 12390-3:2009-07 and DIN 1045-1,48.7383333333333,DIN EN 12390-6:2009,12.07,,,,,,,,,,,,,,,,,,,,,,,,,,,,,,,,
UHPFRC-SF2%,779.50,CEM I 52.5R,52.50,165.20,0.00,,0.00,194.40,0.00,0.00,0.00,0.00,0.00,,0.00,0.00,0.00,0.00,0.00,,951.60,Quartz sand,0.50,Straight Steel Fibers ,157,13.00,0.175,,,,,,,,,184,Super plasticizer Sika Viscorete 2812,23.6,Standard Curing ,,,,,,,CYLINDER 100 X 200,DIN EN 12390-3:2009-07 and DIN 1045-1,,,,,,189.466666666667,,,DIN EN 12390-3:2009-07 and DIN 1045-1,48.5193333333333,DIN EN 12390-6:2009,17.70,,,,,,,,,,,,,,,,,,,,,,,,,,,,,,,,
RS100,750.00,CEM II,,144.00,200.00,Class F,0.00,0.00,0.00,0.00,0.00,0.00,0.00,,0.00,0.00,0.00,0.00,0.00,,990.00,Natural River sand,1.25,,,,,,,,,,,,,210,polycarboxylic-ether based,45,Standard Curing ,20.00,95.00,,EN1015-3,,300,40 x 40 x 160,EN 196-1,,65,92,,,118,,,,,,,,,,,,,,,,,,,,,,,7.87,,,,,,,,,,,,China,"The physical and chemical impact of manufactured sand as a partial
replacement material in Ultra-High Performance Concrete (UHPC)

https://doi.org/10.1016/j.cemconcomp.2019.03.020",2019,Ref-168-Research
RS10-1,750.00,CEM II,,144.00,200.00,Class F,0.00,0.00,0.00,0.00,0.00,0.00,0.00,,0.00,0.00,0.00,0.00,77.00,Manufactured Sand,913.00,Natural River sand,1.25,,,,,,,,,,,,,210,polycarboxylic-ether based,45,Standard Curing ,20.00,95.00,,EN1015-3,,296,40 x 40 x 160,EN 196-1,,67,97,,,118,,,,,,,,,,,,,,,,,,,,,,,,,,,,,,,,,,,,,,
RS10-2,750.00,CEM II,,144.00,200.00,Class F,0.00,0.00,0.00,0.00,0.00,0.00,0.00,,0.00,0.00,0.00,0.00,22.00,Manufactured Sand,968.00,Natural River sand,1.25,,,,,,,,,,,,,210,polycarboxylic-ether based,45,Standard Curing ,20.00,95.00,,EN1015-3,,297,40 x 40 x 160,EN 196-1,,70,94,,,110,,,,,,,,,,,,,,,,,,,,,,,,,,,,,,,,,,,,,,
RS10-3,750.00,CEM II,,144.00,200.00,Class F,0.00,0.00,0.00,0.00,0.00,0.00,0.00,,0.00,0.00,0.00,0.00,99.00,Manufactured Sand,891.00,Natural River sand,1.25,,,,,,,,,,,,,210,polycarboxylic-ether based,45,Standard Curing ,20.00,95.00,,EN1015-3,,291,40 x 40 x 160,EN 196-1,,65,94,,,120,,,,,,,,,,,,,,,,,,,,,,,,,,,,,,,,,,,,,,
RS20-1,750.00,CEM II,,144.00,200.00,Class F,0.00,0.00,0.00,0.00,0.00,0.00,0.00,,0.00,0.00,0.00,0.00,176.00,Manufactured Sand,836.00,Natural River sand,1.25,,,,,,,,,,,,,210,polycarboxylic-ether based,45,Standard Curing ,20.00,95.00,,EN1015-3,,286,40 x 40 x 160,EN 196-1,,70,99,,,120,,,,,,,,,,,,,,,,,,,,,,,,,,,,,,,,,,,,,,
RS20-2,750.00,CEM II,,144.00,200.00,Class F,0.00,0.00,0.00,0.00,0.00,0.00,0.00,,0.00,0.00,0.00,0.00,44.00,Manufactured Sand,946.00,Natural River sand,1.25,,,,,,,,,,,,,210,polycarboxylic-ether based,45,Standard Curing ,20.00,95.00,,EN1015-3,,292,40 x 40 x 160,EN 196-1,,68,92,,,121,,,,,,,,,,,,,,,,,,,,,,,,,,,,,,,,,,,,,,
RS20-3,750.00,CEM II,,144.00,200.00,Class F,0.00,0.00,0.00,0.00,0.00,0.00,0.00,,0.00,0.00,0.00,0.00,220.00,Manufactured Sand,792.00,Natural River sand,1.25,,,,,,,,,,,,,210,polycarboxylic-ether based,45,Standard Curing ,20.00,95.00,,EN1015-3,,281,40 x 40 x 160,EN 196-1,,68,98,,,121,,,,,,,,,,,,,,,,,,,,,,,,,,,,,,,,,,,,,,
RS30-1,750.00,CEM II,,144.00,200.00,Class F,0.00,0.00,0.00,0.00,0.00,0.00,0.00,,0.00,0.00,0.00,0.00,231.00,Manufactured Sand,759.00,Natural River sand,1.25,,,,,,,,,,,,,210,polycarboxylic-ether based,45,Standard Curing ,20.00,95.00,,EN1015-3,,284,40 x 40 x 160,EN 196-1,,80,106,,,125,,,,,,,,,,,,,,,,,,,,,,,,,,,,,,,,,,,,,,
RS30-2,750.00,CEM II,,144.00,200.00,Class F,0.00,0.00,0.00,0.00,0.00,0.00,0.00,,0.00,0.00,0.00,0.00,66.00,Manufactured Sand,924.00,Natural River sand,1.25,,,,,,,,,,,,,210,polycarboxylic-ether based,45,Standard Curing ,20.00,95.00,,EN1015-3,,293,40 x 40 x 160,EN 196-1,,78,100,,,115,,,,,,,,,,,,,,,,,,,,,,,,,,,,,,,,,,,,,,
RS30-3,750.00,CEM II,,144.00,200.00,Class F,0.00,0.00,0.00,0.00,0.00,0.00,0.00,,0.00,0.00,0.00,0.00,297.00,Manufactured Sand,693.00,Natural River sand,1.25,,,,,,,,,,,,,210,polycarboxylic-ether based,45,Standard Curing ,20.00,95.00,,EN1015-3,,277,40 x 40 x 160,EN 196-1,,82,100,,,120,,,,,,,,,,,,,,,,,,,,,,,,,,,,,,,,,,,,,,
RS40-1,750.00,CEM II,,144.00,200.00,Class F,0.00,0.00,0.00,0.00,0.00,0.00,0.00,,0.00,0.00,0.00,0.00,308.00,Manufactured Sand,682.00,Natural River sand,1.25,,,,,,,,,,,,,210,polycarboxylic-ether based,45,Standard Curing ,20.00,95.00,,EN1015-3,,277,40 x 40 x 160,EN 196-1,,85,106,,,126,,,,,,,,,,,,,,,,,,,,,,,,,,,,,,,,,,,,,,
RS40-2,750.00,CEM II,,144.00,200.00,Class F,0.00,0.00,0.00,0.00,0.00,0.00,0.00,,0.00,0.00,0.00,0.00,66.00,Manufactured Sand,902.00,Natural River sand,1.25,,,,,,,,,,,,,210,polycarboxylic-ether based,45,Standard Curing ,20.00,95.00,,EN1015-3,,288,40 x 40 x 160,EN 196-1,,80,97,,,112,,,,,,,,,,,,,,,,,,,,,,,,,,,,,,,,,,,,,,
RS40-3,750.00,CEM II,,144.00,200.00,Class F,0.00,0.00,0.00,0.00,0.00,0.00,0.00,,0.00,0.00,0.00,0.00,396.00,Manufactured Sand,594.00,Natural River sand,1.25,,,,,,,,,,,,,210,polycarboxylic-ether based,45,Standard Curing ,20.00,95.00,,EN1015-3,,274,40 x 40 x 160,EN 196-1,,80,105,,,130,,,,,,,,,,,,,,,,,,,,,,,,,,,,,,,,,,,,,,
RS50-1,750.00,CEM II,,144.00,200.00,Class F,0.00,0.00,0.00,0.00,0.00,0.00,0.00,,0.00,0.00,0.00,0.00,385.00,Manufactured Sand,605.00,Natural River sand,1.25,,,,,,,,,,,,,210,polycarboxylic-ether based,45,Standard Curing ,20.00,95.00,,EN1015-3,,272,40 x 40 x 160,EN 196-1,,83,106,,,129,,,,,,,,,,,,,,,,,,,,,,,6.83,,,,,,,,,,,,,,,
RS50-2,750.00,CEM II,,144.00,200.00,Class F,0.00,0.00,0.00,0.00,0.00,0.00,0.00,,0.00,0.00,0.00,0.00,110.00,Manufactured Sand,880.00,Natural River sand,1.25,,,,,,,,,,,,,210,polycarboxylic-ether based,45,Standard Curing ,20.00,95.00,,EN1015-3,,288,40 x 40 x 160,EN 196-1,,80,100,,,118,,,,,,,,,,,,,,,,,,,,,,,8.39,,,,,,,,,,,,,,,
RS50-3,750.00,CEM II,,144.00,200.00,Class F,0.00,0.00,0.00,0.00,0.00,0.00,0.00,,0.00,0.00,0.00,0.00,495.00,Manufactured Sand,495.00,Natural River sand,1.25,,,,,,,,,,,,,210,polycarboxylic-ether based,45,Standard Curing ,20.00,95.00,,EN1015-3,,266,40 x 40 x 160,EN 196-1,,70,100,,,125,,,,,,,,,,,,,,,,,,,,,,,6.83,,,,,,,,,,,,,,,
