Repository: Jocund96/Data-to-Design-ML

# Section 4: Boosting Models

Experiments on gradient boosting algorithms (XGBoost, HistGradientBoosting, AdaBoost) for concrete strength prediction on UCI and UHPC datasets.

- **Week 1–4**: UCI dataset baselines, data cleaning, monotonic physical constraints, and sample weighting.
- **Week 5–7**: UHPC dataset preprocessing, feature missingness policies, scikit-learn pipelines, and hyperparameter tuning.
- **Week 8–10**: Group-aware validation (LOPO), quantile regression uncertainty intervals, and SHAP interpretability.

File: S4_Boosting/Week-8/initial_data_preparation/Datasets/processed/uhpc_dataset/semantic_recoding_features_50.csv (part 1 of 14)
cement,cement_type,cement_grade,silica_fume,fly_ash,fly_ash_type,limestone_powder,quartz_powder,glass_powder,rice_husk_ash,metakaolin,ggbfs,slag,slag_type,nano_caco3,nano_al2o3,nano_tio2,nano_sio2,filler,filler_type,sand,sand_type,sand_max_size,fiber1_type,fiber1_amount,fiber1_length,fiber1_diameter,fiber2_type,fiber2_amount,water,sp_type,sp_amount,curing_method,curing_temp,cs_28d,reference
839.0,OPC_I,,104.0,52.0,class F,0.0,0.0,0.0,0.0,0.0,0.0,0.0,not_applicable,0.0,0.0,0.0,0.0,52.0,Pumicite,925.0,unknown_type,,Straight Steel Fiber,119.0,13.0,0.2,not_applicable,0.0,147.0,PCE_SP,59.33,Standard Curing,,132.0,Ref-1-data
839.0,OPC_I,,104.0,26.0,class F,0.0,0.0,0.0,0.0,0.0,0.0,0.0,not_applicable,0.0,0.0,0.0,0.0,78.0,Pumicite,931.0,unknown_type,,Straight Steel Fiber,119.0,13.0,0.2,not_applicable,0.0,147.0,PCE_SP,59.33,Standard Curing,,122.5,Ref-1-data
839.0,OPC_I,,104.0,0.0,not_applicable,0.0,0.0,0.0,0.0,0.0,0.0,0.0,not_applicable,0.0,0.0,0.0,0.0,104.0,Pumicite,931.0,unknown_type,,Straight Steel Fiber,119.0,13.0,0.2,not_applicable,0.0,147.0,PCE_SP,62.15,Standard Curing,,116.0,Ref-1-data
839.0,OPC_I,,104.0,52.0,class F,0.0,0.0,0.0,0.0,52.0,0.0,0.0,not_applicable,0.0,0.0,0.0,0.0,0.0,not_applicable,913.0,unknown_type,,Straight Steel Fiber,119.0,13.0,0.2,not_applicable,0.0,147.0,PCE_SP,64.98,Standard Curing,,134.0,Ref-1-data
839.0,OPC_I,,104.0,26.0,class F,0.0,0.0,0.0,0.0,78.0,0.0,0.0,not_applicable,0.0,0.0,0.0,0.0,0.0,not_applicable,921.0,unknown_type,,Straight Steel Fiber,119.0,13.0,0.2,not_applicable,0.0,147.0,PCE_SP,64.98,Standard Curing,,131.5,Ref-1-data
839.0,OPC_I,,104.0,0.0,not_applicable,0.0,0.0,0.0,0.0,104.0,0.0,0.0,not_applicable,0.0,0.0,0.0,0.0,0.0,not_applicable,922.0,unknown_type,,Straight Steel Fiber,119.0,13.0,0.2,not_applicable,0.0,147.0,PCE_SP,67.8,Standard Curing,,130.5,Ref-1-data
839.0,OPC_I,,104.0,83.0,class F,0.0,0.0,0.0,0.0,0.0,21.0,0.0,not_applicable,0.0,0.0,0.0,0.0,0.0,not_applicable,920.0,unknown_type,,Straight Steel Fiber,119.0,13.0,0.2,not_applicable,0.0,147.0,PCE_SP,59.33,Standard Curing,,134.5,Ref-1-data
839.0,OPC_I,,104.0,62.0,class F,0.0,0.0,0.0,0.0,0.0,42.0,0.0,not_applicable,0.0,0.0,0.0,0.0,0.0,not_applicable,921.0,unknown_type,,Straight Steel Fiber,119.0,13.0,0.2,not_applicable,0.0,147.0,PCE_SP,62.15,Standard Curing,,132.5,Ref-1-data
839.0,OPC_I,,104.0,0.0,not_applicable,0.0,0.0,0.0,0.0,52.0,0.0,0.0,not_applicable,0.0,0.0,0.0,0.0,52.0,Pumicite,926.0,unknown_type,,Straight Steel Fiber,119.0,13.0,0.2,not_applicable,0.0,147.0,PCE_SP,64.98,Standard Curing,,123.0,Ref-1-data
839.0,OPC_I,,104.0,0.0,not_applicable,0.0,0.0,0.0,0.0,62.0,21.0,0.0,not_applicable,0.0,0.0,0.0,0.0,21.0,Pumicite,923.0,unknown_type,,Straight Steel Fiber,119.0,13.0,0.2,not_applicable,0.0,147.0,PCE_SP,67.8,Standard Curing,,131.0,Ref-1-data
839.0,OPC_I,,94.0,0.0,not_applicable,0.0,0.0,0.0,0.0,94.0,21.0,0.0,not_applicable,0.0,0.0,0.0,0.0,0.0,not_applicable,926.0,unknown_type,,Straight Steel Fiber,119.0,13.0,0.2,not_applicable,0.0,147.0,PCE_SP,67.8,Standard Curing,,130.0,Ref-1-data
755.0,OPC_I,,94.0,0.0,not_applicable,0.0,0.0,0.0,0.0,94.0,105.0,0.0,not_applicable,0.0,0.0,0.0,0.0,0.0,not_applicable,928.0,unknown_type,,Straight Steel Fiber,119.0,13.0,0.2,not_applicable,0.0,147.0,PCE_SP,64.98,Standard Curing,,111.5,Ref-1-data
839.0,OPC_I,,78.0,0.0,not_applicable,0.0,0.0,0.0,0.0,104.0,0.0,0.0,not_applicable,0.0,0.0,0.0,0.0,26.0,Pumicite,940.0,unknown_type,,Straight Steel Fiber,119.0,13.0,0.2,not_applicable,0.0,147.0,PCE_SP,62.15,Standard Curing,,119.0,Ref-1-data
839.0,OPC_I,,78.0,0.0,not_applicable,0.0,0.0,0.0,0.0,130.0,0.0,0.0,not_applicable,0.0,0.0,0.0,0.0,0.0,not_applicable,934.0,unknown_type,,Straight Steel Fiber,119.0,13.0,0.2,not_applicable,0.0,147.0,PCE_SP,64.98,Standard Curing,,121.0,Ref-1-data
839.0,OPC_I,,52.0,0.0,not_applicable,0.0,0.0,0.0,0.0,156.0,0.0,0.0,not_applicable,0.0,0.0,0.0,0.0,0.0,not_applicable,946.0,unknown_type,,Straight Steel Fiber,119.0,13.0,0.2,not_applicable,0.0,147.0,PCE_SP,62.15,Standard Curing,,116.0,Ref-1-data
856.0,OPC_42.5,42.5,214.0,0.0,not_applicable,0.0,0.0,0.0,0.0,0.0,0.0,0.0,not_applicable,0.0,0.0,0.0,0.0,0.0,not_applicable,1178.0,Quartz Sand,0.8,Straight Steel Fiber,160.0,13.0,0.2,not_applicable,0.0,182.0,HRWRA,24.6,Standard Curing,20.0,157.0,Ref-2-Research
589.0,OPC_42.5,42.5,214.0,161.0,class F,0.0,0.0,0.0,0.0,0.0,107.0,0.0,not_applicable,0.0,0.0,0.0,0.0,0.0,not_applicable,1178.0,Quartz Sand,0.8,Straight Steel Fiber,160.0,13.0,0.2,not_applicable,0.0,182.0,HRWRA,16.1,Standard Curing,20.0,164.0,Ref-2-Research
375.0,OPC_42.5,42.5,214.0,161.0,class F,0.0,0.0,0.0,0.0,0.0,321.0,0.0,not_applicable,0.0,0.0,0.0,0.0,0.0,not_applicable,1178.0,Quartz Sand,0.8,Straight Steel Fiber,160.0,13.0,0.2,not_applicable,0.0,182.0,HRWRA,9.1,Standard Curing,20.0,144.0,Ref-2-Research
1000.0,OPC_52.5,52.5,250.0,0.0,not_applicable,0.0,0.0,0.0,0.0,0.0,0.0,0.0,not_applicable,0.0,0.0,0.0,0.0,0.0,not_applicable,1250.0,Silica Sand,0.3,Straight Steel Fiber,156.0,12.0,0.2,not_applicable,0.0,225.0,PCE_SP,24.8,Standard Curing,20.0,162.0,Ref-3-Research
900.0,OPC_52.5,52.5,250.0,0.0,not_applicable,0.0,0.0,0.0,0.0,0.0,0.0,0.0,not_applicable,0.0,0.0,0.0,0.0,100.0,Recycled Brick Powder,1250.0,Silica Sand,0.3,Straight Steel Fiber,156.0,12.0,0.2,not_applicable,0.0,225.0,PCE_SP,24.8,Standard Curing,20.0,167.0,Ref-3-Research
800.0,OPC_52.5,52.5,250.0,0.0,not_applicable,0.0,0.0,0.0,0.0,0.0,0.0,0.0,not_applicable,0.0,0.0,0.0,0.0,200.0,Recycled Brick Powder,1250.0,Silica Sand,0.3,Straight Steel Fiber,156.0,12.0,0.2,not_applicable,0.0,225.0,PCE_SP,24.8,Standard Curing,20.0,157.0,Ref-3-Research
700.0,OPC_52.5,52.5,250.0,0.0,not_applicable,0.0,0.0,0.0,0.0,0.0,0.0,0.0,not_applicable,0.0,0.0,0.0,0.0,300.0,Recycled Brick Powder,1250.0,Silica Sand,0.3,Straight Steel Fiber,156.0,12.0,0.2,not_applicable,0.0,225.0,PCE_SP,24.8,Standard Curing,20.0,156.0,Ref-3-Research
500.0,OPC_52.5,52.5,250.0,0.0,not_applicable,0.0,0.0,0.0,0.0,0.0,0.0,0.0,not_applicable,0.0,0.0,0.0,0.0,500.0,Recycled Brick Powder,1250.0,Silica Sand,0.3,Straight Steel Fiber,156.0,12.0,0.2,not_applicable,0.0,225.0,PCE_SP,24.8,Standard Curing,20.0,152.0,Ref-3-Research
300.0,OPC_52.5,52.5,250.0,0.0,not_applicable,0.0,0.0,0.0,0.0,0.0,0.0,0.0,not_applicable,0.0,0.0,0.0,0.0,700.0,Recycled Brick Powder,1250.0,Silica Sand,0.3,Straight Steel Fiber,156.0,12.0,0.2,not_applicable,0.0,225.0,PCE_SP,24.8,Standard Curing,20.0,132.0,Ref-3-Research
1000.0,OPC_52.5,52.5,175.0,0.0,not_applicable,0.0,0.0,0.0,0.0,0.0,0.0,0.0,not_applicable,0.0,0.0,0.0,0.0,75.0,Recycled Brick Powder,1250.0,Silica Sand,0.3,Straight Steel Fiber,156.0,12.0,0.2,not_applicable,0.0,225.0,PCE_SP,24.8,Standard Curing,20.0,168.0,Ref-3-Research
1000.0,OPC_52.5,52.5,125.0,0.0,not_applicable,0.0,0.0,0.0,0.0,0.0,0.0,0.0,not_applicable,0.0,0.0,0.0,0.0,125.0,Recycled Brick Powder,1250.0,Silica Sand,0.3,Straight Steel Fiber,156.0,12.0,0.2,not_applicable,0.0,225.0,PCE_SP,24.8,Standard Curing,20.0,152.0,Ref-3-Research
1000.0,OPC_52.5,52.5,75.0,0.0,not_applicable,0.0,0.0,0.0,0.0,0.0,0.0,0.0,not_applicable,0.0,0.0,0.0,0.0,175.0,Recycled Brick Powder,1250.0,Silica Sand,0.3,Straight Steel Fiber,156.0,12.0,0.2,not_applicable,0.0,225.0,PCE_SP,24.8,Standard Curing,20.0,150.0,Ref-3-Research
1000.0,OPC_52.5,52.5,0.0,0.0,not_applicable,0.0,0.0,0.0,0.0,0.0,0.0,0.0,not_applicable,0.0,0.0,0.0,0.0,250.0,Recycled Brick Powder,1250.0,Silica Sand,0.3,Straight Steel Fiber,156.0,12.0,0.2,not_applicable,0.0,225.0,PCE_SP,24.8,Standard Curing,20.0,147.0,Ref-3-Research
700.0,OPC_52.5,52.5,175.0,0.0,not_applicable,0.0,0.0,0.0,0.0,0.0,0.0,0.0,not_applicable,0.0,0.0,0.0,0.0,375.0,Recycled Brick Powder,1250.0,Silica Sand,0.3,Straight Steel Fiber,156.0,12.0,0.2,not_applicable,0.0,225.0,PCE_SP,24.8,Standard Curing,20.0,166.0,Ref-3-Research
700.0,OPC_52.5,52.5,125.0,0.0,not_applicable,0.0,0.0,0.0,0.0,0.0,0.0,0.0,not_applicable,0.0,0.0,0.0,0.0,425.0,Recycled Brick Powder,1250.0,Silica Sand,0.3,Straight Steel Fiber,156.0,12.0,0.2,not_applicable,0.0,225.0,PCE_SP,24.8,Standard Curing,20.0,150.0,Ref-3-Research
700.0,OPC_52.5,52.5,75.0,0.0,not_applicable,0.0,0.0,0.0,0.0,0.0,0.0,0.0,not_applicable,0.0,0.0,0.0,0.0,475.0,Recycled Brick Powder,1250.0,Silica Sand,0.3,Straight Steel Fiber,156.0,12.0,0.2,not_applicable,0.0,225.0,PCE_SP,24.8,Standard Curing,20.0,147.0,Ref-3-Research
700.0,OPC_52.5,52.5,0.0,0.0,not_applicable,0.0,0.0,0.0,0.0,0.0,0.0,0.0,not_applicable,0.0,0.0,0.0,0.0,550.0,Recycled Brick Powder,1250.0,Silica Sand,0.3,Straight Steel Fiber,156.0,12.0,0.2,not_applicable,0.0,225.0,PCE_SP,24.8,Standard Curing,20.0,137.0,Ref-3-Research
300.0,OPC_52.5,52.5,175.0,0.0,not_applicable,0.0,0.0,0.0,0.0,0.0,0.0,0.0,not_applicable,0.0,0.0,0.0,0.0,775.0,Recycled Brick Powder,1250.0,Silica Sand,0.3,Straight Steel Fiber,156.0,12.0,0.2,not_applicable,0.0,225.0,PCE_SP,24.8,Standard Curing,20.0,130.0,Ref-3-Research
300.0,OPC_52.5,52.5,125.0,0.0,not_applicable,0.0,0.0,0.0,0.0,0.0,0.0,0.0,not_applicable,0.0,0.0,0.0,0.0,825.0,Recycled Brick Powder,1250.0,Silica Sand,0.3,Straight Steel Fiber,156.0,12.0,0.2,not_applicable,0.0,225.0,PCE_SP,24.8,Standard Curing,20.0,120.5,Ref-3-Research
300.0,OPC_52.5,52.5,75.0,0.0,not_applicable,0.0,0.0,0.0,0.0,0.0,0.0,0.0,not_applicable,0.0,0.0,0.0,0.0,875.0,Recycled Brick Powder,1250.0,Silica Sand,0.3,Straight Steel Fiber,156.0,12.0,0.2,not_applicable,0.0,225.0,PCE_SP,24.8,Standard Curing,20.0,108.0,Ref-3-Research
300.0,OPC_52.5,52.5,0.0,0.0,not_applicable,0.0,0.0,0.0,0.0,0.0,0.0,0.0,not_applicable,0.0,0.0,0.0,0.0,950.0,Recycled Brick Powder,1250.0,Silica Sand,0.3,Straight Steel Fiber,156.0,12.0,0.2,not_applicable,0.0,225.0,PCE_SP,24.8,Standard Curing,20.0,103.0,Ref-3-Research
807.0,HS_cement,,225.0,0.0,not_applicable,0.0,243.0,0.0,0.0,0.0,0.0,0.0,not_applicable,0.0,0.0,0.0,0.0,0.0,not_applicable,972.0,Quartz Sand,0.6,not_applicable,0.0,,,not_applicable,0.0,195.0,PCE_HRWRA,13.0,Standard Curing,20.0,169.0,Ref-4-Research
724.0,HS_cement,,224.0,0.0,not_applicable,0.0,241.0,81.0,0.0,0.0,0.0,0.0,not_applicable,0.0,0.0,0.0,0.0,0.0,not_applicable,966.0,Quartz Sand,0.6,not_applicable,0.0,,,not_applicable,0.0,195.0,PCE_HRWRA,13.0,Standard Curing,20.0,168.0,Ref-4-Research
639.0,HS_cement,,222.0,0.0,not_applicable,0.0,240.0,160.0,0.0,0.0,0.0,0.0,not_applicable,0.0,0.0,0.0,0.0,0.0,not_applicable,960.0,Quartz Sand,0.6,not_applicable,0.0,,,not_applicable,0.0,193.0,PCE_HRWRA,13.0,Standard Curing,20.0,173.0,Ref-4-Research
556.0,HS_cement,,221.0,0.0,not_applicable,0.0,238.0,238.0,0.0,0.0,0.0,0.0,not_applicable,0.0,0.0,0.0,0.0,0.0,not_applicable,953.0,Quartz Sand,0.6,not_applicable,0.0,,,not_applicable,0.0,192.0,PCE_HRWRA,13.0,Standard Curing,20.0,165.0,Ref-4-Research
473.0,HS_cement,,219.0,0.0,not_applicable,0.0,237.0,316.0,0.0,0.0,0.0,0.0,not_applicable,0.0,0.0,0.0,0.0,0.0,not_applicable,947.0,Quartz Sand,0.6,not_applicable,0.0,,,not_applicable,0.0,191.0,PCE_HRWRA,13.0,Standard Curing,20.0,157.0,Ref-4-Research
392.0,HS_cement,,217.0,0.0,not_applicable,0.0,235.0,392.0,0.0,0.0,0.0,0.0,not_applicable,0.0,0.0,0.0,0.0,0.0,not_applicable,941.0,Quartz Sand,0.6,not_applicable,0.0,,,not_applicable,0.0,190.0,PCE_HRWRA,13.0,Standard Curing,20.0,150.0,Ref-4-Research
807.0,HS_cement,,224.0,0.0,not_applicable,0.0,121.0,121.0,0.0,0.0,0.0,0.0,not_applicable,0.0,0.0,0.0,0.0,0.0,not_applicable,967.0,Quartz Sand,0.6,not_applicable,0.0,,,not_applicable,0.0,195.0,PCE_HRWRA,13.0,Standard Curing,20.0,172.0,Ref-4-Research
807.0,HS_cement,,224.0,0.0,not_applicable,0.0,0.0,242.0,0.0,0.0,0.0,0.0,not_applicable,0.0,0.0,0.0,0.0,0.0,not_applicable,967.0,Quartz Sand,0.6,not_applicable,0.0,,,not_applicable,0.0,195.0,PCE_HRWRA,13.0,Standard Curing,20.0,168.0,Ref-4-Research
636.0,HS_cement,,221.0,0.0,not_applicable,0.0,0.0,398.0,0.0,0.0,0.0,0.0,not_applicable,0.0,0.0,0.0,0.0,0.0,not_applicable,955.0,Quartz Sand,0.6,not_applicable,0.0,,,not_applicable,0.0,193.0,PCE_HRWRA,13.0,Standard Curing,20.0,168.0,Ref-4-Research
623.0,HS_cement,,216.0,0.0,not_applicable,0.0,0.0,390.0,0.0,0.0,0.0,0.0,not_applicable,0.0,0.0,0.0,0.0,0.0,not_applicable,935.0,Quartz Sand,0.6,Straight Steel Fiber,158.0,13.0,0.2,not_applicable,0.0,188.0,PCE_HRWRA,13.0,Standard Curing,20.0,172.0,Ref-4-Research
807.0,HS_cement,,225.0,0.0,not_applicable,0.0,243.0,0.0,0.0,0.0,0.0,0.0,not_applicable,0.0,0.0,0.0,0.0,0.0,not_applicable,972.0,Quartz Sand,0.6,not_applicable,0.0,,,not_applicable,0.0,195.0,PCE_HRWRA,13.0,Heat Curing,90.0,205.0,Ref-4-Research
724.0,HS_cement,,224.0,0.0,not_applicable,0.0,241.0,81.0,0.0,0.0,0.0,0.0,not_applicable,0.0,0.0,0.0,0.0,0.0,not_applicable,966.0,Quartz Sand,0.6,not_applicable,0.0,,,not_applicable,0.0,195.0,PCE_HRWRA,13.0,Heat Curing,90.0,210.0,Ref-4-Research
639.0,HS_cement,,222.0,0.0,not_applicable,0.0,240.0,160.0,0.0,0.0,0.0,0.0,not_applicable,0.0,0.0,0.0,0.0,0.0,not_applicable,960.0,Quartz Sand,0.6,not_applicable,0.0,,,not_applicable,0.0,193.0,PCE_HRWRA,13.0,Heat Curing,90.0,212.0,Ref-4-Research
556.0,HS_cement,,221.0,0.0,not_applicable,0.0,238.0,238.0,0.0,0.0,0.0,0.0,not_applicable,0.0,0.0,0.0,0.0,0.0,not_applicable,953.0,Quartz Sand,0.6,not_applicable,0.0,,,not_applicable,0.0,192.0,PCE_HRWRA,13.0,Heat Curing,90.0,197.0,Ref-4-Research
473.0,HS_cement,,219.0,0.0,not_applicable,0.0,237.0,316.0,0.0,0.0,0.0,0.0,not_applicable,0.0,0.0,0.0,0.0,0.0,not_applicable,947.0,Quartz Sand,0.6,not_applicable,0.0,,,not_applicable,0.0,191.0,PCE_HRWRA,13.0,Heat Curing,90.0,195.0,Ref-4-Research
392.0,HS_cement,,217.0,0.0,not_applicable,0.0,235.0,392.0,0.0,0.0,0.0,0.0,not_applicable,0.0,0.0,0.0,0.0,0.0,not_applicable,941.0,Quartz Sand,0.6,not_applicable,0.0,,,not_applicable,0.0,190.0,PCE_HRWRA,13.0,Heat Curing,90.0,190.0,Ref-4-Research
807.0,HS_cement,,224.0,0.0,not_applicable,0.0,121.0,121.0,0.0,0.0,0.0,0.0,not_applicable,0.0,0.0,0.0,0.0,0.0,not_applicable,967.0,Quartz Sand,0.6,not_applicable,0.0,,,not_applicable,0.0,195.0,PCE_HRWRA,13.0,Heat Curing,90.0,222.0,Ref-4-Research
807.0,HS_cement,,224.0,0.0,not_applicable,0.0,0.0,242.0,0.0,0.0,0.0,0.0,not_applicable,0.0,0.0,0.0,0.0,0.0,not_applicable,967.0,Quartz Sand,0.6,not_applicable,0.0,,,not_applicable,0.0,195.0,PCE_HRWRA,13.0,Heat Curing,90.0,234.0,Ref-4-Research
636.0,HS_cement,,221.0,0.0,not_applicable,0.0,0.0,398.0,0.0,0.0,0.0,0.0,not_applicable,0.0,0.0,0.0,0.0,0.0,not_applicable,955.0,Quartz Sand,0.6,not_applicable,0.0,,,not_applicable,0.0,193.0,PCE_HRWRA,13.0,Heat Curing,90.0,212.0,Ref-4-Research
623.0,HS_cement,,216.0,0.0,not_applicable,0.0,0.0,390.0,0.0,0.0,0.0,0.0,not_applicable,0.0,0.0,0.0,0.0,0.0,not_applicable,935.0,Quartz Sand,0.6,Straight Steel Fiber,158.0,13.0,0.2,not_applicable,0.0,188.0,PCE_HRWRA,13.0,Heat Curing,90.0,220.0,Ref-4-Research
900.0,OPC_I,,220.0,0.0,not_applicable,0.0,0.0,0.0,0.0,0.0,0.0,0.0,not_applicable,0.0,0.0,0.0,0.0,0.0,not_applicable,1005.0,Fine Dune Sand,0.6,Straight Steel Fiber,157.0,12.7,0.15,not_applicable,0.0,162.0,PCE_HRWRA,40.0,Standard Curing,22.0,161.0,Ref-5-Research
900.0,OPC_I,,132.0,0.0,not_applicable,0.0,0.0,0.0,0.0,0.0,0.0,0.0,not_applicable,0.0,0.0,0.0,0.0,88.0,Natural Pozzolana,1030.0,Fine Dune Sand,0.6,Straight Steel Fiber,157.0,12.7,0.15,not_applicable,0.0,162.0,PCE_HRWRA,40.0,Standard Curing,22.0,147.0,Ref-5-Research
900.0,OPC_I,,88.0,0.0,not_applicable,0.0,0.0,0.0,0.0,0.0,0.0,0.0,not_applicable,0.0,0.0,0.0,0.0,132.0,Natural Pozzolana,1042.0,Fine Dune Sand,0.6,Straight Steel Fiber,157.0,12.7,0.15,not_applicable,0.0,162.0,PCE_HRWRA,40.0,Standard Curing,22.0,154.0,Ref-5-Research
900.0,OPC_I,,44.0,0.0,not_applicable,0.0,0.0,0.0,0.0,0.0,0.0,0.0,not_applicable,0.0,0.0,0.0,0.0,176.0,Natural Pozzolana,1055.0,Fine Dune Sand,0.6,Straight Steel Fiber,157.0,12.7,0.15,not_applicable,0.0,162.0,PCE_HRWRA,40.0,Standard Curing,22.0,136.0,Ref-5-Research
900.0,OPC_I,,132.0,88.0,class F,0.0,0.0,0.0,0.0,0.0,0.0,0.0,not_applicable,0.0,0.0,0.0,0.0,0.0,not_applicable,1030.0,Fine Dune Sand,0.6,Straight Steel Fiber,157.0,12.7,0.15,not_applicable,0.0,162.0,PCE_HRWRA,40.0,Standard Curing,22.0,150.0,Ref-5-Research
900.0,OPC_I,,88.0,132.0,class F,0.0,0.0,0.0,0.0,0.0,0.0,0.0,not_applicable,0.0,0.0,0.0,0.0,0.0,not_applicable,1042.0,Fine Dune Sand,0.6,Straight Steel Fiber,157.0,12.7,0.15,not_applicable,0.0,162.0,PCE_HRWRA,40.0,Standard Curing,22.0,158.0,Ref-5-Research
900.0,OPC_I,,44.0,176.0,class F,0.0,0.0,0.0,0.0,0.0,0.0,0.0,not_applicable,0.0,0.0,0.0,0.0,0.0,not_applicable,1055.0,Fine Dune Sand,0.6,Straight Steel Fiber,157.0,12.7,0.15,not_applicable,0.0,162.0,PCE_HRWRA,40.0,Standard Curing,22.0,143.0,Ref-5-Research
900.0,OPC_I,,209.0,0.0,not_applicable,11.0,0.0,0.0,0.0,0.0,0.0,0.0,not_applicable,0.0,0.0,0.0,0.0,0.0,not_applicable,1000.0,Fine Dune Sand,0.6,Straight Steel Fiber,157.0,12.7,0.15,not_applicable,0.0,162.0,PCE_HRWRA,40.0,Standard Curing,22.0,159.0,Ref-5-Research
900.0,OPC_I,,198.0,0.0,not_applicable,22.0,0.0,0.0,0.0,0.0,0.0,0.0,not_applicable,0.0,0.0,0.0,0.0,0.0,not_applicable,990.0,Fine Dune Sand,0.6,Straight Steel Fiber,157.0,12.7,0.15,not_applicable,0.0,162.0,PCE_HRWRA,40.0,Standard Curing,22.0,146.0,Ref-5-Research
900.0,OPC_I,,176.0,0.0,not_applicable,44.0,0.0,0.0,0.0,0.0,0.0,0.0,not_applicable,0.0,0.0,0.0,0.0,0.0,not_applicable,985.0,Fine Dune Sand,0.6,Straight Steel Fiber,157.0,12.7,0.15,not_applicable,0.0,162.0,PCE_HRWRA,40.0,Standard Curing,22.0,152.0,Ref-5-Research
900.0,OPC_I,,209.0,0.0,not_applicable,0.0,0.0,0.0,0.0,0.0,0.0,0.0,not_applicable,0.0,0.0,0.0,0.0,11.0,Cement Kiln Dust,1008.0,Fine Dune Sand,0.6,Straight Steel Fiber,157.0,12.7,0.15,not_applicable,0.0,162.0,PCE_HRWRA,40.0,Standard Curing,22.0,144.0,Ref-5-Research
900.0,OPC_I,,198.0,0.0,not_applicable,0.0,0.0,0.0,0.0,0.0,0.0,0.0,not_applicable,0.0,0.0,0.0,0.0,22.0,Cement Kiln Dust,1000.0,Fine Dune Sand,0.6,Straight Steel Fiber,157.0,12.7,0.15,not_applicable,0.0,162.0,PCE_HRWRA,40.0,Standard Curing,22.0,142.0,Ref-5-Research
900.0,OPC_I,,176.0,0.0,not_applicable,0.0,0.0,0.0,0.0,0.0,0.0,0.0,not_applicable,0.0,0.0,0.0,0.0,44.0,Cement Kiln Dust,1015.0,Fine Dune Sand,0.6,Straight Steel Fiber,157.0,12.7,0.15,not_applicable,0.0,162.0,PCE_HRWRA,40.0,Standard Curing,22.0,152.0,Ref-5-Research
900.0,OPC_I,,209.0,0.0,not_applicable,0.0,0.0,0.0,0.0,0.0,0.0,11.0,Steel Slag,0.0,0.0,0.0,0.0,0.0,not_applicable,1010.0,Fine Dune Sand,0.6,Straight Steel Fiber,157.0,12.7,0.15,not_applicable,0.0,162.0,PCE_HRWRA,40.0,Standard Curing,22.0,134.0,Ref-5-Research
900.0,OPC_I,,198.0,0.0,not_applicable,0.0,0.0,0.0,0.0,0.0,0.0,22.0,Steel Slag,0.0,0.0,0.0,0.0,0.0,not_applicable,1000.0,Fine Dune Sand,0.6,Straight Steel Fiber,157.0,12.7,0.15,not_applicable,0.0,162.0,PCE_HRWRA,40.0,Standard Curing,22.0,140.0,Ref-5-Research
900.0,OPC_I,,176.0,0.0,not_applicable,0.0,0.0,0.0,0.0,0.0,0.0,44.0,Steel Slag,0.0,0.0,0.0,0.0,0.0,not_applicable,1025.0,Fine Dune Sand,0.6,Straight Steel Fiber,157.0,12.7,0.15,not_applicable,0.0,162.0,PCE_HRWRA,40.0,Standard Curing,22.0,161.0,Ref-5-Research
900.0,OPC_I,,220.0,0.0,not_applicable,47.0,0.0,0.0,0.0,0.0,0.0,0.0,not_applicable,0.0,0.0,0.0,0.0,0.0,not_applicable,931.0,Fine Dune Sand,0.6,Straight Steel Fiber,157.0,12.7,0.15,not_applicable,0.0,162.0,PCE_HRWRA,40.0,Standard Curing,22.0,125.0,Ref-5-Research
900.0,OPC_I,,220.0,0.0,not_applicable,87.0,0.0,0.0,0.0,0.0,0.0,0.0,not_applicable,0.0,0.0,0.0,0.0,0.0,not_applicable,868.0,Fine Dune Sand,0.6,Straight Steel Fiber,157.0,12.7,0.15,not_applicable,0.0,162.0,PCE_HRWRA,40.0,Standard Curing,22.0,163.0,Ref-5-Research
900.0,OPC_I,,220.0,0.0,not_applicable,153.0,0.0,0.0,0.0,0.0,0.0,0.0,not_applicable,0.0,0.0,0.0,0.0,0.0,not_applicable,764.0,Fine Dune Sand,0.6,Straight Steel Fiber,157.0,12.7,0.15,not_applicable,0.0,162.0,PCE_HRWRA,40.0,Standard Curing,22.0,132.0,Ref-5-Research
900.0,OPC_I,,220.0,0.0,not_applicable,0.0,0.0,0.0,0.0,0.0,0.0,0.0,not_applicable,0.0,0.0,0.0,0.0,48.0,Cement Kiln Dust,962.0,Fine Dune Sand,0.6,Straight Steel Fiber,157.0,12.7,0.15,not_applicable,0.0,162.0,PCE_HRWRA,40.0,Standard Curing,22.0,153.0,Ref-5-Research
900.0,OPC_I,,220.0,0.0,not_applicable,0.0,0.0,0.0,0.0,0.0,0.0,0.0,not_applicable,0.0,0.0,0.0,0.0,92.0,Cement Kiln Dust,922.0,Fine Dune Sand,0.6,Straight Steel Fiber,157.0,12.7,0.15,not_applicable,0.0,162.0,PCE_HRWRA,40.0,Standard Curing,22.0,135.0,Ref-5-Research
900.0,OPC_I,,220.0,0.0,not_applicable,0.0,0.0,0.0,0.0,0.0,0.0,0.0,not_applicable,0.0,0.0,0.0,0.0,170.0,Cement Kiln Dust,851.0,Fine Dune Sand,0.6,Straight Steel Fiber,157.0,12.7,0.15,not_applicable,0.0,162.0,PCE_HRWRA,40.0,Standard Curing,22.0,100.0,Ref-5-Research
900.0,OPC_I,,220.0,0.0,not_applicable,0.0,0.0,0.0,0.0,0.0,0.0,49.0,Steel Slag,0.0,0.0,0.0,0.0,0.0,not_applicable,972.0,Fine Dune Sand,0.6,Straight Steel Fiber,157.0,12.7,0.15,not_applicable,0.0,162.0,PCE_HRWRA,40.0,Standard Curing,22.0,161.0,Ref-5-Research
900.0,OPC_I,,220.0,0.0,not_applicable,0.0,0.0,0.0,0.0,0.0,0.0,94.0,Steel Slag,0.0,0.0,0.0,0.0,0.0,not_applicable,942.0,Fine Dune Sand,0.6,Straight Steel Fiber,157.0,12.7,0.15,not_applicable,0.0,162.0,PCE_HRWRA,40.0,Standard Curing,22.0,153.0,Ref-5-Research
900.0,OPC_I,,220.0,0.0,not_applicable,0.0,0.0,0.0,0.0,0.0,0.0,177.0,Steel Slag,0.0,0.0,0.0,0.0,0.0,not_applicable,886.0,Fine Dune Sand,0.6,Straight Steel Fiber,157.0,12.7,0.15,not_applicable,0.0,162.0,PCE_HRWRA,40.0,Standard Curing,22.0,160.0,Ref-5-Research
828.0,OPC_52.5,52.5,207.0,0.0,not_applicable,0.0,0.0,0.0,0.0,0.0,0.0,0.0,not_applicable,0.0,0.0,0.0,0.0,0.0,not_applicable,911.0,Silica Sand,0.3,not_applicable,0.0,,,not_applicable,0.0,224.6,unknown_type,26.4,Standard Curing,20.0,98.0,Ref-6-Research
818.0,OPC_52.5,52.5,204.0,0.0,not_applicable,0.0,0.0,0.0,0.0,0.0,0.0,0.0,not_applicable,0.0,0.0,0.0,0.0,0.0,not_applicable,899.0,Silica Sand,0.3,Straight Steel Fiber,164.0,13.0,0.16,not_applicable,0.0,221.8,unknown_type,26.0,Standard Curing,20.0,192.0,Ref-6-Research
726.0,OPC_52.5,52.5,181.0,0.0,not_applicable,0.0,290.0,0.0,0.0,0.0,0.0,0.0,not_applicable,0.0,0.0,0.0,0.0,0.0,not_applicable,789.0,Silica Sand,0.3,not_applicable,0.0,,,not_applicable,0.0,196.9,unknown_type,23.1,Standard Curing,20.0,119.0,Ref-6-Research
691.0,OPC_52.5,52.5,172.0,0.0,not_applicable,0.0,276.0,0.0,0.0,0.0,0.0,0.0,not_applicable,0.0,0.0,0.0,0.0,0.0,not_applicable,759.0,Silica Sand,0.3,Straight Steel Fiber,138.0,13.0,0.16,not_applicable,0.0,187.3,unknown_type,22.0,Standard Curing,20.0,155.0,Ref-6-Research
828.0,OPC_52.5,52.5,0.0,0.0,not_applicable,0.0,0.0,0.0,0.0,207.0,0.0,0.0,not_applicable,0.0,0.0,0.0,0.0,0.0,not_applicable,911.0,Silica Sand,0.3,not_applicable,0.0,,,not_applicable,0.0,224.6,unknown_type,26.4,Standard Curing,20.0,109.0,Ref-6-Research
824.0,OPC_52.5,52.5,0.0,0.0,not_applicable,0.0,0.0,0.0,0.0,204.0,0.0,0.0,not_applicable,0.0,0.0,0.0,0.0,0.0,not_applicable,899.0,Silica Sand,0.3,Straight Steel Fiber,164.0,13.0,0.16,not_applicable,0.0,221.8,unknown_type,26.0,Standard Curing,20.0,161.0,Ref-6-Research
726.0,OPC_52.5,52.5,0.0,0.0,not_applicable,0.0,290.0,0.0,0.0,181.0,0.0,0.0,not_applicable,0.0,0.0,0.0,0.0,0.0,not_applicable,789.0,Silica Sand,0.3,not_applicable,0.0,,,not_applicable,0.0,196.9,unknown_type,23.1,Standard Curing,20.0,120.0,Ref-6-Research
691.0,OPC_52.5,52.5,0.0,0.0,not_applicable,0.0,276.0,0.0,0.0,172.0,0.0,0.0,not_applicable,0.0,0.0,0.0,0.0,0.0,not_applicable,759.0,Silica Sand,0.3,Straight Steel Fiber,138.0,13.0,0.16,not_applicable,0.0,187.3,unknown_type,22.0,Standard Curing,20.0,146.0,Ref-6-Research
828.0,OPC_52.5,52.5,207.0,0.0,not_applicable,0.0,0.0,0.0,0.0,0.0,0.0,0.0,not_applicable,0.0,0.0,0.0,0.0,0.0,not_applicable,911.0,Silica Sand,0.3,not_applicable,0.0,,,not_applicable,0.0,224.6,unknown_type,26.4,Steam Curing,90.0,133.0,Ref-6-Research
818.0,OPC_52.5,52.5,204.0,0.0,not_applicable,0.0,0.0,0.0,0.0,0.0,0.0,0.0,not_applicable,0.0,0.0,0.0,0.0,0.0,not_applicable,899.0,Silica Sand,0.3,Straight Steel Fiber,164.0,13.0,0.16,not_applicable,0.0,221.8,unknown_type,26.0,Steam Curing,90.0,204.0,Ref-6-Research
726.0,OPC_52.5,52.5,181.0,0.0,not_applicable,0.0,290.0,0.0,0.0,0.0,0.0,0.0,not_applicable,0.0,0.0,0.0,0.0,0.0,not_applicable,789.0,Silica Sand,0.3,not_applicable,0.0,,,not_applicable,0.0,196.9,unknown_type,23.1,Steam Curing,90.0,178.0,Ref-6-Research
691.0,OPC_52.5,52.5,172.0,0.0,not_applicable,0.0,276.0,0.0,0.0,0.0,0.0,0.0,not_applicable,0.0,0.0,0.0,0.0,0.0,not_applicable,759.0,Silica Sand,0.3,Straight Steel Fiber,138.0,13.0,0.16,not_applicable,0.0,187.3,unknown_type,22.0,Steam Curing,90.0,216.0,Ref-6-Research
828.0,OPC_52.5,52.5,0.0,0.0,not_applicable,0.0,0.0,0.0,0.0,207.0,0.0,0.0,not_applicable,0.0,0.0,0.0,0.0,0.0,not_applicable,911.0,Silica Sand,0.3,not_applicable,0.0,,,not_applicable,0.0,224.6,unknown_type,26.4,Steam Curing,90.0,126.0,Ref-6-Research
824.0,OPC_52.5,52.5,0.0,0.0,not_applicable,0.0,0.0,0.0,0.0,204.0,0.0,0.0,not_applicable,0.0,0.0,0.0,0.0,0.0,not_applicable,899.0,Silica Sand,0.3,Straight Steel Fiber,164.0,13.0,0.16,not_applicable,0.0,221.8,unknown_type,26.0,Steam Curing,90.0,195.0,Ref-6-Research
726.0,OPC_52.5,52.5,0.0,0.0,not_applicable,0.0,290.0,0.0,0.0,181.0,0.0,0.0,not_applicable,0.0,0.0,0.0,0.0,0.0,not_applicable,789.0,Silica Sand,0.3,not_applicable,0.0,,,not_applicable,0.0,196.9,unknown_type,23.1,Steam Curing,90.0,150.0,Ref-6-Research
691.0,OPC_52.5,52.5,0.0,0.0,not_applicable,0.0,276.0,0.0,0.0,172.0,0.0,0.0,not_applicable,0.0,0.0,0.0,0.0,0.0,not_applicable,759.0,Silica Sand,0.3,Straight Steel Fiber,138.0,13.0,0.16,not_applicable,0.0,187.3,unknown_type,22.0,Steam Curing,90.0,205.0,Ref-6-Research
828.0,OPC_52.5,52.5,207.0,0.0,not_applicable,0.0,0.0,0.0,0.0,0.0,0.0,0.0,not_applicable,0.0,0.0,0.0,0.0,0.0,not_applicable,911.0,Silica Sand,0.3,not_applicable,0.0,,,not_applicable,0.0,224.6,unknown_type,26.4,Steam Curing,150.0,141.0,Ref-6-Research
818.0,OPC_52.5,52.5,204.0,0.0,not_applicable,0.0,0.0,0.0,0.0,0.0,0.0,0.0,not_applicable,0.0,0.0,0.0,0.0,0.0,not_applicable,899.0,Silica Sand,0.3,Straight Steel Fiber,164.0,13.0,0.16,not_applicable,0.0,221.8,unknown_type,26.0,Steam Curing,150.0,234.0,Ref-6-Research
726.0,OPC_52.5,52.5,181.0,0.0,not_applicable,0.0,290.0,0.0,0.0,0.0,0.0,0.0,not_applicable,0.0,0.0,0.0,0.0,0.0,not_applicable,789.0,Silica Sand,0.3,not_applicable,0.0,,,not_applicable,0.0,196.9,unknown_type,23.1,Steam Curing,150.0,183.0,Ref-6-Research
691.0,OPC_52.5,52.5,172.0,0.0,not_applicable,0.0,276.0,0.0,0.0,0.0,0.0,0.0,not_applicable,0.0,0.0,0.0,0.0,0.0,not_applicable,759.0,Silica Sand,0.3,Straight Steel Fiber,138.0,13.0,0.16,not_applicable,0.0,187.3,unknown_type,22.0,Steam Curing,150.0,243.0,Ref-6-Research
828.0,OPC_52.5,52.5,0.0,0.0,not_applicable,0.0,0.0,0.0,0.0,207.0,0.0,0.0,not_applicable,0.0,0.0,0.0,0.0,0.0,not_applicable,911.0,Silica Sand,0.3,not_applicable,0.0,,,not_applicable,0.0,224.6,unknown_type,26.4,Steam Curing,150.0,140.0,Ref-6-Research
824.0,OPC_52.5,52.5,0.0,0.0,not_applicable,0.0,0.0,0.0,0.0,204.0,0.0,0.0,not_applicable,0.0,0.0,0.0,0.0,0.0,not_applicable,899.0,Silica Sand,0.3,Straight Steel Fiber,164.0,13.0,0.16,not_applicable,0.0,221.8,unknown_type,26.0,Steam Curing,150.0,212.0,Ref-6-Research
726.0,OPC_52.5,52.5,0.0,0.0,not_applicable,0.0,290.0,0.0,0.0,181.0,0.0,0.0,not_applicable,0.0,0.0,0.0,0.0,0.0,not_applicable,789.0,Silica Sand,0.3,not_applicable,0.0,,,not_applicable,0.0,196.9,unknown_type,23.1,Steam Curing,150.0,167.0,Ref-6-Research
691.0,OPC_52.5,52.5,0.0,0.0,not_applicable,0.0,276.0,0.0,0.0,172.0,0.0,0.0,not_applicable,0.0,0.0,0.0,0.0,0.0,not_applicable,759.0,Silica Sand,0.3,Straight Steel Fiber,138.0,13.0,0.16,not_applicable,0.0,187.3,unknown_type,22.0,Steam Curing,150.0,230.0,Ref-6-Research
833.0,OPC_I,,208.25,0.0,not_applicable,0.0,0.0,208.25,0.0,0.0,0.0,0.0,not_applicable,0.0,0.0,0.0,0.0,0.0,not_applicable,1149.54,Locally Available Sand,0.6,not_applicable,0.0,,,not_applicable,0.0,183.26,PCE_SP,4.4982,Standard Curing,20.0,192.0,Ref-7-Research
833.0,OPC_I,,208.25,0.0,not_applicable,0.0,0.0,208.25,0.0,0.0,0.0,0.0,not_applicable,0.0,0.0,0.0,0.0,0.0,not_applicable,1074.57,Locally Available Sand,0.6,not_applicable,0.0,,,not_applicable,0.0,183.26,PCE_SP,4.4982,Standard Curing,20.0,201.0,Ref-7-Research
833.0,OPC_I,,208.25,0.0,not_applicable,0.0,0.0,249.9,0.0,0.0,0.0,0.0,not_applicable,0.0,0.0,0.0,0.0,0.0,not_applicable,1399.44,Locally Available Sand,0.6,Straight Steel Fiber,195.0,13.0,0.2,not_applicable,0.0,183.26,PCE_SP,5.9976,Standard Curing,20.0,175.0,Ref-7-Research
833.0,OPC_I,,208.25,0.0,not_applicable,0.0,0.0,249.9,0.0,0.0,0.0,0.0,not_applicable,0.0,0.0,0.0,0.0,0.0,not_applicable,1399.44,Locally Available Sand,0.6,not_applicable,0.0,,,not_applicable,0.0,183.26,PCE_SP,5.9976,Standard Curing,20.0,171.0,Ref-7-Research
833.0,OPC_I,,208.25,0.0,not_applicable,0.0,0.0,208.25,0.0,0.0,0.0,0.0,not_applicable,0.0,0.0,0.0,0.0,0.0,not_applicable,1149.54,Locally Available Sand,0.6,not_applicable,0.0,,,not_applicable,0.0,166.6,PCE_SP,5.9976,Standard Curing,20.0,190.0,Ref-7-Research
833.0,OPC_I,,208.25,0.0,not_applicable,0.0,0.0,208.25,0.0,0.0,0.0,0.0,not_applicable,0.0,0.0,0.0,0.0,0.0,not_applicable,1132.88,Locally Available Sand,0.6,not_applicable,0.0,,,not_applicable,0.0,149.94,PCE_SP,7.497,Standard Curing,20.0,163.0,Ref-7-Research
735.0,OPC_52.5,52.5,99.0,0.0,not_applicable,0.0,412.0,0.0,0.0,0.0,0.0,0.0,not_applicable,0.0,0.0,0.0,0.0,0.0,not_applicable,962.0,Quartz Sand,0.3,not_applicable,0.0,,,not_applicable,0.0,186.0,PCE_HRWRA,30.65,Standard Curing,20.0,182.0,Ref-8-Research
735.0,OPC_52.5,52.5,0.0,0.0,not_applicable,0.0,0.0,391.0,0.0,0.0,0.0,0.0,not_applicable,0.0,0.0,0.0,0.0,0.0,not_applicable,962.0,Quartz Sand,0.3,not_applicable,0.0,,,not_applicable,0.0,186.0,PCE_HRWRA,30.65,Standard Curing,20.0,221.0,Ref-8-Research
735.0,OPC_52.5,52.5,0.0,0.0,not_applicable,0.0,0.0,489.0,0.0,0.0,0.0,0.0,not_applicable,0.0,0.0,0.0,0.0,0.0,not_applicable,962.0,Quartz Sand,0.3,not_applicable,0.0,,,not_applicable,0.0,186.0,PCE_HRWRA,30.65,Standard Curing,20.0,185.0,Ref-8-Research
735.0,OPC_52.5,52.5,0.0,0.0,not_applicable,0.0,412.0,99.0,0.0,0.0,0.0,0.0,not_applicable,0.0,0.0,0.0,0.0,0.0,not_applicable,962.0,Quartz Sand,0.3,not_applicable,0.0,,,not_applicable,0.0,186.0,PCE_HRWRA,30.65,Standard Curing,20.0,153.0,Ref-8-Research
669.0,OPC_52.5,52.5,134.0,0.0,not_applicable,0.0,282.0,0.0,0.0,0.0,0.0,0.0,not_applicable,0.0,0.0,0.0,0.0,0.0,not_applicable,924.0,Silica Sand,0.6,Straight Steel Fiber,90.0,13.0,0.2,not_applicable,0.0,187.0,PCE_SP,33.0,Standard Curing,20.0,156.0,Ref-9-Research
673.0,OPC_52.5,52.5,132.0,0.0,not_applicable,0.0,281.0,0.0,0.0,0.0,0.0,0.0,not_applicable,0.0,0.0,0.0,0.0,0.0,not_applicable,920.0,Silica Sand,0.6,Straight Steel Fiber,98.0,13.0,0.2,not_applicable,0.0,190.0,PCE_SP,30.0,Standard Curing,20.0,156.0,Ref-9-Research
675.0,OPC_52.5,52.5,210.0,0.0,not_applicable,0.0,167.0,0.0,0.0,0.0,0.0,0.0,not_applicable,0.0,0.0,0.0,0.0,0.0,not_applicable,984.0,Silica Sand,0.6,Straight Steel Fiber,30.0,13.0,0.2,not_applicable,0.0,183.0,PCE_SP,31.0,Standard Curing,20.0,160.0,Ref-9-Research
726.0,OPC_52.5,52.5,193.0,0.0,not_applicable,0.0,211.0,0.0,0.0,0.0,0.0,0.0,not_applicable,0.0,0.0,0.0,0.0,0.0,not_applicable,868.0,Silica Sand,0.6,Straight Steel Fiber,113.0,13.0,0.2,not_applicable,0.0,191.0,PCE_SP,30.0,Standard Curing,20.0,187.0,Ref-9-Research
935.0,OPC_I,,251.0,0.0,not_applicable,0.0,205.0,0.0,0.0,0.0,0.0,0.0,not_applicable,0.0,0.0,0.0,0.0,0.0,not_applicable,824.0,Quartz Sand,0.45,not_applicable,0.0,,,not_applicable,0.0,194.0,PCE_SP,14.7,Standard Curing,21.0,198.9,Ref-10-Research
748.0,OPC_I,,251.0,187.0,class F,0.0,205.0,0.0,0.0,0.0,0.0,0.0,not_applicable,0.0,0.0,0.0,0.0,0.0,not_applicable,824.0,Quartz Sand,0.45,not_applicable,0.0,,,not_applicable,0.0,194.0,PCE_SP,14.7,Standard Curing,21.0,179.2,Ref-10-Research
561.0,OPC_I,,251.0,374.0,class F,0.0,205.0,0.0,0.0,0.0,0.0,0.0,not_applicable,0.0,0.0,0.0,0.0,0.0,not_applicable,824.0,Quartz Sand,0.45,not_applicable,0.0,,,not_applicable,0.0,194.0,PCE_SP,14.7,Standard Curing,21.0,152.6,Ref-10-Research
374.0,OPC_I,,251.0,561.0,class F,0.0,205.0,0.0,0.0,0.0,0.0,0.0,not_applicable,0.0,0.0,0.0,0.0,0.0,not_applicable,824.0,Quartz Sand,0.45,not_applicable,0.0,,,not_applicable,0.0,194.0,PCE_SP,14.7,Standard Curing,21.0,123.5,Ref-10-Research
281.0,OPC_I,,251.0,655.0,class F,0.0,205.0,0.0,0.0,0.0,0.0,0.0,not_applicable,0.0,0.0,0.0,0.0,0.0,not_applicable,824.0,Quartz Sand,0.45,not_applicable,0.0,,,not_applicable,0.0,194.0,PCE_SP,14.7,Standard Curing,21.0,106.9,Ref-10-Research
922.0,OPC_I,,248.0,0.0,not_applicable,0.0,202.0,0.0,0.0,0.0,0.0,0.0,not_applicable,0.0,0.0,0.0,0.0,0.0,not_applicable,812.0,Quartz Sand,0.45,not_applicable,0.0,,,not_applicable,0.0,226.0,PCE_SP,14.5,Standard Curing,21.0,172.1,Ref-10-Research
369.0,OPC_I,,248.0,553.0,class F,0.0,202.0,0.0,0.0,0.0,0.0,0.0,not_applicable,0.0,0.0,0.0,0.0,0.0,not_applicable,812.0,Quartz Sand,0.45,not_applicable,0.0,,,not_applicable,0.0,226.0,PCE_SP,14.5,Standard Curing,21.0,99.1,Ref-10-Research
977.0,OPC_52.5,52.5,183.0,0.0,not_applicable,0.0,61.0,0.0,0.0,0.0,0.0,0.0,not_applicable,0.0,0.0,0.0,0.0,0.0,not_applicable,1075.0,Quartz Sand,,not_applicable,0.0,,,not_applicable,0.0,145.63,Unspecified,25.31,Standard Curing,20.0,139.0,Ref-11-Research 
683.9,OPC_52.5,52.5,183.0,0.0,not_applicable,0.0,61.0,0.0,0.0,0.0,268.1,0.0,not_applicable,0.0,0.0,0.0,0.0,0.0,not_applicable,1075.0,Quartz Sand,,not_applicable,0.0,,,not_applicable,0.0,160.39,Unspecified,10.54,Standard Curing,20.0,142.0,Ref-11-Research 
488.5,OPC_52.5,52.5,183.0,0.0,not_applicable,0.0,61.0,0.0,0.0,0.0,446.9,0.0,not_applicable,0.0,0.0,0.0,0.0,0.0,not_applicable,1075.0,Quartz Sand,,not_applicable,0.0,,,not_applicable,0.0,148.44,Unspecified,22.49,Standard Curing,20.0,123.0,Ref-11-Research 
195.4,OPC_52.5,52.5,183.0,0.0,not_applicable,0.0,61.0,0.0,0.0,0.0,715.0,0.0,not_applicable,0.0,0.0,0.0,0.0,0.0,not_applicable,1075.0,Quartz Sand,,not_applicable,0.0,,,not_applicable,0.0,145.63,Unspecified,25.31,Standard Curing,20.0,107.0,Ref-11-Research 
960.0,CEM_II,42.5,240.0,0.0,not_applicable,0.0,0.0,0.0,0.0,0.0,0.0,0.0,not_applicable,0.0,0.0,0.0,0.0,0.0,not_applicable,960.0,Locally Available Sand,0.1,Straight Steel Fiber,192.0,13.0,0.18,not_applicable,0.0,227.0,Other_Polymer_SP,24.0,Standard Curing,20.0,145.0,Ref-12-Research
960.0,CEM_II,42.5,240.0,0.0,not_applicable,0.0,0.0,0.0,0.0,0.0,0.0,0.0,not_applicable,0.0,0.0,0.0,0.0,0.0,not_applicable,960.0,Locally Available Sand,0.1,Straight Steel Fiber,192.0,13.0,0.18,not_applicable,0.0,227.0,Other_Polymer_SP,24.0,Standard Curing,20.0,155.0,Ref-12-Research
960.0,CEM_II,42.5,240.0,0.0,not_applicable,0.0,0.0,0.0,0.0,0.0,0.0,0.0,not_applicable,0.0,0.0,0.0,0.0,0.0,not_applicable,960.0,Locally Available Sand,0.1,Straight Steel Fiber,192.0,13.0,0.18,not_applicable,0.0,248.0,Other_Polymer_SP,24.0,Standard Curing,20.0,143.0,Ref-12-Research
960.0,CEM_II,42.5,240.0,0.0,not_applicable,0.0,0.0,0.0,0.0,0.0,0.0,0.0,not_applicable,0.0,0.0,0.0,0.0,0.0,not_applicable,960.0,Locally Available Sand,0.1,Straight Steel Fiber,192.0,13.0,0.18,not_applicable,0.0,248.0,Other_Polymer_SP,24.0,Standard Curing,20.0,140.0,Ref-12-Research
1000.0,OPC_I,,150.0,0.0,not_applicable,0.0,0.0,0.0,0.0,0.0,0.0,0.0,not_applicable,0.0,0.0,0.0,0.0,0.0,not_applicable,976.81,Fine Dune Sand,0.6,Straight Steel Fiber,157.0,13.0,0.22,not_applicable,0.0,172.5,PCE_HRWRA,40.83,Standard Curing,22.0,132.0,Ref-13-Research
1000.0,OPC_I,,200.0,0.0,not_applicable,0.0,0.0,0.0,0.0,0.0,0.0,0.0,not_applicable,0.0,0.0,0.0,0.0,0.0,not_applicable,897.51,Fine Dune Sand,0.6,Straight Steel Fiber,157.0,13.0,0.22,not_applicable,0.0,180.0,PCE_HRWRA,42.6,Standard Curing,22.0,135.6,Ref-13-Research
1000.0,OPC_I,,250.0,0.0,not_applicable,0.0,0.0,0.0,0.0,0.0,0.0,0.0,not_applicable,0.0,0.0,0.0,0.0,0.0,not_applicable,818.21,Fine Dune Sand,0.6,Straight Steel Fiber,157.0,13.0,0.22,not_applicable,0.0,187.5,PCE_HRWRA,44.38,Standard Curing,22.0,136.9,Ref-13-Research
1100.0,OPC_I,,165.0,0.0,not_applicable,0.0,0.0,0.0,0.0,0.0,0.0,0.0,not_applicable,0.0,0.0,0.0,0.0,0.0,not_applicable,826.55,Fine Dune Sand,0.6,Straight Steel Fiber,157.0,13.0,0.22,not_applicable,0.0,189.75,PCE_HRWRA,44.91,Standard Curing,22.0,132.0,Ref-13-Research
1100.0,OPC_I,,220.0,0.0,not_applicable,0.0,0.0,0.0,0.0,0.0,0.0,0.0,not_applicable,0.0,0.0,0.0,0.0,0.0,not_applicable,739.32,Fine Dune Sand,0.6,Straight Steel Fiber,157.0,13.0,0.22,not_applicable,0.0,198.0,PCE_HRWRA,46.86,Standard Curing,22.0,136.3,Ref-13-Research
1100.0,OPC_I,,275.0,0.0,not_applicable,0.0,0.0,0.0,0.0,0.0,0.0,0.0,not_applicable,0.0,0.0,0.0,0.0,0.0,not_applicable,652.09,Fine Dune Sand,0.6,Straight Steel Fiber,157.0,13.0,0.22,not_applicable,0.0,206.25,PCE_HRWRA,48.81,Standard Curing,22.0,138.9,Ref-13-Research
1200.0,OPC_I,,180.0,0.0,not_applicable,0.0,0.0,0.0,0.0,0.0,0.0,0.0,not_applicable,0.0,0.0,0.0,0.0,0.0,not_applicable,676.29,Fine Dune Sand,0.6,Straight Steel Fiber,157.0,13.0,0.22,not_applicable,0.0,207.0,PCE_HRWRA,48.99,Standard Curing,22.0,132.8,Ref-13-Research
1200.0,OPC_I,,240.0,0.0,not_applicable,0.0,0.0,0.0,0.0,0.0,0.0,0.0,not_applicable,0.0,0.0,0.0,0.0,0.0,not_applicable,581.13,Fine Dune Sand,0.6,Straight Steel Fiber,157.0,13.0,0.22,not_applicable,0.0,216.0,PCE_HRWRA,51.12,Standard Curing,22.0,135.0,Ref-13-Research
1200.0,OPC_I,,300.0,0.0,not_applicable,0.0,0.0,0.0,0.0,0.0,0.0,0.0,not_applicable,0.0,0.0,0.0,0.0,0.0,not_applicable,485.97,Fine Dune Sand,0.6,Straight Steel Fiber,157.0,13.0,0.22,not_applicable,0.0,225.0,PCE_HRWRA,53.25,Standard Curing,22.0,137.0,Ref-13-Research
1000.0,OPC_I,,150.0,0.0,not_applicable,0.0,0.0,0.0,0.0,0.0,0.0,0.0,not_applicable,0.0,0.0,0.0,0.0,0.0,not_applicable,945.25,Fine Dune Sand,0.6,Straight Steel Fiber,157.0,13.0,0.22,not_applicable,0.0,201.25,PCE_HRWRA,23.0,Standard Curing,22.0,129.4,Ref-13-Research
1000.0,OPC_I,,200.0,0.0,not_applicable,0.0,0.0,0.0,0.0,0.0,0.0,0.0,not_applicable,0.0,0.0,0.0,0.0,0.0,not_applicable,864.58,Fine Dune Sand,0.6,Straight Steel Fiber,157.0,13.0,0.22,not_applicable,0.0,210.0,PCE_HRWRA,24.0,Standard Curing,22.0,133.3,Ref-13-Research
1000.0,OPC_I,,250.0,0.0,not_applicable,0.0,0.0,0.0,0.0,0.0,0.0,0.0,not_applicable,0.0,0.0,0.0,0.0,0.0,not_applicable,783.91,Fine Dune Sand,0.6,Straight Steel Fiber,157.0,13.0,0.22,not_applicable,0.0,218.75,PCE_HRWRA,25.0,Standard Curing,22.0,135.0,Ref-13-Research
1100.0,OPC_I,,165.0,0.0,not_applicable,0.0,0.0,0.0,0.0,0.0,0.0,0.0,not_applicable,0.0,0.0,0.0,0.0,0.0,not_applicable,806.45,Fine Dune Sand,0.6,Straight Steel Fiber,157.0,13.0,0.22,not_applicable,0.0,221.38,PCE_HRWRA,18.98,Standard Curing,22.0,128.4,Ref-13-Research
1100.0,OPC_I,,220.0,0.0,not_applicable,0.0,0.0,0.0,0.0,0.0,0.0,0.0,not_applicable,0.0,0.0,0.0,0.0,0.0,not_applicable,718.35,Fine Dune Sand,0.6,Straight Steel Fiber,157.0,13.0,0.22,not_applicable,0.0,231.0,PCE_HRWRA,19.8,Standard Curing,22.0,130.0,Ref-13-Research
1100.0,OPC_I,,275.0,0.0,not_applicable,0.0,0.0,0.0,0.0,0.0,0.0,0.0,not_applicable,0.0,0.0,0.0,0.0,0.0,not_applicable,630.25,Fine Dune Sand,0.6,Straight Steel Fiber,157.0,13.0,0.22,not_applicable,0.0,240.63,PCE_HRWRA,20.63,Standard Curing,22.0,133.0,Ref-13-Research
1200.0,OPC_I,,180.0,0.0,not_applicable,0.0,0.0,0.0,0.0,0.0,0.0,0.0,not_applicable,0.0,0.0,0.0,0.0,0.0,not_applicable,654.37,Fine Dune Sand,0.6,Straight Steel Fiber,157.0,13.0,0.22,not_applicable,0.0,241.5,PCE_HRWRA,20.7,Standard Curing,22.0,130.0,Ref-13-Research
1200.0,OPC_I,,240.0,0.0,not_applicable,0.0,0.0,0.0,0.0,0.0,0.0,0.0,not_applicable,0.0,0.0,0.0,0.0,0.0,not_applicable,558.26,Fine Dune Sand,0.6,Straight Steel Fiber,157.0,13.0,0.22,not_applicable,0.0,252.0,PCE_HRWRA,21.6,Standard Curing,22.0,134.0,Ref-13-Research
1200.0,OPC_I,,300.0,0.0,not_applicable,0.0,0.0,0.0,0.0,0.0,0.0,0.0,not_applicable,0.0,0.0,0.0,0.0,0.0,not_applicable,462.15,Fine Dune Sand,0.6,Straight Steel Fiber,157.0,13.0,0.22,not_applicable,0.0,262.5,PCE_HRWRA,22.5,Standard Curing,22.0,136.0,Ref-13-Research
1000.0,OPC_I,,150.0,0.0,not_applicable,0.0,0.0,0.0,0.0,0.0,0.0,0.0,not_applicable,0.0,0.0,0.0,0.0,0.0,not_applicable,885.8,Fine Dune Sand,0.6,Straight Steel Fiber,157.0,13.0,0.22,not_applicable,0.0,230.0,PCE_HRWRA,17.25,Standard Curing,22.0,121.5,Ref-13-Research
1000.0,OPC_I,,200.0,0.0,not_applicable,0.0,0.0,0.0,0.0,0.0,0.0,0.0,not_applicable,0.0,0.0,0.0,0.0,0.0,not_applicable,802.55,Fine Dune Sand,0.6,Straight Steel Fiber,157.0,13.0,0.22,not_applicable,0.0,240.0,PCE_HRWRA,18.0,Standard Curing,22.0,126.2,Ref-13-Research
