Repository: Jocund96/Data-to-Design-ML

# Section 4: Boosting Models

Experiments on gradient boosting algorithms (XGBoost, HistGradientBoosting, AdaBoost) for concrete strength prediction on UCI and UHPC datasets.

- **Week 1–4**: UCI dataset baselines, data cleaning, monotonic physical constraints, and sample weighting.
- **Week 5–7**: UHPC dataset preprocessing, feature missingness policies, scikit-learn pipelines, and hyperparameter tuning.
- **Week 8–10**: Group-aware validation (LOPO), quantile regression uncertainty intervals, and SHAP interpretability.

File: S4_Boosting/Week-8/initial_data_preparation/Datasets/processed/uhpc_dataset/raw_dropped_features_20.csv (part 2 of 9)
cement,cement_type,silica_fume,fly_ash,limestone_powder,quartz_powder,glass_powder,rice_husk_ash,metakaolin,ggbfs,slag,nano_caco3,nano_al2o3,nano_tio2,nano_sio2,filler,sand,sand_type,sand_max_size,water,sp_type,sp_amount,curing_method,curing_temp,cs_28d,reference
640.0,OPC_42.5,214.0,0.0,0.0,0.0,0.0,0.0,0.0,0.0,0.0,0.0,0.0,0.0,0.0,0.0,1170.0,Quartz Sand,,135.0,PCE_HRWRA,35.0,Standard Curing,22.0,158.0,Ref-21-Research
640.0,OPC_42.5,214.0,0.0,0.0,0.0,0.0,0.0,0.0,0.0,0.0,0.0,0.0,0.0,0.0,0.0,1170.0,Quartz Sand,,135.0,PCE_HRWRA,35.0,Standard Curing,22.0,164.0,Ref-21-Research
640.0,OPC_42.5,214.0,0.0,0.0,0.0,0.0,0.0,0.0,0.0,0.0,0.0,0.0,0.0,0.0,0.0,1170.0,Quartz Sand,,135.0,PCE_HRWRA,37.5,Standard Curing,22.0,154.0,Ref-21-Research
640.0,OPC_42.5,214.0,0.0,0.0,0.0,0.0,0.0,0.0,0.0,0.0,0.0,0.0,0.0,0.0,0.0,1170.0,Quartz Sand,,135.0,PCE_HRWRA,37.5,Standard Curing,22.0,159.5,Ref-21-Research
640.0,OPC_42.5,214.0,0.0,0.0,0.0,0.0,0.0,0.0,0.0,0.0,0.0,0.0,0.0,0.0,0.0,1170.0,Quartz Sand,,135.0,PCE_HRWRA,37.5,Standard Curing,22.0,165.0,Ref-21-Research
640.0,OPC_42.5,214.0,0.0,0.0,0.0,0.0,0.0,0.0,0.0,0.0,0.0,0.0,0.0,0.0,0.0,1170.0,Quartz Sand,,135.0,PCE_HRWRA,40.0,Standard Curing,22.0,156.0,Ref-21-Research
640.0,OPC_42.5,214.0,0.0,0.0,0.0,0.0,0.0,0.0,0.0,0.0,0.0,0.0,0.0,0.0,0.0,1170.0,Quartz Sand,,135.0,PCE_HRWRA,40.0,Standard Curing,22.0,161.0,Ref-21-Research
640.0,OPC_42.5,214.0,0.0,0.0,0.0,0.0,0.0,0.0,0.0,0.0,0.0,0.0,0.0,0.0,0.0,1170.0,Quartz Sand,,135.0,PCE_HRWRA,40.0,Standard Curing,22.0,169.0,Ref-21-Research
640.0,OPC_42.5,214.0,0.0,0.0,0.0,0.0,0.0,0.0,0.0,0.0,0.0,0.0,0.0,0.0,0.0,1170.0,Quartz Sand,,135.0,PCE_HRWRA,35.0,Steam Curing,65.0,155.0,Ref-21-Research
640.0,OPC_42.5,214.0,0.0,0.0,0.0,0.0,0.0,0.0,0.0,0.0,0.0,0.0,0.0,0.0,0.0,1170.0,Quartz Sand,,135.0,PCE_HRWRA,35.0,Steam Curing,65.0,162.0,Ref-21-Research
640.0,OPC_42.5,214.0,0.0,0.0,0.0,0.0,0.0,0.0,0.0,0.0,0.0,0.0,0.0,0.0,0.0,1170.0,Quartz Sand,,135.0,PCE_HRWRA,35.0,Steam Curing,65.0,169.0,Ref-21-Research
640.0,OPC_42.5,214.0,0.0,0.0,0.0,0.0,0.0,0.0,0.0,0.0,0.0,0.0,0.0,0.0,0.0,1170.0,Quartz Sand,,135.0,PCE_HRWRA,37.5,Steam Curing,65.0,156.0,Ref-21-Research
640.0,OPC_42.5,214.0,0.0,0.0,0.0,0.0,0.0,0.0,0.0,0.0,0.0,0.0,0.0,0.0,0.0,1170.0,Quartz Sand,,135.0,PCE_HRWRA,37.5,Steam Curing,65.0,163.0,Ref-21-Research
640.0,OPC_42.5,214.0,0.0,0.0,0.0,0.0,0.0,0.0,0.0,0.0,0.0,0.0,0.0,0.0,0.0,1170.0,Quartz Sand,,135.0,PCE_HRWRA,37.5,Steam Curing,65.0,171.0,Ref-21-Research
640.0,OPC_42.5,214.0,0.0,0.0,0.0,0.0,0.0,0.0,0.0,0.0,0.0,0.0,0.0,0.0,0.0,1170.0,Quartz Sand,,135.0,PCE_HRWRA,40.0,Steam Curing,65.0,158.0,Ref-21-Research
640.0,OPC_42.5,214.0,0.0,0.0,0.0,0.0,0.0,0.0,0.0,0.0,0.0,0.0,0.0,0.0,0.0,1170.0,Quartz Sand,,135.0,PCE_HRWRA,40.0,Steam Curing,65.0,165.0,Ref-21-Research
640.0,OPC_42.5,214.0,0.0,0.0,0.0,0.0,0.0,0.0,0.0,0.0,0.0,0.0,0.0,0.0,0.0,1170.0,Quartz Sand,,135.0,PCE_HRWRA,40.0,Steam Curing,65.0,172.0,Ref-21-Research
640.0,OPC_42.5,214.0,0.0,0.0,0.0,0.0,0.0,0.0,0.0,0.0,0.0,0.0,0.0,0.0,0.0,1170.0,Quartz Sand,,135.0,PCE_HRWRA,35.0,Hot Water Curing,80.0,154.0,Ref-21-Research
640.0,OPC_42.5,214.0,0.0,0.0,0.0,0.0,0.0,0.0,0.0,0.0,0.0,0.0,0.0,0.0,0.0,1170.0,Quartz Sand,,135.0,PCE_HRWRA,35.0,Hot Water Curing,80.0,162.0,Ref-21-Research
640.0,OPC_42.5,214.0,0.0,0.0,0.0,0.0,0.0,0.0,0.0,0.0,0.0,0.0,0.0,0.0,0.0,1170.0,Quartz Sand,,135.0,PCE_HRWRA,35.0,Hot Water Curing,80.0,167.0,Ref-21-Research
640.0,OPC_42.5,214.0,0.0,0.0,0.0,0.0,0.0,0.0,0.0,0.0,0.0,0.0,0.0,0.0,0.0,1170.0,Quartz Sand,,135.0,PCE_HRWRA,37.5,Hot Water Curing,80.0,155.0,Ref-21-Research
640.0,OPC_42.5,214.0,0.0,0.0,0.0,0.0,0.0,0.0,0.0,0.0,0.0,0.0,0.0,0.0,0.0,1170.0,Quartz Sand,,135.0,PCE_HRWRA,37.5,Hot Water Curing,80.0,163.0,Ref-21-Research
640.0,OPC_42.5,214.0,0.0,0.0,0.0,0.0,0.0,0.0,0.0,0.0,0.0,0.0,0.0,0.0,0.0,1170.0,Quartz Sand,,135.0,PCE_HRWRA,37.5,Hot Water Curing,80.0,169.0,Ref-21-Research
640.0,OPC_42.5,214.0,0.0,0.0,0.0,0.0,0.0,0.0,0.0,0.0,0.0,0.0,0.0,0.0,0.0,1170.0,Quartz Sand,,135.0,PCE_HRWRA,40.0,Hot Water Curing,80.0,156.0,Ref-21-Research
640.0,OPC_42.5,214.0,0.0,0.0,0.0,0.0,0.0,0.0,0.0,0.0,0.0,0.0,0.0,0.0,0.0,1170.0,Quartz Sand,,135.0,PCE_HRWRA,40.0,Hot Water Curing,80.0,164.0,Ref-21-Research
640.0,OPC_42.5,214.0,0.0,0.0,0.0,0.0,0.0,0.0,0.0,0.0,0.0,0.0,0.0,0.0,0.0,1170.0,Quartz Sand,,135.0,PCE_HRWRA,40.0,Hot Water Curing,80.0,170.0,Ref-21-Research
850.0,OPC_42.5,137.5,112.5,0.0,0.0,0.0,0.0,0.0,0.0,0.0,0.0,0.0,0.0,0.0,0.0,1100.0,Quartz Sand,1.2,176.0,Unspecified,8.0,Hot Water Curing,90.0,112.4,Ref-22-Research
850.0,OPC_42.5,137.5,112.5,0.0,0.0,0.0,0.0,0.0,0.0,0.0,0.0,0.0,0.0,0.0,0.0,1100.0,Quartz Sand,1.2,176.0,Unspecified,8.0,Hot Water Curing,90.0,187.5,Ref-22-Research
850.0,OPC_42.5,137.5,112.5,0.0,0.0,0.0,0.0,0.0,0.0,0.0,0.0,0.0,0.0,0.0,0.0,1100.0,Quartz Sand,1.2,176.0,Unspecified,8.0,Hot Water Curing,90.0,125.5,Ref-22-Research
850.0,OPC_42.5,137.5,112.5,0.0,0.0,0.0,0.0,0.0,0.0,0.0,0.0,0.0,0.0,0.0,0.0,1100.0,Quartz Sand,1.2,176.0,Unspecified,8.0,Hot Water Curing,90.0,162.1,Ref-22-Research
850.0,OPC_42.5,137.5,112.5,0.0,0.0,0.0,0.0,0.0,0.0,1100.0,0.0,0.0,0.0,0.0,0.0,0.0,,1.2,176.0,Unspecified,8.0,Hot Water Curing,90.0,90.0,Ref-22-Research
850.0,OPC_42.5,137.5,112.5,0.0,0.0,0.0,0.0,0.0,0.0,1100.0,0.0,0.0,0.0,0.0,0.0,0.0,,1.2,176.0,Unspecified,8.0,Hot Water Curing,90.0,162.8,Ref-22-Research
788.5,OPC_I,197.1,0.0,0.0,0.0,0.0,0.0,0.0,0.0,0.0,0.0,0.0,0.0,0.0,236.6,867.4,Silica Sand,0.34,160.3,PCE_SP,49.8,Steam Curing,90.0,187.1,Ref-23-Research
788.5,OPC_I,197.1,0.0,0.0,0.0,0.0,0.0,0.0,0.0,0.0,0.0,0.0,0.0,0.0,236.6,867.4,Silica Sand,0.34,160.3,PCE_SP,49.8,Steam Curing,90.0,192.3,Ref-23-Research
788.5,OPC_I,197.1,0.0,0.0,0.0,0.0,0.0,0.0,0.0,0.0,0.0,0.0,0.0,0.0,236.6,867.4,Silica Sand,0.34,160.3,PCE_SP,49.8,Steam Curing,90.0,204.4,Ref-23-Research
788.5,OPC_I,197.1,0.0,0.0,0.0,0.0,0.0,0.0,0.0,0.0,0.0,0.0,0.0,0.0,236.6,867.4,Silica Sand,0.34,160.3,PCE_SP,49.8,Steam Curing,90.0,178.2,Ref-23-Research
788.5,OPC_I,197.1,0.0,0.0,0.0,0.0,0.0,0.0,0.0,0.0,0.0,0.0,0.0,0.0,236.6,867.4,Silica Sand,0.34,160.3,PCE_SP,49.8,Steam Curing,90.0,179.1,Ref-23-Research
788.5,OPC_I,197.1,0.0,0.0,0.0,0.0,0.0,0.0,0.0,0.0,0.0,0.0,0.0,0.0,236.6,867.4,Silica Sand,0.34,160.3,PCE_SP,49.8,Steam Curing,90.0,164.9,Ref-23-Research
788.5,OPC_I,197.1,0.0,0.0,0.0,0.0,0.0,0.0,0.0,0.0,0.0,0.0,0.0,0.0,236.6,867.4,Silica Sand,0.34,160.3,PCE_SP,49.8,Steam Curing,90.0,130.0,Ref-23-Research
788.5,OPC_I,197.1,0.0,0.0,0.0,0.0,0.0,0.0,0.0,0.0,0.0,0.0,0.0,0.0,236.6,867.4,Silica Sand,0.34,160.3,PCE_SP,49.8,Steam Curing,90.0,122.2,Ref-23-Research
788.5,OPC_I,197.1,0.0,0.0,0.0,0.0,0.0,0.0,0.0,0.0,0.0,0.0,0.0,0.0,236.6,867.4,Silica Sand,0.34,160.3,PCE_SP,49.8,Steam Curing,90.0,137.2,Ref-23-Research
788.5,OPC_I,197.1,0.0,0.0,0.0,0.0,0.0,0.0,0.0,0.0,0.0,0.0,0.0,0.0,236.6,867.4,Silica Sand,0.34,160.3,PCE_SP,49.8,Steam Curing,90.0,191.7,Ref-23-Research
788.5,OPC_I,197.1,0.0,0.0,0.0,0.0,0.0,0.0,0.0,0.0,0.0,0.0,0.0,0.0,236.6,867.4,Silica Sand,0.34,160.3,PCE_SP,49.8,Steam Curing,90.0,143.2,Ref-23-Research
788.5,OPC_I,197.1,0.0,0.0,0.0,0.0,0.0,0.0,0.0,0.0,0.0,0.0,0.0,0.0,236.6,867.4,Silica Sand,0.34,160.3,PCE_SP,49.8,Steam Curing,90.0,139.3,Ref-23-Research
788.5,OPC_I,197.1,0.0,0.0,0.0,0.0,0.0,0.0,0.0,0.0,0.0,0.0,0.0,0.0,236.6,867.4,Silica Sand,,160.3,PCE_SP,52.6,Steam Curing,90.0,210.0,Ref-24-Research
788.5,OPC_I,197.1,0.0,0.0,0.0,0.0,0.0,0.0,0.0,0.0,0.0,0.0,0.0,0.0,236.6,867.4,Silica Sand,,160.3,PCE_SP,52.6,Steam Curing,90.0,200.0,Ref-24-Research
788.5,OPC_I,197.1,0.0,0.0,0.0,0.0,0.0,0.0,0.0,0.0,0.0,0.0,0.0,0.0,236.6,867.4,Silica Sand,,160.3,PCE_SP,52.6,Steam Curing,90.0,212.0,Ref-24-Research
788.5,OPC_I,197.1,0.0,0.0,0.0,0.0,0.0,0.0,0.0,0.0,0.0,0.0,0.0,0.0,236.6,867.4,Silica Sand,,160.3,PCE_SP,52.6,Steam Curing,90.0,220.0,Ref-24-Research
788.5,OPC_I,197.1,0.0,0.0,0.0,0.0,0.0,0.0,0.0,0.0,0.0,0.0,0.0,0.0,236.6,867.4,Silica Sand,,160.3,PCE_SP,52.6,Steam Curing,90.0,196.0,Ref-24-Research
788.5,OPC_I,197.1,0.0,0.0,0.0,0.0,0.0,0.0,0.0,0.0,0.0,0.0,0.0,0.0,236.6,867.4,Silica Sand,,160.3,PCE_SP,52.6,Steam Curing,90.0,196.5,Ref-24-Research
788.5,OPC_I,197.1,0.0,0.0,0.0,0.0,0.0,0.0,0.0,0.0,0.0,0.0,0.0,0.0,236.6,867.4,Silica Sand,,160.3,PCE_SP,52.6,Steam Curing,90.0,195.3,Ref-24-Research
788.5,OPC_I,197.1,0.0,0.0,0.0,0.0,0.0,0.0,0.0,0.0,0.0,0.0,0.0,0.0,236.6,867.4,Silica Sand,,160.3,PCE_SP,52.6,Steam Curing,90.0,205.0,Ref-24-Research
788.5,OPC_I,197.1,0.0,0.0,0.0,0.0,0.0,0.0,0.0,0.0,0.0,0.0,0.0,0.0,236.6,867.4,Silica Sand,,160.3,PCE_SP,52.6,Steam Curing,90.0,215.0,Ref-24-Research
788.5,OPC_I,197.1,0.0,0.0,0.0,0.0,0.0,0.0,0.0,0.0,0.0,0.0,0.0,0.0,236.6,867.4,Silica Sand,,160.3,PCE_SP,52.6,Steam Curing,90.0,185.5,Ref-24-Research
788.5,OPC_I,197.1,0.0,0.0,0.0,0.0,0.0,0.0,0.0,0.0,0.0,0.0,0.0,0.0,236.6,867.4,Silica Sand,,160.3,PCE_SP,52.6,Steam Curing,90.0,220.0,Ref-24-Research
788.5,OPC_I,197.1,0.0,0.0,0.0,0.0,0.0,0.0,0.0,0.0,0.0,0.0,0.0,0.0,236.6,867.4,Silica Sand,,160.3,PCE_SP,52.6,Steam Curing,90.0,225.0,Ref-24-Research
788.5,OPC_I,197.1,0.0,0.0,0.0,0.0,0.0,0.0,0.0,0.0,0.0,0.0,0.0,0.0,236.6,867.4,Silica Sand,,160.3,PCE_SP,52.6,Steam Curing,90.0,180.0,Ref-24-Research
788.5,OPC_I,197.1,0.0,0.0,0.0,0.0,0.0,0.0,0.0,0.0,0.0,0.0,0.0,0.0,236.6,867.4,Silica Sand,,160.3,PCE_SP,52.6,Steam Curing,90.0,203.0,Ref-24-Research
788.5,OPC_I,197.1,0.0,0.0,0.0,0.0,0.0,0.0,0.0,0.0,0.0,0.0,0.0,0.0,236.6,867.4,Silica Sand,,160.3,PCE_SP,52.6,Steam Curing,90.0,180.0,Ref-24-Research
788.5,OPC_I,197.1,0.0,0.0,0.0,0.0,0.0,0.0,0.0,0.0,0.0,0.0,0.0,0.0,236.6,867.4,Silica Sand,,160.3,PCE_SP,52.6,Steam Curing,90.0,182.0,Ref-24-Research
788.5,OPC_I,197.1,0.0,0.0,0.0,0.0,0.0,0.0,0.0,0.0,0.0,0.0,0.0,0.0,236.6,867.4,Silica Sand,,160.3,PCE_SP,52.6,Steam Curing,90.0,195.2,Ref-24-Research
788.5,OPC_I,197.1,0.0,0.0,0.0,0.0,0.0,0.0,0.0,0.0,0.0,0.0,0.0,0.0,236.6,867.4,Silica Sand,,160.3,PCE_SP,52.6,Steam Curing,90.0,193.0,Ref-24-Research
788.5,OPC_I,197.1,0.0,0.0,0.0,0.0,0.0,0.0,0.0,0.0,0.0,0.0,0.0,0.0,236.6,867.4,Silica Sand,,160.3,PCE_SP,52.6,Steam Curing,90.0,196.0,Ref-24-Research
788.5,OPC_I,197.1,0.0,0.0,0.0,0.0,0.0,0.0,0.0,0.0,0.0,0.0,0.0,0.0,236.6,867.4,Silica Sand,,160.3,PCE_SP,52.6,Steam Curing,90.0,203.0,Ref-24-Research
700.0,OPC_52.5,140.0,0.0,0.0,0.0,0.0,0.0,0.0,110.0,0.0,0.0,0.0,0.0,0.0,0.0,1200.0,Natural River Sand,2.5,152.0,HRWRA,22.8,Standard Curing,21.7,110.9,Ref-25-Research
700.0,OPC_52.5,140.0,0.0,0.0,0.0,0.0,0.0,0.0,110.0,0.0,0.0,0.0,0.0,0.0,0.0,1200.0,Natural River Sand,2.5,152.0,HRWRA,22.8,Standard Curing,21.7,121.1,Ref-25-Research
700.0,OPC_52.5,140.0,0.0,0.0,0.0,0.0,0.0,0.0,110.0,0.0,0.0,0.0,0.0,0.0,0.0,1200.0,Natural River Sand,2.5,152.0,HRWRA,22.8,Standard Curing,21.7,127.8,Ref-25-Research
700.0,OPC_52.5,140.0,0.0,0.0,0.0,0.0,0.0,0.0,110.0,0.0,0.0,0.0,0.0,0.0,0.0,1200.0,Natural River Sand,2.5,152.0,HRWRA,22.8,Standard Curing,21.7,133.3,Ref-25-Research
700.0,OPC_52.5,140.0,0.0,0.0,0.0,0.0,0.0,0.0,110.0,0.0,0.0,0.0,0.0,0.0,0.0,1200.0,Natural River Sand,2.5,152.0,HRWRA,22.8,Standard Curing,21.7,135.1,Ref-25-Research
700.0,OPC_52.5,140.0,0.0,0.0,0.0,0.0,0.0,0.0,110.0,0.0,0.0,0.0,0.0,0.0,0.0,1200.0,Natural River Sand,2.5,152.0,HRWRA,22.8,Standard Curing,21.7,143.9,Ref-25-Research
700.0,OPC_52.5,140.0,0.0,0.0,0.0,0.0,0.0,0.0,110.0,0.0,0.0,0.0,0.0,0.0,0.0,1200.0,Natural River Sand,2.5,152.0,HRWRA,22.8,Standard Curing,21.7,127.3,Ref-25-Research
700.0,OPC_52.5,140.0,0.0,0.0,0.0,0.0,0.0,0.0,110.0,0.0,0.0,0.0,0.0,0.0,0.0,1200.0,Natural River Sand,2.5,152.0,HRWRA,22.8,Standard Curing,21.7,124.3,Ref-25-Research
700.0,OPC_52.5,140.0,0.0,0.0,0.0,0.0,0.0,0.0,110.0,0.0,0.0,0.0,0.0,0.0,0.0,1200.0,Natural River Sand,2.5,152.0,HRWRA,22.8,Standard Curing,21.7,127.1,Ref-25-Research
700.0,OPC_52.5,140.0,0.0,0.0,0.0,0.0,0.0,0.0,110.0,0.0,0.0,0.0,0.0,0.0,0.0,1200.0,Natural River Sand,2.5,152.0,HRWRA,22.8,Standard Curing,21.7,136.1,Ref-25-Research
700.0,OPC_52.5,140.0,0.0,0.0,0.0,0.0,0.0,0.0,110.0,0.0,0.0,0.0,0.0,0.0,0.0,1200.0,Natural River Sand,2.5,152.0,HRWRA,22.8,Standard Curing,21.7,136.9,Ref-25-Research
850.0,OPC_I,200.0,0.0,0.0,0.0,0.0,0.0,0.0,0.0,0.0,0.0,0.0,0.0,0.0,0.0,1030.0,Silica Sand,2.0,169.0,PCE_HRWRA,28.0,Heat Curing,90.0,111.9,Ref-26-Research
850.0,OPC_I,200.0,0.0,0.0,0.0,0.0,0.0,0.0,0.0,0.0,0.0,0.0,0.0,0.0,0.0,1030.0,Silica Sand,2.0,169.6,,28.0,Heat Curing,90.0,148.3,Ref-26-Research
850.0,OPC_I,200.0,0.0,0.0,0.0,0.0,0.0,0.0,0.0,0.0,0.0,0.0,0.0,0.0,0.0,1030.0,Silica Sand,2.0,170.2,PCE_HRWRA,28.0,Heat Curing,90.0,156.7,Ref-26-Research
850.0,OPC_I,200.0,0.0,0.0,0.0,0.0,0.0,0.0,0.0,0.0,0.0,0.0,0.0,0.0,0.0,1030.0,Silica Sand,2.0,170.9,,28.0,Heat Curing,90.0,159.2,Ref-26-Research
850.0,OPC_I,200.0,0.0,0.0,0.0,0.0,0.0,0.0,0.0,0.0,0.0,0.0,0.0,0.0,0.0,1030.0,Silica Sand,2.0,171.5,PCE_HRWRA,28.0,Heat Curing,90.0,157.3,Ref-26-Research
850.0,OPC_I,200.0,0.0,0.0,0.0,0.0,0.0,0.0,0.0,0.0,0.0,0.0,0.0,0.0,0.0,1030.0,Silica Sand,2.0,172.1,,28.0,Heat Curing,90.0,156.1,Ref-26-Research
850.0,OPC_I,200.0,0.0,0.0,0.0,0.0,0.0,0.0,0.0,0.0,0.0,0.0,0.0,0.0,0.0,1030.0,Silica Sand,2.0,169.6,PCE_HRWRA,28.0,Heat Curing,90.0,127.0,Ref-26-Research
850.0,OPC_I,200.0,0.0,0.0,0.0,0.0,0.0,0.0,0.0,0.0,0.0,0.0,0.0,0.0,0.0,1030.0,Silica Sand,2.0,170.2,,28.0,Heat Curing,90.0,158.8,Ref-26-Research
850.0,OPC_I,200.0,0.0,0.0,0.0,0.0,0.0,0.0,0.0,0.0,0.0,0.0,0.0,0.0,0.0,1030.0,Silica Sand,2.0,170.9,PCE_HRWRA,28.0,Heat Curing,90.0,166.4,Ref-26-Research
850.0,OPC_I,200.0,0.0,0.0,0.0,0.0,0.0,0.0,0.0,0.0,0.0,0.0,0.0,0.0,0.0,1030.0,Silica Sand,2.0,171.5,,28.0,Heat Curing,90.0,177.3,Ref-26-Research
850.0,OPC_I,200.0,0.0,0.0,0.0,0.0,0.0,0.0,0.0,0.0,0.0,0.0,0.0,0.0,0.0,1030.0,Silica Sand,2.0,172.1,PCE_HRWRA,28.0,Heat Curing,90.0,180.4,Ref-26-Research
850.0,OPC_I,200.0,0.0,0.0,0.0,0.0,0.0,0.0,0.0,0.0,0.0,0.0,0.0,0.0,0.0,1030.0,Silica Sand,2.0,169.6,,28.0,Heat Curing,90.0,136.9,Ref-26-Research
850.0,OPC_I,200.0,0.0,0.0,0.0,0.0,0.0,0.0,0.0,0.0,0.0,0.0,0.0,0.0,0.0,1030.0,Silica Sand,2.0,170.2,PCE_HRWRA,28.0,Heat Curing,90.0,160.2,Ref-26-Research
850.0,OPC_I,200.0,0.0,0.0,0.0,0.0,0.0,0.0,0.0,0.0,0.0,0.0,0.0,0.0,0.0,1030.0,Silica Sand,2.0,170.9,,28.0,Heat Curing,90.0,172.8,Ref-26-Research
850.0,OPC_I,200.0,0.0,0.0,0.0,0.0,0.0,0.0,0.0,0.0,0.0,0.0,0.0,0.0,0.0,1030.0,Silica Sand,2.0,171.5,PCE_HRWRA,28.0,Heat Curing,90.0,192.6,Ref-26-Research
850.0,OPC_I,200.0,0.0,0.0,0.0,0.0,0.0,0.0,0.0,0.0,0.0,0.0,0.0,0.0,0.0,1030.0,Silica Sand,2.0,172.1,,28.0,Heat Curing,90.0,187.4,Ref-26-Research
850.0,OPC_I,200.0,0.0,0.0,0.0,0.0,0.0,0.0,0.0,0.0,0.0,0.0,0.0,0.0,0.0,1030.0,Silica Sand,2.0,170.9,PCE_HRWRA,28.0,Heat Curing,90.0,150.9,Ref-26-Research
850.0,OPC_I,200.0,0.0,0.0,0.0,0.0,0.0,0.0,0.0,0.0,0.0,0.0,0.0,0.0,0.0,1030.0,Silica Sand,2.0,170.9,PCE_HRWRA,28.0,Heat Curing,90.0,138.5,Ref-26-Research
850.0,OPC_I,200.0,0.0,0.0,0.0,0.0,0.0,0.0,0.0,0.0,0.0,0.0,0.0,0.0,0.0,1030.0,Silica Sand,2.0,170.9,PCE_HRWRA,28.0,Heat Curing,90.0,143.3,Ref-26-Research
850.0,OPC_I,200.0,0.0,0.0,0.0,0.0,0.0,0.0,0.0,0.0,0.0,0.0,0.0,0.0,0.0,1030.0,Silica Sand,2.0,170.9,PCE_HRWRA,28.0,Heat Curing,90.0,150.2,Ref-26-Research
850.0,OPC_I,200.0,0.0,0.0,0.0,0.0,0.0,0.0,0.0,0.0,0.0,0.0,0.0,0.0,0.0,1030.0,Silica Sand,2.0,170.9,PCE_HRWRA,28.0,Heat Curing,90.0,152.9,Ref-26-Research
850.0,OPC_I,200.0,0.0,0.0,0.0,0.0,0.0,0.0,0.0,0.0,0.0,0.0,0.0,0.0,0.0,1030.0,Silica Sand,2.0,170.9,PCE_HRWRA,28.0,Heat Curing,90.0,145.1,Ref-26-Research
850.0,OPC_I,200.0,0.0,0.0,0.0,0.0,0.0,0.0,0.0,0.0,0.0,0.0,0.0,0.0,0.0,1030.0,Silica Sand,2.0,170.9,PCE_HRWRA,28.0,Heat Curing,90.0,152.1,Ref-26-Research
850.0,OPC_I,200.0,0.0,0.0,0.0,0.0,0.0,0.0,0.0,0.0,0.0,0.0,0.0,0.0,0.0,1030.0,Silica Sand,2.0,170.9,PCE_HRWRA,28.0,Heat Curing,90.0,156.6,Ref-26-Research
850.0,OPC_I,200.0,0.0,0.0,0.0,0.0,0.0,0.0,0.0,0.0,0.0,0.0,0.0,0.0,0.0,1030.0,Silica Sand,2.0,170.9,PCE_HRWRA,28.0,Heat Curing,90.0,153.2,Ref-26-Research
850.0,OPC_I,200.0,0.0,0.0,0.0,0.0,0.0,0.0,0.0,0.0,0.0,0.0,0.0,0.0,0.0,1030.0,Silica Sand,2.0,170.9,PCE_HRWRA,28.0,Heat Curing,90.0,151.8,Ref-26-Research
472.0,OPC_42.5,262.0,0.0,0.0,0.0,0.0,0.0,0.0,315.0,0.0,0.0,0.0,0.0,0.0,0.0,1049.0,Natural River Sand,2.36,178.0,PCE_SP,21.0,Standard Curing,20.0,105.0,Ref-27-Research
472.0,OPC_42.5,262.0,0.0,0.0,0.0,0.0,0.0,0.0,315.0,0.0,0.0,0.0,0.0,0.0,0.0,1049.0,Natural River Sand,2.36,178.0,PCE_SP,21.0,Standard Curing,20.0,134.3,Ref-27-Research
472.0,OPC_42.5,262.0,0.0,0.0,0.0,0.0,0.0,0.0,315.0,0.0,0.0,0.0,0.0,0.0,0.0,1049.0,Natural River Sand,2.36,178.0,PCE_SP,21.0,Standard Curing,20.0,143.6,Ref-27-Research
472.0,OPC_42.5,262.0,0.0,0.0,0.0,0.0,0.0,0.0,315.0,0.0,0.0,0.0,0.0,0.0,0.0,1049.0,Natural River Sand,2.36,178.0,PCE_SP,21.0,Standard Curing,20.0,127.7,Ref-27-Research
472.0,OPC_42.5,262.0,0.0,0.0,0.0,0.0,0.0,0.0,315.0,0.0,0.0,0.0,0.0,0.0,0.0,1049.0,Natural River Sand,2.36,178.0,PCE_SP,21.0,Standard Curing,20.0,123.2,Ref-27-Research
472.0,OPC_42.5,262.0,0.0,0.0,0.0,0.0,0.0,0.0,315.0,0.0,0.0,0.0,0.0,0.0,0.0,1049.0,Natural River Sand,2.36,178.0,PCE_SP,21.0,Standard Curing,20.0,120.5,Ref-27-Research
788.5,OPC_I,197.1,0.0,0.0,0.0,0.0,0.0,0.0,0.0,0.0,0.0,0.0,0.0,0.0,236.6,867.4,Silica Sand,2.0,160.3,PCE_SP,52.6,Heat Curing,90.0,205.0,Ref-28-Research
788.5,OPC_I,197.1,0.0,0.0,0.0,0.0,0.0,0.0,0.0,0.0,0.0,0.0,0.0,0.0,236.6,867.4,Silica Sand,2.0,160.3,PCE_SP,52.6,Heat Curing,90.0,207.0,Ref-28-Research
788.5,OPC_I,197.1,0.0,0.0,0.0,0.0,0.0,0.0,0.0,0.0,0.0,0.0,0.0,0.0,236.6,867.4,Silica Sand,2.0,160.3,PCE_SP,52.6,Heat Curing,90.0,209.0,Ref-28-Research
788.5,OPC_I,197.1,0.0,0.0,0.0,0.0,0.0,0.0,0.0,0.0,0.0,0.0,0.0,0.0,236.6,867.4,Silica Sand,2.0,160.3,PCE_SP,52.6,Heat Curing,90.0,183.0,Ref-28-Research
788.5,OPC_I,197.1,0.0,0.0,0.0,0.0,0.0,0.0,0.0,0.0,0.0,0.0,0.0,0.0,236.6,867.4,Silica Sand,0.3,160.3,PCE_SP,52.6,Steam Curing,90.0,220.2,Ref-29-Research
788.5,OPC_I,197.1,0.0,0.0,0.0,0.0,0.0,0.0,0.0,0.0,0.0,0.0,0.0,0.0,236.6,867.4,Silica Sand,0.3,160.3,PCE_SP,52.6,Steam Curing,90.0,187.7,Ref-29-Research
788.5,OPC_I,197.1,0.0,0.0,0.0,0.0,0.0,0.0,0.0,0.0,0.0,0.0,0.0,0.0,236.6,867.4,Silica Sand,0.3,160.3,PCE_SP,52.6,Steam Curing,90.0,200.7,Ref-29-Research
788.5,OPC_I,197.1,0.0,0.0,0.0,0.0,0.0,0.0,0.0,0.0,0.0,0.0,0.0,0.0,236.6,867.4,Silica Sand,0.3,160.3,PCE_SP,52.6,Steam Curing,90.0,186.1,Ref-29-Research
788.5,OPC_I,197.1,0.0,0.0,0.0,0.0,0.0,0.0,0.0,0.0,0.0,0.0,0.0,0.0,236.6,867.4,Silica Sand,0.3,160.3,PCE_SP,52.6,Steam Curing,90.0,187.9,Ref-29-Research
788.5,OPC_I,197.1,0.0,0.0,0.0,0.0,0.0,0.0,0.0,0.0,0.0,0.0,0.0,0.0,236.6,867.4,Silica Sand,0.3,160.3,PCE_SP,52.6,Steam Curing,90.0,199.0,Ref-29-Research
788.5,OPC_I,197.1,0.0,0.0,0.0,0.0,0.0,0.0,0.0,0.0,0.0,0.0,0.0,0.0,236.6,867.4,Silica Sand,0.3,160.3,PCE_SP,52.6,Steam Curing,90.0,185.4,Ref-29-Research
788.5,OPC_I,197.1,0.0,0.0,0.0,0.0,0.0,0.0,0.0,0.0,0.0,0.0,0.0,0.0,236.6,867.4,Silica Sand,0.3,160.3,PCE_SP,52.6,Steam Curing,90.0,198.9,Ref-29-Research
788.5,OPC_I,197.1,0.0,0.0,0.0,0.0,0.0,0.0,0.0,0.0,0.0,0.0,0.0,0.0,236.6,867.4,Silica Sand,0.3,160.3,PCE_SP,52.6,Steam Curing,90.0,202.2,Ref-29-Research
770.0,CEM_II,230.0,0.0,0.0,0.0,0.0,0.0,0.0,0.0,0.0,0.0,0.0,0.0,0.0,0.0,1000.0,Silica Sand,1.25,135.5,,35.0,Standard Curing,,120.4,Ref-30-Research
770.0,CEM_II,230.0,0.0,0.0,0.0,0.0,0.0,0.0,0.0,0.0,0.0,0.0,0.0,0.0,0.0,1000.0,Silica Sand,1.25,135.5,,35.0,Standard Curing,,147.1,Ref-30-Research
770.0,CEM_II,230.0,0.0,0.0,0.0,0.0,0.0,0.0,0.0,0.0,0.0,0.0,0.0,0.0,0.0,1000.0,Silica Sand,1.25,135.5,,35.0,Standard Curing,,167.0,Ref-30-Research
770.0,CEM_II,230.0,0.0,0.0,0.0,0.0,0.0,0.0,0.0,0.0,0.0,0.0,0.0,0.0,0.0,1000.0,Silica Sand,1.25,135.5,,35.0,Standard Curing,,170.0,Ref-30-Research
770.0,CEM_II,230.0,0.0,0.0,0.0,0.0,0.0,0.0,0.0,0.0,0.0,0.0,0.0,0.0,0.0,1000.0,Silica Sand,1.25,135.5,,35.0,Standard Curing,,158.0,Ref-30-Research
770.0,CEM_II,230.0,0.0,0.0,0.0,0.0,0.0,0.0,0.0,0.0,0.0,0.0,0.0,0.0,0.0,1000.0,Silica Sand,1.25,135.5,,35.0,Standard Curing,,152.0,Ref-30-Research
770.0,CEM_II,230.0,0.0,0.0,0.0,0.0,0.0,0.0,0.0,0.0,0.0,0.0,0.0,0.0,0.0,1000.0,Silica Sand,1.25,135.5,,35.0,Standard Curing,,146.0,Ref-30-Research
770.0,CEM_II,230.0,0.0,0.0,0.0,0.0,0.0,0.0,0.0,0.0,0.0,0.0,0.0,0.0,0.0,1000.0,Silica Sand,1.25,135.5,,35.0,Standard Curing,,165.0,Ref-30-Research
770.0,CEM_II,230.0,0.0,0.0,0.0,0.0,0.0,0.0,0.0,0.0,0.0,0.0,0.0,0.0,0.0,1000.0,Silica Sand,1.25,135.5,,35.0,Standard Curing,,162.0,Ref-30-Research
770.0,CEM_II,230.0,0.0,0.0,0.0,0.0,0.0,0.0,0.0,0.0,0.0,0.0,0.0,0.0,0.0,1000.0,Silica Sand,1.25,135.5,,35.0,Standard Curing,,159.0,Ref-30-Research
770.0,CEM_II,230.0,0.0,0.0,0.0,0.0,0.0,0.0,0.0,0.0,0.0,0.0,0.0,0.0,0.0,1000.0,Silica Sand,1.25,135.5,,35.0,Standard Curing,,170.0,Ref-30-Research
770.0,CEM_II,230.0,0.0,0.0,0.0,0.0,0.0,0.0,0.0,0.0,0.0,0.0,0.0,0.0,0.0,1000.0,Silica Sand,1.25,135.5,,35.0,Standard Curing,,170.5,Ref-30-Research
770.0,CEM_II,230.0,0.0,0.0,0.0,0.0,0.0,0.0,0.0,0.0,0.0,0.0,0.0,0.0,0.0,1000.0,Silica Sand,1.25,135.5,,35.0,Standard Curing,,168.0,Ref-30-Research
750.0,OPC_52.5,144.0,0.0,200.0,0.0,0.0,0.0,0.0,0.0,0.0,0.0,0.0,0.0,0.0,0.0,990.0,Natural River Sand,1.25,190.0,,35.0,Standard Curing,20.0,115.0,Ref-31-Research
750.0,OPC_52.5,144.0,0.0,200.0,0.0,0.0,0.0,0.0,0.0,0.0,0.0,0.0,0.0,0.0,0.0,990.0,Natural River Sand,1.25,190.0,,35.0,Standard Curing,20.0,152.0,Ref-31-Research
750.0,OPC_52.5,144.0,0.0,200.0,0.0,0.0,0.0,0.0,0.0,0.0,0.0,0.0,0.0,0.0,0.0,990.0,Natural River Sand,1.25,190.0,,35.0,Standard Curing,20.0,142.0,Ref-31-Research
750.0,OPC_52.5,144.0,0.0,200.0,0.0,0.0,0.0,0.0,0.0,0.0,0.0,0.0,0.0,0.0,0.0,990.0,Natural River Sand,1.25,190.0,,35.0,Standard Curing,20.0,155.0,Ref-31-Research
750.0,OPC_52.5,144.0,0.0,200.0,0.0,0.0,0.0,0.0,0.0,0.0,0.0,0.0,0.0,0.0,0.0,990.0,Natural River Sand,1.25,190.0,,35.0,Standard Curing,20.0,162.0,Ref-31-Research
750.0,OPC_52.5,225.0,0.0,0.0,0.0,0.0,0.0,0.0,0.0,0.0,63.1,0.0,0.0,0.0,190.0,1030.0,Locally Available Sand,,190.0,Unspecified,16.0,Standard Curing,,145.1,Ref-32-Research
750.0,OPC_52.5,225.0,0.0,0.0,0.0,0.0,0.0,0.0,0.0,0.0,0.0,0.0,0.0,63.1,190.0,1030.0,Locally Available Sand,,190.0,Unspecified,16.0,Standard Curing,,149.6,Ref-32-Research
750.0,OPC_52.5,225.0,0.0,0.0,0.0,0.0,0.0,0.0,0.0,0.0,0.0,63.1,0.0,0.0,190.0,1030.0,Locally Available Sand,,190.0,Unspecified,16.0,Standard Curing,,143.5,Ref-32-Research
750.0,OPC_52.5,225.0,0.0,0.0,0.0,0.0,0.0,0.0,0.0,0.0,0.0,0.0,63.1,0.0,190.0,1030.0,Locally Available Sand,,190.0,Unspecified,16.0,Standard Curing,,162.6,Ref-32-Research
657.0,OPC_52.5,119.0,0.0,0.0,0.0,0.0,0.0,0.0,418.0,0.0,0.0,0.0,0.0,0.0,0.0,1051.0,Silica Sand,0.27,185.0,,40.0,Heat Curing,90.0,150.56,Ref-33-Research
657.0,OPC_52.5,119.0,0.0,0.0,0.0,0.0,0.0,0.0,418.0,0.0,0.0,0.0,0.0,0.0,0.0,1051.0,Silica Sand,0.27,185.0,,40.0,Heat Curing,90.0,121.32,Ref-33-Research
657.0,OPC_52.5,119.4,0.0,0.0,0.0,0.0,0.0,0.0,429.8,0.0,0.0,0.0,0.0,0.0,0.0,1050.0,Silica Sand,0.3,180.93,PCE_SP,12.66,Standard Curing,20.0,126.0,Ref-34-Research
657.0,OPC_52.5,119.4,0.0,0.0,0.0,0.0,0.0,0.0,429.8,0.0,0.0,0.0,0.0,0.0,0.0,1050.0,Ordinary Building Sand,,180.93,PCE_SP,12.66,Standard Curing,20.0,124.0,Ref-34-Research
657.0,OPC_52.5,119.4,0.0,0.0,0.0,0.0,0.0,0.0,429.8,0.0,0.0,0.0,0.0,0.0,0.0,1050.0,Ordinary Building Sand,,180.93,PCE_SP,12.66,Standard Curing,20.0,121.0,Ref-34-Research
657.0,OPC_52.5,119.4,0.0,0.0,0.0,0.0,0.0,0.0,429.8,0.0,0.0,0.0,0.0,0.0,1050.0,0.0,,,180.93,PCE_SP,12.66,Standard Curing,20.0,107.0,Ref-34-Research
657.0,OPC_52.5,119.4,0.0,0.0,0.0,0.0,0.0,0.0,429.8,0.0,0.0,0.0,0.0,0.0,0.0,1050.0,Silica Sand,0.3,180.93,PCE_SP,12.66,Heat Curing,90.0,170.0,Ref-34-Research
657.0,OPC_52.5,119.4,0.0,0.0,0.0,0.0,0.0,0.0,429.8,0.0,0.0,0.0,0.0,0.0,0.0,1050.0,Ordinary Building Sand,,180.93,PCE_SP,12.66,Heat Curing,90.0,180.0,Ref-34-Research
657.0,OPC_52.5,119.4,0.0,0.0,0.0,0.0,0.0,0.0,429.8,0.0,0.0,0.0,0.0,0.0,0.0,1050.0,Ordinary Building Sand,,180.93,PCE_SP,12.66,Heat Curing,90.0,179.0,Ref-34-Research
657.0,OPC_52.5,119.4,0.0,0.0,0.0,0.0,0.0,0.0,429.8,0.0,0.0,0.0,0.0,0.0,1050.0,0.0,,,180.93,PCE_SP,12.66,Heat Curing,90.0,158.0,Ref-34-Research
1050.0,OPC_52.5,275.0,0.0,0.0,0.0,0.0,0.0,0.0,0.0,0.0,0.0,0.0,0.0,0.0,0.0,730.0,Quartz Sand,,190.0,Unspecified,35.0,Standard Curing,,175.0,Ref-35-Research
1050.0,OPC_42.5,350.0,0.0,0.0,0.0,0.0,0.0,0.0,0.0,0.0,0.0,0.0,0.0,0.0,0.0,678.0,Basalt Sand,4.75,224.0,PCE_SP,42.0,Hot Water Curing,80.0,100.2,Ref-36-Research
1050.0,OPC_42.5,350.0,0.0,0.0,0.0,0.0,0.0,0.0,0.0,0.0,0.0,0.0,0.0,0.0,0.0,678.0,Basalt Sand,4.75,224.0,PCE_SP,42.0,Hot Water Curing,80.0,110.8,Ref-36-Research
1050.0,OPC_42.5,350.0,0.0,0.0,0.0,0.0,0.0,0.0,0.0,0.0,0.0,0.0,0.0,0.0,0.0,678.0,Basalt Sand,4.75,224.0,PCE_SP,42.0,Hot Water Curing,80.0,112.0,Ref-36-Research
1050.0,OPC_42.5,350.0,0.0,0.0,0.0,0.0,0.0,0.0,0.0,0.0,0.0,0.0,0.0,0.0,0.0,678.0,Basalt Sand,4.75,224.0,PCE_SP,42.0,Hot Water Curing,80.0,115.2,Ref-36-Research
1050.0,OPC_42.5,350.0,0.0,0.0,0.0,0.0,0.0,0.0,0.0,0.0,0.0,0.0,0.0,0.0,0.0,678.0,Basalt Sand,4.75,224.0,PCE_SP,42.0,Hot Water Curing,80.0,128.7,Ref-36-Research
1050.0,OPC_42.5,350.0,0.0,0.0,0.0,0.0,0.0,0.0,0.0,0.0,0.0,0.0,0.0,0.0,0.0,678.0,Basalt Sand,4.75,224.0,PCE_SP,42.0,Hot Water Curing,80.0,133.9,Ref-36-Research
1050.0,OPC_42.5,350.0,0.0,0.0,0.0,0.0,0.0,0.0,0.0,0.0,0.0,0.0,0.0,0.0,0.0,678.0,Basalt Sand,4.75,224.0,PCE_SP,42.0,Hot Water Curing,80.0,107.4,Ref-36-Research
1050.0,OPC_42.5,350.0,0.0,0.0,0.0,0.0,0.0,0.0,0.0,0.0,0.0,0.0,0.0,0.0,0.0,678.0,Basalt Sand,4.75,224.0,PCE_SP,42.0,Hot Water Curing,80.0,119.9,Ref-36-Research
1050.0,OPC_42.5,350.0,0.0,0.0,0.0,0.0,0.0,0.0,0.0,0.0,0.0,0.0,0.0,0.0,0.0,678.0,Basalt Sand,4.75,224.0,PCE_SP,42.0,Hot Water Curing,80.0,126.6,Ref-36-Research
1050.0,OPC_42.5,350.0,0.0,0.0,0.0,0.0,0.0,0.0,0.0,0.0,0.0,0.0,0.0,0.0,0.0,678.0,Basalt Sand,4.75,224.0,PCE_SP,42.0,Hot Water Curing,80.0,140.0,Ref-36-Research
1050.0,OPC_42.5,350.0,0.0,0.0,0.0,0.0,0.0,0.0,0.0,0.0,0.0,0.0,0.0,0.0,0.0,678.0,Basalt Sand,4.75,224.0,PCE_SP,42.0,Hot Water Curing,80.0,163.4,Ref-36-Research
1050.0,OPC_42.5,350.0,0.0,0.0,0.0,0.0,0.0,0.0,0.0,0.0,0.0,0.0,0.0,0.0,0.0,678.0,Basalt Sand,4.75,224.0,PCE_SP,42.0,Hot Water Curing,80.0,171.7,Ref-36-Research
1050.0,OPC_42.5,350.0,0.0,0.0,0.0,0.0,0.0,0.0,0.0,0.0,0.0,0.0,0.0,0.0,0.0,678.0,Basalt Sand,4.75,224.0,PCE_SP,42.0,Hot Water Curing,80.0,178.1,Ref-36-Research
960.0,OPC_52.5,0.0,250.0,0.0,0.0,0.0,0.0,0.0,0.0,0.0,0.0,0.0,0.0,0.0,0.0,960.0,Locally Available Sand,1.0,192.0,Other_Polymer_SP,28.0,Standard Curing,20.0,121.4,Ref-37-Research
960.0,OPC_52.5,0.0,250.0,0.0,0.0,0.0,0.0,0.0,0.0,0.0,0.0,0.0,0.0,0.0,0.0,960.0,Locally Available Sand,1.0,202.0,Other_Polymer_SP,28.0,Standard Curing,20.0,118.25,Ref-37-Research
960.0,OPC_52.5,0.0,250.0,0.0,0.0,0.0,0.0,0.0,0.0,0.0,0.0,0.0,0.0,0.0,0.0,960.0,Locally Available Sand,1.0,211.0,Other_Polymer_SP,28.0,Standard Curing,20.0,113.72,Ref-37-Research
960.0,OPC_52.5,0.0,250.0,0.0,0.0,0.0,0.0,0.0,0.0,0.0,0.0,0.0,0.0,0.0,0.0,960.0,Locally Available Sand,1.0,221.0,Other_Polymer_SP,28.0,Standard Curing,20.0,119.79,Ref-37-Research
960.0,OPC_52.5,0.0,250.0,0.0,0.0,0.0,0.0,0.0,0.0,0.0,0.0,0.0,0.0,0.0,0.0,960.0,Locally Available Sand,1.0,230.0,Other_Polymer_SP,28.0,Standard Curing,20.0,116.2,Ref-37-Research
960.0,OPC_52.5,0.0,250.0,0.0,0.0,0.0,0.0,0.0,0.0,0.0,0.0,0.0,0.0,0.0,0.0,960.0,Locally Available Sand,1.0,240.0,Other_Polymer_SP,28.0,Standard Curing,20.0,114.89,Ref-37-Research
960.0,OPC_52.5,250.0,0.0,0.0,0.0,0.0,0.0,0.0,0.0,0.0,0.0,0.0,0.0,0.0,0.0,960.0,Locally Available Sand,1.0,240.0,Other_Polymer_SP,28.0,Standard Curing,20.0,123.39,Ref-37-Research
800.0,OPC_42.5,0.0,0.0,0.0,0.0,0.0,0.0,0.0,0.0,0.0,0.0,0.0,0.0,0.0,0.0,1471.3,Quartz Sand,2.5,160.0,PCE_SP,21.6,Standard Curing,22.0,115.0,Ref-38-Research
796.0,OPC_42.5,0.0,0.0,0.0,0.0,0.0,0.0,0.0,0.0,0.0,0.0,0.0,0.0,4.0,0.0,1461.1,Quartz Sand,2.5,160.0,PCE_SP,25.2,Standard Curing,22.0,116.0,Ref-38-Research
792.0,OPC_42.5,0.0,0.0,0.0,0.0,0.0,0.0,0.0,0.0,0.0,0.0,0.0,0.0,8.0,0.0,1450.8,Quartz Sand,2.5,160.0,PCE_SP,28.8,Standard Curing,22.0,121.0,Ref-38-Research
784.0,OPC_42.5,0.0,0.0,0.0,0.0,0.0,0.0,0.0,0.0,0.0,0.0,0.0,0.0,16.0,0.0,1430.2,Quartz Sand,2.5,160.0,PCE_SP,36.0,Standard Curing,22.0,124.0,Ref-38-Research
776.0,OPC_42.5,0.0,0.0,0.0,0.0,0.0,0.0,0.0,0.0,0.0,0.0,0.0,0.0,24.0,0.0,1409.7,Quartz Sand,2.5,160.0,PCE_SP,43.2,Standard Curing,22.0,119.5,Ref-38-Research
720.0,OPC_42.5,80.0,0.0,0.0,0.0,0.0,0.0,0.0,0.0,0.0,0.0,0.0,0.0,0.0,0.0,1422.9,Quartz Sand,2.5,160.0,PCE_SP,29.6,Standard Curing,22.0,120.0,Ref-38-Research
716.0,OPC_42.5,80.0,0.0,0.0,0.0,0.0,0.0,0.0,0.0,0.0,0.0,0.0,0.0,4.0,0.0,1411.6,Quartz Sand,2.5,160.0,PCE_SP,33.6,Standard Curing,22.0,125.0,Ref-38-Research
712.0,OPC_42.5,80.0,0.0,0.0,0.0,0.0,0.0,0.0,0.0,0.0,0.0,0.0,0.0,8.0,0.0,1400.3,Quartz Sand,2.5,160.0,PCE_SP,37.6,Standard Curing,22.0,130.0,Ref-38-Research
704.0,OPC_42.5,80.0,0.0,0.0,0.0,0.0,0.0,0.0,0.0,0.0,0.0,0.0,0.0,16.0,0.0,1379.8,Quartz Sand,2.5,160.0,PCE_SP,44.8,Standard Curing,22.0,132.0,Ref-38-Research
696.0,OPC_42.5,80.0,0.0,0.0,0.0,0.0,0.0,0.0,0.0,0.0,0.0,0.0,0.0,24.0,0.0,1359.2,Quartz Sand,2.5,160.0,PCE_SP,52.0,Standard Curing,22.0,128.0,Ref-38-Research
692.0,OPC_52.5,166.1,0.0,0.0,200.1,0.0,0.0,0.0,0.0,0.0,0.0,0.0,0.0,0.0,0.0,899.6,Silica Sand,0.6,190.5,PCE_SP,36.0,Standard Curing,20.0,148.0,Ref-39-Research
692.0,OPC_52.5,0.0,0.0,0.0,200.1,0.0,0.0,0.0,206.7,0.0,0.0,0.0,0.0,0.0,0.0,899.6,Silica Sand,0.6,190.5,PCE_SP,36.0,Standard Curing,20.0,135.0,Ref-39-Research
692.0,OPC_52.5,99.7,0.0,0.0,200.1,0.0,0.0,0.0,82.7,0.0,0.0,0.0,0.0,0.0,0.0,899.6,Silica Sand,0.6,190.5,PCE_SP,36.0,Standard Curing,20.0,145.0,Ref-39-Research
692.0,OPC_52.5,0.0,196.0,0.0,200.1,0.0,0.0,0.0,0.0,0.0,0.0,0.0,0.0,0.0,0.0,899.6,Silica Sand,0.6,190.5,PCE_SP,36.0,Standard Curing,20.0,134.0,Ref-39-Research
692.0,OPC_52.5,99.7,78.4,0.0,200.1,0.0,0.0,0.0,0.0,0.0,0.0,0.0,0.0,0.0,0.0,899.6,Silica Sand,0.6,190.5,PCE_SP,36.0,Standard Curing,20.0,150.0,Ref-39-Research
692.0,OPC_52.5,166.1,0.0,0.0,200.1,0.0,0.0,0.0,0.0,0.0,0.0,0.0,0.0,0.0,0.0,899.6,Silica Sand,0.6,190.5,PCE_SP,36.0,Steam Curing,90.0,180.0,Ref-39-Research
692.0,OPC_52.5,0.0,0.0,0.0,200.1,0.0,0.0,0.0,206.7,0.0,0.0,0.0,0.0,0.0,0.0,899.6,Silica Sand,0.6,190.5,PCE_SP,36.0,Steam Curing,90.0,152.0,Ref-39-Research
692.0,OPC_52.5,99.7,0.0,0.0,200.1,0.0,0.0,0.0,82.7,0.0,0.0,0.0,0.0,0.0,0.0,899.6,Silica Sand,0.6,190.5,PCE_SP,36.0,Steam Curing,90.0,162.0,Ref-39-Research
692.0,OPC_52.5,0.0,196.0,0.0,200.1,0.0,0.0,0.0,0.0,0.0,0.0,0.0,0.0,0.0,0.0,899.6,Silica Sand,0.6,190.5,PCE_SP,36.0,Steam Curing,90.0,165.0,Ref-39-Research
692.0,OPC_52.5,99.7,78.4,0.0,200.1,0.0,0.0,0.0,0.0,0.0,0.0,0.0,0.0,0.0,0.0,899.6,Silica Sand,0.6,190.5,PCE_SP,36.0,Steam Curing,90.0,155.0,Ref-39-Research
710.0,OPC_I,230.0,0.0,0.0,210.0,0.0,0.0,0.0,0.0,0.0,0.0,0.0,0.0,0.0,0.0,1020.0,Locally Available Sand,,110.0,HRWRA,31.0,Standard Curing,22.0,119.0,Ref-40-Research
710.0,OPC_I,230.0,0.0,0.0,210.0,0.0,0.0,0.0,0.0,0.0,0.0,0.0,0.0,0.0,0.0,1020.0,Locally Available Sand,,110.0,HRWRA,31.0,Steam Curing,90.0,198.0,Ref-40-Research
1251.2,OPC_52.5,291.3,0.0,0.0,0.0,0.0,0.0,0.0,0.0,0.0,0.0,0.0,0.0,0.0,0.0,407.8,Quartz Sand,0.3,201.4,Unspecified,28.2,Standard Curing,20.0,146.0,Ref-41-Research
825.8,OPC_52.5,192.3,0.0,486.2,0.0,0.0,0.0,0.0,0.0,0.0,0.0,0.0,0.0,0.0,0.0,444.4,Quartz Sand,0.3,201.4,Unspecified,10.5,Standard Curing,20.0,165.0,Ref-41-Research
575.6,OPC_52.5,134.0,0.0,772.2,0.0,0.0,0.0,0.0,0.0,0.0,0.0,0.0,0.0,0.0,0.0,455.7,Quartz Sand,0.3,201.4,Unspecified,5.1,Standard Curing,20.0,158.0,Ref-41-Research
325.3,OPC_52.5,75.7,0.0,1058.2,0.0,0.0,0.0,0.0,0.0,0.0,0.0,0.0,0.0,0.0,0.0,455.4,Quartz Sand,0.3,201.4,Unspecified,5.2,Standard Curing,20.0,112.0,Ref-41-Research
550.0,OPC_52.5,100.0,350.0,0.0,0.0,0.0,0.0,0.0,0.0,0.0,0.0,0.0,0.0,0.0,0.0,1000.0,Natural River Sand,2.36,170.0,PCE_HRWRA,25.0,Standard Curing,20.0,140.0,Ref-42-Research
490.0,OPC_52.5,100.0,350.0,0.0,0.0,0.0,0.0,60.0,0.0,0.0,0.0,0.0,0.0,0.0,0.0,1000.0,Natural River Sand,2.36,170.0,PCE_HRWRA,25.0,Standard Curing,20.0,80.0,Ref-42-Research
490.0,OPC_52.5,100.0,350.0,0.0,0.0,0.0,0.0,60.0,0.0,0.0,0.0,0.0,0.0,0.0,0.0,1000.0,Natural River Sand,2.36,170.0,PCE_HRWRA,25.0,Standard Curing,20.0,143.0,Ref-42-Research
450.0,OPC_52.5,100.0,350.0,0.0,0.0,0.0,0.0,100.0,0.0,0.0,0.0,0.0,0.0,0.0,0.0,1000.0,Natural River Sand,2.36,170.0,PCE_HRWRA,25.0,Standard Curing,20.0,86.0,Ref-42-Research
450.0,OPC_52.5,100.0,350.0,0.0,0.0,0.0,0.0,100.0,0.0,0.0,0.0,0.0,0.0,0.0,0.0,1000.0,Natural River Sand,2.36,170.0,PCE_HRWRA,25.0,Standard Curing,20.0,153.0,Ref-42-Research
410.0,OPC_52.5,100.0,350.0,0.0,0.0,0.0,0.0,140.0,0.0,0.0,0.0,0.0,0.0,0.0,0.0,1000.0,Natural River Sand,2.36,170.0,PCE_HRWRA,25.0,Standard Curing,20.0,83.0,Ref-42-Research
410.0,OPC_52.5,100.0,350.0,0.0,0.0,0.0,0.0,140.0,0.0,0.0,0.0,0.0,0.0,0.0,0.0,1000.0,Natural River Sand,2.36,170.0,PCE_HRWRA,25.0,Standard Curing,20.0,130.0,Ref-42-Research
741.0,OPC_I,185.0,0.0,259.0,0.0,0.0,0.0,0.0,0.0,0.0,0.0,0.0,0.0,0.0,0.0,815.0,Silica Sand,0.85,185.0,PCE_HRWRA,9.0,Standard Curing,30.0,167.0,Ref-43-Research
741.0,OPC_I,185.0,0.0,194.25,64.75,0.0,0.0,0.0,0.0,0.0,0.0,0.0,0.0,0.0,0.0,815.0,Silica Sand,0.85,185.0,PCE_HRWRA,9.0,Standard Curing,30.0,159.0,Ref-43-Research
741.0,OPC_I,185.0,0.0,129.5,129.5,0.0,0.0,0.0,0.0,0.0,0.0,0.0,0.0,0.0,0.0,815.0,Silica Sand,0.85,185.0,PCE_HRWRA,9.0,Standard Curing,30.0,160.0,Ref-43-Research
741.0,OPC_I,185.0,0.0,64.75,194.25,0.0,0.0,0.0,0.0,0.0,0.0,0.0,0.0,0.0,0.0,815.0,Silica Sand,0.85,185.0,PCE_HRWRA,9.0,Standard Curing,30.0,158.0,Ref-43-Research
741.0,OPC_I,185.0,0.0,0.0,259.0,0.0,0.0,0.0,0.0,0.0,0.0,0.0,0.0,0.0,0.0,815.0,Silica Sand,0.85,185.0,PCE_HRWRA,9.0,Standard Curing,30.0,155.0,Ref-43-Research
700.0,OPC_42.5,100.0,0.0,200.0,150.0,0.0,0.0,0.0,0.0,0.0,0.0,0.0,0.0,0.0,0.0,850.0,Quartz Sand,0.6,160.0,PCE_SP,18.0,Standard Curing,20.0,154.0,Ref-44-Research
600.0,OPC_42.5,100.0,0.0,200.0,150.0,0.0,0.0,0.0,0.0,100.0,0.0,0.0,0.0,0.0,0.0,850.0,Quartz Sand,0.6,160.0,PCE_SP,18.0,Standard Curing,20.0,144.0,Ref-44-Research
550.0,OPC_42.5,100.0,0.0,200.0,150.0,0.0,0.0,0.0,0.0,150.0,0.0,0.0,0.0,0.0,0.0,850.0,Quartz Sand,0.6,160.0,PCE_SP,18.0,Standard Curing,20.0,141.0,Ref-44-Research
500.0,OPC_42.5,100.0,0.0,200.0,150.0,0.0,0.0,0.0,0.0,200.0,0.0,0.0,0.0,0.0,0.0,850.0,Quartz Sand,0.6,160.0,PCE_SP,18.0,Standard Curing,20.0,132.0,Ref-44-Research
810.0,OPC_42.5,150.0,0.0,0.0,0.0,0.0,0.0,0.0,0.0,0.0,0.0,0.0,0.0,0.0,0.0,1200.0,Quartz Sand,1.25,120.0,PCE_SP,52.0,Heat Curing,70.0,156.0,Ref-45-Research
769.5,OPC_42.5,150.0,0.0,0.0,0.0,0.0,0.0,0.0,0.0,40.5,0.0,0.0,0.0,0.0,0.0,1200.0,Quartz Sand,1.25,120.0,PCE_SP,52.0,Heat Curing,70.0,154.5,Ref-45-Research
729.0,OPC_42.5,150.0,0.0,0.0,0.0,0.0,0.0,0.0,0.0,81.0,0.0,0.0,0.0,0.0,0.0,1200.0,Quartz Sand,1.25,120.0,PCE_SP,52.0,Heat Curing,70.0,153.0,Ref-45-Research
688.5,OPC_42.5,150.0,0.0,0.0,0.0,0.0,0.0,0.0,0.0,121.5,0.0,0.0,0.0,0.0,0.0,1200.0,Quartz Sand,1.25,120.0,PCE_SP,52.0,Heat Curing,70.0,149.0,Ref-45-Research
648.0,OPC_42.5,150.0,0.0,0.0,0.0,0.0,0.0,0.0,0.0,162.0,0.0,0.0,0.0,0.0,0.0,1200.0,Quartz Sand,1.25,120.0,PCE_SP,52.0,Heat Curing,70.0,141.0,Ref-45-Research
810.0,OPC_42.5,150.0,0.0,0.0,0.0,0.0,0.0,0.0,0.0,0.0,0.0,0.0,0.0,0.0,150.0,1050.0,Quartz Sand,1.25,120.0,PCE_SP,52.0,Heat Curing,70.0,158.0,Ref-45-Research
810.0,OPC_42.5,150.0,0.0,0.0,0.0,0.0,0.0,0.0,0.0,0.0,0.0,0.0,0.0,0.0,300.0,900.0,Quartz Sand,1.25,120.0,PCE_SP,52.0,Heat Curing,70.0,161.0,Ref-45-Research
672.96,OPC_I,221.28,0.0,0.0,200.4,0.0,0.0,0.0,0.0,0.0,0.0,0.0,0.0,0.0,0.0,958.8,Locally Available Sand,1.18,173.76,PCE_SP,28.8,Standard Curing,,137.93,Ref-46-Research
680.4,OPC_I,223.68,0.0,0.0,202.56,0.0,0.0,0.0,0.0,0.0,0.0,0.0,0.0,0.0,0.0,968.64,Locally Available Sand,1.18,175.44,PCE_SP,29.28,Standard Curing,,122.33,Ref-46-Research
687.6,OPC_I,225.84,0.0,0.0,204.72,0.0,0.0,0.0,0.0,0.0,0.0,0.0,0.0,0.0,0.0,981.12,Locally Available Sand,1.18,177.36,PCE_SP,29.52,Standard Curing,,122.2,Ref-46-Research
694.32,OPC_I,228.24,0.0,0.0,206.64,0.0,0.0,0.0,0.0,0.0,0.0,0.0,0.0,0.0,0.0,989.28,Locally Available Sand,1.18,179.52,PCE_SP,30.0,Standard Curing,,121.29,Ref-46-Research
701.28,OPC_I,230.64,0.0,0.0,208.8,0.0,0.0,0.0,0.0,0.0,0.0,0.0,0.0,0.0,0.0,999.6,Locally Available Sand,1.18,181.2,PCE_SP,30.48,Standard Curing,,112.32,Ref-46-Research
708.24,OPC_I,233.04,0.0,0.0,210.96,0.0,0.0,0.0,0.0,0.0,0.0,0.0,0.0,0.0,0.0,1010.88,Locally Available Sand,1.18,183.12,PCE_SP,30.72,Standard Curing,,111.15,Ref-46-Research
714.96,OPC_I,235.44,0.0,0.0,213.12,0.0,0.0,0.0,0.0,0.0,0.0,0.0,0.0,0.0,0.0,1020.24,Locally Available Sand,1.18,185.04,PCE_SP,31.2,Standard Curing,,110.11,Ref-46-Research
900.0,OPC_I,220.0,0.0,0.0,0.0,0.0,0.0,0.0,0.0,0.0,0.0,0.0,0.0,0.0,0.0,1005.0,Quartz Sand,,163.0,PCE_HRWRA,40.0,Standard Curing,23.0,149.5,Ref-47-Research
900.0,OPC_I,220.0,0.0,0.0,0.0,0.0,0.0,0.0,0.0,0.0,0.0,0.0,0.0,0.0,0.0,1005.0,Quartz Sand,,163.0,PCE_HRWRA,40.0,Standard Curing,23.0,131.48,Ref-47-Research
900.0,OPC_I,220.0,0.0,0.0,0.0,0.0,0.0,0.0,0.0,0.0,0.0,0.0,0.0,0.0,0.0,1005.0,Quartz Sand,,163.0,PCE_HRWRA,40.0,Standard Curing,23.0,134.81,Ref-47-Research
900.0,OPC_I,220.0,0.0,0.0,0.0,0.0,0.0,0.0,0.0,0.0,0.0,0.0,0.0,0.0,0.0,1005.0,Quartz Sand,,163.0,PCE_HRWRA,40.0,Standard Curing,23.0,127.32,Ref-47-Research
900.0,OPC_I,220.0,0.0,0.0,0.0,0.0,0.0,0.0,0.0,0.0,0.0,0.0,0.0,0.0,0.0,1005.0,Quartz Sand,,163.0,PCE_HRWRA,40.0,Water Curing,23.0,127.77,Ref-47-Research
900.0,OPC_I,220.0,0.0,0.0,0.0,0.0,0.0,0.0,0.0,0.0,0.0,0.0,0.0,0.0,0.0,1005.0,Quartz Sand,,163.0,PCE_HRWRA,40.0,Steam Curing,90.0,159.5,Ref-47-Research
900.0,OPC_I,220.0,0.0,0.0,0.0,0.0,0.0,0.0,0.0,0.0,0.0,0.0,0.0,0.0,0.0,1005.0,Quartz Sand,,163.0,PCE_HRWRA,40.0,Steam Curing,90.0,148.52,Ref-47-Research
900.0,OPC_I,220.0,0.0,0.0,0.0,0.0,0.0,0.0,0.0,0.0,0.0,0.0,0.0,0.0,0.0,1005.0,Quartz Sand,,163.0,PCE_HRWRA,40.0,Steam Curing,90.0,148.4,Ref-47-Research
900.0,OPC_I,220.0,0.0,0.0,0.0,0.0,0.0,0.0,0.0,0.0,0.0,0.0,0.0,0.0,0.0,1005.0,Quartz Sand,,163.0,PCE_HRWRA,40.0,Steam Curing,90.0,144.32,Ref-47-Research
900.0,OPC_I,220.0,0.0,0.0,0.0,0.0,0.0,0.0,0.0,0.0,0.0,0.0,0.0,0.0,0.0,1005.0,Quartz Sand,,163.0,PCE_HRWRA,40.0,Steam Curing,90.0,143.09,Ref-47-Research
890.0,OPC_53,222.0,0.0,0.0,0.0,0.0,0.0,0.0,0.0,0.0,0.0,0.0,0.0,0.0,0.0,799.0,Quartz Sand,0.6,222.0,HRWRA,29.7,Standard Curing,,102.0,Ref-48-Research
933.0,OPC_53,233.0,0.0,0.0,0.0,0.0,0.0,0.0,0.0,0.0,0.0,0.0,0.0,0.0,0.0,1026.0,Quartz Sand,0.6,168.0,HRWRA,37.6,Standard Curing,,100.0,Ref-48-Research
850.0,OPC_53,260.0,0.0,0.0,212.0,0.0,0.0,0.0,0.0,0.0,0.0,0.0,0.0,0.0,0.0,850.0,Quartz Sand,0.6,170.0,HRWRA,45.0,Standard Curing,,166.0,Ref-48-Research
950.0,OPC_53,234.0,0.0,0.0,95.0,0.0,0.0,0.0,0.0,0.0,0.0,0.0,0.0,0.0,0.0,1030.0,Quartz Sand,0.6,215.0,HRWRA,12.7,Standard Curing,,158.0,Ref-48-Research
890.0,OPC_53,222.0,0.0,0.0,0.0,0.0,0.0,0.0,0.0,0.0,0.0,0.0,0.0,0.0,0.0,799.0,Quartz Sand,0.6,222.0,HRWRA,29.7,Steam Curing,70.0,116.0,Ref-48-Research
933.0,OPC_53,233.0,0.0,0.0,0.0,0.0,0.0,0.0,0.0,0.0,0.0,0.0,0.0,0.0,0.0,1026.0,Quartz Sand,0.6,168.0,HRWRA,37.6,Steam Curing,70.0,118.0,Ref-48-Research
850.0,OPC_53,260.0,0.0,0.0,212.0,0.0,0.0,0.0,0.0,0.0,0.0,0.0,0.0,0.0,0.0,850.0,Quartz Sand,0.6,170.0,HRWRA,45.0,Steam Curing,70.0,170.0,Ref-48-Research
950.0,OPC_53,234.0,0.0,0.0,95.0,0.0,0.0,0.0,0.0,0.0,0.0,0.0,0.0,0.0,0.0,1030.0,Quartz Sand,0.6,215.0,HRWRA,12.7,Steam Curing,70.0,170.0,Ref-48-Research
890.0,OPC_53,222.0,0.0,0.0,0.0,0.0,0.0,0.0,0.0,0.0,0.0,0.0,0.0,0.0,0.0,799.0,Quartz Sand,0.6,222.0,HRWRA,29.7,Heat Curing,160.0,130.0,Ref-48-Research
933.0,OPC_53,233.0,0.0,0.0,0.0,0.0,0.0,0.0,0.0,0.0,0.0,0.0,0.0,0.0,0.0,1026.0,Quartz Sand,0.6,168.0,HRWRA,37.6,Heat Curing,160.0,144.0,Ref-48-Research
850.0,OPC_53,260.0,0.0,0.0,212.0,0.0,0.0,0.0,0.0,0.0,0.0,0.0,0.0,0.0,0.0,850.0,Quartz Sand,0.6,170.0,HRWRA,45.0,Heat Curing,160.0,184.0,Ref-48-Research
950.0,OPC_53,234.0,0.0,0.0,95.0,0.0,0.0,0.0,0.0,0.0,0.0,0.0,0.0,0.0,0.0,1030.0,Quartz Sand,0.6,215.0,HRWRA,12.7,Heat Curing,160.0,182.0,Ref-48-Research
850.0,OPC_53,260.0,0.0,0.0,212.0,0.0,0.0,0.0,0.0,85.0,0.0,0.0,0.0,0.0,0.0,765.0,Quartz Sand,0.6,170.0,HRWRA,45.0,Standard Curing,,185.0,Ref-48-Research
850.0,OPC_53,260.0,0.0,0.0,212.0,0.0,0.0,0.0,0.0,170.0,0.0,0.0,0.0,0.0,0.0,680.0,Quartz Sand,0.6,170.0,HRWRA,45.0,Standard Curing,,188.0,Ref-48-Research
850.0,OPC_53,260.0,0.0,0.0,212.0,0.0,0.0,0.0,0.0,255.0,0.0,0.0,0.0,0.0,0.0,595.0,Quartz Sand,0.6,170.0,HRWRA,45.0,Standard Curing,,192.0,Ref-48-Research
850.0,OPC_53,260.0,0.0,0.0,212.0,0.0,0.0,0.0,0.0,340.0,0.0,0.0,0.0,0.0,0.0,510.0,Quartz Sand,0.6,170.0,HRWRA,45.0,Standard Curing,,196.0,Ref-48-Research
