Repository: Jocund96/Data-to-Design-ML

# Section 4: Boosting Models

Experiments on gradient boosting algorithms (XGBoost, HistGradientBoosting, AdaBoost) for concrete strength prediction on UCI and UHPC datasets.

- **Week 1–4**: UCI dataset baselines, data cleaning, monotonic physical constraints, and sample weighting.
- **Week 5–7**: UHPC dataset preprocessing, feature missingness policies, scikit-learn pipelines, and hyperparameter tuning.
- **Week 8–10**: Group-aware validation (LOPO), quantile regression uncertainty intervals, and SHAP interpretability.

File: S4_Boosting/Week-8/initial_data_preparation/Datasets/processed/uhpc_dataset/raw_dropped_features_20.csv (part 4 of 9)
cement,cement_type,silica_fume,fly_ash,limestone_powder,quartz_powder,glass_powder,rice_husk_ash,metakaolin,ggbfs,slag,nano_caco3,nano_al2o3,nano_tio2,nano_sio2,filler,sand,sand_type,sand_max_size,water,sp_type,sp_amount,curing_method,curing_temp,cs_28d,reference
1009.0,OPC_I,0.0,0.0,0.0,0.0,0.0,0.0,0.0,0.0,0.0,0.0,0.0,0.0,0.0,0.0,1009.0,Natural River Sand,0.6,201.8,PCE_SP,34.2,Standard Curing,21.0,115.2,Ref-63-Research
958.55,OPC_I,50.45,0.0,0.0,0.0,0.0,0.0,0.0,0.0,0.0,0.0,0.0,0.0,0.0,0.0,1009.0,Natural River Sand,0.6,201.8,PCE_SP,34.2,Standard Curing,21.0,115.4,Ref-63-Research
756.75,OPC_I,50.45,201.8,0.0,0.0,0.0,0.0,0.0,0.0,0.0,0.0,0.0,0.0,0.0,0.0,1009.0,Natural River Sand,0.6,201.8,PCE_SP,34.2,Standard Curing,21.0,114.5,Ref-63-Research
1076.77,OPC_I,286.23,0.0,0.0,0.0,0.0,0.0,0.0,0.0,0.0,0.0,0.0,0.0,0.0,0.0,1363.0,Natural River Sand,0.075,272.6,PCE_SP,46.2,Standard Curing,21.0,125.9,Ref-63-Research
1076.77,OPC_I,286.23,0.0,0.0,0.0,0.0,0.0,0.0,0.0,0.0,0.0,0.0,0.0,0.0,0.0,1363.0,Natural River Sand,0.075,272.6,PCE_SP,46.2,Standard Curing,21.0,137.0,Ref-63-Research
1076.77,OPC_I,286.23,0.0,0.0,0.0,0.0,0.0,0.0,0.0,0.0,0.0,0.0,0.0,0.0,0.0,1363.0,Natural River Sand,0.075,272.6,PCE_SP,46.2,Heat Curing,90.0,159.7,Ref-63-Research
1076.77,OPC_I,286.23,0.0,0.0,0.0,0.0,0.0,0.0,0.0,0.0,0.0,0.0,0.0,0.0,0.0,1363.0,Natural River Sand,0.075,272.6,PCE_SP,46.2,Heat Curing,90.0,170.6,Ref-63-Research
819.0,OPC_52.5,109.0,164.0,0.0,0.0,0.0,0.0,0.0,0.0,0.0,0.0,0.0,0.0,0.0,0.0,1092.0,Quartz Sand,1.18,196.6,,22.14,Steam Curing,80.0,141.0,Ref-64-Research
737.1,OPC_52.5,109.0,164.0,0.0,0.0,0.0,0.0,0.0,0.0,0.0,0.0,0.0,0.0,0.0,81.9,1092.0,Quartz Sand,1.18,196.6,,22.14,Steam Curing,80.0,148.0,Ref-64-Research
655.2,OPC_52.5,109.0,164.0,0.0,0.0,0.0,0.0,0.0,0.0,0.0,0.0,0.0,0.0,0.0,163.8,1092.0,Quartz Sand,1.18,196.6,,22.14,Steam Curing,80.0,151.0,Ref-64-Research
573.3,OPC_52.5,109.0,164.0,0.0,0.0,0.0,0.0,0.0,0.0,0.0,0.0,0.0,0.0,0.0,245.7,1092.0,Quartz Sand,1.18,196.6,,22.14,Steam Curing,80.0,146.0,Ref-64-Research
655.2,OPC_52.5,109.0,164.0,0.0,0.0,0.0,0.0,0.0,0.0,0.0,0.0,0.0,0.0,0.0,436.8,819.0,Quartz Sand,1.18,196.6,,22.14,Steam Curing,80.0,145.0,Ref-64-Research
655.2,OPC_52.5,109.0,164.0,0.0,0.0,0.0,0.0,0.0,0.0,0.0,0.0,0.0,0.0,0.0,709.8,546.0,Quartz Sand,1.18,196.6,,22.14,Steam Curing,80.0,145.0,Ref-64-Research
655.2,OPC_52.5,109.0,164.0,0.0,0.0,0.0,0.0,0.0,0.0,0.0,0.0,0.0,0.0,0.0,982.8,273.0,Quartz Sand,1.18,196.6,,22.14,Steam Curing,80.0,139.0,Ref-64-Research
655.2,OPC_52.5,109.0,164.0,0.0,0.0,0.0,0.0,0.0,0.0,0.0,0.0,0.0,0.0,0.0,1255.8,0.0,,,196.6,,22.14,Steam Curing,80.0,139.0,Ref-64-Research
830.0,OPC_42.5,291.0,0.0,0.0,0.0,0.0,0.0,0.0,0.0,0.0,0.0,0.0,0.0,0.0,0.0,977.0,Quartz Sand,3.0,151.0,PCE_SP,55.0,Autoclave Curing,210.0,262.0,Ref-65-Research
664.0,OPC_42.5,291.0,166.0,0.0,0.0,0.0,0.0,0.0,0.0,0.0,0.0,0.0,0.0,0.0,0.0,920.0,Quartz Sand,3.0,151.0,PCE_SP,58.0,Autoclave Curing,210.0,248.0,Ref-65-Research
498.0,OPC_42.5,291.0,332.0,0.0,0.0,0.0,0.0,0.0,0.0,0.0,0.0,0.0,0.0,0.0,0.0,861.0,Quartz Sand,3.0,151.0,PCE_SP,62.0,Autoclave Curing,210.0,229.0,Ref-65-Research
332.0,OPC_42.5,291.0,498.0,0.0,0.0,0.0,0.0,0.0,0.0,0.0,0.0,0.0,0.0,0.0,0.0,804.0,Quartz Sand,3.0,151.0,PCE_SP,65.0,Autoclave Curing,210.0,167.0,Ref-65-Research
664.0,OPC_42.5,291.0,0.0,0.0,0.0,0.0,0.0,0.0,166.0,0.0,0.0,0.0,0.0,0.0,0.0,961.0,Quartz Sand,3.0,151.0,PCE_SP,55.0,Autoclave Curing,210.0,254.0,Ref-65-Research
498.0,OPC_42.5,291.0,0.0,0.0,0.0,0.0,0.0,0.0,332.0,0.0,0.0,0.0,0.0,0.0,0.0,945.0,Quartz Sand,3.0,151.0,PCE_SP,55.0,Autoclave Curing,210.0,244.0,Ref-65-Research
332.0,OPC_42.5,291.0,0.0,0.0,0.0,0.0,0.0,0.0,498.0,0.0,0.0,0.0,0.0,0.0,0.0,929.0,Quartz Sand,3.0,151.0,PCE_SP,55.0,Autoclave Curing,210.0,202.0,Ref-65-Research
830.0,OPC_42.5,0.0,0.0,0.0,0.0,0.0,0.0,0.0,0.0,0.0,0.0,0.0,0.0,0.0,0.0,1316.0,Quartz Sand,3.0,151.0,PCE_SP,32.0,Autoclave Curing,210.0,171.0,Ref-65-Research
830.0,OPC_42.5,83.0,0.0,0.0,0.0,0.0,0.0,0.0,0.0,0.0,0.0,0.0,0.0,0.0,0.0,1219.0,Quartz Sand,3.0,151.0,PCE_SP,38.0,Autoclave Curing,210.0,204.0,Ref-65-Research
830.0,OPC_42.5,166.0,0.0,0.0,0.0,0.0,0.0,0.0,0.0,0.0,0.0,0.0,0.0,0.0,0.0,1122.0,Quartz Sand,3.0,151.0,PCE_SP,44.0,Autoclave Curing,210.0,239.0,Ref-65-Research
830.0,OPC_42.5,208.0,0.0,0.0,0.0,0.0,0.0,0.0,0.0,0.0,0.0,0.0,0.0,0.0,0.0,1074.0,Quartz Sand,3.0,151.0,PCE_SP,50.0,Autoclave Curing,210.0,249.0,Ref-65-Research
830.0,OPC_42.5,249.0,0.0,0.0,0.0,0.0,0.0,0.0,0.0,0.0,0.0,0.0,0.0,0.0,0.0,1025.0,Quartz Sand,3.0,151.0,PCE_SP,53.0,Autoclave Curing,210.0,250.0,Ref-65-Research
830.0,OPC_42.5,291.0,0.0,0.0,0.0,0.0,0.0,0.0,0.0,0.0,0.0,0.0,0.0,0.0,0.0,977.0,Quartz Sand,3.0,151.0,PCE_SP,55.0,Autoclave Curing,210.0,259.0,Ref-65-Research
830.0,OPC_42.5,332.0,0.0,0.0,0.0,0.0,0.0,0.0,0.0,0.0,0.0,0.0,0.0,0.0,0.0,928.0,Quartz Sand,3.0,151.0,PCE_SP,57.0,Autoclave Curing,210.0,248.0,Ref-65-Research
830.0,OPC_42.5,374.0,0.0,0.0,0.0,0.0,0.0,0.0,0.0,0.0,0.0,0.0,0.0,0.0,0.0,877.0,Quartz Sand,3.0,151.0,PCE_SP,59.0,Autoclave Curing,210.0,246.0,Ref-65-Research
830.0,OPC_42.5,291.0,0.0,0.0,0.0,0.0,0.0,0.0,0.0,0.0,0.0,0.0,0.0,0.0,0.0,977.0,Quartz Sand,3.0,151.0,PCE_SP,55.0,Autoclave Curing,210.0,262.0,Ref-65-Research
664.0,OPC_42.5,291.0,83.0,0.0,0.0,0.0,0.0,0.0,83.0,0.0,0.0,0.0,0.0,0.0,0.0,940.0,Quartz Sand,3.0,151.0,PCE_SP,58.0,Autoclave Curing,210.0,262.0,Ref-65-Research
581.0,OPC_42.5,291.0,166.0,0.0,0.0,0.0,0.0,0.0,83.0,0.0,0.0,0.0,0.0,0.0,0.0,912.0,Quartz Sand,3.0,151.0,PCE_SP,60.0,Autoclave Curing,210.0,253.0,Ref-65-Research
498.0,OPC_42.5,291.0,249.0,0.0,0.0,0.0,0.0,0.0,83.0,0.0,0.0,0.0,0.0,0.0,0.0,883.0,Quartz Sand,3.0,151.0,PCE_SP,62.0,Autoclave Curing,210.0,234.0,Ref-65-Research
581.0,OPC_42.5,291.0,83.0,0.0,0.0,0.0,0.0,0.0,166.0,0.0,0.0,0.0,0.0,0.0,0.0,932.0,Quartz Sand,3.0,151.0,PCE_SP,58.0,Autoclave Curing,210.0,239.0,Ref-65-Research
498.0,OPC_42.5,291.0,166.0,0.0,0.0,0.0,0.0,0.0,166.0,0.0,0.0,0.0,0.0,0.0,0.0,904.0,Quartz Sand,3.0,151.0,PCE_SP,60.0,Autoclave Curing,210.0,240.0,Ref-65-Research
498.0,OPC_42.5,291.0,83.0,0.0,0.0,0.0,0.0,0.0,249.0,0.0,0.0,0.0,0.0,0.0,0.0,924.0,Quartz Sand,3.0,151.0,PCE_SP,58.0,Autoclave Curing,210.0,230.0,Ref-65-Research
332.0,OPC_42.5,291.0,249.0,0.0,0.0,0.0,0.0,0.0,249.0,0.0,0.0,0.0,0.0,0.0,0.0,867.0,Quartz Sand,3.0,151.0,PCE_SP,62.0,Autoclave Curing,210.0,189.0,Ref-65-Research
830.0,OPC_42.5,291.0,0.0,0.0,0.0,0.0,0.0,0.0,0.0,0.0,0.0,0.0,0.0,0.0,0.0,977.0,Quartz Sand,3.0,151.0,PCE_SP,55.0,Autoclave Curing,210.0,270.0,Ref-65-Research
664.0,OPC_42.5,205.0,83.0,0.0,0.0,0.0,0.0,0.0,83.0,0.0,0.0,0.0,0.0,0.0,0.0,1041.0,Quartz Sand,3.0,151.0,PCE_SP,35.0,Autoclave Curing,210.0,281.0,Ref-65-Research
581.0,OPC_42.5,157.0,166.0,0.0,0.0,0.0,0.0,0.0,83.0,0.0,0.0,0.0,0.0,0.0,0.0,1066.0,Quartz Sand,3.0,151.0,PCE_SP,34.0,Autoclave Curing,210.0,250.0,Ref-65-Research
498.0,OPC_42.5,110.0,249.0,0.0,0.0,0.0,0.0,0.0,83.0,0.0,0.0,0.0,0.0,0.0,0.0,1094.0,Quartz Sand,3.0,151.0,PCE_SP,33.0,Autoclave Curing,210.0,224.0,Ref-65-Research
498.0,OPC_42.5,120.0,166.0,0.0,0.0,0.0,0.0,0.0,166.0,0.0,0.0,0.0,0.0,0.0,0.0,1102.0,Quartz Sand,3.0,151.0,PCE_SP,38.0,Autoclave Curing,210.0,214.0,Ref-65-Research
664.0,OPC_42.5,195.0,166.0,0.0,0.0,0.0,0.0,0.0,0.0,0.0,0.0,0.0,0.0,0.0,0.0,1030.0,Quartz Sand,3.0,151.0,PCE_SP,38.0,Autoclave Curing,210.0,268.0,Ref-65-Research
498.0,OPC_42.5,141.0,0.0,0.0,0.0,0.0,0.0,0.0,332.0,0.0,0.0,0.0,0.0,0.0,0.0,1119.0,Quartz Sand,3.0,151.0,PCE_SP,35.0,Autoclave Curing,210.0,232.0,Ref-65-Research
940.0,OPC_42.5,282.0,0.0,0.0,0.0,0.0,0.0,0.0,0.0,0.0,0.0,0.0,0.0,0.0,0.0,1180.0,Bauxite,3.0,125.0,PCE_SP,55.0,Standard Curing,20.0,200.0,Ref-66-Research
752.0,OPC_42.5,282.0,0.0,0.0,0.0,0.0,0.0,0.0,188.0,0.0,0.0,0.0,0.0,0.0,0.0,1158.0,Bauxite,3.0,125.0,PCE_SP,55.0,Standard Curing,20.0,210.0,Ref-66-Research
564.0,OPC_42.5,282.0,0.0,0.0,0.0,0.0,0.0,0.0,376.0,0.0,0.0,0.0,0.0,0.0,0.0,1137.0,Bauxite,3.0,125.0,PCE_SP,55.0,Standard Curing,20.0,200.0,Ref-66-Research
376.0,OPC_42.5,282.0,0.0,0.0,0.0,0.0,0.0,0.0,564.0,0.0,0.0,0.0,0.0,0.0,0.0,1114.0,Bauxite,3.0,125.0,PCE_SP,55.0,Standard Curing,20.0,190.0,Ref-66-Research
940.0,OPC_42.5,282.0,0.0,0.0,0.0,0.0,0.0,0.0,0.0,0.0,0.0,0.0,0.0,0.0,0.0,1000.0,Granite + Quartz Sand,3.0,125.0,PCE_SP,61.0,Standard Curing,20.0,180.0,Ref-66-Research
752.0,OPC_42.5,226.0,0.0,0.0,0.0,0.0,0.0,0.0,188.0,0.0,0.0,0.0,0.0,0.0,0.0,1048.0,Granite + Quartz Sand,3.0,125.0,PCE_SP,52.0,Standard Curing,20.0,175.0,Ref-66-Research
564.0,OPC_42.5,169.0,0.0,0.0,0.0,0.0,0.0,0.0,376.0,0.0,0.0,0.0,0.0,0.0,0.0,1099.0,Granite + Quartz Sand,3.0,125.0,PCE_SP,44.0,Standard Curing,20.0,165.0,Ref-66-Research
376.0,OPC_42.5,113.0,0.0,0.0,0.0,0.0,0.0,0.0,564.0,0.0,0.0,0.0,0.0,0.0,0.0,1149.0,Granite + Quartz Sand,3.0,125.0,PCE_SP,37.0,Standard Curing,20.0,160.0,Ref-66-Research
940.0,OPC_42.5,282.0,0.0,0.0,0.0,0.0,0.0,0.0,0.0,0.0,0.0,0.0,0.0,0.0,0.0,1180.0,Bauxite,3.0,125.0,PCE_SP,55.0,Steam Curing,100.0,270.0,Ref-66-Research
752.0,OPC_42.5,282.0,0.0,0.0,0.0,0.0,0.0,0.0,188.0,0.0,0.0,0.0,0.0,0.0,0.0,1158.0,Bauxite,3.0,125.0,PCE_SP,55.0,Steam Curing,100.0,275.0,Ref-66-Research
564.0,OPC_42.5,282.0,0.0,0.0,0.0,0.0,0.0,0.0,376.0,0.0,0.0,0.0,0.0,0.0,0.0,1137.0,Bauxite,3.0,125.0,PCE_SP,55.0,Steam Curing,100.0,268.0,Ref-66-Research
376.0,OPC_42.5,282.0,0.0,0.0,0.0,0.0,0.0,0.0,564.0,0.0,0.0,0.0,0.0,0.0,0.0,1114.0,Bauxite,3.0,125.0,PCE_SP,55.0,Steam Curing,100.0,248.0,Ref-66-Research
940.0,OPC_42.5,282.0,0.0,0.0,0.0,0.0,0.0,0.0,0.0,0.0,0.0,0.0,0.0,0.0,0.0,1000.0,Granite + Quartz Sand,3.0,125.0,PCE_SP,61.0,Steam Curing,100.0,198.0,Ref-66-Research
752.0,OPC_42.5,226.0,0.0,0.0,0.0,0.0,0.0,0.0,188.0,0.0,0.0,0.0,0.0,0.0,0.0,1048.0,Granite + Quartz Sand,3.0,125.0,PCE_SP,52.0,Steam Curing,100.0,205.0,Ref-66-Research
564.0,OPC_42.5,169.0,0.0,0.0,0.0,0.0,0.0,0.0,376.0,0.0,0.0,0.0,0.0,0.0,0.0,1099.0,Granite + Quartz Sand,3.0,125.0,PCE_SP,44.0,Steam Curing,100.0,186.0,Ref-66-Research
376.0,OPC_42.5,113.0,0.0,0.0,0.0,0.0,0.0,0.0,564.0,0.0,0.0,0.0,0.0,0.0,0.0,1149.0,Granite + Quartz Sand,3.0,125.0,PCE_SP,37.0,Steam Curing,100.0,174.0,Ref-66-Research
940.0,OPC_42.5,282.0,0.0,0.0,0.0,0.0,0.0,0.0,0.0,0.0,0.0,0.0,0.0,0.0,0.0,1180.0,Bauxite,3.0,125.0,PCE_SP,55.0,Autoclave Curing,210.0,285.0,Ref-66-Research
752.0,OPC_42.5,282.0,0.0,0.0,0.0,0.0,0.0,0.0,188.0,0.0,0.0,0.0,0.0,0.0,0.0,1158.0,Bauxite,3.0,125.0,PCE_SP,55.0,Autoclave Curing,210.0,298.0,Ref-66-Research
564.0,OPC_42.5,282.0,0.0,0.0,0.0,0.0,0.0,0.0,376.0,0.0,0.0,0.0,0.0,0.0,0.0,1137.0,Bauxite,3.0,125.0,PCE_SP,55.0,Autoclave Curing,210.0,278.0,Ref-66-Research
376.0,OPC_42.5,282.0,0.0,0.0,0.0,0.0,0.0,0.0,564.0,0.0,0.0,0.0,0.0,0.0,0.0,1114.0,Bauxite,3.0,125.0,PCE_SP,55.0,Autoclave Curing,210.0,250.0,Ref-66-Research
940.0,OPC_42.5,282.0,0.0,0.0,0.0,0.0,0.0,0.0,0.0,0.0,0.0,0.0,0.0,0.0,0.0,1000.0,Granite + Quartz Sand,3.0,125.0,PCE_SP,61.0,Autoclave Curing,210.0,219.0,Ref-66-Research
752.0,OPC_42.5,226.0,0.0,0.0,0.0,0.0,0.0,0.0,188.0,0.0,0.0,0.0,0.0,0.0,0.0,1048.0,Granite + Quartz Sand,3.0,125.0,PCE_SP,52.0,Autoclave Curing,210.0,245.0,Ref-66-Research
564.0,OPC_42.5,169.0,0.0,0.0,0.0,0.0,0.0,0.0,376.0,0.0,0.0,0.0,0.0,0.0,0.0,1099.0,Granite + Quartz Sand,3.0,125.0,PCE_SP,44.0,Autoclave Curing,210.0,228.0,Ref-66-Research
376.0,OPC_42.5,113.0,0.0,0.0,0.0,0.0,0.0,0.0,564.0,0.0,0.0,0.0,0.0,0.0,0.0,1149.0,Granite + Quartz Sand,3.0,125.0,PCE_SP,37.0,Autoclave Curing,210.0,195.0,Ref-66-Research
851.06,white_cement,212.77,0.0,0.0,0.0,212.77,0.0,0.0,0.0,0.0,0.0,0.0,0.0,0.0,0.0,1123.4,Silica Sand,1.0,187.23,HRWRA,12.77,Standard Curing,20.0,195.0,Ref-67-Research
851.06,white_cement,212.77,0.0,0.0,0.0,127.66,0.0,0.0,0.0,0.0,0.0,0.0,0.0,0.0,0.0,1217.02,Silica Sand,1.0,187.23,HRWRA,12.77,Standard Curing,20.0,188.8,Ref-67-Research
851.06,white_cement,212.77,0.0,0.0,0.0,0.0,0.0,0.0,0.0,0.0,0.0,0.0,0.0,0.0,0.0,1336.17,Silica Sand,1.0,187.23,HRWRA,12.77,Standard Curing,20.0,173.6,Ref-67-Research
851.06,OPC_I,212.77,0.0,0.0,0.0,212.77,0.0,0.0,0.0,0.0,0.0,0.0,0.0,0.0,0.0,1114.89,Silica Sand,1.0,187.23,HRWRA,12.77,Standard Curing,20.0,174.3,Ref-67-Research
851.06,OPC_I,212.77,0.0,0.0,0.0,127.66,0.0,0.0,0.0,0.0,0.0,0.0,0.0,0.0,0.0,1208.51,Silica Sand,1.0,187.23,HRWRA,12.77,Standard Curing,20.0,187.4,Ref-67-Research
851.06,OPC_I,212.77,0.0,0.0,0.0,0.0,0.0,0.0,0.0,0.0,0.0,0.0,0.0,0.0,0.0,1336.17,Silica Sand,1.0,187.23,HRWRA,12.77,Standard Curing,20.0,177.8,Ref-67-Research
851.06,OPC_I_GGBS,212.77,0.0,0.0,0.0,212.77,0.0,0.0,0.0,0.0,0.0,0.0,0.0,0.0,0.0,1123.4,Silica Sand,1.0,187.23,HRWRA,12.77,Standard Curing,20.0,172.9,Ref-67-Research
851.06,OPC_I_GGBS,212.77,0.0,0.0,0.0,127.66,0.0,0.0,0.0,0.0,0.0,0.0,0.0,0.0,0.0,1208.51,Silica Sand,1.0,187.23,HRWRA,12.77,Standard Curing,20.0,181.2,Ref-67-Research
851.06,OPC_I_GGBS,212.77,0.0,0.0,0.0,0.0,0.0,0.0,0.0,0.0,0.0,0.0,0.0,0.0,0.0,1336.17,Silica Sand,1.0,187.23,HRWRA,12.77,Standard Curing,20.0,190.9,Ref-67-Research
691.0,OPC_52.5,172.0,0.0,0.0,276.0,0.0,0.0,0.0,0.0,0.0,0.0,0.0,0.0,0.0,0.0,759.0,Silica Sand,0.3,187.3,Other_Polymer_SP,22.0,Standard Curing,20.0,155.0,Ref-68-Research
691.0,OPC_52.5,0.0,0.0,0.0,276.0,0.0,0.0,172.0,0.0,0.0,0.0,0.0,0.0,0.0,0.0,759.0,Silica Sand,0.3,187.3,Other_Polymer_SP,22.0,Standard Curing,20.0,146.0,Ref-68-Research
807.0,HS_cement,225.0,0.0,0.0,243.0,0.0,0.0,0.0,0.0,0.0,0.0,0.0,0.0,0.0,0.0,972.0,Quartz Sand,,196.0,PCE_HRWRA,13.0,Standard Curing,20.0,165.0,Ref-69-Research
794.0,HS_cement,221.0,0.0,0.0,238.0,0.0,0.0,0.0,0.0,0.0,0.0,0.0,0.0,0.0,953.0,0.0,,0.35,192.0,PCE_HRWRA,13.0,Standard Curing,20.0,130.0,Ref-69-Research
794.0,HS_cement,221.0,0.0,0.0,238.0,0.0,0.0,0.0,0.0,0.0,0.0,0.0,0.0,0.0,953.0,0.0,,0.275,192.0,PCE_HRWRA,13.0,Standard Curing,20.0,145.0,Ref-69-Research
794.0,HS_cement,221.0,0.0,0.0,238.0,0.0,0.0,0.0,0.0,0.0,0.0,0.0,0.0,0.0,953.0,0.0,,0.225,192.0,PCE_HRWRA,13.0,Standard Curing,20.0,135.0,Ref-69-Research
802.0,HS_cement,223.0,0.0,0.0,241.0,0.0,0.0,0.0,0.0,0.0,0.0,0.0,0.0,0.0,481.0,481.0,Quartz Sand,,194.0,PCE_HRWRA,13.0,Standard Curing,20.0,150.0,Ref-69-Research
794.0,HS_cement,221.0,0.0,0.0,238.0,0.0,0.0,0.0,0.0,0.0,0.0,0.0,0.0,0.0,953.0,0.0,,0.225,192.0,PCE_HRWRA,13.0,Standard Curing,20.0,135.0,Ref-69-Research
807.0,HS_cement,225.0,0.0,0.0,243.0,0.0,0.0,0.0,0.0,0.0,0.0,0.0,0.0,0.0,0.0,972.0,Quartz Sand,,196.0,PCE_HRWRA,13.0,Steam Curing,90.0,205.0,Ref-69-Research
794.0,HS_cement,221.0,0.0,0.0,238.0,0.0,0.0,0.0,0.0,0.0,0.0,0.0,0.0,0.0,953.0,0.0,,0.35,192.0,PCE_HRWRA,13.0,Steam Curing,90.0,158.0,Ref-69-Research
794.0,HS_cement,221.0,0.0,0.0,238.0,0.0,0.0,0.0,0.0,0.0,0.0,0.0,0.0,0.0,953.0,0.0,,0.275,192.0,PCE_HRWRA,13.0,Steam Curing,90.0,185.0,Ref-69-Research
794.0,HS_cement,221.0,0.0,0.0,238.0,0.0,0.0,0.0,0.0,0.0,0.0,0.0,0.0,0.0,953.0,0.0,,0.225,192.0,PCE_HRWRA,13.0,Steam Curing,90.0,168.0,Ref-69-Research
802.0,HS_cement,223.0,0.0,0.0,241.0,0.0,0.0,0.0,0.0,0.0,0.0,0.0,0.0,0.0,481.0,481.0,Quartz Sand,,194.0,PCE_HRWRA,13.0,Steam Curing,90.0,195.0,Ref-69-Research
794.0,HS_cement,221.0,0.0,0.0,238.0,0.0,0.0,0.0,0.0,0.0,0.0,0.0,0.0,0.0,953.0,0.0,,0.225,192.0,PCE_HRWRA,13.0,Steam Curing,90.0,185.0,Ref-69-Research
856.5,OPC_42.5,214.1,0.0,0.0,0.0,0.0,0.0,0.0,0.0,0.0,0.0,0.0,0.0,0.0,0.0,1177.5,Quartz Sand,0.8,184.0,Unspecified,19.7,Standard Curing,20.0,155.0,Ref-70-Research
695.9,OPC_42.5,214.1,0.0,0.0,0.0,0.0,0.0,0.0,0.0,0.0,0.0,0.0,0.0,0.0,160.6,1177.5,Quartz Sand,0.8,184.0,Unspecified,20.9,Standard Curing,20.0,139.0,Ref-70-Research
695.9,OPC_42.5,214.1,0.0,0.0,0.0,0.0,0.0,0.0,0.0,0.0,0.0,0.0,0.0,0.0,160.6,1177.5,Quartz Sand,0.8,184.0,Unspecified,22.2,Standard Curing,20.0,149.0,Ref-70-Research
695.9,OPC_42.5,214.1,0.0,0.0,0.0,0.0,0.0,0.0,0.0,0.0,0.0,0.0,0.0,0.0,160.6,1177.5,Quartz Sand,0.8,184.0,Unspecified,23.3,Standard Curing,20.0,150.0,Ref-70-Research
535.3,OPC_42.5,214.1,0.0,0.0,0.0,0.0,0.0,0.0,0.0,0.0,0.0,0.0,0.0,0.0,321.2,1177.5,Quartz Sand,0.8,184.0,Unspecified,22.5,Standard Curing,20.0,132.0,Ref-70-Research
535.3,OPC_42.5,214.1,0.0,0.0,0.0,0.0,0.0,0.0,0.0,0.0,0.0,0.0,0.0,0.0,321.2,1177.5,Quartz Sand,0.8,184.0,Unspecified,23.9,Standard Curing,20.0,134.0,Ref-70-Research
535.3,OPC_42.5,214.1,0.0,0.0,0.0,0.0,0.0,0.0,0.0,0.0,0.0,0.0,0.0,0.0,321.2,1177.5,Quartz Sand,0.8,184.0,Unspecified,24.5,Standard Curing,20.0,138.0,Ref-70-Research
374.7,OPC_42.5,214.1,0.0,0.0,0.0,0.0,0.0,0.0,0.0,0.0,0.0,0.0,0.0,0.0,481.8,1177.5,Quartz Sand,0.8,184.0,Unspecified,23.1,Standard Curing,20.0,115.0,Ref-70-Research
374.7,OPC_42.5,214.1,0.0,0.0,0.0,0.0,0.0,0.0,0.0,0.0,0.0,0.0,0.0,0.0,481.8,1177.5,Quartz Sand,0.8,184.0,Unspecified,24.3,Standard Curing,20.0,121.0,Ref-70-Research
374.7,OPC_42.5,214.1,0.0,0.0,0.0,0.0,0.0,0.0,0.0,0.0,0.0,0.0,0.0,0.0,481.8,1177.5,Quartz Sand,0.8,184.0,Unspecified,25.5,Standard Curing,20.0,121.0,Ref-70-Research
856.5,OPC_42.5,214.1,0.0,0.0,0.0,0.0,0.0,0.0,0.0,0.0,0.0,0.0,0.0,0.0,0.0,1177.5,Quartz Sand,0.8,184.0,Unspecified,19.7,Steam Curing,80.0,166.0,Ref-70-Research
695.9,OPC_42.5,214.1,0.0,0.0,0.0,0.0,0.0,0.0,0.0,0.0,0.0,0.0,0.0,0.0,160.6,1177.5,Quartz Sand,0.8,184.0,Unspecified,20.9,Steam Curing,80.0,184.0,Ref-70-Research
695.9,OPC_42.5,214.1,0.0,0.0,0.0,0.0,0.0,0.0,0.0,0.0,0.0,0.0,0.0,0.0,160.6,1177.5,Quartz Sand,0.8,184.0,Unspecified,22.2,Steam Curing,80.0,198.0,Ref-70-Research
695.9,OPC_42.5,214.1,0.0,0.0,0.0,0.0,0.0,0.0,0.0,0.0,0.0,0.0,0.0,0.0,160.6,1177.5,Quartz Sand,0.8,184.0,Unspecified,23.3,Steam Curing,80.0,199.0,Ref-70-Research
535.3,OPC_42.5,214.1,0.0,0.0,0.0,0.0,0.0,0.0,0.0,0.0,0.0,0.0,0.0,0.0,321.2,1177.5,Quartz Sand,0.8,184.0,Unspecified,22.5,Steam Curing,80.0,171.0,Ref-70-Research
535.3,OPC_42.5,214.1,0.0,0.0,0.0,0.0,0.0,0.0,0.0,0.0,0.0,0.0,0.0,0.0,321.2,1177.5,Quartz Sand,0.8,184.0,Unspecified,23.9,Steam Curing,80.0,173.0,Ref-70-Research
535.3,OPC_42.5,214.1,0.0,0.0,0.0,0.0,0.0,0.0,0.0,0.0,0.0,0.0,0.0,0.0,321.2,1177.5,Quartz Sand,0.8,184.0,Unspecified,24.5,Steam Curing,80.0,177.0,Ref-70-Research
374.7,OPC_42.5,214.1,0.0,0.0,0.0,0.0,0.0,0.0,0.0,0.0,0.0,0.0,0.0,0.0,481.8,1177.5,Quartz Sand,0.8,184.0,Unspecified,23.1,Steam Curing,80.0,144.0,Ref-70-Research
374.7,OPC_42.5,214.1,0.0,0.0,0.0,0.0,0.0,0.0,0.0,0.0,0.0,0.0,0.0,0.0,481.8,1177.5,Quartz Sand,0.8,184.0,Unspecified,24.3,Steam Curing,80.0,152.0,Ref-70-Research
374.7,OPC_42.5,214.1,0.0,0.0,0.0,0.0,0.0,0.0,0.0,0.0,0.0,0.0,0.0,0.0,481.8,1177.5,Quartz Sand,0.8,184.0,Unspecified,25.5,Steam Curing,80.0,152.0,Ref-70-Research
856.5,OPC_42.5,214.1,0.0,0.0,0.0,0.0,0.0,0.0,0.0,0.0,0.0,0.0,0.0,0.0,0.0,1177.5,Quartz Sand,0.8,184.0,Unspecified,19.7,Autoclave Curing,180.0,191.0,Ref-70-Research
695.9,OPC_42.5,214.1,0.0,0.0,0.0,0.0,0.0,0.0,0.0,0.0,0.0,0.0,0.0,0.0,160.6,1177.5,Quartz Sand,0.8,184.0,Unspecified,20.9,Autoclave Curing,180.0,205.0,Ref-70-Research
695.9,OPC_42.5,214.1,0.0,0.0,0.0,0.0,0.0,0.0,0.0,0.0,0.0,0.0,0.0,0.0,160.6,1177.5,Quartz Sand,0.8,184.0,Unspecified,22.2,Autoclave Curing,180.0,215.0,Ref-70-Research
695.9,OPC_42.5,214.1,0.0,0.0,0.0,0.0,0.0,0.0,0.0,0.0,0.0,0.0,0.0,0.0,160.6,1177.5,Quartz Sand,0.8,184.0,Unspecified,23.3,Autoclave Curing,180.0,220.0,Ref-70-Research
535.3,OPC_42.5,214.1,0.0,0.0,0.0,0.0,0.0,0.0,0.0,0.0,0.0,0.0,0.0,0.0,321.2,1177.5,Quartz Sand,0.8,184.0,Unspecified,22.5,Autoclave Curing,180.0,197.0,Ref-70-Research
535.3,OPC_42.5,214.1,0.0,0.0,0.0,0.0,0.0,0.0,0.0,0.0,0.0,0.0,0.0,0.0,321.2,1177.5,Quartz Sand,0.8,184.0,Unspecified,23.9,Autoclave Curing,180.0,200.0,Ref-70-Research
535.3,OPC_42.5,214.1,0.0,0.0,0.0,0.0,0.0,0.0,0.0,0.0,0.0,0.0,0.0,0.0,321.2,1177.5,Quartz Sand,0.8,184.0,Unspecified,24.5,Autoclave Curing,180.0,205.0,Ref-70-Research
374.7,OPC_42.5,214.1,0.0,0.0,0.0,0.0,0.0,0.0,0.0,0.0,0.0,0.0,0.0,0.0,481.8,1177.5,Quartz Sand,0.8,184.0,Unspecified,23.1,Autoclave Curing,180.0,168.0,Ref-70-Research
374.7,OPC_42.5,214.1,0.0,0.0,0.0,0.0,0.0,0.0,0.0,0.0,0.0,0.0,0.0,0.0,481.8,1177.5,Quartz Sand,0.8,184.0,Unspecified,24.3,Autoclave Curing,180.0,177.0,Ref-70-Research
374.7,OPC_42.5,214.1,0.0,0.0,0.0,0.0,0.0,0.0,0.0,0.0,0.0,0.0,0.0,0.0,481.8,1177.5,Quartz Sand,0.8,184.0,Unspecified,25.5,Autoclave Curing,180.0,177.0,Ref-70-Research
1000.0,OPC_I,250.0,0.0,0.0,0.0,0.0,0.0,0.0,0.0,0.0,0.0,0.0,0.0,0.0,0.0,1100.0,Silica Sand,0.3,170.0,Unspecified,70.0,Steam Curing,70.0,159.3,Ref-71-Research
625.0,OPC_I,250.0,0.0,0.0,0.0,0.0,0.0,0.0,375.0,0.0,0.0,0.0,0.0,0.0,0.0,1100.0,Silica Sand,0.3,170.0,Unspecified,70.0,Steam Curing,70.0,151.3,Ref-71-Research
625.0,OPC_I,250.0,0.0,0.0,0.0,0.0,187.5,0.0,187.5,0.0,0.0,0.0,0.0,0.0,0.0,1100.0,Silica Sand,0.3,170.0,Unspecified,70.0,Steam Curing,70.0,143.5,Ref-71-Research
546.0,OPC_52.5,140.0,0.0,150.0,0.0,0.0,0.0,0.0,0.0,0.0,0.0,0.0,0.0,0.0,755.0,500.0,Natural River Sand,,190.0,PCE_SP,35.0,Standard Curing,20.0,115.0,Ref-72-Research
615.0,OPC_52.5,140.0,0.0,150.0,0.0,0.0,0.0,0.0,0.0,0.0,0.0,0.0,0.0,0.0,556.0,629.0,Natural River Sand,,190.0,PCE_SP,35.0,Standard Curing,20.0,119.0,Ref-72-Research
680.0,OPC_52.5,140.0,0.0,150.0,0.0,0.0,0.0,0.0,0.0,0.0,0.0,0.0,0.0,0.0,370.0,750.0,Natural River Sand,,190.0,PCE_SP,35.0,Standard Curing,20.0,121.0,Ref-72-Research
745.0,OPC_52.5,140.0,0.0,150.0,0.0,0.0,0.0,0.0,0.0,0.0,0.0,0.0,0.0,0.0,184.0,871.0,Natural River Sand,,190.0,PCE_SP,35.0,Standard Curing,20.0,122.0,Ref-72-Research
810.0,OPC_52.5,140.0,0.0,150.0,0.0,0.0,0.0,0.0,0.0,0.0,0.0,0.0,0.0,0.0,0.0,991.0,Natural River Sand,,190.0,PCE_SP,35.0,Standard Curing,20.0,120.0,Ref-72-Research
810.0,HS_cement,225.0,0.0,0.0,243.0,0.0,0.0,0.0,0.0,0.0,0.0,0.0,0.0,0.0,0.0,972.0,Quartz Sand,0.6,196.0,PCE_HRWRA,13.0,Standard Curing,20.0,175.0,Ref-73-Research
823.0,HS_cement,0.0,0.0,0.0,247.0,229.0,0.0,0.0,0.0,0.0,0.0,0.0,0.0,0.0,0.0,987.0,Quartz Sand,0.6,199.0,PCE_HRWRA,13.0,Standard Curing,20.0,110.0,Ref-73-Research
823.0,HS_cement,0.0,0.0,0.0,247.0,229.0,0.0,0.0,0.0,0.0,0.0,0.0,0.0,0.0,0.0,987.0,Quartz Sand,0.6,199.0,PCE_HRWRA,13.0,Standard Curing,20.0,120.0,Ref-73-Research
823.0,HS_cement,0.0,0.0,0.0,247.0,229.0,0.0,0.0,0.0,0.0,0.0,0.0,0.0,0.0,0.0,987.0,Quartz Sand,0.6,199.0,PCE_HRWRA,13.0,Standard Curing,20.0,130.0,Ref-73-Research
823.0,HS_cement,0.0,0.0,0.0,247.0,229.0,0.0,0.0,0.0,0.0,0.0,0.0,0.0,0.0,0.0,987.0,Quartz Sand,0.6,199.0,PCE_HRWRA,13.0,Standard Curing,20.0,135.0,Ref-73-Research
813.0,HS_cement,163.0,0.0,0.0,244.0,63.0,0.0,0.0,0.0,0.0,0.0,0.0,0.0,0.0,0.0,976.0,Quartz Sand,0.6,198.0,PCE_HRWRA,13.0,Standard Curing,20.0,180.0,Ref-73-Research
816.0,HS_cement,113.0,0.0,0.0,245.0,113.0,0.0,0.0,0.0,0.0,0.0,0.0,0.0,0.0,0.0,980.0,Quartz Sand,0.6,197.0,PCE_HRWRA,13.0,Standard Curing,20.0,171.0,Ref-73-Research
819.0,HS_cement,68.0,0.0,0.0,246.0,159.0,0.0,0.0,0.0,0.0,0.0,0.0,0.0,0.0,0.0,983.0,Quartz Sand,0.6,198.0,PCE_HRWRA,13.0,Standard Curing,20.0,168.0,Ref-73-Research
823.0,HS_cement,0.0,0.0,0.0,247.0,229.0,0.0,0.0,0.0,0.0,0.0,0.0,0.0,0.0,0.0,987.0,Quartz Sand,0.6,199.0,PCE_HRWRA,13.0,Standard Curing,20.0,145.0,Ref-73-Research
810.0,HS_cement,225.0,0.0,0.0,243.0,0.0,0.0,0.0,0.0,0.0,0.0,0.0,0.0,0.0,0.0,972.0,Quartz Sand,0.6,196.0,PCE_HRWRA,13.0,Steam Curing,90.0,210.0,Ref-73-Research
823.0,HS_cement,0.0,0.0,0.0,247.0,229.0,0.0,0.0,0.0,0.0,0.0,0.0,0.0,0.0,0.0,987.0,Quartz Sand,0.6,199.0,PCE_HRWRA,13.0,Steam Curing,90.0,130.0,Ref-73-Research
823.0,HS_cement,0.0,0.0,0.0,247.0,229.0,0.0,0.0,0.0,0.0,0.0,0.0,0.0,0.0,0.0,987.0,Quartz Sand,0.6,199.0,PCE_HRWRA,13.0,Steam Curing,90.0,160.0,Ref-73-Research
823.0,HS_cement,0.0,0.0,0.0,247.0,229.0,0.0,0.0,0.0,0.0,0.0,0.0,0.0,0.0,0.0,987.0,Quartz Sand,0.6,199.0,PCE_HRWRA,13.0,Steam Curing,90.0,170.0,Ref-73-Research
823.0,HS_cement,0.0,0.0,0.0,247.0,229.0,0.0,0.0,0.0,0.0,0.0,0.0,0.0,0.0,0.0,987.0,Quartz Sand,0.6,199.0,PCE_HRWRA,13.0,Steam Curing,90.0,171.0,Ref-73-Research
813.0,HS_cement,163.0,0.0,0.0,244.0,63.0,0.0,0.0,0.0,0.0,0.0,0.0,0.0,0.0,0.0,976.0,Quartz Sand,0.6,198.0,PCE_HRWRA,13.0,Steam Curing,90.0,230.0,Ref-73-Research
816.0,HS_cement,113.0,0.0,0.0,245.0,113.0,0.0,0.0,0.0,0.0,0.0,0.0,0.0,0.0,0.0,980.0,Quartz Sand,0.6,197.0,PCE_HRWRA,13.0,Steam Curing,90.0,220.0,Ref-73-Research
819.0,HS_cement,68.0,0.0,0.0,246.0,159.0,0.0,0.0,0.0,0.0,0.0,0.0,0.0,0.0,0.0,983.0,Quartz Sand,0.6,198.0,PCE_HRWRA,13.0,Steam Curing,90.0,200.0,Ref-73-Research
823.0,HS_cement,0.0,0.0,0.0,247.0,229.0,0.0,0.0,0.0,0.0,0.0,0.0,0.0,0.0,0.0,987.0,Quartz Sand,0.6,199.0,PCE_HRWRA,13.0,Steam Curing,90.0,178.0,Ref-73-Research
1080.0,OPC_52.5,120.0,0.0,0.0,0.0,0.0,0.0,0.0,0.0,0.0,0.0,0.0,0.0,0.0,0.0,780.0,Locally Available Sand,,180.0,PCE_SP,35.0,Standard Curing,20.0,90.0,Ref-74-Research
1020.0,OPC_52.5,120.0,0.0,0.0,0.0,0.0,0.0,60.0,0.0,0.0,0.0,0.0,0.0,0.0,0.0,780.0,Locally Available Sand,,180.0,PCE_SP,37.0,Standard Curing,20.0,95.0,Ref-74-Research
960.0,OPC_52.5,120.0,0.0,0.0,0.0,0.0,0.0,120.0,0.0,0.0,0.0,0.0,0.0,0.0,0.0,780.0,Locally Available Sand,,180.0,PCE_SP,38.0,Standard Curing,20.0,114.0,Ref-74-Research
900.0,OPC_52.5,120.0,0.0,0.0,0.0,0.0,0.0,180.0,0.0,0.0,0.0,0.0,0.0,0.0,0.0,780.0,Locally Available Sand,,180.0,PCE_SP,39.0,Standard Curing,20.0,110.0,Ref-74-Research
840.0,OPC_52.5,120.0,0.0,0.0,0.0,0.0,0.0,240.0,0.0,0.0,0.0,0.0,0.0,0.0,0.0,780.0,Locally Available Sand,,180.0,PCE_SP,41.0,Standard Curing,20.0,95.0,Ref-74-Research
1080.0,OPC_52.5,120.0,0.0,0.0,0.0,0.0,0.0,0.0,0.0,0.0,0.0,0.0,0.0,0.0,0.0,780.0,Locally Available Sand,,180.0,PCE_SP,38.0,Standard Curing,20.0,122.0,Ref-74-Research
960.0,OPC_52.5,120.0,0.0,0.0,0.0,0.0,0.0,120.0,0.0,0.0,0.0,0.0,0.0,0.0,0.0,780.0,Locally Available Sand,,180.0,PCE_SP,40.0,Standard Curing,20.0,146.0,Ref-74-Research
840.0,OPC_52.5,120.0,120.0,0.0,0.0,0.0,0.0,120.0,0.0,0.0,0.0,0.0,0.0,0.0,0.0,780.0,Locally Available Sand,,180.0,PCE_SP,40.0,Standard Curing,20.0,140.0,Ref-74-Research
840.0,OPC_52.5,120.0,0.0,0.0,0.0,0.0,0.0,120.0,120.0,0.0,0.0,0.0,0.0,0.0,0.0,780.0,Locally Available Sand,,180.0,PCE_SP,42.0,Standard Curing,20.0,154.0,Ref-74-Research
840.0,OPC_52.5,120.0,0.0,0.0,0.0,120.0,0.0,120.0,0.0,0.0,0.0,0.0,0.0,0.0,0.0,780.0,Locally Available Sand,,180.0,PCE_SP,42.0,Standard Curing,20.0,132.0,Ref-74-Research
840.0,OPC_52.5,120.0,0.0,0.0,0.0,0.0,0.0,120.0,0.0,120.0,0.0,0.0,0.0,0.0,0.0,780.0,Locally Available Sand,,180.0,PCE_SP,45.0,Standard Curing,20.0,126.0,Ref-74-Research
490.0,OPC_52.5,187.0,0.0,270.0,0.0,0.0,0.0,0.0,0.0,200.0,0.0,0.0,0.0,0.0,0.0,920.0,Natural River Sand,0.6,204.0,PCE_HRWRA,41.8,Standard Curing,20.0,130.94,Ref-75-Research
540.0,OPC_52.5,187.0,0.0,270.0,0.0,0.0,0.0,0.0,0.0,150.0,0.0,0.0,0.0,0.0,0.0,920.0,Natural River Sand,0.6,204.0,PCE_HRWRA,41.8,Standard Curing,20.0,128.35,Ref-75-Research
590.0,OPC_52.5,187.0,0.0,270.0,0.0,0.0,0.0,0.0,0.0,100.0,0.0,0.0,0.0,0.0,0.0,920.0,Natural River Sand,0.6,204.0,PCE_HRWRA,41.8,Standard Curing,20.0,128.73,Ref-75-Research
640.0,OPC_52.5,187.0,0.0,270.0,0.0,0.0,0.0,0.0,0.0,50.0,0.0,0.0,0.0,0.0,0.0,920.0,Natural River Sand,0.6,204.0,PCE_HRWRA,41.8,Standard Curing,20.0,130.18,Ref-75-Research
690.0,OPC_52.5,187.0,0.0,270.0,0.0,0.0,0.0,0.0,0.0,0.0,0.0,0.0,0.0,0.0,0.0,920.0,Natural River Sand,0.6,204.0,PCE_HRWRA,41.8,Standard Curing,20.0,130.9,Ref-75-Research
830.0,OPC_42.5,291.0,0.0,0.0,0.0,0.0,0.0,0.0,0.0,0.0,0.0,0.0,0.0,0.0,0.0,977.0,Quartz Sand,3.0,151.0,PCE_SP,55.0,Standard Curing,20.0,202.0,Ref-76-Research
664.0,OPC_42.5,205.0,83.0,0.0,0.0,0.0,0.0,0.0,83.0,0.0,0.0,0.0,0.0,0.0,0.0,1041.0,Quartz Sand,3.0,151.0,PCE_SP,35.0,Standard Curing,20.0,207.0,Ref-76-Research
581.0,OPC_42.5,157.0,166.0,0.0,0.0,0.0,0.0,0.0,83.0,0.0,0.0,0.0,0.0,0.0,0.0,1066.0,Quartz Sand,3.0,151.0,PCE_SP,34.0,Standard Curing,20.0,212.0,Ref-76-Research
498.0,OPC_42.5,141.0,249.0,0.0,0.0,0.0,0.0,0.0,83.0,0.0,0.0,0.0,0.0,0.0,0.0,1058.0,Quartz Sand,3.0,151.0,PCE_SP,33.0,Standard Curing,20.0,206.0,Ref-76-Research
664.0,OPC_42.5,195.0,166.0,0.0,0.0,0.0,0.0,0.0,0.0,0.0,0.0,0.0,0.0,0.0,0.0,1030.0,Quartz Sand,3.0,151.0,PCE_SP,38.0,Standard Curing,20.0,210.0,Ref-76-Research
498.0,OPC_42.5,173.0,0.0,0.0,0.0,0.0,0.0,0.0,332.0,0.0,0.0,0.0,0.0,0.0,0.0,1079.0,Quartz Sand,3.0,151.0,PCE_SP,35.0,Standard Curing,20.0,200.0,Ref-76-Research
830.0,OPC_42.5,291.0,0.0,0.0,0.0,0.0,0.0,0.0,0.0,0.0,0.0,0.0,0.0,0.0,0.0,977.0,Quartz Sand,3.0,151.0,PCE_SP,55.0,Steam Curing,100.0,255.0,Ref-76-Research
664.0,OPC_42.5,205.0,83.0,0.0,0.0,0.0,0.0,0.0,83.0,0.0,0.0,0.0,0.0,0.0,0.0,1041.0,Quartz Sand,3.0,151.0,PCE_SP,35.0,Steam Curing,100.0,261.0,Ref-76-Research
581.0,OPC_42.5,157.0,166.0,0.0,0.0,0.0,0.0,0.0,83.0,0.0,0.0,0.0,0.0,0.0,0.0,1066.0,Quartz Sand,3.0,151.0,PCE_SP,34.0,Steam Curing,100.0,252.0,Ref-76-Research
498.0,OPC_42.5,141.0,249.0,0.0,0.0,0.0,0.0,0.0,83.0,0.0,0.0,0.0,0.0,0.0,0.0,1058.0,Quartz Sand,3.0,151.0,PCE_SP,33.0,Steam Curing,100.0,234.0,Ref-76-Research
664.0,OPC_42.5,195.0,166.0,0.0,0.0,0.0,0.0,0.0,0.0,0.0,0.0,0.0,0.0,0.0,0.0,1030.0,Quartz Sand,3.0,151.0,PCE_SP,38.0,Steam Curing,100.0,261.0,Ref-76-Research
498.0,OPC_42.5,173.0,0.0,0.0,0.0,0.0,0.0,0.0,332.0,0.0,0.0,0.0,0.0,0.0,0.0,1079.0,Quartz Sand,3.0,151.0,PCE_SP,35.0,Steam Curing,100.0,249.0,Ref-76-Research
830.0,OPC_42.5,291.0,0.0,0.0,0.0,0.0,0.0,0.0,0.0,0.0,0.0,0.0,0.0,0.0,0.0,977.0,Quartz Sand,3.0,151.0,PCE_SP,55.0,Autoclave Curing,210.0,273.0,Ref-76-Research
664.0,OPC_42.5,205.0,83.0,0.0,0.0,0.0,0.0,0.0,83.0,0.0,0.0,0.0,0.0,0.0,0.0,1041.0,Quartz Sand,3.0,151.0,PCE_SP,35.0,Autoclave Curing,210.0,270.0,Ref-76-Research
581.0,OPC_42.5,157.0,166.0,0.0,0.0,0.0,0.0,0.0,83.0,0.0,0.0,0.0,0.0,0.0,0.0,1066.0,Quartz Sand,3.0,151.0,PCE_SP,34.0,Autoclave Curing,210.0,259.0,Ref-76-Research
498.0,OPC_42.5,141.0,249.0,0.0,0.0,0.0,0.0,0.0,83.0,0.0,0.0,0.0,0.0,0.0,0.0,1058.0,Quartz Sand,3.0,151.0,PCE_SP,33.0,Autoclave Curing,210.0,250.0,Ref-76-Research
664.0,OPC_42.5,195.0,166.0,0.0,0.0,0.0,0.0,0.0,0.0,0.0,0.0,0.0,0.0,0.0,0.0,1030.0,Quartz Sand,3.0,151.0,PCE_SP,38.0,Autoclave Curing,210.0,268.0,Ref-76-Research
498.0,OPC_42.5,173.0,0.0,0.0,0.0,0.0,0.0,0.0,332.0,0.0,0.0,0.0,0.0,0.0,0.0,1079.0,Quartz Sand,3.0,151.0,PCE_SP,35.0,Autoclave Curing,210.0,265.0,Ref-76-Research
1034.48,OPC_52.5,0.0,0.0,0.0,0.0,0.0,0.0,0.0,0.0,0.0,0.0,0.0,0.0,0.0,0.0,1137.93,Locally Available Sand,0.63,186.21,PCE_SP,41.38,Standard Curing,20.0,97.7,Ref-77-Research
982.76,OPC_52.5,51.72,0.0,0.0,0.0,0.0,0.0,0.0,0.0,0.0,0.0,0.0,0.0,0.0,0.0,1137.93,Locally Available Sand,0.63,186.21,PCE_SP,41.38,Standard Curing,20.0,105.4,Ref-77-Research
929.03,OPC_52.5,103.23,0.0,0.0,0.0,0.0,0.0,0.0,0.0,0.0,0.0,0.0,0.0,0.0,0.0,1135.48,Locally Available Sand,0.63,185.81,PCE_SP,46.45,Standard Curing,20.0,106.5,Ref-77-Research
877.42,OPC_52.5,154.84,0.0,0.0,0.0,0.0,0.0,0.0,0.0,0.0,0.0,0.0,0.0,0.0,0.0,1135.48,Locally Available Sand,0.63,185.81,PCE_SP,46.45,Standard Curing,20.0,113.1,Ref-77-Research
825.81,OPC_52.5,206.45,0.0,0.0,0.0,0.0,0.0,0.0,0.0,0.0,0.0,0.0,0.0,0.0,0.0,1135.48,Locally Available Sand,0.63,185.81,PCE_SP,46.45,Standard Curing,20.0,106.0,Ref-77-Research
772.53,OPC_52.5,257.51,0.0,0.0,0.0,0.0,0.0,0.0,0.0,0.0,0.0,0.0,0.0,0.0,0.0,1133.05,Locally Available Sand,0.63,185.41,PCE_SP,51.5,Standard Curing,20.0,108.3,Ref-77-Research
721.03,OPC_52.5,309.01,0.0,0.0,0.0,0.0,0.0,0.0,0.0,0.0,0.0,0.0,0.0,0.0,0.0,1133.05,Locally Available Sand,0.63,185.41,PCE_SP,51.5,Standard Curing,20.0,101.6,Ref-77-Research
881.21,OPC_52.5,155.51,0.0,0.0,0.0,0.0,0.0,0.0,0.0,0.0,0.0,0.0,0.0,0.0,0.0,1140.39,Locally Available Sand,0.63,186.61,PCE_SP,36.29,Standard Curing,20.0,113.1,Ref-77-Research
777.54,OPC_52.5,155.51,103.67,0.0,0.0,0.0,0.0,0.0,0.0,0.0,0.0,0.0,0.0,0.0,0.0,1140.39,Locally Available Sand,0.63,186.61,PCE_SP,36.29,Standard Curing,20.0,97.8,Ref-77-Research
725.7,OPC_52.5,155.51,155.51,0.0,0.0,0.0,0.0,0.0,0.0,0.0,0.0,0.0,0.0,0.0,0.0,1140.39,Locally Available Sand,0.63,186.61,PCE_SP,36.29,Standard Curing,20.0,92.0,Ref-77-Research
673.87,OPC_52.5,155.51,207.34,0.0,0.0,0.0,0.0,0.0,0.0,0.0,0.0,0.0,0.0,0.0,0.0,1140.39,Locally Available Sand,0.63,186.61,PCE_SP,36.29,Standard Curing,20.0,91.5,Ref-77-Research
570.19,OPC_52.5,155.51,311.02,0.0,0.0,0.0,0.0,0.0,0.0,0.0,0.0,0.0,0.0,0.0,0.0,1140.39,Locally Available Sand,0.63,186.61,PCE_SP,36.29,Standard Curing,20.0,85.8,Ref-77-Research
466.52,OPC_52.5,155.51,414.69,0.0,0.0,0.0,0.0,0.0,0.0,0.0,0.0,0.0,0.0,0.0,0.0,1140.39,Locally Available Sand,0.63,186.61,PCE_SP,36.29,Standard Curing,20.0,88.3,Ref-77-Research
777.54,OPC_52.5,155.51,0.0,0.0,0.0,0.0,0.0,0.0,0.0,103.67,0.0,0.0,0.0,0.0,0.0,1140.39,Locally Available Sand,0.63,186.61,PCE_SP,36.29,Standard Curing,20.0,96.0,Ref-77-Research
725.7,OPC_52.5,155.51,0.0,0.0,0.0,0.0,0.0,0.0,0.0,155.51,0.0,0.0,0.0,0.0,0.0,1140.39,Locally Available Sand,0.63,186.61,PCE_SP,36.29,Standard Curing,20.0,92.6,Ref-77-Research
673.87,OPC_52.5,155.51,0.0,0.0,0.0,0.0,0.0,0.0,0.0,207.34,0.0,0.0,0.0,0.0,0.0,1140.39,Locally Available Sand,0.63,186.61,PCE_SP,36.29,Standard Curing,20.0,90.4,Ref-77-Research
570.19,OPC_52.5,155.51,0.0,0.0,0.0,0.0,0.0,0.0,0.0,311.02,0.0,0.0,0.0,0.0,0.0,1140.39,Locally Available Sand,0.63,186.61,PCE_SP,36.29,Standard Curing,20.0,96.3,Ref-77-Research
466.52,OPC_52.5,155.51,0.0,0.0,0.0,0.0,0.0,0.0,0.0,414.69,0.0,0.0,0.0,0.0,0.0,1140.39,Locally Available Sand,0.63,186.61,PCE_SP,36.29,Standard Curing,20.0,87.8,Ref-77-Research
881.21,OPC_52.5,155.51,0.0,0.0,0.0,0.0,0.0,0.0,0.0,0.0,0.0,0.0,0.0,0.0,0.0,1140.39,Locally Available Sand,0.63,186.61,PCE_SP,36.29,Standard Curing,20.0,113.1,Ref-77-Research
777.54,OPC_52.5,155.51,51.84,0.0,0.0,0.0,0.0,0.0,0.0,51.84,0.0,0.0,0.0,0.0,0.0,1140.39,Locally Available Sand,0.63,186.61,PCE_SP,36.29,Standard Curing,20.0,102.4,Ref-77-Research
673.87,OPC_52.5,155.51,103.67,0.0,0.0,0.0,0.0,0.0,0.0,103.67,0.0,0.0,0.0,0.0,0.0,1140.39,Locally Available Sand,0.63,186.61,PCE_SP,36.29,Standard Curing,20.0,100.5,Ref-77-Research
570.19,OPC_52.5,155.51,155.51,0.0,0.0,0.0,0.0,0.0,0.0,155.51,0.0,0.0,0.0,0.0,0.0,1140.39,Locally Available Sand,0.63,186.61,PCE_SP,36.29,Standard Curing,20.0,108.1,Ref-77-Research
466.52,OPC_52.5,155.51,207.34,0.0,0.0,0.0,0.0,0.0,0.0,207.34,0.0,0.0,0.0,0.0,0.0,1140.39,Locally Available Sand,0.63,186.61,PCE_SP,36.29,Standard Curing,20.0,92.8,Ref-77-Research
362.85,OPC_52.5,155.51,259.18,0.0,0.0,0.0,0.0,0.0,0.0,259.18,0.0,0.0,0.0,0.0,0.0,1140.39,Locally Available Sand,0.63,186.61,PCE_SP,36.29,Standard Curing,20.0,86.5,Ref-77-Research
881.21,OPC_52.5,155.51,0.0,0.0,0.0,0.0,0.0,0.0,0.0,0.0,0.0,0.0,0.0,0.0,0.0,1140.39,Locally Available Sand,0.63,186.61,PCE_SP,36.29,Hot Water Curing,90.0,201.4,Ref-77-Research
570.19,OPC_52.5,155.51,124.41,0.0,0.0,0.0,0.0,0.0,0.0,186.61,0.0,0.0,0.0,0.0,0.0,1140.39,Locally Available Sand,0.63,186.61,PCE_SP,36.29,Hot Water Curing,90.0,188.3,Ref-77-Research
600.0,OPC_52.5,150.0,0.0,180.0,0.0,0.0,0.0,0.0,750.0,0.0,0.0,0.0,0.0,0.0,0.0,500.0,Silica Sand,0.18,240.0,HRWRA,15.0,Standard Curing,,129.0,Ref-78-Research
600.0,OPC_52.5,150.0,0.0,180.0,0.0,0.0,0.0,0.0,750.0,0.0,6.0,0.0,0.0,0.0,0.0,500.0,Silica Sand,0.18,240.0,HRWRA,15.0,Standard Curing,,132.0,Ref-78-Research
600.0,OPC_52.5,150.0,0.0,180.0,0.0,0.0,0.0,0.0,750.0,0.0,12.0,0.0,0.0,0.0,0.0,500.0,Silica Sand,0.18,240.0,HRWRA,15.0,Standard Curing,,138.0,Ref-78-Research
600.0,OPC_52.5,150.0,0.0,180.0,0.0,0.0,0.0,0.0,750.0,0.0,18.0,0.0,0.0,0.0,0.0,500.0,Silica Sand,0.18,240.0,HRWRA,15.0,Standard Curing,,139.0,Ref-78-Research
600.0,OPC_52.5,150.0,0.0,180.0,0.0,0.0,0.0,0.0,750.0,0.0,24.0,0.0,0.0,0.0,0.0,500.0,Silica Sand,0.18,240.0,HRWRA,15.0,Standard Curing,,132.0,Ref-78-Research
800.0,OPC_52.5,150.0,0.0,0.0,0.0,0.0,0.0,0.0,450.0,0.0,0.0,0.0,0.0,0.0,0.0,800.0,Silica Sand,0.18,230.0,HRWRA,25.0,Standard Curing,,121.69,Ref-80-Research
800.0,OPC_52.5,150.0,0.0,0.0,0.0,0.0,0.0,0.0,450.0,0.0,0.0,0.0,0.0,0.0,0.0,800.0,Silica Sand,0.18,230.0,HRWRA,25.0,Standard Curing,,112.69,Ref-80-Research
800.0,OPC_52.5,150.0,0.0,0.0,0.0,0.0,0.0,0.0,750.0,0.0,0.0,0.0,0.0,0.0,0.0,500.0,Silica Sand,0.2,260.0,PCE_SP,25.0,Standard Curing,20.0,97.0,Ref-81-Research
700.0,OPC_52.5,150.0,0.0,0.0,0.0,0.0,0.0,0.0,750.0,0.0,0.0,0.0,0.0,0.0,85.0,500.0,Silica Sand,0.2,258.0,PCE_SP,25.0,Standard Curing,20.0,98.0,Ref-81-Research
600.0,OPC_52.5,150.0,0.0,0.0,0.0,0.0,0.0,0.0,750.0,0.0,0.0,0.0,0.0,0.0,170.0,500.0,Silica Sand,0.2,256.0,PCE_SP,25.0,Standard Curing,20.0,102.54,Ref-81-Research
400.0,OPC_52.5,150.0,0.0,0.0,0.0,0.0,0.0,0.0,750.0,0.0,0.0,0.0,0.0,0.0,340.0,500.0,Silica Sand,0.2,251.0,PCE_SP,25.0,Standard Curing,20.0,87.0,Ref-81-Research
692.0,OPC_52.5,166.1,0.0,0.0,200.1,0.0,0.0,0.0,0.0,0.0,0.0,0.0,0.0,0.0,0.0,899.6,Silica Sand,0.6,190.5,PCE_SP,36.0,Standard Curing,20.0,148.0,Ref-82-Research
692.0,OPC_52.5,0.0,0.0,0.0,200.1,0.0,0.0,0.0,206.7,0.0,0.0,0.0,0.0,0.0,0.0,899.6,Silica Sand,0.6,190.5,PCE_SP,36.0,Standard Curing,20.0,136.0,Ref-82-Research
692.0,OPC_52.5,99.7,0.0,0.0,200.1,0.0,0.0,0.0,82.7,0.0,0.0,0.0,0.0,0.0,0.0,899.6,Silica Sand,0.6,190.5,PCE_SP,36.0,Standard Curing,20.0,147.0,Ref-82-Research
692.0,OPC_52.5,0.0,196.0,0.0,200.1,0.0,0.0,0.0,0.0,0.0,0.0,0.0,0.0,0.0,0.0,899.6,Silica Sand,0.6,190.5,PCE_SP,36.0,Standard Curing,20.0,151.0,Ref-82-Research
692.0,OPC_52.5,99.7,78.4,0.0,200.1,0.0,0.0,0.0,0.0,0.0,0.0,0.0,0.0,0.0,0.0,899.6,Silica Sand,0.6,190.5,PCE_SP,36.0,Standard Curing,20.0,134.0,Ref-82-Research
692.0,OPC_52.5,166.1,0.0,0.0,200.1,0.0,0.0,0.0,0.0,0.0,0.0,0.0,0.0,0.0,0.0,899.6,Silica Sand,0.6,190.5,PCE_SP,36.0,Steam Curing,90.0,181.0,Ref-82-Research
692.0,OPC_52.5,0.0,0.0,0.0,200.1,0.0,0.0,0.0,206.7,0.0,0.0,0.0,0.0,0.0,0.0,899.6,Silica Sand,0.6,190.5,PCE_SP,36.0,Steam Curing,90.0,152.0,Ref-82-Research
692.0,OPC_52.5,99.7,0.0,0.0,200.1,0.0,0.0,0.0,82.7,0.0,0.0,0.0,0.0,0.0,0.0,899.6,Silica Sand,0.6,190.5,PCE_SP,36.0,Steam Curing,90.0,162.0,Ref-82-Research
692.0,OPC_52.5,0.0,196.0,0.0,200.1,0.0,0.0,0.0,0.0,0.0,0.0,0.0,0.0,0.0,0.0,899.6,Silica Sand,0.6,190.5,PCE_SP,36.0,Steam Curing,90.0,173.0,Ref-82-Research
692.0,OPC_52.5,99.7,78.4,0.0,200.1,0.0,0.0,0.0,0.0,0.0,0.0,0.0,0.0,0.0,0.0,899.6,Silica Sand,0.6,190.5,PCE_SP,36.0,Steam Curing,90.0,155.0,Ref-82-Research
480.0,OPC_52.5,96.0,384.0,0.0,0.0,0.0,0.0,0.0,0.0,0.0,0.0,0.0,0.0,0.0,0.0,1152.0,Natural River Sand,2.36,153.6,Unspecified,33.6,Standard Curing,20.0,122.0,Ref-83-Research
480.0,OPC_52.5,96.0,384.0,0.0,0.0,0.0,0.0,0.0,0.0,0.0,0.0,0.0,9.6,0.0,0.0,1152.0,Natural River Sand,2.36,153.6,Unspecified,33.6,Standard Curing,20.0,128.0,Ref-83-Research
920.0,OPC_52.5,276.0,0.0,0.0,0.0,0.0,0.0,0.0,0.0,0.0,0.0,0.0,0.0,0.0,0.0,1012.0,Quartz Sand,1.25,239.2,PCE_SP,19.14,Standard Curing,20.0,125.0,Ref-84-Research
920.0,OPC_52.5,230.0,0.0,0.0,0.0,0.0,46.0,0.0,0.0,0.0,0.0,0.0,0.0,0.0,0.0,1012.0,Quartz Sand,1.25,239.2,PCE_SP,19.14,Standard Curing,20.0,130.0,Ref-84-Research
920.0,OPC_52.5,184.0,0.0,0.0,0.0,0.0,92.0,0.0,0.0,0.0,0.0,0.0,0.0,0.0,0.0,1012.0,Quartz Sand,1.25,239.2,PCE_SP,19.14,Standard Curing,20.0,124.0,Ref-84-Research
920.0,OPC_52.5,138.0,0.0,0.0,0.0,0.0,138.0,0.0,0.0,0.0,0.0,0.0,0.0,0.0,0.0,1012.0,Quartz Sand,1.25,239.2,PCE_SP,19.14,Standard Curing,20.0,134.0,Ref-84-Research
920.0,OPC_52.5,92.0,0.0,0.0,0.0,0.0,184.0,0.0,0.0,0.0,0.0,0.0,0.0,0.0,0.0,1012.0,Quartz Sand,1.25,239.2,PCE_SP,19.14,Standard Curing,20.0,136.6,Ref-84-Research
920.0,OPC_52.5,46.0,0.0,0.0,0.0,0.0,230.0,0.0,0.0,0.0,0.0,0.0,0.0,0.0,0.0,1012.0,Quartz Sand,1.25,239.2,PCE_SP,19.14,Standard Curing,20.0,132.0,Ref-84-Research
960.0,OPC_42.5,288.0,0.0,0.0,0.0,0.0,0.0,0.0,0.0,0.0,0.0,0.0,0.0,0.0,0.0,960.0,Quartz Sand,0.6,224.64,PCE_SP,17.47,Standard Curing,22.0,160.0,Ref-85-Research
960.0,OPC_42.5,288.0,0.0,0.0,0.0,0.0,0.0,0.0,0.0,0.0,0.0,0.0,0.0,0.0,0.0,960.0,Quartz Sand,0.6,224.64,PCE_SP,19.97,Standard Curing,22.0,141.0,Ref-85-Research
960.0,OPC_42.5,288.0,0.0,0.0,0.0,0.0,0.0,0.0,0.0,0.0,0.0,0.0,0.0,0.0,0.0,960.0,Quartz Sand,0.6,224.64,PCE_SP,22.46,Standard Curing,22.0,131.0,Ref-85-Research
960.0,OPC_42.5,288.0,0.0,0.0,0.0,0.0,0.0,0.0,0.0,0.0,0.0,0.0,0.0,0.0,0.0,960.0,Quartz Sand,0.6,224.64,PCE_SP,24.96,Standard Curing,22.0,128.0,Ref-85-Research
960.0,OPC_42.5,288.0,0.0,0.0,0.0,0.0,0.0,0.0,0.0,0.0,0.0,0.0,0.0,0.0,0.0,960.0,Quartz Sand,0.6,249.6,PCE_SP,14.98,Standard Curing,22.0,147.0,Ref-85-Research
960.0,OPC_42.5,288.0,0.0,0.0,0.0,0.0,0.0,0.0,0.0,0.0,0.0,0.0,0.0,0.0,0.0,960.0,Quartz Sand,0.6,249.6,PCE_SP,17.47,Standard Curing,22.0,155.0,Ref-85-Research
960.0,OPC_42.5,288.0,0.0,0.0,0.0,0.0,0.0,0.0,0.0,0.0,0.0,0.0,0.0,0.0,0.0,960.0,Quartz Sand,0.6,249.6,PCE_SP,19.97,Standard Curing,22.0,134.0,Ref-85-Research
960.0,OPC_42.5,288.0,0.0,0.0,0.0,0.0,0.0,0.0,0.0,0.0,0.0,0.0,0.0,0.0,0.0,960.0,Quartz Sand,0.6,249.6,PCE_SP,22.46,Standard Curing,22.0,123.0,Ref-85-Research
960.0,OPC_42.5,288.0,0.0,0.0,0.0,0.0,0.0,0.0,0.0,0.0,0.0,0.0,0.0,0.0,0.0,960.0,Quartz Sand,0.6,274.56,PCE_SP,12.48,Standard Curing,22.0,129.0,Ref-85-Research
