Repository: Jocund96/Data-to-Design-ML

# Section 4: Boosting Models

Experiments on gradient boosting algorithms (XGBoost, HistGradientBoosting, AdaBoost) for concrete strength prediction on UCI and UHPC datasets.

- **Week 1–4**: UCI dataset baselines, data cleaning, monotonic physical constraints, and sample weighting.
- **Week 5–7**: UHPC dataset preprocessing, feature missingness policies, scikit-learn pipelines, and hyperparameter tuning.
- **Week 8–10**: Group-aware validation (LOPO), quantile regression uncertainty intervals, and SHAP interpretability.

File: S4_Boosting/Week-8/initial_data_preparation/Datasets/processed/uhpc_dataset/semantic_recoding_features_50.csv (part 4 of 14)
cement,cement_type,cement_grade,silica_fume,fly_ash,fly_ash_type,limestone_powder,quartz_powder,glass_powder,rice_husk_ash,metakaolin,ggbfs,slag,slag_type,nano_caco3,nano_al2o3,nano_tio2,nano_sio2,filler,filler_type,sand,sand_type,sand_max_size,fiber1_type,fiber1_amount,fiber1_length,fiber1_diameter,fiber2_type,fiber2_amount,water,sp_type,sp_amount,curing_method,curing_temp,cs_28d,reference
600.0,OPC_42.5,42.5,100.0,0.0,not_applicable,200.0,150.0,0.0,0.0,0.0,0.0,100.0,Steel Slag,0.0,0.0,0.0,0.0,0.0,not_applicable,850.0,Quartz Sand,0.6,Straight Steel Fiber,156.0,13.0,0.22,not_applicable,0.0,160.0,PCE_SP,18.0,Standard Curing,20.0,144.0,Ref-44-Research
550.0,OPC_42.5,42.5,100.0,0.0,not_applicable,200.0,150.0,0.0,0.0,0.0,0.0,150.0,Steel Slag,0.0,0.0,0.0,0.0,0.0,not_applicable,850.0,Quartz Sand,0.6,Straight Steel Fiber,156.0,13.0,0.22,not_applicable,0.0,160.0,PCE_SP,18.0,Standard Curing,20.0,141.0,Ref-44-Research
500.0,OPC_42.5,42.5,100.0,0.0,not_applicable,200.0,150.0,0.0,0.0,0.0,0.0,200.0,Steel Slag,0.0,0.0,0.0,0.0,0.0,not_applicable,850.0,Quartz Sand,0.6,Straight Steel Fiber,156.0,13.0,0.22,not_applicable,0.0,160.0,PCE_SP,18.0,Standard Curing,20.0,132.0,Ref-44-Research
810.0,OPC_42.5,42.5,150.0,0.0,not_applicable,0.0,0.0,0.0,0.0,0.0,0.0,0.0,not_applicable,0.0,0.0,0.0,0.0,0.0,not_applicable,1200.0,Quartz Sand,1.25,Straight Steel Fiber,130.0,13.0,0.22,not_applicable,0.0,120.0,PCE_SP,52.0,Heat Curing,70.0,156.0,Ref-45-Research
769.5,OPC_42.5,42.5,150.0,0.0,not_applicable,0.0,0.0,0.0,0.0,0.0,0.0,40.5,Steel Slag,0.0,0.0,0.0,0.0,0.0,not_applicable,1200.0,Quartz Sand,1.25,Straight Steel Fiber,130.0,13.0,0.22,not_applicable,0.0,120.0,PCE_SP,52.0,Heat Curing,70.0,154.5,Ref-45-Research
729.0,OPC_42.5,42.5,150.0,0.0,not_applicable,0.0,0.0,0.0,0.0,0.0,0.0,81.0,Steel Slag,0.0,0.0,0.0,0.0,0.0,not_applicable,1200.0,Quartz Sand,1.25,Straight Steel Fiber,130.0,13.0,0.22,not_applicable,0.0,120.0,PCE_SP,52.0,Heat Curing,70.0,153.0,Ref-45-Research
688.5,OPC_42.5,42.5,150.0,0.0,not_applicable,0.0,0.0,0.0,0.0,0.0,0.0,121.5,Steel Slag,0.0,0.0,0.0,0.0,0.0,not_applicable,1200.0,Quartz Sand,1.25,Straight Steel Fiber,130.0,13.0,0.22,not_applicable,0.0,120.0,PCE_SP,52.0,Heat Curing,70.0,149.0,Ref-45-Research
648.0,OPC_42.5,42.5,150.0,0.0,not_applicable,0.0,0.0,0.0,0.0,0.0,0.0,162.0,Steel Slag,0.0,0.0,0.0,0.0,0.0,not_applicable,1200.0,Quartz Sand,1.25,Straight Steel Fiber,130.0,13.0,0.22,not_applicable,0.0,120.0,PCE_SP,52.0,Heat Curing,70.0,141.0,Ref-45-Research
810.0,OPC_42.5,42.5,150.0,0.0,not_applicable,0.0,0.0,0.0,0.0,0.0,0.0,0.0,not_applicable,0.0,0.0,0.0,0.0,150.0,Steel Slag Aggregate,1050.0,Quartz Sand,1.25,Straight Steel Fiber,130.0,13.0,0.22,not_applicable,0.0,120.0,PCE_SP,52.0,Heat Curing,70.0,158.0,Ref-45-Research
810.0,OPC_42.5,42.5,150.0,0.0,not_applicable,0.0,0.0,0.0,0.0,0.0,0.0,0.0,not_applicable,0.0,0.0,0.0,0.0,300.0,Steel Slag Aggregate,900.0,Quartz Sand,1.25,Straight Steel Fiber,130.0,13.0,0.22,not_applicable,0.0,120.0,PCE_SP,52.0,Heat Curing,70.0,161.0,Ref-45-Research
672.96,OPC_I,,221.28,0.0,not_applicable,0.0,200.4,0.0,0.0,0.0,0.0,0.0,not_applicable,0.0,0.0,0.0,0.0,0.0,not_applicable,958.8,Locally Available Sand,1.18,Straight Steel Fiber,468.0,13.0,0.16,not_applicable,0.0,173.76,PCE_SP,28.8,Standard Curing,,137.93,Ref-46-Research
680.4,OPC_I,,223.68,0.0,not_applicable,0.0,202.56,0.0,0.0,0.0,0.0,0.0,not_applicable,0.0,0.0,0.0,0.0,0.0,not_applicable,968.64,Locally Available Sand,1.18,Straight Steel Fiber,390.0,13.0,0.16,not_applicable,0.0,175.44,PCE_SP,29.28,Standard Curing,,122.33,Ref-46-Research
687.6,OPC_I,,225.84,0.0,not_applicable,0.0,204.72,0.0,0.0,0.0,0.0,0.0,not_applicable,0.0,0.0,0.0,0.0,0.0,not_applicable,981.12,Locally Available Sand,1.18,Straight Steel Fiber,312.0,13.0,0.16,not_applicable,0.0,177.36,PCE_SP,29.52,Standard Curing,,122.2,Ref-46-Research
694.32,OPC_I,,228.24,0.0,not_applicable,0.0,206.64,0.0,0.0,0.0,0.0,0.0,not_applicable,0.0,0.0,0.0,0.0,0.0,not_applicable,989.28,Locally Available Sand,1.18,Straight Steel Fiber,234.0,13.0,0.16,not_applicable,0.0,179.52,PCE_SP,30.0,Standard Curing,,121.29,Ref-46-Research
701.28,OPC_I,,230.64,0.0,not_applicable,0.0,208.8,0.0,0.0,0.0,0.0,0.0,not_applicable,0.0,0.0,0.0,0.0,0.0,not_applicable,999.6,Locally Available Sand,1.18,Straight Steel Fiber,156.0,13.0,0.16,not_applicable,0.0,181.2,PCE_SP,30.48,Standard Curing,,112.32,Ref-46-Research
708.24,OPC_I,,233.04,0.0,not_applicable,0.0,210.96,0.0,0.0,0.0,0.0,0.0,not_applicable,0.0,0.0,0.0,0.0,0.0,not_applicable,1010.88,Locally Available Sand,1.18,Straight Steel Fiber,78.0,13.0,0.16,not_applicable,0.0,183.12,PCE_SP,30.72,Standard Curing,,111.15,Ref-46-Research
714.96,OPC_I,,235.44,0.0,not_applicable,0.0,213.12,0.0,0.0,0.0,0.0,0.0,not_applicable,0.0,0.0,0.0,0.0,0.0,not_applicable,1020.24,Locally Available Sand,1.18,not_applicable,0.0,,,not_applicable,0.0,185.04,PCE_SP,31.2,Standard Curing,,110.11,Ref-46-Research
900.0,OPC_I,,220.0,0.0,not_applicable,0.0,0.0,0.0,0.0,0.0,0.0,0.0,not_applicable,0.0,0.0,0.0,0.0,0.0,not_applicable,1005.0,Quartz Sand,,Straight Steel Fiber,157.0,13.0,0.2,not_applicable,0.0,163.0,PCE_HRWRA,40.0,Standard Curing,23.0,149.5,Ref-47-Research
900.0,OPC_I,,220.0,0.0,not_applicable,0.0,0.0,0.0,0.0,0.0,0.0,0.0,not_applicable,0.0,0.0,0.0,0.0,0.0,not_applicable,1005.0,Quartz Sand,,Straight Steel Fiber,109.9,13.0,0.2,Hooked Steel Fiber,47.1,163.0,PCE_HRWRA,40.0,Standard Curing,23.0,131.48,Ref-47-Research
900.0,OPC_I,,220.0,0.0,not_applicable,0.0,0.0,0.0,0.0,0.0,0.0,0.0,not_applicable,0.0,0.0,0.0,0.0,0.0,not_applicable,1005.0,Quartz Sand,,Straight Steel Fiber,78.5,13.0,0.2,Hooked Steel Fiber,78.5,163.0,PCE_HRWRA,40.0,Standard Curing,23.0,134.81,Ref-47-Research
900.0,OPC_I,,220.0,0.0,not_applicable,0.0,0.0,0.0,0.0,0.0,0.0,0.0,not_applicable,0.0,0.0,0.0,0.0,0.0,not_applicable,1005.0,Quartz Sand,,Straight Steel Fiber,47.1,13.0,0.2,Hooked Steel Fiber,109.9,163.0,PCE_HRWRA,40.0,Standard Curing,23.0,127.32,Ref-47-Research
900.0,OPC_I,,220.0,0.0,not_applicable,0.0,0.0,0.0,0.0,0.0,0.0,0.0,not_applicable,0.0,0.0,0.0,0.0,0.0,not_applicable,1005.0,Quartz Sand,,Hooked Steel Fiber,157.0,25.0,0.2,not_applicable,0.0,163.0,PCE_HRWRA,40.0,Water Curing,23.0,127.77,Ref-47-Research
900.0,OPC_I,,220.0,0.0,not_applicable,0.0,0.0,0.0,0.0,0.0,0.0,0.0,not_applicable,0.0,0.0,0.0,0.0,0.0,not_applicable,1005.0,Quartz Sand,,Straight Steel Fiber,157.0,13.0,0.2,not_applicable,0.0,163.0,PCE_HRWRA,40.0,Steam Curing,90.0,159.5,Ref-47-Research
900.0,OPC_I,,220.0,0.0,not_applicable,0.0,0.0,0.0,0.0,0.0,0.0,0.0,not_applicable,0.0,0.0,0.0,0.0,0.0,not_applicable,1005.0,Quartz Sand,,Straight Steel Fiber,109.9,13.0,0.2,Hooked Steel Fiber,47.1,163.0,PCE_HRWRA,40.0,Steam Curing,90.0,148.52,Ref-47-Research
900.0,OPC_I,,220.0,0.0,not_applicable,0.0,0.0,0.0,0.0,0.0,0.0,0.0,not_applicable,0.0,0.0,0.0,0.0,0.0,not_applicable,1005.0,Quartz Sand,,Straight Steel Fiber,78.5,13.0,0.2,Hooked Steel Fiber,78.5,163.0,PCE_HRWRA,40.0,Steam Curing,90.0,148.4,Ref-47-Research
900.0,OPC_I,,220.0,0.0,not_applicable,0.0,0.0,0.0,0.0,0.0,0.0,0.0,not_applicable,0.0,0.0,0.0,0.0,0.0,not_applicable,1005.0,Quartz Sand,,Straight Steel Fiber,47.1,13.0,0.2,Hooked Steel Fiber,109.9,163.0,PCE_HRWRA,40.0,Steam Curing,90.0,144.32,Ref-47-Research
900.0,OPC_I,,220.0,0.0,not_applicable,0.0,0.0,0.0,0.0,0.0,0.0,0.0,not_applicable,0.0,0.0,0.0,0.0,0.0,not_applicable,1005.0,Quartz Sand,,Hooked Steel Fiber,157.0,25.0,0.2,not_applicable,0.0,163.0,PCE_HRWRA,40.0,Steam Curing,90.0,143.09,Ref-47-Research
890.0,OPC_53,53.0,222.0,0.0,not_applicable,0.0,0.0,0.0,0.0,0.0,0.0,0.0,not_applicable,0.0,0.0,0.0,0.0,0.0,not_applicable,799.0,Quartz Sand,0.6,Straight Steel Fiber,119.0,10.0,0.12,not_applicable,0.0,222.0,HRWRA,29.7,Standard Curing,,102.0,Ref-48-Research
933.0,OPC_53,53.0,233.0,0.0,not_applicable,0.0,0.0,0.0,0.0,0.0,0.0,0.0,not_applicable,0.0,0.0,0.0,0.0,0.0,not_applicable,1026.0,Quartz Sand,0.6,not_applicable,0.0,,,not_applicable,0.0,168.0,HRWRA,37.6,Standard Curing,,100.0,Ref-48-Research
850.0,OPC_53,53.0,260.0,0.0,not_applicable,0.0,212.0,0.0,0.0,0.0,0.0,0.0,not_applicable,0.0,0.0,0.0,0.0,0.0,not_applicable,850.0,Quartz Sand,0.6,Straight Steel Fiber,157.0,10.0,0.12,not_applicable,0.0,170.0,HRWRA,45.0,Standard Curing,,166.0,Ref-48-Research
950.0,OPC_53,53.0,234.0,0.0,not_applicable,0.0,95.0,0.0,0.0,0.0,0.0,0.0,not_applicable,0.0,0.0,0.0,0.0,0.0,not_applicable,1030.0,Quartz Sand,0.6,Straight Steel Fiber,234.0,10.0,0.12,not_applicable,0.0,215.0,HRWRA,12.7,Standard Curing,,158.0,Ref-48-Research
890.0,OPC_53,53.0,222.0,0.0,not_applicable,0.0,0.0,0.0,0.0,0.0,0.0,0.0,not_applicable,0.0,0.0,0.0,0.0,0.0,not_applicable,799.0,Quartz Sand,0.6,Straight Steel Fiber,119.0,10.0,0.12,not_applicable,0.0,222.0,HRWRA,29.7,Steam Curing,70.0,116.0,Ref-48-Research
933.0,OPC_53,53.0,233.0,0.0,not_applicable,0.0,0.0,0.0,0.0,0.0,0.0,0.0,not_applicable,0.0,0.0,0.0,0.0,0.0,not_applicable,1026.0,Quartz Sand,0.6,not_applicable,0.0,,,not_applicable,0.0,168.0,HRWRA,37.6,Steam Curing,70.0,118.0,Ref-48-Research
850.0,OPC_53,53.0,260.0,0.0,not_applicable,0.0,212.0,0.0,0.0,0.0,0.0,0.0,not_applicable,0.0,0.0,0.0,0.0,0.0,not_applicable,850.0,Quartz Sand,0.6,Straight Steel Fiber,157.0,10.0,0.12,not_applicable,0.0,170.0,HRWRA,45.0,Steam Curing,70.0,170.0,Ref-48-Research
950.0,OPC_53,53.0,234.0,0.0,not_applicable,0.0,95.0,0.0,0.0,0.0,0.0,0.0,not_applicable,0.0,0.0,0.0,0.0,0.0,not_applicable,1030.0,Quartz Sand,0.6,Straight Steel Fiber,234.0,10.0,0.12,not_applicable,0.0,215.0,HRWRA,12.7,Steam Curing,70.0,170.0,Ref-48-Research
890.0,OPC_53,53.0,222.0,0.0,not_applicable,0.0,0.0,0.0,0.0,0.0,0.0,0.0,not_applicable,0.0,0.0,0.0,0.0,0.0,not_applicable,799.0,Quartz Sand,0.6,Straight Steel Fiber,119.0,10.0,0.12,not_applicable,0.0,222.0,HRWRA,29.7,Heat Curing,160.0,130.0,Ref-48-Research
933.0,OPC_53,53.0,233.0,0.0,not_applicable,0.0,0.0,0.0,0.0,0.0,0.0,0.0,not_applicable,0.0,0.0,0.0,0.0,0.0,not_applicable,1026.0,Quartz Sand,0.6,not_applicable,0.0,,,not_applicable,0.0,168.0,HRWRA,37.6,Heat Curing,160.0,144.0,Ref-48-Research
850.0,OPC_53,53.0,260.0,0.0,not_applicable,0.0,212.0,0.0,0.0,0.0,0.0,0.0,not_applicable,0.0,0.0,0.0,0.0,0.0,not_applicable,850.0,Quartz Sand,0.6,Straight Steel Fiber,157.0,10.0,0.12,not_applicable,0.0,170.0,HRWRA,45.0,Heat Curing,160.0,184.0,Ref-48-Research
950.0,OPC_53,53.0,234.0,0.0,not_applicable,0.0,95.0,0.0,0.0,0.0,0.0,0.0,not_applicable,0.0,0.0,0.0,0.0,0.0,not_applicable,1030.0,Quartz Sand,0.6,Straight Steel Fiber,234.0,10.0,0.12,not_applicable,0.0,215.0,HRWRA,12.7,Heat Curing,160.0,182.0,Ref-48-Research
850.0,OPC_53,53.0,260.0,0.0,not_applicable,0.0,212.0,0.0,0.0,0.0,0.0,85.0,Copper Slag,0.0,0.0,0.0,0.0,0.0,not_applicable,765.0,Quartz Sand,0.6,Straight Steel Fiber,157.0,10.0,0.12,not_applicable,0.0,170.0,HRWRA,45.0,Standard Curing,,185.0,Ref-48-Research
850.0,OPC_53,53.0,260.0,0.0,not_applicable,0.0,212.0,0.0,0.0,0.0,0.0,170.0,Copper Slag,0.0,0.0,0.0,0.0,0.0,not_applicable,680.0,Quartz Sand,0.6,Straight Steel Fiber,157.0,10.0,0.12,not_applicable,0.0,170.0,HRWRA,45.0,Standard Curing,,188.0,Ref-48-Research
850.0,OPC_53,53.0,260.0,0.0,not_applicable,0.0,212.0,0.0,0.0,0.0,0.0,255.0,Copper Slag,0.0,0.0,0.0,0.0,0.0,not_applicable,595.0,Quartz Sand,0.6,Straight Steel Fiber,157.0,10.0,0.12,not_applicable,0.0,170.0,HRWRA,45.0,Standard Curing,,192.0,Ref-48-Research
850.0,OPC_53,53.0,260.0,0.0,not_applicable,0.0,212.0,0.0,0.0,0.0,0.0,340.0,Copper Slag,0.0,0.0,0.0,0.0,0.0,not_applicable,510.0,Quartz Sand,0.6,Straight Steel Fiber,157.0,10.0,0.12,not_applicable,0.0,170.0,HRWRA,45.0,Standard Curing,,196.0,Ref-48-Research
850.0,OPC_53,53.0,260.0,0.0,not_applicable,0.0,212.0,0.0,0.0,0.0,0.0,425.0,Copper Slag,0.0,0.0,0.0,0.0,0.0,not_applicable,425.0,Quartz Sand,0.6,Straight Steel Fiber,157.0,10.0,0.12,not_applicable,0.0,170.0,HRWRA,45.0,Standard Curing,,198.0,Ref-48-Research
850.0,OPC_53,53.0,260.0,0.0,not_applicable,0.0,212.0,0.0,0.0,0.0,0.0,510.0,Copper Slag,0.0,0.0,0.0,0.0,0.0,not_applicable,340.0,Quartz Sand,0.6,Straight Steel Fiber,157.0,10.0,0.12,not_applicable,0.0,170.0,HRWRA,45.0,Standard Curing,,205.0,Ref-48-Research
850.0,OPC_53,53.0,260.0,0.0,not_applicable,0.0,212.0,0.0,0.0,0.0,0.0,595.0,Copper Slag,0.0,0.0,0.0,0.0,0.0,not_applicable,255.0,Quartz Sand,0.6,Straight Steel Fiber,157.0,10.0,0.12,not_applicable,0.0,170.0,HRWRA,45.0,Standard Curing,,201.0,Ref-48-Research
850.0,OPC_53,53.0,260.0,0.0,not_applicable,0.0,212.0,0.0,0.0,0.0,0.0,680.0,Copper Slag,0.0,0.0,0.0,0.0,0.0,not_applicable,170.0,Quartz Sand,0.6,Straight Steel Fiber,157.0,10.0,0.12,not_applicable,0.0,170.0,HRWRA,45.0,Standard Curing,,196.0,Ref-48-Research
850.0,OPC_53,53.0,260.0,0.0,not_applicable,0.0,212.0,0.0,0.0,0.0,0.0,765.0,Copper Slag,0.0,0.0,0.0,0.0,0.0,not_applicable,85.0,Quartz Sand,0.6,Straight Steel Fiber,157.0,10.0,0.12,not_applicable,0.0,170.0,HRWRA,45.0,Standard Curing,,191.0,Ref-48-Research
850.0,OPC_53,53.0,260.0,0.0,not_applicable,0.0,212.0,0.0,0.0,0.0,0.0,850.0,Copper Slag,0.0,0.0,0.0,0.0,0.0,not_applicable,0.0,not_applicable,0.6,Straight Steel Fiber,157.0,10.0,0.12,not_applicable,0.0,170.0,HRWRA,45.0,Standard Curing,,189.0,Ref-48-Research
850.0,OPC_53,53.0,260.0,0.0,not_applicable,0.0,212.0,0.0,0.0,0.0,0.0,85.0,Copper Slag,0.0,0.0,0.0,0.0,0.0,not_applicable,765.0,Quartz Sand,0.6,Straight Steel Fiber,157.0,10.0,0.12,not_applicable,0.0,170.0,HRWRA,45.0,Standard Curing,,182.0,Ref-48-Research
850.0,OPC_53,53.0,260.0,0.0,not_applicable,0.0,212.0,0.0,0.0,0.0,0.0,170.0,Copper Slag,0.0,0.0,0.0,0.0,0.0,not_applicable,680.0,Quartz Sand,0.6,Straight Steel Fiber,157.0,10.0,0.12,not_applicable,0.0,170.0,HRWRA,45.0,Standard Curing,,185.0,Ref-48-Research
850.0,OPC_53,53.0,260.0,0.0,not_applicable,0.0,212.0,0.0,0.0,0.0,0.0,255.0,Copper Slag,0.0,0.0,0.0,0.0,0.0,not_applicable,595.0,Quartz Sand,0.6,Straight Steel Fiber,157.0,10.0,0.12,not_applicable,0.0,170.0,HRWRA,45.0,Standard Curing,,185.5,Ref-48-Research
850.0,OPC_53,53.0,260.0,0.0,not_applicable,0.0,212.0,0.0,0.0,0.0,0.0,340.0,Copper Slag,0.0,0.0,0.0,0.0,0.0,not_applicable,510.0,Quartz Sand,0.6,Straight Steel Fiber,157.0,10.0,0.12,not_applicable,0.0,170.0,HRWRA,45.0,Standard Curing,,186.0,Ref-48-Research
850.0,OPC_53,53.0,260.0,0.0,not_applicable,0.0,212.0,0.0,0.0,0.0,0.0,425.0,Copper Slag,0.0,0.0,0.0,0.0,0.0,not_applicable,425.0,Quartz Sand,0.6,Straight Steel Fiber,157.0,10.0,0.12,not_applicable,0.0,170.0,HRWRA,45.0,Standard Curing,,172.0,Ref-48-Research
850.0,OPC_53,53.0,260.0,0.0,not_applicable,0.0,212.0,0.0,0.0,0.0,0.0,510.0,Copper Slag,0.0,0.0,0.0,0.0,0.0,not_applicable,340.0,Quartz Sand,0.6,Straight Steel Fiber,157.0,10.0,0.12,not_applicable,0.0,170.0,HRWRA,45.0,Standard Curing,,170.5,Ref-48-Research
850.0,OPC_53,53.0,260.0,0.0,not_applicable,0.0,212.0,0.0,0.0,0.0,0.0,595.0,Copper Slag,0.0,0.0,0.0,0.0,0.0,not_applicable,255.0,Quartz Sand,0.6,Straight Steel Fiber,157.0,10.0,0.12,not_applicable,0.0,170.0,HRWRA,45.0,Standard Curing,,162.0,Ref-48-Research
850.0,OPC_53,53.0,260.0,0.0,not_applicable,0.0,212.0,0.0,0.0,0.0,0.0,680.0,Copper Slag,0.0,0.0,0.0,0.0,0.0,not_applicable,170.0,Quartz Sand,0.6,Straight Steel Fiber,157.0,10.0,0.12,not_applicable,0.0,170.0,HRWRA,45.0,Standard Curing,,159.0,Ref-48-Research
850.0,OPC_53,53.0,260.0,0.0,not_applicable,0.0,212.0,0.0,0.0,0.0,0.0,765.0,Copper Slag,0.0,0.0,0.0,0.0,0.0,not_applicable,85.0,Quartz Sand,0.6,Straight Steel Fiber,157.0,10.0,0.12,not_applicable,0.0,170.0,HRWRA,45.0,Standard Curing,,169.0,Ref-48-Research
850.0,OPC_53,53.0,260.0,0.0,not_applicable,0.0,212.0,0.0,0.0,0.0,0.0,850.0,Copper Slag,0.0,0.0,0.0,0.0,0.0,not_applicable,0.0,not_applicable,0.6,Straight Steel Fiber,157.0,10.0,0.12,not_applicable,0.0,170.0,HRWRA,45.0,Standard Curing,,157.0,Ref-48-Research
850.0,OPC_53,53.0,260.0,0.0,not_applicable,0.0,212.0,0.0,0.0,0.0,0.0,85.0,Copper Slag,0.0,0.0,0.0,0.0,0.0,not_applicable,765.0,Quartz Sand,0.6,Straight Steel Fiber,157.0,10.0,0.12,not_applicable,0.0,170.0,HRWRA,45.0,Steam Curing,70.0,199.0,Ref-48-Research
850.0,OPC_53,53.0,260.0,0.0,not_applicable,0.0,212.0,0.0,0.0,0.0,0.0,170.0,Copper Slag,0.0,0.0,0.0,0.0,0.0,not_applicable,680.0,Quartz Sand,0.6,Straight Steel Fiber,157.0,10.0,0.12,not_applicable,0.0,170.0,HRWRA,45.0,Steam Curing,70.0,202.0,Ref-48-Research
850.0,OPC_53,53.0,260.0,0.0,not_applicable,0.0,212.0,0.0,0.0,0.0,0.0,255.0,Copper Slag,0.0,0.0,0.0,0.0,0.0,not_applicable,595.0,Quartz Sand,0.6,Straight Steel Fiber,157.0,10.0,0.12,not_applicable,0.0,170.0,HRWRA,45.0,Steam Curing,70.0,203.0,Ref-48-Research
850.0,OPC_53,53.0,260.0,0.0,not_applicable,0.0,212.0,0.0,0.0,0.0,0.0,340.0,Copper Slag,0.0,0.0,0.0,0.0,0.0,not_applicable,510.0,Quartz Sand,0.6,Straight Steel Fiber,157.0,10.0,0.12,not_applicable,0.0,170.0,HRWRA,45.0,Steam Curing,70.0,209.0,Ref-48-Research
850.0,OPC_53,53.0,260.0,0.0,not_applicable,0.0,212.0,0.0,0.0,0.0,0.0,425.0,Copper Slag,0.0,0.0,0.0,0.0,0.0,not_applicable,425.0,Quartz Sand,0.6,Straight Steel Fiber,157.0,10.0,0.12,not_applicable,0.0,170.0,HRWRA,45.0,Steam Curing,70.0,212.0,Ref-48-Research
850.0,OPC_53,53.0,260.0,0.0,not_applicable,0.0,212.0,0.0,0.0,0.0,0.0,510.0,Copper Slag,0.0,0.0,0.0,0.0,0.0,not_applicable,340.0,Quartz Sand,0.6,Straight Steel Fiber,157.0,10.0,0.12,not_applicable,0.0,170.0,HRWRA,45.0,Steam Curing,70.0,218.0,Ref-48-Research
850.0,OPC_53,53.0,260.0,0.0,not_applicable,0.0,212.0,0.0,0.0,0.0,0.0,595.0,Copper Slag,0.0,0.0,0.0,0.0,0.0,not_applicable,255.0,Quartz Sand,0.6,Straight Steel Fiber,157.0,10.0,0.12,not_applicable,0.0,170.0,HRWRA,45.0,Steam Curing,70.0,216.0,Ref-48-Research
850.0,OPC_53,53.0,260.0,0.0,not_applicable,0.0,212.0,0.0,0.0,0.0,0.0,680.0,Copper Slag,0.0,0.0,0.0,0.0,0.0,not_applicable,170.0,Quartz Sand,0.6,Straight Steel Fiber,157.0,10.0,0.12,not_applicable,0.0,170.0,HRWRA,45.0,Steam Curing,70.0,212.0,Ref-48-Research
850.0,OPC_53,53.0,260.0,0.0,not_applicable,0.0,212.0,0.0,0.0,0.0,0.0,765.0,Copper Slag,0.0,0.0,0.0,0.0,0.0,not_applicable,85.0,Quartz Sand,0.6,Straight Steel Fiber,157.0,10.0,0.12,not_applicable,0.0,170.0,HRWRA,45.0,Steam Curing,70.0,210.0,Ref-48-Research
850.0,OPC_53,53.0,260.0,0.0,not_applicable,0.0,212.0,0.0,0.0,0.0,0.0,850.0,Copper Slag,0.0,0.0,0.0,0.0,0.0,not_applicable,0.0,not_applicable,0.6,Straight Steel Fiber,157.0,10.0,0.12,not_applicable,0.0,170.0,HRWRA,45.0,Steam Curing,70.0,208.0,Ref-48-Research
850.0,OPC_53,53.0,260.0,0.0,not_applicable,0.0,212.0,0.0,0.0,0.0,0.0,85.0,Copper Slag,0.0,0.0,0.0,0.0,0.0,not_applicable,765.0,Quartz Sand,0.6,Straight Steel Fiber,157.0,10.0,0.12,not_applicable,0.0,170.0,HRWRA,45.0,Steam Curing,70.0,194.0,Ref-48-Research
850.0,OPC_53,53.0,260.0,0.0,not_applicable,0.0,212.0,0.0,0.0,0.0,0.0,170.0,Copper Slag,0.0,0.0,0.0,0.0,0.0,not_applicable,680.0,Quartz Sand,0.6,Straight Steel Fiber,157.0,10.0,0.12,not_applicable,0.0,170.0,HRWRA,45.0,Steam Curing,70.0,197.0,Ref-48-Research
850.0,OPC_53,53.0,260.0,0.0,not_applicable,0.0,212.0,0.0,0.0,0.0,0.0,255.0,Copper Slag,0.0,0.0,0.0,0.0,0.0,not_applicable,595.0,Quartz Sand,0.6,Straight Steel Fiber,157.0,10.0,0.12,not_applicable,0.0,170.0,HRWRA,45.0,Steam Curing,70.0,198.0,Ref-48-Research
850.0,OPC_53,53.0,260.0,0.0,not_applicable,0.0,212.0,0.0,0.0,0.0,0.0,340.0,Copper Slag,0.0,0.0,0.0,0.0,0.0,not_applicable,510.0,Quartz Sand,0.6,Straight Steel Fiber,157.0,10.0,0.12,not_applicable,0.0,170.0,HRWRA,45.0,Steam Curing,70.0,200.0,Ref-48-Research
850.0,OPC_53,53.0,260.0,0.0,not_applicable,0.0,212.0,0.0,0.0,0.0,0.0,425.0,Copper Slag,0.0,0.0,0.0,0.0,0.0,not_applicable,425.0,Quartz Sand,0.6,Straight Steel Fiber,157.0,10.0,0.12,not_applicable,0.0,170.0,HRWRA,45.0,Steam Curing,70.0,182.0,Ref-48-Research
850.0,OPC_53,53.0,260.0,0.0,not_applicable,0.0,212.0,0.0,0.0,0.0,0.0,510.0,Copper Slag,0.0,0.0,0.0,0.0,0.0,not_applicable,340.0,Quartz Sand,0.6,Straight Steel Fiber,157.0,10.0,0.12,not_applicable,0.0,170.0,HRWRA,45.0,Steam Curing,70.0,181.0,Ref-48-Research
850.0,OPC_53,53.0,260.0,0.0,not_applicable,0.0,212.0,0.0,0.0,0.0,0.0,595.0,Copper Slag,0.0,0.0,0.0,0.0,0.0,not_applicable,255.0,Quartz Sand,0.6,Straight Steel Fiber,157.0,10.0,0.12,not_applicable,0.0,170.0,HRWRA,45.0,Steam Curing,70.0,178.0,Ref-48-Research
850.0,OPC_53,53.0,260.0,0.0,not_applicable,0.0,212.0,0.0,0.0,0.0,0.0,680.0,Copper Slag,0.0,0.0,0.0,0.0,0.0,not_applicable,170.0,Quartz Sand,0.6,Straight Steel Fiber,157.0,10.0,0.12,not_applicable,0.0,170.0,HRWRA,45.0,Steam Curing,70.0,176.0,Ref-48-Research
850.0,OPC_53,53.0,260.0,0.0,not_applicable,0.0,212.0,0.0,0.0,0.0,0.0,765.0,Copper Slag,0.0,0.0,0.0,0.0,0.0,not_applicable,85.0,Quartz Sand,0.6,Straight Steel Fiber,157.0,10.0,0.12,not_applicable,0.0,170.0,HRWRA,45.0,Steam Curing,70.0,175.0,Ref-48-Research
850.0,OPC_53,53.0,260.0,0.0,not_applicable,0.0,212.0,0.0,0.0,0.0,0.0,850.0,Copper Slag,0.0,0.0,0.0,0.0,0.0,not_applicable,0.0,not_applicable,0.6,Straight Steel Fiber,157.0,10.0,0.12,not_applicable,0.0,170.0,HRWRA,45.0,Steam Curing,70.0,171.0,Ref-48-Research
850.0,OPC_53,53.0,260.0,0.0,not_applicable,0.0,212.0,0.0,0.0,0.0,0.0,85.0,Copper Slag,0.0,0.0,0.0,0.0,0.0,not_applicable,765.0,Quartz Sand,0.6,Straight Steel Fiber,157.0,10.0,0.12,not_applicable,0.0,170.0,HRWRA,45.0,Heat Curing,160.0,210.0,Ref-48-Research
850.0,OPC_53,53.0,260.0,0.0,not_applicable,0.0,212.0,0.0,0.0,0.0,0.0,170.0,Copper Slag,0.0,0.0,0.0,0.0,0.0,not_applicable,680.0,Quartz Sand,0.6,Straight Steel Fiber,157.0,10.0,0.12,not_applicable,0.0,170.0,HRWRA,45.0,Heat Curing,160.0,212.0,Ref-48-Research
850.0,OPC_53,53.0,260.0,0.0,not_applicable,0.0,212.0,0.0,0.0,0.0,0.0,255.0,Copper Slag,0.0,0.0,0.0,0.0,0.0,not_applicable,595.0,Quartz Sand,0.6,Straight Steel Fiber,157.0,10.0,0.12,not_applicable,0.0,170.0,HRWRA,45.0,Heat Curing,160.0,217.0,Ref-48-Research
850.0,OPC_53,53.0,260.0,0.0,not_applicable,0.0,212.0,0.0,0.0,0.0,0.0,340.0,Copper Slag,0.0,0.0,0.0,0.0,0.0,not_applicable,510.0,Quartz Sand,0.6,Straight Steel Fiber,157.0,10.0,0.12,not_applicable,0.0,170.0,HRWRA,45.0,Heat Curing,160.0,225.0,Ref-48-Research
850.0,OPC_53,53.0,260.0,0.0,not_applicable,0.0,212.0,0.0,0.0,0.0,0.0,425.0,Copper Slag,0.0,0.0,0.0,0.0,0.0,not_applicable,425.0,Quartz Sand,0.6,Straight Steel Fiber,157.0,10.0,0.12,not_applicable,0.0,170.0,HRWRA,45.0,Heat Curing,160.0,227.0,Ref-48-Research
850.0,OPC_53,53.0,260.0,0.0,not_applicable,0.0,212.0,0.0,0.0,0.0,0.0,510.0,Copper Slag,0.0,0.0,0.0,0.0,0.0,not_applicable,340.0,Quartz Sand,0.6,Straight Steel Fiber,157.0,10.0,0.12,not_applicable,0.0,170.0,HRWRA,45.0,Heat Curing,160.0,234.0,Ref-48-Research
850.0,OPC_53,53.0,260.0,0.0,not_applicable,0.0,212.0,0.0,0.0,0.0,0.0,595.0,Copper Slag,0.0,0.0,0.0,0.0,0.0,not_applicable,255.0,Quartz Sand,0.6,Straight Steel Fiber,157.0,10.0,0.12,not_applicable,0.0,170.0,HRWRA,45.0,Heat Curing,160.0,232.0,Ref-48-Research
850.0,OPC_53,53.0,260.0,0.0,not_applicable,0.0,212.0,0.0,0.0,0.0,0.0,680.0,Copper Slag,0.0,0.0,0.0,0.0,0.0,not_applicable,170.0,Quartz Sand,0.6,Straight Steel Fiber,157.0,10.0,0.12,not_applicable,0.0,170.0,HRWRA,45.0,Heat Curing,160.0,227.0,Ref-48-Research
850.0,OPC_53,53.0,260.0,0.0,not_applicable,0.0,212.0,0.0,0.0,0.0,0.0,765.0,Copper Slag,0.0,0.0,0.0,0.0,0.0,not_applicable,85.0,Quartz Sand,0.6,Straight Steel Fiber,157.0,10.0,0.12,not_applicable,0.0,170.0,HRWRA,45.0,Heat Curing,160.0,221.0,Ref-48-Research
850.0,OPC_53,53.0,260.0,0.0,not_applicable,0.0,212.0,0.0,0.0,0.0,0.0,850.0,Copper Slag,0.0,0.0,0.0,0.0,0.0,not_applicable,0.0,not_applicable,0.6,Straight Steel Fiber,157.0,10.0,0.12,not_applicable,0.0,170.0,HRWRA,45.0,Heat Curing,160.0,219.0,Ref-48-Research
850.0,OPC_53,53.0,260.0,0.0,not_applicable,0.0,212.0,0.0,0.0,0.0,0.0,85.0,Copper Slag,0.0,0.0,0.0,0.0,0.0,not_applicable,765.0,Quartz Sand,0.6,Straight Steel Fiber,157.0,10.0,0.12,not_applicable,0.0,170.0,HRWRA,45.0,Heat Curing,160.0,209.0,Ref-48-Research
850.0,OPC_53,53.0,260.0,0.0,not_applicable,0.0,212.0,0.0,0.0,0.0,0.0,170.0,Copper Slag,0.0,0.0,0.0,0.0,0.0,not_applicable,680.0,Quartz Sand,0.6,Straight Steel Fiber,157.0,10.0,0.12,not_applicable,0.0,170.0,HRWRA,45.0,Heat Curing,160.0,210.0,Ref-48-Research
850.0,OPC_53,53.0,260.0,0.0,not_applicable,0.0,212.0,0.0,0.0,0.0,0.0,255.0,Copper Slag,0.0,0.0,0.0,0.0,0.0,not_applicable,595.0,Quartz Sand,0.6,Straight Steel Fiber,157.0,10.0,0.12,not_applicable,0.0,170.0,HRWRA,45.0,Heat Curing,160.0,213.0,Ref-48-Research
850.0,OPC_53,53.0,260.0,0.0,not_applicable,0.0,212.0,0.0,0.0,0.0,0.0,340.0,Copper Slag,0.0,0.0,0.0,0.0,0.0,not_applicable,510.0,Quartz Sand,0.6,Straight Steel Fiber,157.0,10.0,0.12,not_applicable,0.0,170.0,HRWRA,45.0,Heat Curing,160.0,215.0,Ref-48-Research
850.0,OPC_53,53.0,260.0,0.0,not_applicable,0.0,212.0,0.0,0.0,0.0,0.0,425.0,Copper Slag,0.0,0.0,0.0,0.0,0.0,not_applicable,425.0,Quartz Sand,0.6,Straight Steel Fiber,157.0,10.0,0.12,not_applicable,0.0,170.0,HRWRA,45.0,Heat Curing,160.0,198.0,Ref-48-Research
850.0,OPC_53,53.0,260.0,0.0,not_applicable,0.0,212.0,0.0,0.0,0.0,0.0,510.0,Copper Slag,0.0,0.0,0.0,0.0,0.0,not_applicable,340.0,Quartz Sand,0.6,Straight Steel Fiber,157.0,10.0,0.12,not_applicable,0.0,170.0,HRWRA,45.0,Heat Curing,160.0,192.0,Ref-48-Research
850.0,OPC_53,53.0,260.0,0.0,not_applicable,0.0,212.0,0.0,0.0,0.0,0.0,595.0,Copper Slag,0.0,0.0,0.0,0.0,0.0,not_applicable,255.0,Quartz Sand,0.6,Straight Steel Fiber,157.0,10.0,0.12,not_applicable,0.0,170.0,HRWRA,45.0,Heat Curing,160.0,186.5,Ref-48-Research
850.0,OPC_53,53.0,260.0,0.0,not_applicable,0.0,212.0,0.0,0.0,0.0,0.0,680.0,Copper Slag,0.0,0.0,0.0,0.0,0.0,not_applicable,170.0,Quartz Sand,0.6,Straight Steel Fiber,157.0,10.0,0.12,not_applicable,0.0,170.0,HRWRA,45.0,Heat Curing,160.0,185.0,Ref-48-Research
850.0,OPC_53,53.0,260.0,0.0,not_applicable,0.0,212.0,0.0,0.0,0.0,0.0,765.0,Copper Slag,0.0,0.0,0.0,0.0,0.0,not_applicable,85.0,Quartz Sand,0.6,Straight Steel Fiber,157.0,10.0,0.12,not_applicable,0.0,170.0,HRWRA,45.0,Heat Curing,160.0,183.0,Ref-48-Research
850.0,OPC_53,53.0,260.0,0.0,not_applicable,0.0,212.0,0.0,0.0,0.0,0.0,850.0,Copper Slag,0.0,0.0,0.0,0.0,0.0,not_applicable,0.0,not_applicable,0.6,Straight Steel Fiber,157.0,10.0,0.12,not_applicable,0.0,170.0,HRWRA,45.0,Heat Curing,160.0,178.0,Ref-48-Research
750.0,OPC_I,,144.0,200.0,class F,0.0,0.0,0.0,0.0,0.0,0.0,0.0,not_applicable,0.0,0.0,0.0,0.0,0.0,not_applicable,990.0,Natural River Sand,1.25,not_applicable,0.0,,,not_applicable,0.0,182.0,PCE_HRWRA,38.0,Standard Curing,20.0,122.0,Ref-49-Research
675.0,OPC_I,,144.0,200.0,class F,0.0,0.0,0.0,0.0,0.0,0.0,75.0,Phosphorous Slag,0.0,0.0,0.0,0.0,0.0,not_applicable,990.0,Natural River Sand,1.25,not_applicable,0.0,,,not_applicable,0.0,182.0,PCE_HRWRA,38.0,Standard Curing,20.0,125.0,Ref-49-Research
600.0,OPC_I,,144.0,200.0,class F,0.0,0.0,0.0,0.0,0.0,0.0,150.0,Phosphorous Slag,0.0,0.0,0.0,0.0,0.0,not_applicable,990.0,Natural River Sand,1.25,not_applicable,0.0,,,not_applicable,0.0,182.0,PCE_HRWRA,36.0,Standard Curing,20.0,129.0,Ref-49-Research
525.0,OPC_I,,144.0,200.0,class F,0.0,0.0,0.0,0.0,0.0,0.0,225.0,Phosphorous Slag,0.0,0.0,0.0,0.0,0.0,not_applicable,990.0,Natural River Sand,1.25,not_applicable,0.0,,,not_applicable,0.0,182.0,PCE_HRWRA,36.0,Standard Curing,20.0,128.0,Ref-49-Research
450.0,OPC_I,,144.0,200.0,class F,0.0,0.0,0.0,0.0,0.0,0.0,300.0,Phosphorous Slag,0.0,0.0,0.0,0.0,0.0,not_applicable,990.0,Natural River Sand,1.25,not_applicable,0.0,,,not_applicable,0.0,182.0,PCE_HRWRA,34.0,Standard Curing,20.0,121.0,Ref-49-Research
375.0,OPC_I,,144.0,200.0,class F,0.0,0.0,0.0,0.0,0.0,0.0,375.0,Phosphorous Slag,0.0,0.0,0.0,0.0,0.0,not_applicable,990.0,Natural River Sand,1.25,not_applicable,0.0,,,not_applicable,0.0,182.0,PCE_HRWRA,30.0,Standard Curing,20.0,117.0,Ref-49-Research
800.0,OPC_42.5,42.5,140.8,0.0,not_applicable,0.0,0.0,0.0,0.0,0.0,0.0,0.0,not_applicable,0.0,0.0,0.0,0.0,0.0,not_applicable,1720.0,Natural River Sand,0.6,not_applicable,0.0,,,not_applicable,0.0,160.0,PCE_SP,11.28,Standard Curing,20.0,120.0,Ref-50-Research
800.0,OPC_42.5,42.5,200.0,0.0,not_applicable,0.0,0.0,0.0,0.0,0.0,0.0,0.0,not_applicable,0.0,0.0,0.0,0.0,0.0,not_applicable,1808.0,Natural River Sand,0.6,not_applicable,0.0,,,not_applicable,0.0,160.0,PCE_SP,12.0,Standard Curing,20.0,110.0,Ref-50-Research
800.0,OPC_42.5,42.5,266.4,0.0,not_applicable,0.0,0.0,0.0,0.0,0.0,0.0,0.0,not_applicable,0.0,0.0,0.0,0.0,0.0,not_applicable,1912.0,Natural River Sand,0.6,not_applicable,0.0,,,not_applicable,0.0,160.0,PCE_SP,12.8,Standard Curing,20.0,105.0,Ref-50-Research
800.0,OPC_42.5,42.5,140.8,0.0,not_applicable,0.0,0.0,0.0,0.0,0.0,0.0,0.0,not_applicable,0.0,0.0,0.0,0.0,0.0,not_applicable,1768.0,Natural River Sand,0.6,not_applicable,0.0,,,not_applicable,0.0,144.0,PCE_SP,11.28,Standard Curing,20.0,121.0,Ref-50-Research
800.0,OPC_42.5,42.5,140.8,0.0,not_applicable,0.0,0.0,0.0,0.0,0.0,0.0,0.0,not_applicable,0.0,0.0,0.0,0.0,0.0,not_applicable,1672.0,Natural River Sand,0.6,not_applicable,0.0,,,not_applicable,0.0,176.0,PCE_SP,11.28,Standard Curing,20.0,110.0,Ref-50-Research
800.0,OPC_42.5,42.5,140.8,0.0,not_applicable,0.0,0.0,0.0,0.0,0.0,0.0,0.0,not_applicable,0.0,0.0,0.0,0.0,0.0,not_applicable,1720.0,Natural River Sand,0.6,not_applicable,0.0,,,not_applicable,0.0,160.0,PCE_SP,13.2,Standard Curing,20.0,120.0,Ref-50-Research
800.0,OPC_42.5,42.5,140.8,0.0,not_applicable,0.0,0.0,0.0,0.0,0.0,0.0,0.0,not_applicable,0.0,0.0,0.0,0.0,0.0,not_applicable,1728.0,Natural River Sand,0.6,not_applicable,0.0,,,not_applicable,0.0,160.0,PCE_SP,9.44,Standard Curing,20.0,111.0,Ref-50-Research
900.0,OPC_42.5,42.5,158.4,0.0,not_applicable,0.0,0.0,0.0,0.0,0.0,0.0,0.0,not_applicable,0.0,0.0,0.0,0.0,0.0,not_applicable,1548.0,Natural River Sand,0.6,not_applicable,0.0,,,not_applicable,0.0,180.0,PCE_SP,12.69,Standard Curing,20.0,122.0,Ref-50-Research
900.0,OPC_42.5,42.5,225.0,0.0,not_applicable,0.0,0.0,0.0,0.0,0.0,0.0,0.0,not_applicable,0.0,0.0,0.0,0.0,0.0,not_applicable,1629.0,Natural River Sand,0.6,not_applicable,0.0,,,not_applicable,0.0,180.0,PCE_SP,13.5,Standard Curing,20.0,125.0,Ref-50-Research
900.0,OPC_42.5,42.5,299.7,0.0,not_applicable,0.0,0.0,0.0,0.0,0.0,0.0,0.0,not_applicable,0.0,0.0,0.0,0.0,0.0,not_applicable,1719.0,Natural River Sand,0.6,not_applicable,0.0,,,not_applicable,0.0,180.0,PCE_SP,14.4,Standard Curing,20.0,120.0,Ref-50-Research
900.0,OPC_42.5,42.5,225.0,0.0,not_applicable,0.0,0.0,0.0,0.0,0.0,0.0,0.0,not_applicable,0.0,0.0,0.0,0.0,0.0,not_applicable,1692.0,Natural River Sand,0.6,not_applicable,0.0,,,not_applicable,0.0,162.0,PCE_SP,13.5,Standard Curing,20.0,130.0,Ref-50-Research
900.0,OPC_42.5,42.5,225.0,0.0,not_applicable,0.0,0.0,0.0,0.0,0.0,0.0,0.0,not_applicable,0.0,0.0,0.0,0.0,0.0,not_applicable,1575.0,Natural River Sand,0.6,not_applicable,0.0,,,not_applicable,0.0,198.0,PCE_SP,13.5,Standard Curing,20.0,120.0,Ref-50-Research
900.0,OPC_42.5,42.5,225.0,0.0,not_applicable,0.0,0.0,0.0,0.0,0.0,0.0,0.0,not_applicable,0.0,0.0,0.0,0.0,0.0,not_applicable,1620.0,Natural River Sand,0.6,not_applicable,0.0,,,not_applicable,0.0,180.0,PCE_SP,15.75,Standard Curing,20.0,126.0,Ref-50-Research
900.0,OPC_42.5,42.5,225.0,0.0,not_applicable,0.0,0.0,0.0,0.0,0.0,0.0,0.0,not_applicable,0.0,0.0,0.0,0.0,0.0,not_applicable,1638.0,Natural River Sand,0.6,not_applicable,0.0,,,not_applicable,0.0,180.0,PCE_SP,11.25,Standard Curing,20.0,125.0,Ref-50-Research
1000.0,OPC_42.5,42.5,176.0,0.0,not_applicable,0.0,0.0,0.0,0.0,0.0,0.0,0.0,not_applicable,0.0,0.0,0.0,0.0,0.0,not_applicable,1380.0,Natural River Sand,0.6,not_applicable,0.0,,,not_applicable,0.0,200.0,PCE_SP,14.1,Standard Curing,20.0,130.0,Ref-50-Research
1000.0,OPC_42.5,42.5,250.0,0.0,not_applicable,0.0,0.0,0.0,0.0,0.0,0.0,0.0,not_applicable,0.0,0.0,0.0,0.0,0.0,not_applicable,1450.0,Natural River Sand,0.6,not_applicable,0.0,,,not_applicable,0.0,200.0,PCE_SP,15.0,Standard Curing,20.0,128.0,Ref-50-Research
1000.0,OPC_42.5,42.5,333.0,0.0,not_applicable,0.0,0.0,0.0,0.0,0.0,0.0,0.0,not_applicable,0.0,0.0,0.0,0.0,0.0,not_applicable,1520.0,Natural River Sand,0.6,not_applicable,0.0,,,not_applicable,0.0,200.0,PCE_SP,16.0,Standard Curing,20.0,125.0,Ref-50-Research
1000.0,OPC_42.5,42.5,176.0,0.0,not_applicable,0.0,0.0,0.0,0.0,0.0,0.0,0.0,not_applicable,0.0,0.0,0.0,0.0,0.0,not_applicable,1440.0,Natural River Sand,0.6,not_applicable,0.0,,,not_applicable,0.0,180.0,PCE_SP,14.1,Standard Curing,20.0,135.0,Ref-50-Research
1000.0,OPC_42.5,42.5,176.0,0.0,not_applicable,0.0,0.0,0.0,0.0,0.0,0.0,0.0,not_applicable,0.0,0.0,0.0,0.0,0.0,not_applicable,1320.0,Natural River Sand,0.6,not_applicable,0.0,,,not_applicable,0.0,220.0,PCE_SP,14.1,Standard Curing,20.0,121.0,Ref-50-Research
1000.0,OPC_42.5,42.5,176.0,0.0,not_applicable,0.0,0.0,0.0,0.0,0.0,0.0,0.0,not_applicable,0.0,0.0,0.0,0.0,0.0,not_applicable,1380.0,Natural River Sand,0.6,not_applicable,0.0,,,not_applicable,0.0,200.0,PCE_SP,16.5,Standard Curing,20.0,125.0,Ref-50-Research
1000.0,OPC_42.5,42.5,176.0,0.0,not_applicable,0.0,0.0,0.0,0.0,0.0,0.0,0.0,not_applicable,0.0,0.0,0.0,0.0,0.0,not_applicable,1390.0,Natural River Sand,0.6,not_applicable,0.0,,,not_applicable,0.0,200.0,PCE_SP,11.8,Standard Curing,20.0,122.0,Ref-50-Research
700.0,OPC_52.5,52.5,50.0,150.0,class F,0.0,0.0,0.0,0.0,0.0,0.0,0.0,not_applicable,0.0,0.0,0.0,0.0,0.0,not_applicable,1104.0,Natural River Sand,1.25,not_applicable,0.0,,,not_applicable,0.0,180.0,PCE_HRWRA,30.0,Standard Curing,20.0,105.0,Ref-51-Research
700.0,OPC_52.5,52.5,50.0,150.0,class F,0.0,0.0,0.0,0.0,0.0,0.0,0.0,not_applicable,0.0,0.0,0.0,0.0,0.0,not_applicable,1104.0,Natural River Sand,1.25,Straight Steel Fiber,39.0,13.0,0.2,not_applicable,0.0,180.0,PCE_HRWRA,30.0,Standard Curing,20.0,115.0,Ref-51-Research
700.0,OPC_52.5,52.5,50.0,150.0,class F,0.0,0.0,0.0,0.0,0.0,0.0,0.0,not_applicable,0.0,0.0,0.0,0.0,0.0,not_applicable,1104.0,Natural River Sand,1.25,Straight Steel Fiber,78.0,13.0,0.2,not_applicable,0.0,180.0,PCE_HRWRA,30.0,Standard Curing,20.0,142.0,Ref-51-Research
700.0,OPC_52.5,52.5,50.0,150.0,class F,0.0,0.0,0.0,0.0,0.0,0.0,0.0,not_applicable,0.0,0.0,0.0,0.0,0.0,not_applicable,1104.0,Natural River Sand,1.25,Straight Steel Fiber,117.0,13.0,0.2,not_applicable,0.0,180.0,PCE_HRWRA,30.0,Standard Curing,20.0,158.0,Ref-51-Research
700.0,OPC_52.5,52.5,50.0,150.0,class F,0.0,0.0,0.0,0.0,0.0,0.0,0.0,not_applicable,0.0,0.0,0.0,0.0,0.0,not_applicable,1104.0,Natural River Sand,1.25,Straight Steel Fiber,156.0,13.0,0.2,not_applicable,0.0,180.0,PCE_HRWRA,30.0,Standard Curing,20.0,162.0,Ref-51-Research
700.0,OPC_52.5,52.5,50.0,150.0,class F,0.0,0.0,0.0,0.0,0.0,0.0,0.0,not_applicable,0.0,0.0,0.0,0.0,0.0,not_applicable,1104.0,Natural River Sand,1.25,Straight Steel Fiber,195.0,13.0,0.2,not_applicable,0.0,180.0,PCE_HRWRA,30.0,Standard Curing,20.0,165.0,Ref-51-Research
754.0,OPC_52.5,52.5,90.0,306.0,class F,0.0,0.0,0.0,0.0,0.0,0.0,0.0,not_applicable,0.0,0.0,0.0,0.0,0.0,not_applicable,951.0,Natural River Sand,1.25,Straight Steel Fiber,156.0,13.0,0.2,not_applicable,0.0,198.0,PCE_HRWRA,33.0,Standard Curing,20.0,152.0,Ref-52-Research
754.0,OPC_52.5,52.5,72.0,306.0,class F,0.0,0.0,0.0,0.0,18.0,0.0,0.0,not_applicable,0.0,0.0,0.0,0.0,0.0,not_applicable,951.0,Natural River Sand,1.25,Straight Steel Fiber,156.0,13.0,0.2,not_applicable,0.0,198.0,PCE_HRWRA,33.0,Standard Curing,20.0,155.0,Ref-52-Research
754.0,OPC_52.5,52.5,54.0,306.0,class F,0.0,0.0,0.0,0.0,36.0,0.0,0.0,not_applicable,0.0,0.0,0.0,0.0,0.0,not_applicable,951.0,Natural River Sand,1.25,Straight Steel Fiber,156.0,13.0,0.2,not_applicable,0.0,198.0,PCE_HRWRA,33.0,Standard Curing,20.0,160.0,Ref-52-Research
754.0,OPC_52.5,52.5,36.0,306.0,class F,0.0,0.0,0.0,0.0,54.0,0.0,0.0,not_applicable,0.0,0.0,0.0,0.0,0.0,not_applicable,951.0,Natural River Sand,1.25,Straight Steel Fiber,156.0,13.0,0.2,not_applicable,0.0,198.0,PCE_HRWRA,33.0,Standard Curing,20.0,157.0,Ref-52-Research
754.0,OPC_52.5,52.5,18.0,306.0,class F,0.0,0.0,0.0,0.0,72.0,0.0,0.0,not_applicable,0.0,0.0,0.0,0.0,0.0,not_applicable,951.0,Natural River Sand,1.25,Straight Steel Fiber,156.0,13.0,0.2,not_applicable,0.0,198.0,PCE_HRWRA,33.0,Standard Curing,20.0,155.0,Ref-52-Research
754.0,OPC_52.5,52.5,0.0,306.0,class F,0.0,0.0,0.0,0.0,90.0,0.0,0.0,not_applicable,0.0,0.0,0.0,0.0,0.0,not_applicable,951.0,Natural River Sand,1.25,Straight Steel Fiber,156.0,13.0,0.2,not_applicable,0.0,198.0,PCE_HRWRA,33.0,Standard Curing,20.0,156.0,Ref-52-Research
742.0,OPC_I,,149.0,0.0,not_applicable,0.0,0.0,0.0,0.0,0.0,0.0,0.0,not_applicable,0.0,0.0,0.0,0.0,0.0,not_applicable,1100.0,Locally Available Sand,1.0,Straight Steel Fiber,80.0,15.0,0.2,not_applicable,0.0,151.0,PCE_HRWRA,40.0,Heat Curing,90.0,125.0,Ref-53-Research
742.0,OPC_I,,149.0,0.0,not_applicable,0.0,0.0,0.0,0.0,0.0,0.0,0.0,not_applicable,0.0,0.0,0.0,0.0,0.0,not_applicable,1100.0,Locally Available Sand,1.0,Straight Steel Fiber,80.0,15.0,0.2,not_applicable,0.0,151.0,PCE_HRWRA,40.0,Heat Curing,90.0,126.0,Ref-53-Research
742.0,OPC_I,,149.0,0.0,not_applicable,0.0,0.0,0.0,0.0,0.0,0.0,0.0,not_applicable,0.0,0.0,0.0,0.0,0.0,not_applicable,1100.0,Locally Available Sand,1.0,Straight Steel Fiber,80.0,15.0,0.2,not_applicable,0.0,151.0,PCE_HRWRA,40.0,Steam Curing,90.0,135.0,Ref-53-Research
740.0,OPC_I,,148.0,0.0,not_applicable,0.0,0.0,0.0,0.0,0.0,0.0,0.0,not_applicable,0.0,0.0,0.0,0.0,0.0,not_applicable,1080.0,Locally Available Sand,1.0,Straight Steel Fiber,80.0,15.0,0.2,not_applicable,0.0,160.0,PCE_HRWRA,40.0,Steam Curing,90.0,122.0,Ref-53-Research
776.0,OPC_I,,155.0,0.0,not_applicable,0.0,0.0,0.0,0.0,0.0,0.0,0.0,not_applicable,0.0,0.0,0.0,0.0,0.0,not_applicable,1128.0,Locally Available Sand,1.0,Straight Steel Fiber,80.0,25.0,0.2,not_applicable,0.0,163.0,PCE_HRWRA,41.0,Steam Curing,90.0,140.0,Ref-53-Research
776.0,OPC_I,,155.0,0.0,not_applicable,0.0,0.0,0.0,0.0,0.0,0.0,0.0,not_applicable,0.0,0.0,0.0,0.0,0.0,not_applicable,1128.0,Locally Available Sand,1.0,Straight Steel Fiber,80.0,25.0,0.2,not_applicable,0.0,163.0,PCE_HRWRA,41.0,Steam Curing,90.0,140.0,Ref-53-Research
780.0,OPC_I,,156.0,0.0,not_applicable,0.0,0.0,0.0,0.0,0.0,0.0,0.0,not_applicable,0.0,0.0,0.0,0.0,0.0,not_applicable,1102.0,Locally Available Sand,1.0,Straight Steel Fiber,118.0,20.0,0.2,not_applicable,0.0,140.0,PCE_HRWRA,40.0,Steam Curing,90.0,122.0,Ref-53-Research
740.0,OPC_I,,148.0,0.0,not_applicable,0.0,0.0,0.0,0.0,0.0,0.0,0.0,not_applicable,0.0,0.0,0.0,0.0,0.0,not_applicable,1080.0,Locally Available Sand,1.0,Straight Steel Fiber,80.0,15.0,0.2,not_applicable,0.0,160.0,PCE_HRWRA,40.0,Steam Curing,90.0,122.0,Ref-53-Research
792.0,OPC_42.5,42.5,264.0,0.0,not_applicable,0.0,0.0,0.0,0.0,0.0,0.0,0.0,not_applicable,0.0,0.0,0.0,0.0,0.0,not_applicable,1056.0,Natural River Sand,2.36,Straight Steel Fiber,156.0,13.0,0.2,not_applicable,0.0,173.0,PCE_SP,21.1,Standard Curing,20.0,150.0,Ref-54-Research
634.0,OPC_42.5,42.5,264.0,0.0,not_applicable,0.0,0.0,0.0,0.0,0.0,159.0,0.0,not_applicable,0.0,0.0,0.0,0.0,0.0,not_applicable,1056.0,Natural River Sand,2.36,Straight Steel Fiber,156.0,13.0,0.2,not_applicable,0.0,173.0,PCE_SP,21.1,Standard Curing,20.0,145.0,Ref-54-Research
475.0,OPC_42.5,42.5,264.0,0.0,not_applicable,0.0,0.0,0.0,0.0,0.0,317.0,0.0,not_applicable,0.0,0.0,0.0,0.0,0.0,not_applicable,1056.0,Natural River Sand,2.36,Straight Steel Fiber,156.0,13.0,0.2,not_applicable,0.0,173.0,PCE_SP,21.1,Standard Curing,20.0,148.0,Ref-54-Research
317.0,OPC_42.5,42.5,264.0,0.0,not_applicable,0.0,0.0,0.0,0.0,0.0,475.0,0.0,not_applicable,0.0,0.0,0.0,0.0,0.0,not_applicable,1056.0,Natural River Sand,2.36,Straight Steel Fiber,156.0,13.0,0.2,not_applicable,0.0,173.0,PCE_SP,21.1,Standard Curing,20.0,145.0,Ref-54-Research
792.0,OPC_42.5,42.5,264.0,0.0,not_applicable,0.0,0.0,0.0,0.0,0.0,0.0,0.0,not_applicable,0.0,0.0,0.0,0.0,0.0,not_applicable,1056.0,Natural River Sand,2.36,Straight Steel Fiber,156.0,13.0,0.2,not_applicable,0.0,173.0,PCE_SP,21.1,Standard Curing,20.0,150.0,Ref-54-Research
634.0,OPC_42.5,42.5,264.0,159.0,class F,0.0,0.0,0.0,0.0,0.0,0.0,0.0,not_applicable,0.0,0.0,0.0,0.0,0.0,not_applicable,1056.0,Natural River Sand,2.36,Straight Steel Fiber,156.0,13.0,0.2,not_applicable,0.0,173.0,PCE_SP,21.1,Standard Curing,20.0,143.0,Ref-54-Research
475.0,OPC_42.5,42.5,264.0,317.0,class F,0.0,0.0,0.0,0.0,0.0,0.0,0.0,not_applicable,0.0,0.0,0.0,0.0,0.0,not_applicable,1056.0,Natural River Sand,2.36,Straight Steel Fiber,156.0,13.0,0.2,not_applicable,0.0,173.0,PCE_SP,21.1,Standard Curing,20.0,146.0,Ref-54-Research
317.0,OPC_42.5,42.5,264.0,475.0,class F,0.0,0.0,0.0,0.0,0.0,0.0,0.0,not_applicable,0.0,0.0,0.0,0.0,0.0,not_applicable,1056.0,Natural River Sand,2.36,Straight Steel Fiber,156.0,13.0,0.2,not_applicable,0.0,173.0,PCE_SP,21.1,Standard Curing,20.0,140.0,Ref-54-Research
