Repository: Jocund96/Data-to-Design-ML

# Section 4: Boosting Models

Experiments on gradient boosting algorithms (XGBoost, HistGradientBoosting, AdaBoost) for concrete strength prediction on UCI and UHPC datasets.

- **Week 1–4**: UCI dataset baselines, data cleaning, monotonic physical constraints, and sample weighting.
- **Week 5–7**: UHPC dataset preprocessing, feature missingness policies, scikit-learn pipelines, and hyperparameter tuning.
- **Week 8–10**: Group-aware validation (LOPO), quantile regression uncertainty intervals, and SHAP interpretability.

File: S4_Boosting/Week-8/initial_data_preparation/Datasets/processed/uhpc_dataset/raw_dropped_features_20.csv (part 5 of 9)
cement,cement_type,silica_fume,fly_ash,limestone_powder,quartz_powder,glass_powder,rice_husk_ash,metakaolin,ggbfs,slag,nano_caco3,nano_al2o3,nano_tio2,nano_sio2,filler,sand,sand_type,sand_max_size,water,sp_type,sp_amount,curing_method,curing_temp,cs_28d,reference
960.0,OPC_42.5,288.0,0.0,0.0,0.0,0.0,0.0,0.0,0.0,0.0,0.0,0.0,0.0,0.0,0.0,960.0,Quartz Sand,0.6,274.56,PCE_SP,14.98,Standard Curing,22.0,128.0,Ref-85-Research
960.0,OPC_42.5,288.0,0.0,0.0,0.0,0.0,0.0,0.0,0.0,0.0,0.0,0.0,0.0,0.0,0.0,960.0,Quartz Sand,0.6,274.56,PCE_SP,17.47,Standard Curing,22.0,130.0,Ref-85-Research
960.0,OPC_42.5,288.0,0.0,0.0,0.0,0.0,0.0,0.0,0.0,0.0,0.0,0.0,0.0,0.0,0.0,960.0,Quartz Sand,0.6,274.56,PCE_SP,19.97,Standard Curing,22.0,144.0,Ref-85-Research
960.0,OPC_42.5,288.0,0.0,0.0,0.0,0.0,0.0,0.0,0.0,0.0,0.0,0.0,0.0,0.0,0.0,960.0,Quartz Sand,0.6,299.52,PCE_SP,9.98,Standard Curing,22.0,119.0,Ref-85-Research
960.0,OPC_42.5,288.0,0.0,0.0,0.0,0.0,0.0,0.0,0.0,0.0,0.0,0.0,0.0,0.0,0.0,960.0,Quartz Sand,0.6,299.52,PCE_SP,12.48,Standard Curing,22.0,112.0,Ref-85-Research
960.0,OPC_42.5,288.0,0.0,0.0,0.0,0.0,0.0,0.0,0.0,0.0,0.0,0.0,0.0,0.0,0.0,960.0,Quartz Sand,0.6,299.52,PCE_SP,14.98,Standard Curing,22.0,141.0,Ref-85-Research
960.0,OPC_42.5,288.0,0.0,0.0,0.0,0.0,0.0,0.0,0.0,0.0,0.0,0.0,0.0,0.0,0.0,960.0,Quartz Sand,0.6,299.52,PCE_SP,17.47,Standard Curing,22.0,142.0,Ref-85-Research
960.0,OPC_42.5,288.0,0.0,0.0,0.0,0.0,0.0,0.0,0.0,0.0,0.0,0.0,0.0,0.0,0.0,960.0,Quartz Sand,0.6,224.64,PCE_SP,17.47,Standard Curing,22.0,198.0,Ref-85-Research
960.0,OPC_42.5,288.0,0.0,0.0,0.0,0.0,0.0,0.0,0.0,0.0,0.0,0.0,0.0,0.0,0.0,960.0,Quartz Sand,0.6,224.64,PCE_SP,19.97,Standard Curing,22.0,191.0,Ref-85-Research
960.0,OPC_42.5,288.0,0.0,0.0,0.0,0.0,0.0,0.0,0.0,0.0,0.0,0.0,0.0,0.0,0.0,960.0,Quartz Sand,0.6,224.64,PCE_SP,22.46,Standard Curing,22.0,187.0,Ref-85-Research
960.0,OPC_42.5,288.0,0.0,0.0,0.0,0.0,0.0,0.0,0.0,0.0,0.0,0.0,0.0,0.0,0.0,960.0,Quartz Sand,0.6,224.64,PCE_SP,24.96,Standard Curing,22.0,178.0,Ref-85-Research
960.0,OPC_42.5,288.0,0.0,0.0,0.0,0.0,0.0,0.0,0.0,0.0,0.0,0.0,0.0,0.0,0.0,960.0,Quartz Sand,0.6,249.6,PCE_SP,14.98,Standard Curing,22.0,170.0,Ref-85-Research
960.0,OPC_42.5,288.0,0.0,0.0,0.0,0.0,0.0,0.0,0.0,0.0,0.0,0.0,0.0,0.0,0.0,960.0,Quartz Sand,0.6,249.6,PCE_SP,17.47,Standard Curing,22.0,175.0,Ref-85-Research
960.0,OPC_42.5,288.0,0.0,0.0,0.0,0.0,0.0,0.0,0.0,0.0,0.0,0.0,0.0,0.0,0.0,960.0,Quartz Sand,0.6,249.6,PCE_SP,19.97,Standard Curing,22.0,179.0,Ref-85-Research
960.0,OPC_42.5,288.0,0.0,0.0,0.0,0.0,0.0,0.0,0.0,0.0,0.0,0.0,0.0,0.0,0.0,960.0,Quartz Sand,0.6,249.6,PCE_SP,22.46,Standard Curing,22.0,168.0,Ref-85-Research
960.0,OPC_42.5,288.0,0.0,0.0,0.0,0.0,0.0,0.0,0.0,0.0,0.0,0.0,0.0,0.0,0.0,960.0,Quartz Sand,0.6,274.56,PCE_SP,12.48,Standard Curing,22.0,149.0,Ref-85-Research
960.0,OPC_42.5,288.0,0.0,0.0,0.0,0.0,0.0,0.0,0.0,0.0,0.0,0.0,0.0,0.0,0.0,960.0,Quartz Sand,0.6,274.56,PCE_SP,14.98,Standard Curing,22.0,147.0,Ref-85-Research
960.0,OPC_42.5,288.0,0.0,0.0,0.0,0.0,0.0,0.0,0.0,0.0,0.0,0.0,0.0,0.0,0.0,960.0,Quartz Sand,0.6,274.56,PCE_SP,17.47,Standard Curing,22.0,152.0,Ref-85-Research
960.0,OPC_42.5,288.0,0.0,0.0,0.0,0.0,0.0,0.0,0.0,0.0,0.0,0.0,0.0,0.0,0.0,960.0,Quartz Sand,0.6,274.56,PCE_SP,19.97,Standard Curing,22.0,158.0,Ref-85-Research
960.0,OPC_42.5,288.0,0.0,0.0,0.0,0.0,0.0,0.0,0.0,0.0,0.0,0.0,0.0,0.0,0.0,960.0,Quartz Sand,0.6,299.52,PCE_SP,9.98,Standard Curing,22.0,146.0,Ref-85-Research
960.0,OPC_42.5,288.0,0.0,0.0,0.0,0.0,0.0,0.0,0.0,0.0,0.0,0.0,0.0,0.0,0.0,960.0,Quartz Sand,0.6,299.52,PCE_SP,12.48,Standard Curing,22.0,142.0,Ref-85-Research
960.0,OPC_42.5,288.0,0.0,0.0,0.0,0.0,0.0,0.0,0.0,0.0,0.0,0.0,0.0,0.0,0.0,960.0,Quartz Sand,0.6,299.52,PCE_SP,14.98,Standard Curing,22.0,156.0,Ref-85-Research
960.0,OPC_42.5,288.0,0.0,0.0,0.0,0.0,0.0,0.0,0.0,0.0,0.0,0.0,0.0,0.0,0.0,960.0,Quartz Sand,0.6,299.52,PCE_SP,17.47,Standard Curing,22.0,158.0,Ref-85-Research
960.0,OPC_42.5,288.0,0.0,0.0,0.0,0.0,0.0,0.0,0.0,0.0,0.0,0.0,0.0,0.0,0.0,960.0,Quartz Sand,0.6,224.64,PCE_SP,17.47,Standard Curing,22.0,213.0,Ref-85-Research
960.0,OPC_42.5,288.0,0.0,0.0,0.0,0.0,0.0,0.0,0.0,0.0,0.0,0.0,0.0,0.0,0.0,960.0,Quartz Sand,0.6,224.64,PCE_SP,19.97,Standard Curing,22.0,210.0,Ref-85-Research
960.0,OPC_42.5,288.0,0.0,0.0,0.0,0.0,0.0,0.0,0.0,0.0,0.0,0.0,0.0,0.0,0.0,960.0,Quartz Sand,0.6,224.64,PCE_SP,22.46,Standard Curing,22.0,205.0,Ref-85-Research
960.0,OPC_42.5,288.0,0.0,0.0,0.0,0.0,0.0,0.0,0.0,0.0,0.0,0.0,0.0,0.0,0.0,960.0,Quartz Sand,0.6,224.64,PCE_SP,24.96,Standard Curing,22.0,196.0,Ref-85-Research
960.0,OPC_42.5,288.0,0.0,0.0,0.0,0.0,0.0,0.0,0.0,0.0,0.0,0.0,0.0,0.0,0.0,960.0,Quartz Sand,0.6,249.6,PCE_SP,14.98,Standard Curing,22.0,207.0,Ref-85-Research
960.0,OPC_42.5,288.0,0.0,0.0,0.0,0.0,0.0,0.0,0.0,0.0,0.0,0.0,0.0,0.0,0.0,960.0,Quartz Sand,0.6,249.6,PCE_SP,17.47,Standard Curing,22.0,194.0,Ref-85-Research
960.0,OPC_42.5,288.0,0.0,0.0,0.0,0.0,0.0,0.0,0.0,0.0,0.0,0.0,0.0,0.0,0.0,960.0,Quartz Sand,0.6,249.6,PCE_SP,19.97,Standard Curing,22.0,208.0,Ref-85-Research
960.0,OPC_42.5,288.0,0.0,0.0,0.0,0.0,0.0,0.0,0.0,0.0,0.0,0.0,0.0,0.0,0.0,960.0,Quartz Sand,0.6,249.6,PCE_SP,22.46,Standard Curing,22.0,192.0,Ref-85-Research
960.0,OPC_42.5,288.0,0.0,0.0,0.0,0.0,0.0,0.0,0.0,0.0,0.0,0.0,0.0,0.0,0.0,960.0,Quartz Sand,0.6,274.56,PCE_SP,12.48,Standard Curing,22.0,175.0,Ref-85-Research
960.0,OPC_42.5,288.0,0.0,0.0,0.0,0.0,0.0,0.0,0.0,0.0,0.0,0.0,0.0,0.0,0.0,960.0,Quartz Sand,0.6,274.56,PCE_SP,14.98,Standard Curing,22.0,176.0,Ref-85-Research
960.0,OPC_42.5,288.0,0.0,0.0,0.0,0.0,0.0,0.0,0.0,0.0,0.0,0.0,0.0,0.0,0.0,960.0,Quartz Sand,0.6,274.56,PCE_SP,17.47,Standard Curing,22.0,186.0,Ref-85-Research
960.0,OPC_42.5,288.0,0.0,0.0,0.0,0.0,0.0,0.0,0.0,0.0,0.0,0.0,0.0,0.0,0.0,960.0,Quartz Sand,0.6,274.56,PCE_SP,19.97,Standard Curing,22.0,183.0,Ref-85-Research
960.0,OPC_42.5,288.0,0.0,0.0,0.0,0.0,0.0,0.0,0.0,0.0,0.0,0.0,0.0,0.0,0.0,960.0,Quartz Sand,0.6,299.52,PCE_SP,9.98,Standard Curing,22.0,168.0,Ref-85-Research
960.0,OPC_42.5,288.0,0.0,0.0,0.0,0.0,0.0,0.0,0.0,0.0,0.0,0.0,0.0,0.0,0.0,960.0,Quartz Sand,0.6,299.52,PCE_SP,12.48,Standard Curing,22.0,162.0,Ref-85-Research
960.0,OPC_42.5,288.0,0.0,0.0,0.0,0.0,0.0,0.0,0.0,0.0,0.0,0.0,0.0,0.0,0.0,960.0,Quartz Sand,0.6,299.52,PCE_SP,14.98,Standard Curing,22.0,175.0,Ref-85-Research
960.0,OPC_42.5,288.0,0.0,0.0,0.0,0.0,0.0,0.0,0.0,0.0,0.0,0.0,0.0,0.0,0.0,960.0,Quartz Sand,0.6,299.52,PCE_SP,17.47,Standard Curing,22.0,170.0,Ref-85-Research
960.0,OPC_42.5,288.0,0.0,0.0,0.0,0.0,0.0,0.0,0.0,0.0,0.0,0.0,0.0,0.0,0.0,960.0,Quartz Sand,0.6,224.64,PCE_SP,17.47,Standard Curing,22.0,232.0,Ref-85-Research
960.0,OPC_42.5,288.0,0.0,0.0,0.0,0.0,0.0,0.0,0.0,0.0,0.0,0.0,0.0,0.0,0.0,960.0,Quartz Sand,0.6,224.64,PCE_SP,19.97,Standard Curing,22.0,229.0,Ref-85-Research
960.0,OPC_42.5,288.0,0.0,0.0,0.0,0.0,0.0,0.0,0.0,0.0,0.0,0.0,0.0,0.0,0.0,960.0,Quartz Sand,0.6,224.64,PCE_SP,22.46,Standard Curing,22.0,217.0,Ref-85-Research
960.0,OPC_42.5,288.0,0.0,0.0,0.0,0.0,0.0,0.0,0.0,0.0,0.0,0.0,0.0,0.0,0.0,960.0,Quartz Sand,0.6,224.64,PCE_SP,24.96,Standard Curing,22.0,213.0,Ref-85-Research
960.0,OPC_42.5,288.0,0.0,0.0,0.0,0.0,0.0,0.0,0.0,0.0,0.0,0.0,0.0,0.0,0.0,960.0,Quartz Sand,0.6,249.6,PCE_SP,14.98,Standard Curing,22.0,226.0,Ref-85-Research
960.0,OPC_42.5,288.0,0.0,0.0,0.0,0.0,0.0,0.0,0.0,0.0,0.0,0.0,0.0,0.0,0.0,960.0,Quartz Sand,0.6,249.6,PCE_SP,17.47,Standard Curing,22.0,220.0,Ref-85-Research
960.0,OPC_42.5,288.0,0.0,0.0,0.0,0.0,0.0,0.0,0.0,0.0,0.0,0.0,0.0,0.0,0.0,960.0,Quartz Sand,0.6,249.6,PCE_SP,19.97,Standard Curing,22.0,211.0,Ref-85-Research
960.0,OPC_42.5,288.0,0.0,0.0,0.0,0.0,0.0,0.0,0.0,0.0,0.0,0.0,0.0,0.0,0.0,960.0,Quartz Sand,0.6,249.6,PCE_SP,22.46,Standard Curing,22.0,204.0,Ref-85-Research
960.0,OPC_42.5,288.0,0.0,0.0,0.0,0.0,0.0,0.0,0.0,0.0,0.0,0.0,0.0,0.0,0.0,960.0,Quartz Sand,0.6,274.56,PCE_SP,12.48,Standard Curing,22.0,197.0,Ref-85-Research
960.0,OPC_42.5,288.0,0.0,0.0,0.0,0.0,0.0,0.0,0.0,0.0,0.0,0.0,0.0,0.0,0.0,960.0,Quartz Sand,0.6,274.56,PCE_SP,14.98,Standard Curing,22.0,194.0,Ref-85-Research
960.0,OPC_42.5,288.0,0.0,0.0,0.0,0.0,0.0,0.0,0.0,0.0,0.0,0.0,0.0,0.0,0.0,960.0,Quartz Sand,0.6,274.56,PCE_SP,17.47,Standard Curing,22.0,201.0,Ref-85-Research
960.0,OPC_42.5,288.0,0.0,0.0,0.0,0.0,0.0,0.0,0.0,0.0,0.0,0.0,0.0,0.0,0.0,960.0,Quartz Sand,0.6,274.56,PCE_SP,19.97,Standard Curing,22.0,198.0,Ref-85-Research
960.0,OPC_42.5,288.0,0.0,0.0,0.0,0.0,0.0,0.0,0.0,0.0,0.0,0.0,0.0,0.0,0.0,960.0,Quartz Sand,0.6,299.52,PCE_SP,9.98,Standard Curing,22.0,170.0,Ref-85-Research
960.0,OPC_42.5,288.0,0.0,0.0,0.0,0.0,0.0,0.0,0.0,0.0,0.0,0.0,0.0,0.0,0.0,960.0,Quartz Sand,0.6,299.52,PCE_SP,12.48,Standard Curing,22.0,170.0,Ref-85-Research
960.0,OPC_42.5,288.0,0.0,0.0,0.0,0.0,0.0,0.0,0.0,0.0,0.0,0.0,0.0,0.0,0.0,960.0,Quartz Sand,0.6,299.52,PCE_SP,14.98,Standard Curing,22.0,190.0,Ref-85-Research
960.0,OPC_42.5,288.0,0.0,0.0,0.0,0.0,0.0,0.0,0.0,0.0,0.0,0.0,0.0,0.0,0.0,960.0,Quartz Sand,0.6,299.52,PCE_SP,17.47,Standard Curing,22.0,178.0,Ref-85-Research
1000.0,OPC_52.5,0.0,0.0,0.0,0.0,0.0,0.0,0.0,0.0,0.0,0.0,0.0,0.0,0.0,0.0,1000.0,Silica Sand,0.22,180.0,PCE_SP,9.0,Standard Curing,20.0,165.0,Ref-86-Research
800.0,OPC_52.5,0.0,0.0,0.0,0.0,0.0,200.0,0.0,0.0,0.0,0.0,0.0,0.0,0.0,0.0,1000.0,Silica Sand,0.22,180.0,PCE_SP,12.0,Standard Curing,20.0,175.0,Ref-86-Research
800.0,OPC_52.5,200.0,0.0,0.0,0.0,0.0,0.0,0.0,0.0,0.0,0.0,0.0,0.0,0.0,0.0,1000.0,Silica Sand,0.22,180.0,PCE_SP,7.6,Standard Curing,20.0,170.0,Ref-86-Research
800.0,OPC_I,200.0,0.0,0.0,200.0,0.0,0.0,0.0,0.0,0.0,0.0,0.0,0.0,0.0,0.0,880.0,Silica Sand,,200.0,PCE_SP,9.6,Standard Curing,20.0,140.0,Ref-87-Research
800.0,OPC_I,100.0,0.0,0.0,200.0,0.0,100.0,0.0,0.0,0.0,0.0,0.0,0.0,0.0,0.0,880.0,Silica Sand,,200.0,PCE_SP,9.6,Standard Curing,20.0,145.0,Ref-87-Research
800.0,OPC_I,200.0,0.0,0.0,100.0,0.0,100.0,0.0,0.0,0.0,0.0,0.0,0.0,0.0,0.0,880.0,Silica Sand,,200.0,PCE_SP,9.6,Standard Curing,20.0,145.0,Ref-87-Research
800.0,OPC_I,200.0,0.0,0.0,0.0,0.0,200.0,0.0,0.0,0.0,0.0,0.0,0.0,0.0,0.0,880.0,Silica Sand,,200.0,PCE_SP,14.4,Standard Curing,20.0,159.0,Ref-87-Research
800.0,OPC_I,100.0,0.0,0.0,200.0,0.0,100.0,0.0,0.0,0.0,0.0,0.0,0.0,0.0,0.0,880.0,Silica Sand,,200.0,PCE_SP,9.6,Standard Curing,20.0,112.0,Ref-87-Research
800.0,OPC_I,200.0,0.0,0.0,100.0,0.0,100.0,0.0,0.0,0.0,0.0,0.0,0.0,0.0,0.0,880.0,Silica Sand,,200.0,PCE_SP,9.6,Standard Curing,20.0,108.0,Ref-87-Research
888.0,OPC_I,222.0,0.0,0.0,0.0,0.0,0.0,0.0,0.0,0.0,0.0,0.0,0.0,0.0,310.8,976.8,Silica Sand,,190.92,PCE_SP,35.52,Air Curing,20.0,165.0,Ref-88-Research
888.0,OPC_I,222.0,0.0,0.0,0.0,0.0,0.0,0.0,0.0,0.0,0.0,0.0,0.0,0.0,310.8,976.8,Silica Sand,,226.44,PCE_SP,35.52,Air Curing,20.0,158.0,Ref-88-Research
888.0,OPC_I,222.0,0.0,0.0,0.0,0.0,0.0,0.0,0.0,0.0,0.0,0.0,0.0,0.0,310.8,976.8,Silica Sand,,226.44,PCE_SP,35.52,Air Curing,20.0,165.0,Ref-88-Research
888.0,OPC_I,222.0,0.0,0.0,0.0,0.0,0.0,0.0,0.0,0.0,0.0,0.0,0.0,0.0,310.8,976.8,Silica Sand,,244.2,PCE_SP,35.52,Air Curing,20.0,168.0,Ref-88-Research
888.0,OPC_I,222.0,0.0,0.0,0.0,0.0,0.0,0.0,0.0,0.0,0.0,0.0,0.0,0.0,310.8,976.8,Silica Sand,,190.92,PCE_SP,35.52,Standard Curing,20.0,163.0,Ref-88-Research
888.0,OPC_I,222.0,0.0,0.0,0.0,0.0,0.0,0.0,0.0,0.0,0.0,0.0,0.0,0.0,310.8,976.8,Silica Sand,,226.44,PCE_SP,35.52,Standard Curing,20.0,155.0,Ref-88-Research
888.0,OPC_I,222.0,0.0,0.0,0.0,0.0,0.0,0.0,0.0,0.0,0.0,0.0,0.0,0.0,310.8,976.8,Silica Sand,,226.44,PCE_SP,35.52,Standard Curing,20.0,140.0,Ref-88-Research
888.0,OPC_I,222.0,0.0,0.0,0.0,0.0,0.0,0.0,0.0,0.0,0.0,0.0,0.0,0.0,310.8,976.8,Silica Sand,,244.2,PCE_SP,35.52,Standard Curing,20.0,134.0,Ref-88-Research
1000.0,OPC_52.5,0.0,0.0,0.0,0.0,0.0,200.0,0.0,0.0,0.0,0.0,0.0,0.0,0.0,0.0,1000.0,Silica Sand,0.22,180.0,PCE_SP,12.0,Standard Curing,20.0,188.0,Ref-89-Research
1000.0,OPC_52.5,200.0,0.0,0.0,0.0,0.0,0.0,0.0,0.0,0.0,0.0,0.0,0.0,0.0,0.0,1000.0,Silica Sand,0.22,180.0,PCE_SP,7.6,Standard Curing,20.0,185.0,Ref-89-Research
780.8,OPC_52.5,0.0,0.0,0.0,207.8,0.0,155.1,0.0,0.0,0.0,0.0,0.0,0.0,0.0,0.0,1029.6,Quartz Sand,,216.5,PCE_SP,9.36,Standard Curing,20.0,168.0,Ref-90-Research
780.8,OPC_52.5,162.9,0.0,0.0,207.8,0.0,0.0,0.0,0.0,0.0,0.0,0.0,0.0,0.0,0.0,1029.6,Quartz Sand,,216.5,PCE_SP,9.44,Standard Curing,20.0,172.0,Ref-90-Research
579.3,OPC_52.5,0.0,0.0,0.0,207.8,0.0,155.1,0.0,183.2,0.0,0.0,0.0,0.0,0.0,0.0,1029.6,Quartz Sand,,216.5,PCE_SP,7.34,Standard Curing,20.0,184.0,Ref-90-Research
579.3,OPC_52.5,162.9,0.0,0.0,207.8,0.0,0.0,0.0,183.2,0.0,0.0,0.0,0.0,0.0,0.0,1029.6,Quartz Sand,,216.5,PCE_SP,7.4,Standard Curing,20.0,175.0,Ref-90-Research
780.8,OPC_52.5,0.0,0.0,0.0,207.8,0.0,155.1,0.0,0.0,0.0,0.0,0.0,0.0,0.0,0.0,1029.6,Quartz Sand,,216.5,PCE_SP,9.36,Hot Water Curing,65.0,170.0,Ref-90-Research
780.8,OPC_52.5,162.9,0.0,0.0,207.8,0.0,0.0,0.0,0.0,0.0,0.0,0.0,0.0,0.0,0.0,1029.6,Quartz Sand,,216.5,PCE_SP,9.44,Hot Water Curing,65.0,179.0,Ref-90-Research
579.3,OPC_52.5,0.0,0.0,0.0,207.8,0.0,155.1,0.0,183.2,0.0,0.0,0.0,0.0,0.0,0.0,1029.6,Quartz Sand,,216.5,PCE_SP,7.34,Hot Water Curing,65.0,185.0,Ref-90-Research
579.3,OPC_52.5,162.9,0.0,0.0,207.8,0.0,0.0,0.0,183.2,0.0,0.0,0.0,0.0,0.0,0.0,1029.6,Quartz Sand,,216.5,PCE_SP,7.4,Hot Water Curing,65.0,183.0,Ref-90-Research
780.8,OPC_52.5,0.0,0.0,0.0,207.8,0.0,155.1,0.0,0.0,0.0,0.0,0.0,0.0,0.0,0.0,1029.6,Quartz Sand,,216.5,PCE_SP,9.36,Hot Water Curing,90.0,180.0,Ref-90-Research
780.8,OPC_52.5,162.9,0.0,0.0,207.8,0.0,0.0,0.0,0.0,0.0,0.0,0.0,0.0,0.0,0.0,1029.6,Quartz Sand,,216.5,PCE_SP,9.44,Hot Water Curing,90.0,192.0,Ref-90-Research
579.3,OPC_52.5,0.0,0.0,0.0,207.8,0.0,155.1,0.0,183.2,0.0,0.0,0.0,0.0,0.0,0.0,1029.6,Quartz Sand,,216.5,PCE_SP,7.34,Hot Water Curing,90.0,186.5,Ref-90-Research
579.3,OPC_52.5,162.9,0.0,0.0,207.8,0.0,0.0,0.0,183.2,0.0,0.0,0.0,0.0,0.0,0.0,1029.6,Quartz Sand,,216.5,PCE_SP,7.4,Hot Water Curing,90.0,187.0,Ref-90-Research
863.2,OPC_I,215.8,0.0,0.0,0.0,0.0,0.0,0.0,0.0,0.0,0.0,0.0,0.0,0.0,0.0,1079.0,Natural River Sand,2.36,177.0,PCE_SP,21.6,Standard Curing,20.0,106.0,Ref-91-Research
845.9,OPC_I,215.8,0.0,0.0,0.0,0.0,0.0,0.0,0.0,0.0,17.3,0.0,0.0,0.0,0.0,1079.0,Natural River Sand,2.36,177.0,PCE_SP,21.6,Standard Curing,20.0,112.0,Ref-91-Research
828.7,OPC_I,215.8,0.0,0.0,0.0,0.0,0.0,0.0,0.0,0.0,34.5,0.0,0.0,0.0,0.0,1079.0,Natural River Sand,2.36,177.0,PCE_SP,21.6,Standard Curing,20.0,114.0,Ref-91-Research
811.4,OPC_I,215.8,0.0,0.0,0.0,0.0,0.0,0.0,0.0,0.0,51.8,0.0,0.0,0.0,0.0,1079.0,Natural River Sand,2.36,177.0,PCE_SP,21.6,Standard Curing,20.0,114.0,Ref-91-Research
794.1,OPC_I,215.8,0.0,0.0,0.0,0.0,0.0,0.0,0.0,0.0,69.1,0.0,0.0,0.0,0.0,1079.0,Natural River Sand,2.36,177.0,PCE_SP,21.6,Standard Curing,20.0,98.0,Ref-91-Research
857.8,OPC_I,215.8,0.0,0.0,0.0,0.0,0.0,0.0,0.0,0.0,0.0,0.0,0.0,5.4,0.0,1079.0,Natural River Sand,2.36,177.0,PCE_SP,21.6,Standard Curing,20.0,110.0,Ref-91-Research
852.4,OPC_I,215.8,0.0,0.0,0.0,0.0,0.0,0.0,0.0,0.0,0.0,0.0,0.0,10.8,0.0,1079.0,Natural River Sand,2.36,177.0,PCE_SP,21.6,Standard Curing,20.0,115.0,Ref-91-Research
847.0,OPC_I,215.8,0.0,0.0,0.0,0.0,0.0,0.0,0.0,0.0,0.0,0.0,0.0,16.2,0.0,1079.0,Natural River Sand,2.36,177.0,PCE_SP,21.6,Standard Curing,20.0,114.0,Ref-91-Research
841.0,OPC_I,215.8,0.0,0.0,0.0,0.0,0.0,0.0,0.0,0.0,0.0,0.0,0.0,21.6,0.0,1079.0,Natural River Sand,2.36,177.0,PCE_SP,21.6,Standard Curing,20.0,112.0,Ref-91-Research
963.86,white_cement,96.39,0.0,0.0,106.02,0.0,0.0,0.0,0.0,0.0,0.0,0.0,0.0,0.0,0.0,1233.74,Quartz Sand,0.9,144.58,PCE_SP,48.19,Standard Curing,20.0,183.0,Ref-92-Research
963.86,white_cement,96.39,0.0,0.0,106.02,0.0,0.0,0.0,0.0,0.0,0.0,0.0,0.0,0.0,0.0,1108.44,Quartz Sand,0.9,176.39,PCE_SP,48.19,Standard Curing,20.0,166.0,Ref-92-Research
963.86,white_cement,96.39,0.0,0.0,106.02,0.0,0.0,0.0,0.0,0.0,0.0,0.0,0.0,0.0,0.0,1185.55,Quartz Sand,0.9,192.77,PCE_SP,28.92,Standard Curing,20.0,149.0,Ref-92-Research
963.86,white_cement,96.39,0.0,0.0,106.02,0.0,0.0,0.0,0.0,0.0,0.0,0.0,0.0,0.0,0.0,1031.33,Quartz Sand,0.9,192.77,PCE_SP,48.19,Standard Curing,20.0,184.0,Ref-92-Research
850.0,OPC_42.5,195.5,0.0,0.0,331.5,0.0,0.0,0.0,0.0,0.0,0.0,0.0,0.0,0.0,0.0,935.0,Quartz Sand,0.6,161.5,PCE_SP,42.5,Standard Curing,20.0,109.0,Ref-93-Research
850.0,OPC_42.5,195.5,0.0,0.0,331.5,0.0,0.0,0.0,0.0,0.0,0.0,0.0,0.0,0.0,0.0,935.0,Natural River Sand,0.6,161.5,PCE_SP,42.5,Standard Curing,20.0,122.0,Ref-93-Research
850.0,OPC_42.5,195.5,0.0,0.0,331.5,0.0,0.0,0.0,0.0,0.0,0.0,0.0,0.0,0.0,935.0,0.0,,,161.5,PCE_SP,42.5,Standard Curing,20.0,136.0,Ref-93-Research
850.0,OPC_42.5,195.5,0.0,0.0,331.5,0.0,0.0,0.0,0.0,0.0,0.0,0.0,0.0,0.0,233.75,701.25,Quartz Sand,0.6,161.5,PCE_SP,42.5,Standard Curing,20.0,116.0,Ref-93-Research
850.0,OPC_42.5,195.5,0.0,0.0,331.5,0.0,0.0,0.0,0.0,0.0,0.0,0.0,0.0,0.0,467.5,467.5,Quartz Sand,0.6,161.5,PCE_SP,42.5,Standard Curing,20.0,134.0,Ref-93-Research
850.0,OPC_42.5,195.5,0.0,0.0,331.5,0.0,0.0,0.0,0.0,0.0,0.0,0.0,0.0,0.0,701.25,233.75,Quartz Sand,0.6,161.5,PCE_SP,42.5,Standard Curing,20.0,144.0,Ref-93-Research
850.0,OPC_42.5,195.5,0.0,0.0,331.5,0.0,0.0,0.0,0.0,0.0,0.0,0.0,0.0,0.0,935.0,0.0,,,161.5,PCE_SP,42.5,Standard Curing,20.0,136.0,Ref-93-Research
850.0,OPC_42.5,195.5,0.0,0.0,331.5,0.0,0.0,0.0,0.0,0.0,0.0,0.0,0.0,0.0,233.75,701.25,Natural River Sand,0.6,161.5,PCE_SP,42.5,Standard Curing,20.0,124.0,Ref-93-Research
850.0,OPC_42.5,195.5,0.0,0.0,331.5,0.0,0.0,0.0,0.0,0.0,0.0,0.0,0.0,0.0,467.5,467.5,Natural River Sand,0.6,161.5,PCE_SP,42.5,Standard Curing,20.0,136.0,Ref-93-Research
850.0,OPC_42.5,195.5,0.0,0.0,331.5,0.0,0.0,0.0,0.0,0.0,0.0,0.0,0.0,0.0,701.25,233.75,Natural River Sand,0.6,161.5,PCE_SP,42.5,Standard Curing,20.0,156.0,Ref-93-Research
854.0,OPC_42.5,213.0,0.0,0.0,0.0,0.0,0.0,0.0,0.0,0.0,0.0,0.0,0.0,0.0,0.0,1067.0,Natural River Sand,1.18,167.74,PCE_SP,32.0,Standard Curing,20.0,182.0,Ref-94-Research
854.0,OPC_42.5,213.0,0.0,0.0,0.0,267.0,0.0,0.0,0.0,0.0,0.0,0.0,0.0,0.0,0.0,800.0,Natural River Sand,1.18,167.74,PCE_SP,32.0,Standard Curing,20.0,176.0,Ref-94-Research
854.0,OPC_42.5,213.0,0.0,0.0,0.0,533.5,0.0,0.0,0.0,0.0,0.0,0.0,0.0,0.0,0.0,533.5,Natural River Sand,1.18,167.74,PCE_SP,32.0,Standard Curing,20.0,170.0,Ref-94-Research
854.0,OPC_42.5,213.0,0.0,0.0,0.0,800.0,0.0,0.0,0.0,0.0,0.0,0.0,0.0,0.0,0.0,267.0,Natural River Sand,1.18,167.74,PCE_SP,32.0,Standard Curing,20.0,154.0,Ref-94-Research
854.0,OPC_42.5,213.0,0.0,0.0,0.0,1067.0,0.0,0.0,0.0,0.0,0.0,0.0,0.0,0.0,0.0,0.0,,,167.74,PCE_SP,32.0,Standard Curing,20.0,148.0,Ref-94-Research
1170.73,OPC_52.5,292.68,0.0,0.0,0.0,0.0,0.0,0.0,0.0,0.0,0.0,0.0,0.0,0.0,263.41,673.17,Natural River Sand,0.6,210.73,PCE_SP,14.05,Standard Curing,22.0,150.0,Ref-95-Research
1024.39,OPC_52.5,292.68,0.0,0.0,0.0,146.34,0.0,0.0,0.0,0.0,0.0,0.0,0.0,0.0,263.41,673.17,Natural River Sand,0.6,210.73,PCE_SP,14.05,Standard Curing,22.0,152.0,Ref-95-Research
878.05,OPC_52.5,292.68,0.0,0.0,0.0,292.68,0.0,0.0,0.0,0.0,0.0,0.0,0.0,0.0,263.41,673.17,Natural River Sand,0.6,210.73,PCE_SP,14.05,Standard Curing,22.0,142.0,Ref-95-Research
731.71,OPC_52.5,292.68,0.0,0.0,0.0,439.02,0.0,0.0,0.0,0.0,0.0,0.0,0.0,0.0,263.41,673.17,Natural River Sand,0.6,210.73,PCE_SP,14.05,Standard Curing,22.0,136.0,Ref-95-Research
926.47,OPC_52.5,154.41,0.0,463.24,0.0,0.0,0.0,0.0,0.0,0.0,0.0,0.0,0.0,0.0,0.0,555.88,Natural River Sand,0.5,355.15,PCE_SP,30.88,Steam Curing,85.0,92.0,Ref-96-Research
926.47,OPC_52.5,308.82,0.0,308.82,0.0,0.0,0.0,0.0,0.0,0.0,0.0,0.0,0.0,0.0,0.0,555.88,Natural River Sand,0.5,355.15,PCE_SP,30.88,Steam Curing,85.0,118.0,Ref-96-Research
926.47,OPC_52.5,463.24,0.0,154.41,0.0,0.0,0.0,0.0,0.0,0.0,0.0,0.0,0.0,0.0,0.0,555.88,Natural River Sand,0.5,355.15,PCE_SP,30.88,Steam Curing,85.0,126.0,Ref-96-Research
926.47,OPC_52.5,617.65,0.0,0.0,0.0,0.0,0.0,0.0,0.0,0.0,0.0,0.0,0.0,0.0,0.0,555.88,Natural River Sand,0.5,355.15,PCE_SP,30.88,Steam Curing,85.0,152.0,Ref-96-Research
926.47,OPC_52.5,617.65,0.0,0.0,0.0,0.0,0.0,0.0,0.0,0.0,0.0,0.0,0.0,0.0,0.0,555.88,Natural River Sand,0.5,324.26,PCE_SP,54.04,Steam Curing,85.0,158.0,Ref-96-Research
926.47,OPC_52.5,617.65,0.0,0.0,0.0,0.0,0.0,0.0,0.0,0.0,0.0,0.0,0.0,0.0,0.0,555.88,Natural River Sand,0.5,293.38,PCE_SP,77.21,Steam Curing,85.0,162.0,Ref-96-Research
926.47,OPC_52.5,617.65,0.0,0.0,0.0,0.0,0.0,0.0,0.0,0.0,0.0,0.0,0.0,0.0,0.0,555.88,Natural River Sand,0.5,262.5,PCE_SP,101.91,Steam Curing,85.0,167.0,Ref-96-Research
926.47,OPC_52.5,617.65,0.0,0.0,0.0,0.0,0.0,0.0,0.0,0.0,0.0,0.0,0.0,0.0,0.0,555.88,Natural River Sand,0.5,231.62,PCE_SP,123.53,Steam Curing,85.0,167.0,Ref-96-Research
700.0,OPC_52.5,150.0,0.0,100.0,0.0,0.0,0.0,0.0,750.0,0.0,0.0,0.0,0.0,0.0,0.0,500.0,Silica Sand,0.2,230.0,PCE_SP,25.0,Standard Curing,,119.6,Ref-97-Research
926.47,OPC_52.5,154.41,0.0,463.24,0.0,0.0,0.0,0.0,0.0,0.0,0.0,0.0,0.0,0.0,0.0,555.88,Natural River Sand,0.5,355.15,PCE_SP,30.88,Standard Curing,20.0,92.0,Ref-98-Research
926.47,OPC_52.5,308.82,0.0,308.82,0.0,0.0,0.0,0.0,0.0,0.0,0.0,0.0,0.0,0.0,0.0,555.88,Natural River Sand,0.5,355.15,PCE_SP,30.88,Standard Curing,20.0,114.0,Ref-98-Research
926.47,OPC_52.5,463.24,0.0,154.41,0.0,0.0,0.0,0.0,0.0,0.0,0.0,0.0,0.0,0.0,0.0,555.88,Natural River Sand,0.5,355.15,PCE_SP,30.88,Standard Curing,20.0,124.0,Ref-98-Research
926.47,OPC_52.5,617.65,0.0,0.0,0.0,0.0,0.0,0.0,0.0,0.0,0.0,0.0,0.0,0.0,0.0,555.88,Natural River Sand,0.5,355.15,PCE_SP,30.88,Standard Curing,20.0,140.0,Ref-98-Research
926.47,OPC_52.5,617.65,0.0,0.0,0.0,0.0,0.0,0.0,0.0,0.0,0.0,0.0,0.0,0.0,0.0,555.88,Natural River Sand,0.5,324.26,PCE_SP,54.04,Standard Curing,20.0,145.0,Ref-98-Research
926.47,OPC_52.5,617.65,0.0,0.0,0.0,0.0,0.0,0.0,0.0,0.0,0.0,0.0,0.0,0.0,0.0,555.88,Natural River Sand,0.5,293.38,PCE_SP,77.21,Standard Curing,20.0,154.0,Ref-98-Research
926.47,OPC_52.5,617.65,0.0,0.0,0.0,0.0,0.0,0.0,0.0,0.0,0.0,0.0,0.0,0.0,0.0,555.88,Natural River Sand,0.5,262.5,PCE_SP,101.91,Standard Curing,20.0,160.0,Ref-98-Research
926.47,OPC_52.5,617.65,0.0,0.0,0.0,0.0,0.0,0.0,0.0,0.0,0.0,0.0,0.0,0.0,0.0,555.88,Natural River Sand,0.5,231.62,PCE_SP,123.53,Standard Curing,20.0,171.0,Ref-98-Research
926.47,OPC_52.5,154.41,0.0,463.24,0.0,0.0,0.0,0.0,0.0,0.0,0.0,0.0,0.0,0.0,0.0,555.88,Natural River Sand,0.5,355.15,PCE_SP,30.88,Standard Curing,20.0,95.0,Ref-98-Research
926.47,OPC_52.5,308.82,0.0,308.82,0.0,0.0,0.0,0.0,0.0,0.0,0.0,0.0,0.0,0.0,0.0,555.88,Natural River Sand,0.5,355.15,PCE_SP,30.88,Standard Curing,20.0,120.0,Ref-98-Research
926.47,OPC_52.5,463.24,0.0,154.41,0.0,0.0,0.0,0.0,0.0,0.0,0.0,0.0,0.0,0.0,0.0,555.88,Natural River Sand,0.5,355.15,PCE_SP,30.88,Standard Curing,20.0,129.0,Ref-98-Research
926.47,OPC_52.5,617.65,0.0,0.0,0.0,0.0,0.0,0.0,0.0,0.0,0.0,0.0,0.0,0.0,0.0,555.88,Natural River Sand,0.5,355.15,PCE_SP,30.88,Standard Curing,20.0,148.0,Ref-98-Research
926.47,OPC_52.5,617.65,0.0,0.0,0.0,0.0,0.0,0.0,0.0,0.0,0.0,0.0,0.0,0.0,0.0,555.88,Natural River Sand,0.5,324.26,PCE_SP,54.04,Standard Curing,20.0,156.0,Ref-98-Research
926.47,OPC_52.5,617.65,0.0,0.0,0.0,0.0,0.0,0.0,0.0,0.0,0.0,0.0,0.0,0.0,0.0,555.88,Natural River Sand,0.5,293.38,PCE_SP,77.21,Standard Curing,20.0,163.0,Ref-98-Research
926.47,OPC_52.5,617.65,0.0,0.0,0.0,0.0,0.0,0.0,0.0,0.0,0.0,0.0,0.0,0.0,0.0,555.88,Natural River Sand,0.5,262.5,PCE_SP,101.91,Standard Curing,20.0,169.0,Ref-98-Research
926.47,OPC_52.5,617.65,0.0,0.0,0.0,0.0,0.0,0.0,0.0,0.0,0.0,0.0,0.0,0.0,0.0,555.88,Natural River Sand,0.5,231.62,PCE_SP,123.53,Standard Curing,20.0,169.0,Ref-98-Research
759.0,OPC_42.5,227.0,0.0,0.0,266.0,0.0,0.0,0.0,0.0,0.0,0.0,0.0,0.0,0.0,0.0,888.0,Natural River Sand,,178.0,PCE_SP,19.0,Standard Curing,20.0,125.0,Ref-99-Research
759.0,OPC_42.5,227.0,0.0,0.0,266.0,0.0,0.0,0.0,0.0,0.0,0.0,0.0,0.0,0.0,222.0,666.0,Natural River Sand,,178.0,PCE_SP,19.0,Standard Curing,20.0,123.0,Ref-99-Research
759.0,OPC_42.5,227.0,0.0,0.0,266.0,0.0,0.0,0.0,0.0,0.0,0.0,0.0,0.0,0.0,444.0,444.0,Natural River Sand,,178.0,PCE_SP,19.0,Standard Curing,20.0,119.0,Ref-99-Research
759.0,OPC_42.5,227.0,0.0,0.0,266.0,0.0,0.0,0.0,0.0,0.0,0.0,0.0,0.0,0.0,666.0,222.0,Natural River Sand,,178.0,PCE_SP,19.0,Standard Curing,20.0,115.0,Ref-99-Research
759.0,OPC_42.5,227.0,0.0,0.0,266.0,0.0,0.0,0.0,0.0,0.0,0.0,0.0,0.0,0.0,888.0,0.0,,,178.0,PCE_SP,19.0,Standard Curing,20.0,113.0,Ref-99-Research
759.0,OPC_42.5,227.0,0.0,0.0,266.0,0.0,0.0,0.0,0.0,0.0,0.0,0.0,0.0,0.0,0.0,888.0,Natural River Sand,,178.0,PCE_SP,19.0,Autoclave Curing,200.0,165.0,Ref-99-Research
759.0,OPC_42.5,227.0,0.0,0.0,266.0,0.0,0.0,0.0,0.0,0.0,0.0,0.0,0.0,0.0,222.0,666.0,Natural River Sand,,178.0,PCE_SP,19.0,Autoclave Curing,200.0,162.0,Ref-99-Research
759.0,OPC_42.5,227.0,0.0,0.0,266.0,0.0,0.0,0.0,0.0,0.0,0.0,0.0,0.0,0.0,444.0,444.0,Natural River Sand,,178.0,PCE_SP,19.0,Autoclave Curing,200.0,154.0,Ref-99-Research
759.0,OPC_42.5,227.0,0.0,0.0,266.0,0.0,0.0,0.0,0.0,0.0,0.0,0.0,0.0,0.0,666.0,222.0,Natural River Sand,,178.0,PCE_SP,19.0,Autoclave Curing,200.0,150.0,Ref-99-Research
759.0,OPC_42.5,227.0,0.0,0.0,266.0,0.0,0.0,0.0,0.0,0.0,0.0,0.0,0.0,0.0,888.0,0.0,,,178.0,PCE_SP,19.0,Autoclave Curing,200.0,150.0,Ref-99-Research
700.0,OPC_42.5,100.0,0.0,0.0,0.0,0.0,0.0,0.0,200.0,0.0,0.0,0.0,0.0,0.0,0.0,1000.0,Locally Available Sand,,160.0,PCE_HRWRA,15.0,Standard Curing,20.0,106.5,Ref-100-Research
700.0,OPC_42.5,80.0,0.0,0.0,0.0,20.0,0.0,0.0,200.0,0.0,0.0,0.0,0.0,0.0,0.0,1000.0,Locally Available Sand,,160.0,PCE_HRWRA,15.0,Standard Curing,20.0,118.9,Ref-100-Research
700.0,OPC_42.5,60.0,0.0,0.0,0.0,40.0,0.0,0.0,200.0,0.0,0.0,0.0,0.0,0.0,0.0,1000.0,Locally Available Sand,,160.0,PCE_HRWRA,15.0,Standard Curing,20.0,120.8,Ref-100-Research
700.0,OPC_42.5,40.0,0.0,0.0,0.0,60.0,0.0,0.0,200.0,0.0,0.0,0.0,0.0,0.0,0.0,1000.0,Locally Available Sand,,160.0,PCE_HRWRA,15.0,Standard Curing,20.0,124.9,Ref-100-Research
700.0,OPC_42.5,20.0,0.0,0.0,0.0,80.0,0.0,0.0,200.0,0.0,0.0,0.0,0.0,0.0,0.0,1000.0,Locally Available Sand,,160.0,PCE_HRWRA,15.0,Standard Curing,20.0,115.7,Ref-100-Research
700.0,OPC_42.5,100.0,0.0,0.0,0.0,100.0,0.0,0.0,100.0,0.0,0.0,0.0,0.0,0.0,0.0,1000.0,Locally Available Sand,,160.0,PCE_HRWRA,15.0,Standard Curing,20.0,120.5,Ref-100-Research
700.0,OPC_42.5,100.0,0.0,0.0,0.0,200.0,0.0,0.0,0.0,0.0,0.0,0.0,0.0,0.0,0.0,1000.0,Locally Available Sand,,160.0,PCE_HRWRA,15.0,Standard Curing,20.0,107.4,Ref-100-Research
600.0,OPC_42.5,100.0,0.0,0.0,0.0,300.0,0.0,0.0,0.0,0.0,0.0,0.0,0.0,0.0,0.0,1000.0,Locally Available Sand,,160.0,PCE_HRWRA,15.0,Standard Curing,20.0,105.6,Ref-100-Research
1006.0,HS_cement,151.0,0.0,0.0,302.0,0.0,0.0,0.0,0.0,0.0,0.0,0.0,0.0,0.0,0.0,704.0,Quartz Sand,0.6,231.0,PCE_HRWRA,22.0,Standard Curing,23.0,133.6,Ref-101-Research
972.0,HS_cement,195.0,0.0,0.0,0.0,0.0,0.0,0.0,0.0,0.0,0.0,0.0,0.0,0.0,0.0,975.0,Quartz Sand,0.6,233.0,PCE_HRWRA,21.0,Standard Curing,23.0,122.4,Ref-101-Research
792.0,HS_cement,220.0,0.0,0.0,238.0,0.0,0.0,0.0,0.0,0.0,0.0,0.0,0.0,0.0,0.0,951.0,Quartz Sand,0.6,202.0,PCE_HRWRA,17.0,Standard Curing,23.0,150.1,Ref-101-Research
687.0,HS_cement,240.0,0.0,0.0,275.0,0.0,0.0,0.0,0.0,0.0,0.0,0.0,0.0,0.0,0.0,1030.0,Quartz Sand,0.6,185.0,PCE_HRWRA,15.0,Standard Curing,23.0,169.0,Ref-101-Research
840.0,HS_cement,233.0,0.0,0.0,252.0,0.0,0.0,0.0,0.0,0.0,0.0,0.0,0.0,0.0,0.0,1008.0,Quartz Sand,0.6,161.0,PCE_HRWRA,9.0,Standard Curing,23.0,179.0,Ref-101-Research
828.0,HS_cement,230.0,0.0,0.0,248.0,0.0,0.0,0.0,0.0,0.0,0.0,0.0,0.0,0.0,0.0,994.0,Quartz Sand,0.6,159.0,PCE_HRWRA,27.0,Standard Curing,23.0,170.0,Ref-101-Research
758.0,HS_cement,211.0,0.0,0.0,228.0,0.0,0.0,0.0,0.0,0.0,0.0,0.0,0.0,0.0,0.0,911.0,Quartz Sand,0.6,242.0,PCE_HRWRA,8.0,Standard Curing,23.0,131.0,Ref-101-Research
749.0,HS_cement,211.0,0.0,0.0,225.0,0.0,0.0,0.0,0.0,0.0,0.0,0.0,0.0,0.0,0.0,899.0,Quartz Sand,0.6,239.0,PCE_HRWRA,24.0,Standard Curing,23.0,123.0,Ref-101-Research
792.0,HS_cement,220.0,0.0,0.0,237.0,0.0,0.0,0.0,0.0,0.0,0.0,0.0,0.0,0.0,0.0,951.0,Quartz Sand,0.6,202.0,PCE_HRWRA,17.0,Standard Curing,23.0,152.0,Ref-101-Research
810.0,HS_cement,225.0,0.0,0.0,243.0,0.0,0.0,0.0,0.0,0.0,0.0,0.0,0.0,0.0,0.0,972.0,Quartz Sand,0.6,181.0,PCE_HRWRA,22.0,Standard Curing,23.0,167.0,Ref-101-Research
820.0,HS_cement,228.0,0.0,0.0,246.0,0.0,0.0,0.0,0.0,0.0,0.0,0.0,0.0,0.0,0.0,984.0,Quartz Sand,0.6,168.0,PCE_HRWRA,26.0,Standard Curing,23.0,169.0,Ref-101-Research
810.0,HS_cement,225.0,0.0,0.0,243.0,0.0,0.0,0.0,0.0,0.0,0.0,0.0,0.0,0.0,0.0,972.0,Quartz Sand,0.6,191.0,PCE_HRWRA,9.0,Standard Curing,23.0,168.0,Ref-101-Research
813.0,HS_cement,226.0,0.0,0.0,244.0,0.0,0.0,0.0,0.0,0.0,0.0,0.0,0.0,0.0,0.0,975.0,Quartz Sand,0.6,187.0,PCE_HRWRA,11.0,Standard Curing,23.0,160.0,Ref-101-Research
775.0,HS_cement,223.0,0.0,0.0,233.0,0.0,0.0,0.0,0.0,0.0,0.0,0.0,0.0,0.0,0.0,930.0,Quartz Sand,0.6,215.0,PCE_HRWRA,13.0,Standard Curing,23.0,142.0,Ref-101-Research
1006.0,HS_cement,151.0,0.0,0.0,302.0,0.0,0.0,0.0,0.0,0.0,0.0,0.0,0.0,0.0,0.0,704.0,Quartz Sand,0.6,231.0,PCE_HRWRA,22.0,Heat Curing,90.0,161.0,Ref-101-Research
972.0,HS_cement,195.0,0.0,0.0,0.0,0.0,0.0,0.0,0.0,0.0,0.0,0.0,0.0,0.0,0.0,975.0,Quartz Sand,0.6,233.0,PCE_HRWRA,21.0,Heat Curing,90.0,158.0,Ref-101-Research
792.0,HS_cement,220.0,0.0,0.0,238.0,0.0,0.0,0.0,0.0,0.0,0.0,0.0,0.0,0.0,0.0,951.0,Quartz Sand,0.6,202.0,PCE_HRWRA,17.0,Heat Curing,90.0,196.5,Ref-101-Research
687.0,HS_cement,240.0,0.0,0.0,275.0,0.0,0.0,0.0,0.0,0.0,0.0,0.0,0.0,0.0,0.0,1030.0,Quartz Sand,0.6,185.0,PCE_HRWRA,15.0,Heat Curing,90.0,217.0,Ref-101-Research
840.0,HS_cement,233.0,0.0,0.0,252.0,0.0,0.0,0.0,0.0,0.0,0.0,0.0,0.0,0.0,0.0,1008.0,Quartz Sand,0.6,161.0,PCE_HRWRA,9.0,Heat Curing,90.0,226.0,Ref-101-Research
828.0,HS_cement,230.0,0.0,0.0,248.0,0.0,0.0,0.0,0.0,0.0,0.0,0.0,0.0,0.0,0.0,994.0,Quartz Sand,0.6,159.0,PCE_HRWRA,27.0,Heat Curing,90.0,221.0,Ref-101-Research
758.0,HS_cement,211.0,0.0,0.0,228.0,0.0,0.0,0.0,0.0,0.0,0.0,0.0,0.0,0.0,0.0,911.0,Quartz Sand,0.6,242.0,PCE_HRWRA,8.0,Heat Curing,90.0,169.0,Ref-101-Research
749.0,HS_cement,211.0,0.0,0.0,225.0,0.0,0.0,0.0,0.0,0.0,0.0,0.0,0.0,0.0,0.0,899.0,Quartz Sand,0.6,239.0,PCE_HRWRA,24.0,Heat Curing,90.0,164.0,Ref-101-Research
792.0,HS_cement,220.0,0.0,0.0,237.0,0.0,0.0,0.0,0.0,0.0,0.0,0.0,0.0,0.0,0.0,951.0,Quartz Sand,0.6,202.0,PCE_HRWRA,17.0,Heat Curing,90.0,186.4,Ref-101-Research
810.0,HS_cement,225.0,0.0,0.0,243.0,0.0,0.0,0.0,0.0,0.0,0.0,0.0,0.0,0.0,0.0,972.0,Quartz Sand,0.6,181.0,PCE_HRWRA,22.0,Heat Curing,90.0,209.0,Ref-101-Research
820.0,HS_cement,228.0,0.0,0.0,246.0,0.0,0.0,0.0,0.0,0.0,0.0,0.0,0.0,0.0,0.0,984.0,Quartz Sand,0.6,168.0,PCE_HRWRA,26.0,Heat Curing,90.0,213.0,Ref-101-Research
810.0,HS_cement,225.0,0.0,0.0,243.0,0.0,0.0,0.0,0.0,0.0,0.0,0.0,0.0,0.0,0.0,972.0,Quartz Sand,0.6,191.0,PCE_HRWRA,9.0,Heat Curing,90.0,205.0,Ref-101-Research
813.0,HS_cement,226.0,0.0,0.0,244.0,0.0,0.0,0.0,0.0,0.0,0.0,0.0,0.0,0.0,0.0,975.0,Quartz Sand,0.6,187.0,PCE_HRWRA,11.0,Heat Curing,90.0,197.0,Ref-101-Research
775.0,HS_cement,223.0,0.0,0.0,233.0,0.0,0.0,0.0,0.0,0.0,0.0,0.0,0.0,0.0,0.0,930.0,Quartz Sand,0.6,215.0,PCE_HRWRA,13.0,Heat Curing,90.0,182.0,Ref-101-Research
1062.0,OPC_I,118.0,0.0,0.0,0.0,0.0,0.0,0.0,0.0,0.0,0.0,0.0,0.0,0.0,0.0,1094.0,Silica Sand,,177.0,PCE_SP,12.39,Standard Curing,25.0,145.0,Ref-102-Research
903.0,OPC_I,118.0,0.0,0.0,0.0,159.0,0.0,0.0,0.0,0.0,0.0,0.0,0.0,0.0,0.0,1058.0,Silica Sand,,177.0,PCE_SP,12.39,Standard Curing,25.0,151.0,Ref-102-Research
743.0,OPC_I,118.0,0.0,0.0,0.0,319.0,0.0,0.0,0.0,0.0,0.0,0.0,0.0,0.0,0.0,1021.0,Silica Sand,,177.0,PCE_SP,12.39,Standard Curing,25.0,146.0,Ref-102-Research
1062.0,OPC_I,118.0,0.0,0.0,0.0,0.0,0.0,0.0,0.0,0.0,0.0,0.0,0.0,0.0,171.0,887.0,Silica Sand,,177.0,PCE_SP,12.39,Standard Curing,25.0,148.0,Ref-102-Research
1062.0,OPC_I,118.0,0.0,0.0,0.0,0.0,0.0,0.0,0.0,0.0,0.0,0.0,0.0,0.0,328.0,697.0,Silica Sand,,177.0,PCE_SP,12.39,Standard Curing,25.0,160.0,Ref-102-Research
1062.0,OPC_I,118.0,0.0,0.0,0.0,0.0,0.0,0.0,0.0,0.0,0.0,0.0,0.0,0.0,547.0,432.0,Silica Sand,,177.0,PCE_SP,12.39,Standard Curing,25.0,165.0,Ref-102-Research
903.0,OPC_I,118.0,0.0,0.0,0.0,159.0,0.0,0.0,0.0,0.0,0.0,0.0,0.0,0.0,171.0,851.0,Silica Sand,,177.0,PCE_SP,12.39,Standard Curing,25.0,152.0,Ref-102-Research
903.0,OPC_I,118.0,0.0,0.0,0.0,159.0,0.0,0.0,0.0,0.0,0.0,0.0,0.0,0.0,328.0,661.0,Silica Sand,,177.0,PCE_SP,12.39,Standard Curing,25.0,165.0,Ref-102-Research
1062.0,OPC_I,118.0,0.0,0.0,0.0,0.0,0.0,0.0,0.0,0.0,0.0,0.0,0.0,0.0,0.0,1094.0,Silica Sand,,177.0,PCE_SP,12.39,Steam Curing,90.0,175.0,Ref-102-Research
903.0,OPC_I,118.0,0.0,0.0,0.0,159.0,0.0,0.0,0.0,0.0,0.0,0.0,0.0,0.0,0.0,1058.0,Silica Sand,,177.0,PCE_SP,12.39,Steam Curing,90.0,178.0,Ref-102-Research
743.0,OPC_I,118.0,0.0,0.0,0.0,319.0,0.0,0.0,0.0,0.0,0.0,0.0,0.0,0.0,0.0,1021.0,Silica Sand,,177.0,PCE_SP,12.39,Steam Curing,90.0,172.0,Ref-102-Research
1062.0,OPC_I,118.0,0.0,0.0,0.0,0.0,0.0,0.0,0.0,0.0,0.0,0.0,0.0,0.0,171.0,887.0,Silica Sand,,177.0,PCE_SP,12.39,Steam Curing,90.0,177.0,Ref-102-Research
1062.0,OPC_I,118.0,0.0,0.0,0.0,0.0,0.0,0.0,0.0,0.0,0.0,0.0,0.0,0.0,328.0,697.0,Silica Sand,,177.0,PCE_SP,12.39,Steam Curing,90.0,190.0,Ref-102-Research
1062.0,OPC_I,118.0,0.0,0.0,0.0,0.0,0.0,0.0,0.0,0.0,0.0,0.0,0.0,0.0,547.0,432.0,Silica Sand,,177.0,PCE_SP,12.39,Steam Curing,90.0,198.0,Ref-102-Research
903.0,OPC_I,118.0,0.0,0.0,0.0,159.0,0.0,0.0,0.0,0.0,0.0,0.0,0.0,0.0,171.0,851.0,Silica Sand,,177.0,PCE_SP,12.39,Steam Curing,90.0,185.0,Ref-102-Research
903.0,OPC_I,118.0,0.0,0.0,0.0,159.0,0.0,0.0,0.0,0.0,0.0,0.0,0.0,0.0,328.0,661.0,Silica Sand,,177.0,PCE_SP,12.39,Steam Curing,90.0,205.0,Ref-102-Research
857.14,OPC_42.5,257.14,0.0,0.0,0.0,0.0,0.0,0.0,0.0,0.0,0.0,0.0,0.0,0.0,0.0,1285.71,Crushed Limestone,,222.86,PCE_HRWRA,66.86,Standard Curing,,124.0,Ref-103-Research
857.14,OPC_42.5,257.14,0.0,0.0,0.0,171.43,0.0,0.0,0.0,0.0,0.0,0.0,0.0,0.0,0.0,1285.71,Crushed Limestone,,222.86,PCE_HRWRA,66.86,Standard Curing,,131.0,Ref-103-Research
857.14,OPC_42.5,257.14,0.0,0.0,0.0,0.0,0.0,0.0,0.0,0.0,0.0,0.0,0.0,42.86,0.0,1285.71,Crushed Limestone,,222.86,PCE_HRWRA,66.86,Standard Curing,,136.0,Ref-103-Research
857.14,OPC_42.5,257.14,0.0,0.0,0.0,171.43,0.0,0.0,0.0,0.0,0.0,0.0,0.0,42.86,0.0,1285.71,Crushed Limestone,,222.86,PCE_HRWRA,66.86,Standard Curing,,149.0,Ref-103-Research
857.14,OPC_42.5,257.14,0.0,0.0,0.0,0.0,0.0,0.0,0.0,0.0,0.0,0.0,0.0,21.43,0.0,1285.71,Crushed Limestone,,222.86,PCE_HRWRA,66.86,Standard Curing,,130.0,Ref-103-Research
857.14,OPC_42.5,257.14,0.0,0.0,0.0,171.43,0.0,0.0,0.0,0.0,0.0,0.0,0.0,21.43,0.0,1285.71,Crushed Limestone,,222.86,PCE_HRWRA,66.86,Standard Curing,,142.0,Ref-103-Research
857.14,OPC_42.5,257.14,0.0,0.0,0.0,85.71,0.0,0.0,0.0,0.0,0.0,0.0,0.0,0.0,0.0,1285.71,Crushed Limestone,,222.86,PCE_HRWRA,66.86,Standard Curing,,136.0,Ref-103-Research
857.14,OPC_42.5,257.14,0.0,0.0,0.0,85.71,0.0,0.0,0.0,0.0,0.0,0.0,0.0,42.86,0.0,1285.71,Crushed Limestone,,222.86,PCE_HRWRA,66.86,Standard Curing,,147.0,Ref-103-Research
857.14,OPC_42.5,257.14,0.0,0.0,0.0,0.0,0.0,0.0,0.0,0.0,0.0,0.0,0.0,21.43,0.0,1285.71,Crushed Limestone,,222.86,PCE_HRWRA,66.86,Standard Curing,,142.0,Ref-103-Research
857.14,OPC_42.5,257.14,0.0,0.0,0.0,171.43,0.0,0.0,0.0,0.0,0.0,0.0,0.0,21.43,0.0,1285.71,Crushed Limestone,,222.86,PCE_HRWRA,66.86,Standard Curing,,144.0,Ref-103-Research
1056.0,Unknown,144.0,0.0,0.0,0.0,0.0,0.0,0.0,0.0,0.0,0.0,0.0,0.0,0.0,0.0,1200.0,Locally Available Sand,,168.0,PCE_SP,,Autoclave Curing,85.0,234.0,Ref-104-Research
936.0,Unknown,144.0,0.0,0.0,0.0,120.0,0.0,0.0,0.0,0.0,0.0,0.0,0.0,0.0,0.0,1200.0,Locally Available Sand,,168.0,PCE_SP,,Autoclave Curing,85.0,237.0,Ref-104-Research
816.0,Unknown,144.0,0.0,0.0,0.0,240.0,0.0,0.0,0.0,0.0,0.0,0.0,0.0,0.0,0.0,1200.0,Locally Available Sand,,168.0,PCE_SP,,Autoclave Curing,85.0,248.0,Ref-104-Research
696.0,Unknown,144.0,0.0,0.0,0.0,360.0,0.0,0.0,0.0,0.0,0.0,0.0,0.0,0.0,0.0,1200.0,Locally Available Sand,,168.0,PCE_SP,,Autoclave Curing,85.0,241.0,Ref-104-Research
1056.0,Unknown,144.0,0.0,0.0,0.0,0.0,0.0,0.0,0.0,0.0,0.0,0.0,0.0,0.0,0.0,1200.0,Locally Available Sand,,240.0,PCE_SP,,Autoclave Curing,85.0,129.0,Ref-104-Research
936.0,Unknown,144.0,0.0,0.0,0.0,120.0,0.0,0.0,0.0,0.0,0.0,0.0,0.0,0.0,0.0,1200.0,Locally Available Sand,,240.0,PCE_SP,,Autoclave Curing,85.0,134.0,Ref-104-Research
816.0,Unknown,144.0,0.0,0.0,0.0,240.0,0.0,0.0,0.0,0.0,0.0,0.0,0.0,0.0,0.0,1200.0,Locally Available Sand,,240.0,PCE_SP,,Autoclave Curing,85.0,146.0,Ref-104-Research
696.0,Unknown,144.0,0.0,0.0,0.0,360.0,0.0,0.0,0.0,0.0,0.0,0.0,0.0,0.0,0.0,1200.0,Locally Available Sand,,240.0,PCE_SP,,Autoclave Curing,85.0,139.0,Ref-104-Research
880.0,pozzolan_cement,220.0,0.0,0.0,0.0,0.0,0.0,0.0,0.0,0.0,0.0,0.0,0.0,0.0,0.0,833.0,Calcareous Sand,0.5,172.0,,67.0,Heat Curing,90.0,118.3,Ref-105-Research
880.0,pozzolan_cement,220.0,0.0,0.0,0.0,0.0,0.0,0.0,0.0,0.0,0.0,0.0,0.0,0.0,0.0,833.0,Calcareous Sand,0.5,172.0,,67.0,Heat Curing,90.0,119.6,Ref-105-Research
880.0,pozzolan_cement,220.0,0.0,0.0,0.0,0.0,0.0,0.0,0.0,0.0,0.0,0.0,0.0,0.0,0.0,833.0,Calcareous Sand,0.5,172.0,,67.0,Heat Curing,90.0,166.2,Ref-105-Research
880.0,pozzolan_cement,220.0,0.0,0.0,0.0,0.0,0.0,0.0,0.0,0.0,0.0,0.0,0.0,0.0,0.0,833.0,Calcareous Sand,0.5,172.0,,67.0,Heat Curing,90.0,171.8,Ref-105-Research
880.0,pozzolan_cement,220.0,0.0,0.0,0.0,0.0,0.0,0.0,0.0,0.0,0.0,0.0,0.0,0.0,0.0,833.0,Calcareous Sand,0.5,172.0,,67.0,Heat Curing,90.0,198.4,Ref-105-Research
880.0,pozzolan_cement,220.0,0.0,0.0,0.0,0.0,0.0,0.0,0.0,0.0,0.0,0.0,0.0,0.0,0.0,833.0,Calcareous Sand,0.5,172.0,,67.0,Standard Curing,20.0,135.9,Ref-105-Research
880.0,pozzolan_cement,220.0,0.0,0.0,0.0,0.0,0.0,0.0,0.0,0.0,0.0,0.0,0.0,0.0,0.0,833.0,Calcareous Sand,0.5,172.0,,67.0,Heat Curing,90.0,162.3,Ref-105-Research
874.0,OPC_52.5,46.0,0.0,0.0,0.0,0.0,0.0,0.0,0.0,0.0,0.0,0.0,0.0,0.0,1055.0,220.0,Quartz Sand,1.0,202.4,,27.6,Standard Curing,20.0,131.0,Ref-106-Research
598.0,OPC_52.5,0.0,0.0,276.0,0.0,0.0,0.0,46.0,0.0,0.0,0.0,0.0,0.0,0.0,1055.0,220.0,Quartz Sand,1.0,202.4,,27.6,Standard Curing,20.0,97.0,Ref-106-Research
598.0,OPC_52.5,0.0,0.0,276.0,0.0,0.0,0.0,46.0,0.0,0.0,0.0,0.0,0.0,0.0,1055.0,220.0,Quartz Sand,1.0,202.4,,27.6,Standard Curing,20.0,112.0,Ref-106-Research
598.0,OPC_52.5,0.0,0.0,276.0,0.0,0.0,0.0,46.0,0.0,0.0,0.0,0.0,0.0,0.0,1055.0,220.0,Quartz Sand,1.0,202.4,,27.6,Standard Curing,20.0,108.0,Ref-106-Research
598.0,OPC_52.5,0.0,0.0,276.0,0.0,0.0,0.0,46.0,0.0,0.0,0.0,0.0,0.0,0.0,1055.0,220.0,Quartz Sand,1.0,202.4,,32.2,Standard Curing,20.0,104.0,Ref-106-Research
598.0,OPC_52.5,0.0,0.0,276.0,0.0,0.0,0.0,46.0,0.0,0.0,0.0,0.0,0.0,0.0,1055.0,220.0,Quartz Sand,1.0,202.4,,36.8,Standard Curing,20.0,102.0,Ref-106-Research
598.0,OPC_52.5,0.0,0.0,276.0,0.0,0.0,0.0,46.0,0.0,0.0,0.0,0.0,0.0,0.0,1055.0,220.0,Quartz Sand,1.0,202.4,,33.12,Standard Curing,20.0,114.0,Ref-106-Research
598.0,OPC_52.5,0.0,0.0,276.0,0.0,0.0,0.0,46.0,0.0,0.0,0.0,0.0,0.0,0.0,1055.0,220.0,Quartz Sand,1.0,202.4,,30.36,Standard Curing,20.0,116.0,Ref-106-Research
800.0,OPC_I,200.0,0.0,0.0,0.0,0.0,0.0,0.0,700.0,0.0,0.0,0.0,0.0,0.0,0.0,500.0,Silica Sand,0.6,300.0,,10.8,Standard Curing,20.0,113.0,Ref-107-Research
700.0,OPC_I,200.0,0.0,0.0,0.0,100.0,0.0,0.0,700.0,0.0,0.0,0.0,0.0,0.0,0.0,500.0,Silica Sand,0.6,300.0,,10.8,Standard Curing,20.0,111.0,Ref-107-Research
600.0,OPC_I,200.0,0.0,0.0,0.0,200.0,0.0,0.0,700.0,0.0,0.0,0.0,0.0,0.0,0.0,500.0,Silica Sand,0.6,300.0,,10.8,Standard Curing,20.0,110.0,Ref-107-Research
400.0,OPC_I,200.0,0.0,0.0,0.0,400.0,0.0,0.0,700.0,0.0,0.0,0.0,0.0,0.0,0.0,500.0,Silica Sand,0.6,300.0,,10.8,Standard Curing,20.0,106.0,Ref-107-Research
200.0,OPC_I,200.0,0.0,0.0,0.0,600.0,0.0,0.0,700.0,0.0,0.0,0.0,0.0,0.0,0.0,500.0,Silica Sand,0.6,300.0,,10.8,Standard Curing,20.0,94.0,Ref-107-Research
800.0,OPC_I,200.0,0.0,0.0,0.0,125.0,0.0,0.0,700.0,0.0,0.0,0.0,0.0,0.0,0.0,375.0,Silica Sand,0.6,300.0,,10.8,Standard Curing,20.0,113.5,Ref-107-Research
800.0,OPC_I,200.0,0.0,0.0,0.0,250.0,0.0,0.0,700.0,0.0,0.0,0.0,0.0,0.0,0.0,250.0,Silica Sand,0.6,300.0,,10.8,Standard Curing,20.0,114.5,Ref-107-Research
800.0,OPC_I,200.0,0.0,0.0,0.0,375.0,0.0,0.0,700.0,0.0,0.0,0.0,0.0,0.0,0.0,125.0,Silica Sand,0.6,300.0,,10.8,Standard Curing,20.0,117.0,Ref-107-Research
800.0,OPC_I,200.0,0.0,0.0,0.0,500.0,0.0,0.0,700.0,0.0,0.0,0.0,0.0,0.0,0.0,0.0,,0.6,300.0,,10.8,Standard Curing,20.0,118.0,Ref-107-Research
700.0,OPC_I,200.0,0.0,0.0,0.0,350.0,0.0,0.0,700.0,0.0,0.0,0.0,0.0,0.0,0.0,250.0,Silica Sand,0.6,300.0,,10.8,Standard Curing,20.0,119.0,Ref-107-Research
600.0,OPC_I,200.0,0.0,0.0,0.0,450.0,0.0,0.0,700.0,0.0,0.0,0.0,0.0,0.0,0.0,250.0,Silica Sand,0.6,300.0,,10.8,Standard Curing,20.0,112.0,Ref-107-Research
400.0,OPC_I,200.0,0.0,0.0,0.0,650.0,0.0,0.0,700.0,0.0,0.0,0.0,0.0,0.0,0.0,250.0,Silica Sand,0.6,300.0,,10.8,Standard Curing,20.0,97.5,Ref-107-Research
