Repository: Jocund96/Data-to-Design-ML

# Section 4: Boosting Models

Experiments on gradient boosting algorithms (XGBoost, HistGradientBoosting, AdaBoost) for concrete strength prediction on UCI and UHPC datasets.

- **Week 1–4**: UCI dataset baselines, data cleaning, monotonic physical constraints, and sample weighting.
- **Week 5–7**: UHPC dataset preprocessing, feature missingness policies, scikit-learn pipelines, and hyperparameter tuning.
- **Week 8–10**: Group-aware validation (LOPO), quantile regression uncertainty intervals, and SHAP interpretability.

File: S4_Boosting/Week-8/initial_data_preparation/Datasets/processed/uhpc_dataset/semantic_recoding_features_50.csv (part 5 of 14)
cement,cement_type,cement_grade,silica_fume,fly_ash,fly_ash_type,limestone_powder,quartz_powder,glass_powder,rice_husk_ash,metakaolin,ggbfs,slag,slag_type,nano_caco3,nano_al2o3,nano_tio2,nano_sio2,filler,filler_type,sand,sand_type,sand_max_size,fiber1_type,fiber1_amount,fiber1_length,fiber1_diameter,fiber2_type,fiber2_amount,water,sp_type,sp_amount,curing_method,curing_temp,cs_28d,reference
792.0,OPC_42.5,42.5,264.0,0.0,not_applicable,0.0,0.0,0.0,0.0,0.0,0.0,0.0,not_applicable,0.0,0.0,0.0,0.0,0.0,not_applicable,1056.0,Natural River Sand,2.36,Straight Steel Fiber,156.0,13.0,0.2,not_applicable,0.0,173.0,PCE_SP,21.1,Hot Water Curing,90.0,195.0,Ref-54-Research
634.0,OPC_42.5,42.5,264.0,0.0,not_applicable,0.0,0.0,0.0,0.0,0.0,159.0,0.0,not_applicable,0.0,0.0,0.0,0.0,0.0,not_applicable,1056.0,Natural River Sand,2.36,Straight Steel Fiber,156.0,13.0,0.2,not_applicable,0.0,173.0,PCE_SP,21.1,Hot Water Curing,90.0,180.0,Ref-54-Research
475.0,OPC_42.5,42.5,264.0,0.0,not_applicable,0.0,0.0,0.0,0.0,0.0,317.0,0.0,not_applicable,0.0,0.0,0.0,0.0,0.0,not_applicable,1056.0,Natural River Sand,2.36,Straight Steel Fiber,156.0,13.0,0.2,not_applicable,0.0,173.0,PCE_SP,21.1,Hot Water Curing,90.0,175.0,Ref-54-Research
317.0,OPC_42.5,42.5,264.0,0.0,not_applicable,0.0,0.0,0.0,0.0,0.0,475.0,0.0,not_applicable,0.0,0.0,0.0,0.0,0.0,not_applicable,1056.0,Natural River Sand,2.36,Straight Steel Fiber,156.0,13.0,0.2,not_applicable,0.0,173.0,PCE_SP,21.1,Hot Water Curing,90.0,165.0,Ref-54-Research
792.0,OPC_42.5,42.5,264.0,0.0,not_applicable,0.0,0.0,0.0,0.0,0.0,0.0,0.0,not_applicable,0.0,0.0,0.0,0.0,0.0,not_applicable,1056.0,Natural River Sand,2.36,Straight Steel Fiber,156.0,13.0,0.2,not_applicable,0.0,173.0,PCE_SP,21.1,Hot Water Curing,90.0,194.0,Ref-54-Research
634.0,OPC_42.5,42.5,264.0,159.0,class F,0.0,0.0,0.0,0.0,0.0,0.0,0.0,not_applicable,0.0,0.0,0.0,0.0,0.0,not_applicable,1056.0,Natural River Sand,2.36,Straight Steel Fiber,156.0,13.0,0.2,not_applicable,0.0,173.0,PCE_SP,21.1,Hot Water Curing,90.0,178.0,Ref-54-Research
475.0,OPC_42.5,42.5,264.0,317.0,class F,0.0,0.0,0.0,0.0,0.0,0.0,0.0,not_applicable,0.0,0.0,0.0,0.0,0.0,not_applicable,1056.0,Natural River Sand,2.36,Straight Steel Fiber,156.0,13.0,0.2,not_applicable,0.0,173.0,PCE_SP,21.1,Hot Water Curing,90.0,173.0,Ref-54-Research
317.0,OPC_42.5,42.5,264.0,475.0,class F,0.0,0.0,0.0,0.0,0.0,0.0,0.0,not_applicable,0.0,0.0,0.0,0.0,0.0,not_applicable,1056.0,Natural River Sand,2.36,Straight Steel Fiber,156.0,13.0,0.2,not_applicable,0.0,173.0,PCE_SP,21.1,Hot Water Curing,90.0,162.0,Ref-54-Research
792.0,OPC_42.5,42.5,264.0,0.0,not_applicable,0.0,0.0,0.0,0.0,0.0,0.0,0.0,not_applicable,0.0,0.0,0.0,0.0,0.0,not_applicable,1056.0,Natural River Sand,2.36,Straight Steel Fiber,156.0,13.0,0.2,not_applicable,0.0,173.0,PCE_SP,21.1,Steam Curing,90.0,188.0,Ref-54-Research
634.0,OPC_42.5,42.5,264.0,0.0,not_applicable,0.0,0.0,0.0,0.0,0.0,159.0,0.0,not_applicable,0.0,0.0,0.0,0.0,0.0,not_applicable,1056.0,Natural River Sand,2.36,Straight Steel Fiber,156.0,13.0,0.2,not_applicable,0.0,173.0,PCE_SP,21.1,Steam Curing,90.0,180.0,Ref-54-Research
475.0,OPC_42.5,42.5,264.0,0.0,not_applicable,0.0,0.0,0.0,0.0,0.0,317.0,0.0,not_applicable,0.0,0.0,0.0,0.0,0.0,not_applicable,1056.0,Natural River Sand,2.36,Straight Steel Fiber,156.0,13.0,0.2,not_applicable,0.0,173.0,PCE_SP,21.1,Steam Curing,90.0,175.0,Ref-54-Research
317.0,OPC_42.5,42.5,264.0,0.0,not_applicable,0.0,0.0,0.0,0.0,0.0,475.0,0.0,not_applicable,0.0,0.0,0.0,0.0,0.0,not_applicable,1056.0,Natural River Sand,2.36,Straight Steel Fiber,156.0,13.0,0.2,not_applicable,0.0,173.0,PCE_SP,21.1,Steam Curing,90.0,168.0,Ref-54-Research
792.0,OPC_42.5,42.5,264.0,0.0,not_applicable,0.0,0.0,0.0,0.0,0.0,0.0,0.0,not_applicable,0.0,0.0,0.0,0.0,0.0,not_applicable,1056.0,Natural River Sand,2.36,Straight Steel Fiber,156.0,13.0,0.2,not_applicable,0.0,173.0,PCE_SP,21.1,Steam Curing,90.0,187.0,Ref-54-Research
634.0,OPC_42.5,42.5,264.0,159.0,class F,0.0,0.0,0.0,0.0,0.0,0.0,0.0,not_applicable,0.0,0.0,0.0,0.0,0.0,not_applicable,1056.0,Natural River Sand,2.36,Straight Steel Fiber,156.0,13.0,0.2,not_applicable,0.0,173.0,PCE_SP,21.1,Steam Curing,90.0,179.0,Ref-54-Research
475.0,OPC_42.5,42.5,264.0,317.0,class F,0.0,0.0,0.0,0.0,0.0,0.0,0.0,not_applicable,0.0,0.0,0.0,0.0,0.0,not_applicable,1056.0,Natural River Sand,2.36,Straight Steel Fiber,156.0,13.0,0.2,not_applicable,0.0,173.0,PCE_SP,21.1,Steam Curing,90.0,174.0,Ref-54-Research
317.0,OPC_42.5,42.5,264.0,475.0,class F,0.0,0.0,0.0,0.0,0.0,0.0,0.0,not_applicable,0.0,0.0,0.0,0.0,0.0,not_applicable,1056.0,Natural River Sand,2.36,Straight Steel Fiber,156.0,13.0,0.2,not_applicable,0.0,173.0,PCE_SP,21.1,Steam Curing,90.0,163.0,Ref-54-Research
1079.0,OPC_42.5,42.5,0.0,0.0,not_applicable,0.0,0.0,0.0,0.0,0.0,0.0,0.0,not_applicable,0.0,0.0,0.0,0.0,0.0,not_applicable,1079.0,Natural River Sand,2.36,Straight Steel Fiber,156.0,13.0,0.2,not_applicable,0.0,177.0,PCE_SP,21.6,Standard Curing,20.0,90.0,Ref-55-Research
971.0,OPC_42.5,42.5,108.0,0.0,not_applicable,0.0,0.0,0.0,0.0,0.0,0.0,0.0,not_applicable,0.0,0.0,0.0,0.0,0.0,not_applicable,1079.0,Natural River Sand,2.36,Straight Steel Fiber,156.0,13.0,0.2,not_applicable,0.0,177.0,PCE_SP,21.6,Standard Curing,20.0,106.0,Ref-55-Research
917.0,OPC_42.5,42.5,162.0,0.0,not_applicable,0.0,0.0,0.0,0.0,0.0,0.0,0.0,not_applicable,0.0,0.0,0.0,0.0,0.0,not_applicable,1079.0,Natural River Sand,2.36,Straight Steel Fiber,156.0,13.0,0.2,not_applicable,0.0,177.0,PCE_SP,21.6,Standard Curing,20.0,112.0,Ref-55-Research
863.0,OPC_42.5,42.5,216.0,0.0,not_applicable,0.0,0.0,0.0,0.0,0.0,0.0,0.0,not_applicable,0.0,0.0,0.0,0.0,0.0,not_applicable,1079.0,Natural River Sand,2.36,Straight Steel Fiber,156.0,13.0,0.2,not_applicable,0.0,177.0,PCE_SP,21.6,Standard Curing,20.0,115.0,Ref-55-Research
809.0,OPC_42.5,42.5,270.0,0.0,not_applicable,0.0,0.0,0.0,0.0,0.0,0.0,0.0,not_applicable,0.0,0.0,0.0,0.0,0.0,not_applicable,1079.0,Natural River Sand,2.36,Straight Steel Fiber,156.0,13.0,0.2,not_applicable,0.0,177.0,PCE_SP,21.6,Standard Curing,20.0,101.0,Ref-55-Research
591.9,OPC_52.5,52.5,24.7,264.3,class F,0.0,0.0,0.0,0.0,0.0,0.0,0.0,not_applicable,0.0,0.0,0.0,0.0,0.0,not_applicable,1277.2,Locally Available Sand,2.0,not_applicable,0.0,,,not_applicable,0.0,159.3,PCE_HRWRA,44.0,Standard Curing,21.0,105.0,Ref-56-Research
606.4,OPC_52.5,52.5,25.3,0.0,not_applicable,0.0,0.0,0.0,0.0,0.0,270.7,0.0,not_applicable,0.0,0.0,0.0,0.0,0.0,not_applicable,1308.5,Locally Available Sand,2.0,not_applicable,0.0,,,not_applicable,0.0,163.2,PCE_HRWRA,45.1,Standard Curing,21.0,112.0,Ref-56-Research
602.8,OPC_52.5,52.5,25.1,0.0,not_applicable,269.1,0.0,0.0,0.0,0.0,0.0,0.0,not_applicable,0.0,0.0,0.0,0.0,0.0,not_applicable,1300.8,Locally Available Sand,2.0,not_applicable,0.0,,,not_applicable,0.0,162.2,PCE_HRWRA,44.9,Standard Curing,21.0,103.0,Ref-56-Research
883.9,OPC_52.5,52.5,25.5,0.0,not_applicable,0.0,0.0,0.0,0.0,0.0,0.0,0.0,not_applicable,0.0,0.0,0.0,0.0,0.0,not_applicable,1318.5,Locally Available Sand,2.0,not_applicable,0.0,,,not_applicable,0.0,164.4,PCE_HRWRA,45.5,Standard Curing,21.0,116.0,Ref-56-Research
883.9,OPC_52.5,52.5,25.5,0.0,not_applicable,0.0,0.0,0.0,0.0,0.0,0.0,0.0,not_applicable,0.0,0.0,0.0,0.0,0.0,not_applicable,1318.5,Locally Available Sand,2.0,Straight Steel Fiber,195.0,13.0,0.2,not_applicable,0.0,164.4,PCE_HRWRA,45.5,Standard Curing,21.0,156.0,Ref-56-Research
439.5,OPC_52.5,52.5,0.0,0.0,not_applicable,263.7,175.9,0.0,0.0,0.0,0.0,0.0,not_applicable,0.0,0.0,0.0,0.0,0.0,not_applicable,1273.4,Locally Available Sand,2.0,Straight Steel Fiber,195.0,13.0,0.2,not_applicable,0.0,175.8,PCE_HRWRA,43.9,Standard Curing,20.0,115.0,Ref-57-Research
435.1,OPC_52.5,52.5,0.0,0.0,not_applicable,263.7,175.9,0.0,0.0,0.0,0.0,0.0,not_applicable,0.0,0.0,0.0,4.4,0.0,not_applicable,1273.4,Locally Available Sand,2.0,Straight Steel Fiber,195.0,13.0,0.2,not_applicable,0.0,175.8,PCE_HRWRA,43.9,Standard Curing,20.0,120.0,Ref-57-Research
430.7,OPC_52.5,52.5,0.0,0.0,not_applicable,263.7,175.9,0.0,0.0,0.0,0.0,0.0,not_applicable,0.0,0.0,0.0,8.8,0.0,not_applicable,1273.4,Locally Available Sand,2.0,Straight Steel Fiber,195.0,13.0,0.2,not_applicable,0.0,175.8,PCE_HRWRA,43.9,Standard Curing,20.0,127.0,Ref-57-Research
426.3,OPC_52.5,52.5,0.0,0.0,not_applicable,263.7,175.9,0.0,0.0,0.0,0.0,0.0,not_applicable,0.0,0.0,0.0,13.2,0.0,not_applicable,1273.4,Locally Available Sand,2.0,Straight Steel Fiber,195.0,13.0,0.2,not_applicable,0.0,175.8,PCE_HRWRA,43.9,Standard Curing,20.0,133.0,Ref-57-Research
421.9,OPC_52.5,52.5,0.0,0.0,not_applicable,263.7,175.9,0.0,0.0,0.0,0.0,0.0,not_applicable,0.0,0.0,0.0,17.6,0.0,not_applicable,1273.4,Locally Available Sand,2.0,Straight Steel Fiber,195.0,13.0,0.2,not_applicable,0.0,175.8,PCE_HRWRA,43.9,Standard Curing,20.0,135.0,Ref-57-Research
417.5,OPC_52.5,52.5,0.0,0.0,not_applicable,263.7,175.9,0.0,0.0,0.0,0.0,0.0,not_applicable,0.0,0.0,0.0,22.0,0.0,not_applicable,1273.4,Locally Available Sand,2.0,Straight Steel Fiber,195.0,13.0,0.2,not_applicable,0.0,175.8,PCE_HRWRA,43.9,Standard Curing,20.0,130.0,Ref-57-Research
874.9,OPC_52.5,52.5,43.7,0.0,not_applicable,0.0,0.0,0.0,0.0,0.0,0.0,0.0,not_applicable,0.0,0.0,0.0,0.0,0.0,not_applicable,1098.4,Locally Available Sand,2.0,not_applicable,0.0,,,not_applicable,0.0,202.1,PCE_HRWRA,45.9,Standard Curing,21.0,100.0,Ref-58-Research
874.9,OPC_52.5,52.5,43.7,0.0,not_applicable,0.0,0.0,0.0,0.0,0.0,0.0,0.0,not_applicable,0.0,0.0,0.0,0.0,0.0,not_applicable,1098.4,Locally Available Sand,2.0,Straight Steel Fiber,39.0,13.0,0.2,not_applicable,0.0,202.1,PCE_HRWRA,45.9,Standard Curing,21.0,115.0,Ref-58-Research
874.9,OPC_52.5,52.5,43.7,0.0,not_applicable,0.0,0.0,0.0,0.0,0.0,0.0,0.0,not_applicable,0.0,0.0,0.0,0.0,0.0,not_applicable,1098.4,Locally Available Sand,2.0,Straight Steel Fiber,78.0,13.0,0.2,not_applicable,0.0,202.1,PCE_HRWRA,45.9,Standard Curing,21.0,125.0,Ref-58-Research
874.9,OPC_52.5,52.5,43.7,0.0,not_applicable,0.0,0.0,0.0,0.0,0.0,0.0,0.0,not_applicable,0.0,0.0,0.0,0.0,0.0,not_applicable,1098.4,Locally Available Sand,2.0,Straight Steel Fiber,117.0,13.0,0.2,not_applicable,0.0,202.1,PCE_HRWRA,45.9,Standard Curing,21.0,132.0,Ref-58-Research
874.9,OPC_52.5,52.5,43.7,0.0,not_applicable,0.0,0.0,0.0,0.0,0.0,0.0,0.0,not_applicable,0.0,0.0,0.0,0.0,0.0,not_applicable,1098.4,Locally Available Sand,2.0,Straight Steel Fiber,156.0,13.0,0.2,not_applicable,0.0,202.1,PCE_HRWRA,45.9,Standard Curing,21.0,145.0,Ref-58-Research
874.9,OPC_52.5,52.5,43.7,0.0,not_applicable,0.0,0.0,0.0,0.0,0.0,0.0,0.0,not_applicable,0.0,0.0,0.0,0.0,0.0,not_applicable,1098.4,Locally Available Sand,2.0,Straight Steel Fiber,195.0,13.0,0.2,not_applicable,0.0,202.1,PCE_HRWRA,45.9,Standard Curing,21.0,156.0,Ref-58-Research
612.4,OPC_52.5,52.5,43.7,0.0,not_applicable,262.5,0.0,0.0,0.0,0.0,0.0,0.0,not_applicable,0.0,0.0,0.0,0.0,0.0,not_applicable,1098.4,Locally Available Sand,2.0,not_applicable,0.0,,,not_applicable,0.0,202.1,PCE_HRWRA,45.9,Standard Curing,21.0,95.0,Ref-58-Research
612.4,OPC_52.5,52.5,43.7,0.0,not_applicable,262.5,0.0,0.0,0.0,0.0,0.0,0.0,not_applicable,0.0,0.0,0.0,0.0,0.0,not_applicable,1098.4,Locally Available Sand,2.0,Straight Steel Fiber,39.0,13.0,0.2,not_applicable,0.0,202.1,PCE_HRWRA,45.9,Standard Curing,21.0,100.0,Ref-58-Research
612.4,OPC_52.5,52.5,43.7,0.0,not_applicable,262.5,0.0,0.0,0.0,0.0,0.0,0.0,not_applicable,0.0,0.0,0.0,0.0,0.0,not_applicable,1098.4,Locally Available Sand,2.0,Straight Steel Fiber,78.0,13.0,0.2,not_applicable,0.0,202.1,PCE_HRWRA,45.9,Standard Curing,21.0,115.0,Ref-58-Research
612.4,OPC_52.5,52.5,43.7,0.0,not_applicable,262.5,0.0,0.0,0.0,0.0,0.0,0.0,not_applicable,0.0,0.0,0.0,0.0,0.0,not_applicable,1098.4,Locally Available Sand,2.0,Straight Steel Fiber,117.0,13.0,0.2,not_applicable,0.0,202.1,PCE_HRWRA,45.9,Standard Curing,21.0,128.0,Ref-58-Research
612.4,OPC_52.5,52.5,43.7,0.0,not_applicable,262.5,0.0,0.0,0.0,0.0,0.0,0.0,not_applicable,0.0,0.0,0.0,0.0,0.0,not_applicable,1098.4,Locally Available Sand,2.0,Straight Steel Fiber,156.0,13.0,0.2,not_applicable,0.0,202.1,PCE_HRWRA,45.9,Standard Curing,21.0,135.0,Ref-58-Research
612.4,OPC_52.5,52.5,43.7,0.0,not_applicable,262.5,0.0,0.0,0.0,0.0,0.0,0.0,not_applicable,0.0,0.0,0.0,0.0,0.0,not_applicable,1098.4,Locally Available Sand,2.0,Straight Steel Fiber,195.0,13.0,0.2,not_applicable,0.0,202.1,PCE_HRWRA,45.9,Standard Curing,21.0,142.0,Ref-58-Research
699.9,OPC_52.5,52.5,43.7,0.0,not_applicable,0.0,175.0,0.0,0.0,0.0,0.0,0.0,not_applicable,0.0,0.0,0.0,0.0,0.0,not_applicable,1098.4,Locally Available Sand,2.0,not_applicable,0.0,,,not_applicable,0.0,202.1,PCE_HRWRA,45.9,Standard Curing,21.0,92.0,Ref-58-Research
699.9,OPC_52.5,52.5,43.7,0.0,not_applicable,0.0,175.0,0.0,0.0,0.0,0.0,0.0,not_applicable,0.0,0.0,0.0,0.0,0.0,not_applicable,1098.4,Locally Available Sand,2.0,Straight Steel Fiber,39.0,13.0,0.2,not_applicable,0.0,202.1,PCE_HRWRA,45.9,Standard Curing,21.0,105.0,Ref-58-Research
699.9,OPC_52.5,52.5,43.7,0.0,not_applicable,0.0,175.0,0.0,0.0,0.0,0.0,0.0,not_applicable,0.0,0.0,0.0,0.0,0.0,not_applicable,1098.4,Locally Available Sand,2.0,Straight Steel Fiber,78.0,13.0,0.2,not_applicable,0.0,202.1,PCE_HRWRA,45.9,Standard Curing,21.0,120.0,Ref-58-Research
699.9,OPC_52.5,52.5,43.7,0.0,not_applicable,0.0,175.0,0.0,0.0,0.0,0.0,0.0,not_applicable,0.0,0.0,0.0,0.0,0.0,not_applicable,1098.4,Locally Available Sand,2.0,Straight Steel Fiber,117.0,13.0,0.2,not_applicable,0.0,202.1,PCE_HRWRA,45.9,Standard Curing,21.0,130.0,Ref-58-Research
699.9,OPC_52.5,52.5,43.7,0.0,not_applicable,0.0,175.0,0.0,0.0,0.0,0.0,0.0,not_applicable,0.0,0.0,0.0,0.0,0.0,not_applicable,1098.4,Locally Available Sand,2.0,Straight Steel Fiber,156.0,13.0,0.2,not_applicable,0.0,202.1,PCE_HRWRA,45.9,Standard Curing,21.0,140.0,Ref-58-Research
699.9,OPC_52.5,52.5,43.7,0.0,not_applicable,0.0,175.0,0.0,0.0,0.0,0.0,0.0,not_applicable,0.0,0.0,0.0,0.0,0.0,not_applicable,1098.4,Locally Available Sand,2.0,Straight Steel Fiber,195.0,13.0,0.2,not_applicable,0.0,202.1,PCE_HRWRA,45.9,Standard Curing,21.0,149.0,Ref-58-Research
582.1,OPC_52.5,52.5,0.0,259.9,class F,0.0,0.0,0.0,0.0,0.0,0.0,0.0,not_applicable,0.0,0.0,0.0,24.3,0.0,not_applicable,1256.1,Locally Available Sand,2.0,not_applicable,0.0,,,not_applicable,0.0,173.2,PCE_HRWRA,43.3,Standard Curing,21.0,110.0,Ref-59-Research
591.9,OPC_52.5,52.5,0.0,264.3,class F,0.0,0.0,0.0,0.0,0.0,0.0,0.0,not_applicable,0.0,0.0,0.0,24.7,0.0,not_applicable,1277.2,Locally Available Sand,2.0,not_applicable,0.0,,,not_applicable,0.0,159.3,PCE_HRWRA,44.0,Standard Curing,21.0,112.0,Ref-59-Research
600.0,OPC_52.5,52.5,0.0,267.9,class F,0.0,0.0,0.0,0.0,0.0,0.0,0.0,not_applicable,0.0,0.0,0.0,25.0,0.0,not_applicable,1294.6,Locally Available Sand,2.0,not_applicable,0.0,,,not_applicable,0.0,147.8,PCE_HRWRA,44.6,Standard Curing,21.0,110.0,Ref-59-Research
596.1,OPC_52.5,52.5,0.0,0.0,not_applicable,0.0,0.0,0.0,0.0,0.0,266.1,0.0,not_applicable,0.0,0.0,0.0,24.8,0.0,not_applicable,1286.3,Locally Available Sand,2.0,not_applicable,0.0,,,not_applicable,0.0,177.4,PCE_HRWRA,44.4,Standard Curing,21.0,119.0,Ref-59-Research
606.4,OPC_52.5,52.5,0.0,0.0,not_applicable,0.0,0.0,0.0,0.0,0.0,270.7,0.0,not_applicable,0.0,0.0,0.0,25.3,0.0,not_applicable,1308.5,Locally Available Sand,2.0,not_applicable,0.0,,,not_applicable,0.0,163.2,PCE_HRWRA,45.1,Standard Curing,21.0,122.0,Ref-59-Research
614.9,OPC_52.5,52.5,0.0,0.0,not_applicable,0.0,0.0,0.0,0.0,0.0,274.5,0.0,not_applicable,0.0,0.0,0.0,25.6,0.0,not_applicable,1326.8,Locally Available Sand,2.0,not_applicable,0.0,,,not_applicable,0.0,151.5,PCE_HRWRA,45.8,Standard Curing,21.0,120.0,Ref-59-Research
592.6,OPC_52.5,52.5,0.0,0.0,not_applicable,264.6,0.0,0.0,0.0,0.0,0.0,0.0,not_applicable,0.0,0.0,0.0,24.7,0.0,not_applicable,1278.8,Locally Available Sand,2.0,not_applicable,0.0,,,not_applicable,0.0,176.4,PCE_HRWRA,44.1,Standard Curing,21.0,108.0,Ref-59-Research
602.8,OPC_52.5,52.5,0.0,0.0,not_applicable,269.1,0.0,0.0,0.0,0.0,0.0,0.0,not_applicable,0.0,0.0,0.0,25.1,0.0,not_applicable,1300.8,Locally Available Sand,2.0,not_applicable,0.0,,,not_applicable,0.0,162.2,PCE_HRWRA,44.9,Standard Curing,21.0,110.0,Ref-59-Research
611.2,OPC_52.5,52.5,0.0,0.0,not_applicable,272.9,0.0,0.0,0.0,0.0,0.0,0.0,not_applicable,0.0,0.0,0.0,25.5,0.0,not_applicable,1318.8,Locally Available Sand,2.0,not_applicable,0.0,,,not_applicable,0.0,150.6,PCE_HRWRA,45.5,Standard Curing,21.0,105.0,Ref-59-Research
868.8,OPC_I,,0.0,0.0,not_applicable,0.0,0.0,0.0,0.0,0.0,0.0,0.0,not_applicable,0.0,0.0,0.0,25.0,0.0,not_applicable,1295.9,Locally Available Sand,2.0,not_applicable,0.0,,,not_applicable,0.0,178.8,PCE_HRWRA,44.7,Standard Curing,21.0,102.0,Ref-59-Research
883.9,OPC_I,,0.0,0.0,not_applicable,0.0,0.0,0.0,0.0,0.0,0.0,0.0,not_applicable,0.0,0.0,0.0,25.5,0.0,not_applicable,1318.5,Locally Available Sand,2.0,not_applicable,0.0,,,not_applicable,0.0,164.4,PCE_HRWRA,45.5,Standard Curing,21.0,105.0,Ref-59-Research
896.3,OPC_I,,0.0,0.0,not_applicable,0.0,0.0,0.0,0.0,0.0,0.0,0.0,not_applicable,0.0,0.0,0.0,25.8,0.0,not_applicable,1337.1,Locally Available Sand,2.0,not_applicable,0.0,,,not_applicable,0.0,152.7,PCE_HRWRA,46.1,Standard Curing,21.0,100.0,Ref-59-Research
594.2,OPC_52.5,52.5,0.0,0.0,not_applicable,265.3,0.0,0.0,0.0,0.0,0.0,0.0,not_applicable,0.0,0.0,0.0,24.8,0.0,not_applicable,1282.3,Locally Available Sand,2.0,not_applicable,0.0,,,not_applicable,0.0,176.9,PCE_HRWRA,44.2,Standard Curing,21.0,98.0,Ref-60-Research
594.2,OPC_52.5,52.5,0.0,0.0,not_applicable,265.3,0.0,0.0,0.0,0.0,0.0,0.0,not_applicable,0.0,0.0,0.0,24.8,0.0,not_applicable,1282.3,Locally Available Sand,2.0,Straight Steel Fiber,156.0,13.0,0.2,not_applicable,0.0,176.9,PCE_HRWRA,44.2,Standard Curing,21.0,145.0,Ref-60-Research
594.2,OPC_52.5,52.5,0.0,0.0,not_applicable,265.3,0.0,0.0,0.0,0.0,0.0,0.0,not_applicable,0.0,0.0,0.0,24.8,0.0,not_applicable,1282.3,Locally Available Sand,2.0,Straight Steel Fiber,117.0,13.0,0.2,Straight Steel Fiber,39.0,176.9,PCE_HRWRA,44.2,Standard Curing,21.0,148.0,Ref-60-Research
594.2,OPC_52.5,52.5,0.0,0.0,not_applicable,265.3,0.0,0.0,0.0,0.0,0.0,0.0,not_applicable,0.0,0.0,0.0,24.8,0.0,not_applicable,1282.3,Locally Available Sand,2.0,Straight Steel Fiber,78.0,13.0,0.2,Straight Steel Fiber,78.0,176.9,PCE_HRWRA,44.2,Standard Curing,21.0,130.0,Ref-60-Research
594.2,OPC_52.5,52.5,0.0,0.0,not_applicable,265.3,0.0,0.0,0.0,0.0,0.0,0.0,not_applicable,0.0,0.0,0.0,24.8,0.0,not_applicable,1282.3,Locally Available Sand,2.0,Straight Steel Fiber,39.0,13.0,0.2,Straight Steel Fiber,117.0,176.9,PCE_HRWRA,44.2,Standard Curing,21.0,125.0,Ref-60-Research
594.2,OPC_52.5,52.5,0.0,0.0,not_applicable,265.3,0.0,0.0,0.0,0.0,0.0,0.0,not_applicable,0.0,0.0,0.0,24.8,0.0,not_applicable,1282.3,Locally Available Sand,2.0,Straight Steel Fiber,156.0,6.0,0.16,not_applicable,0.0,176.9,PCE_HRWRA,44.2,Standard Curing,21.0,122.0,Ref-60-Research
594.2,OPC_52.5,52.5,0.0,0.0,not_applicable,265.3,0.0,0.0,0.0,0.0,0.0,0.0,not_applicable,0.0,0.0,0.0,24.8,0.0,not_applicable,1282.3,Locally Available Sand,2.0,Hooked Steel Fiber,156.0,35.0,0.55,not_applicable,0.0,176.9,PCE_HRWRA,44.2,Standard Curing,21.0,128.0,Ref-60-Research
594.2,OPC_52.5,52.5,0.0,0.0,not_applicable,265.3,0.0,0.0,0.0,0.0,0.0,0.0,not_applicable,0.0,0.0,0.0,24.8,0.0,not_applicable,1282.3,Locally Available Sand,2.0,Hooked Steel Fiber,117.0,35.0,0.55,Straight Steel Fiber,29.25,176.9,PCE_HRWRA,44.2,Standard Curing,21.0,132.0,Ref-60-Research
594.2,OPC_52.5,52.5,0.0,0.0,not_applicable,265.3,0.0,0.0,0.0,0.0,0.0,0.0,not_applicable,0.0,0.0,0.0,24.8,0.0,not_applicable,1282.3,Locally Available Sand,2.0,Hooked Steel Fiber,117.0,35.0,0.55,Straight Steel Fiber,39.0,176.9,PCE_HRWRA,44.2,Standard Curing,21.0,129.0,Ref-60-Research
594.2,OPC_52.5,52.5,0.0,0.0,not_applicable,265.3,0.0,0.0,0.0,0.0,0.0,0.0,not_applicable,0.0,0.0,0.0,24.8,0.0,not_applicable,1282.3,Locally Available Sand,2.0,Hooked Steel Fiber,117.0,35.0,0.55,Straight Steel Fiber,39.0,176.9,PCE_HRWRA,44.2,Standard Curing,21.0,135.0,Ref-60-Research
850.0,OPC_42.5,42.5,260.0,0.0,not_applicable,0.0,0.0,0.0,0.0,0.0,0.0,0.0,not_applicable,0.0,0.0,0.0,0.0,0.0,not_applicable,1062.0,Quartz + Basalt,4.0,not_applicable,0.0,,,not_applicable,0.0,170.0,SNF_SP,45.0,Standard Curing,20.0,115.0,Ref-61-Research
680.0,OPC_42.5,42.5,260.0,170.0,class C,0.0,0.0,0.0,0.0,0.0,0.0,0.0,not_applicable,0.0,0.0,0.0,0.0,0.0,not_applicable,999.0,Quartz + Basalt,4.0,not_applicable,0.0,,,not_applicable,0.0,170.0,SNF_SP,45.0,Standard Curing,20.0,121.0,Ref-61-Research
510.0,OPC_42.5,42.5,260.0,340.0,class C,0.0,0.0,0.0,0.0,0.0,0.0,0.0,not_applicable,0.0,0.0,0.0,0.0,0.0,not_applicable,936.0,Quartz + Basalt,4.0,not_applicable,0.0,,,not_applicable,0.0,170.0,SNF_SP,45.0,Standard Curing,20.0,125.0,Ref-61-Research
340.0,OPC_42.5,42.5,260.0,510.0,class C,0.0,0.0,0.0,0.0,0.0,0.0,0.0,not_applicable,0.0,0.0,0.0,0.0,0.0,not_applicable,873.0,Quartz + Basalt,4.0,not_applicable,0.0,,,not_applicable,0.0,170.0,SNF_SP,45.0,Standard Curing,20.0,115.0,Ref-61-Research
680.0,OPC_42.5,42.5,260.0,0.0,not_applicable,0.0,0.0,0.0,0.0,0.0,170.0,0.0,not_applicable,0.0,0.0,0.0,0.0,0.0,not_applicable,1050.0,Quartz + Basalt,4.0,not_applicable,0.0,,,not_applicable,0.0,170.0,SNF_SP,45.0,Standard Curing,20.0,118.0,Ref-61-Research
510.0,OPC_42.5,42.5,260.0,0.0,not_applicable,0.0,0.0,0.0,0.0,0.0,340.0,0.0,not_applicable,0.0,0.0,0.0,0.0,0.0,not_applicable,1038.0,Quartz + Basalt,4.0,not_applicable,0.0,,,not_applicable,0.0,170.0,SNF_SP,45.0,Standard Curing,20.0,119.0,Ref-61-Research
340.0,OPC_42.5,42.5,260.0,0.0,not_applicable,0.0,0.0,0.0,0.0,0.0,510.0,0.0,not_applicable,0.0,0.0,0.0,0.0,0.0,not_applicable,1026.0,Quartz + Basalt,4.0,not_applicable,0.0,,,not_applicable,0.0,170.0,SNF_SP,45.0,Standard Curing,20.0,108.0,Ref-61-Research
170.0,OPC_42.5,42.5,260.0,0.0,not_applicable,0.0,0.0,0.0,0.0,0.0,680.0,0.0,not_applicable,0.0,0.0,0.0,0.0,0.0,not_applicable,1014.0,Quartz + Basalt,4.0,not_applicable,0.0,,,not_applicable,0.0,170.0,SNF_SP,45.0,Standard Curing,20.0,82.0,Ref-61-Research
850.0,OPC_42.5,42.5,260.0,0.0,not_applicable,0.0,0.0,0.0,0.0,0.0,0.0,0.0,not_applicable,0.0,0.0,0.0,0.0,0.0,not_applicable,1062.0,Quartz + Basalt,4.0,not_applicable,0.0,,,not_applicable,0.0,170.0,SNF_SP,45.0,Steam Curing,90.0,155.0,Ref-61-Research
680.0,OPC_42.5,42.5,260.0,170.0,class C,0.0,0.0,0.0,0.0,0.0,0.0,0.0,not_applicable,0.0,0.0,0.0,0.0,0.0,not_applicable,999.0,Quartz + Basalt,4.0,not_applicable,0.0,,,not_applicable,0.0,170.0,SNF_SP,45.0,Steam Curing,90.0,152.0,Ref-61-Research
510.0,OPC_42.5,42.5,260.0,340.0,class C,0.0,0.0,0.0,0.0,0.0,0.0,0.0,not_applicable,0.0,0.0,0.0,0.0,0.0,not_applicable,936.0,Quartz + Basalt,4.0,not_applicable,0.0,,,not_applicable,0.0,170.0,SNF_SP,45.0,Steam Curing,90.0,158.0,Ref-61-Research
340.0,OPC_42.5,42.5,260.0,510.0,class C,0.0,0.0,0.0,0.0,0.0,0.0,0.0,not_applicable,0.0,0.0,0.0,0.0,0.0,not_applicable,873.0,Quartz + Basalt,4.0,not_applicable,0.0,,,not_applicable,0.0,170.0,SNF_SP,45.0,Steam Curing,90.0,155.0,Ref-61-Research
170.0,OPC_42.5,42.5,260.0,680.0,class C,0.0,0.0,0.0,0.0,0.0,0.0,0.0,not_applicable,0.0,0.0,0.0,0.0,0.0,not_applicable,810.0,Quartz + Basalt,4.0,not_applicable,0.0,,,not_applicable,0.0,170.0,SNF_SP,45.0,Steam Curing,90.0,140.0,Ref-61-Research
680.0,OPC_42.5,42.5,260.0,0.0,not_applicable,0.0,0.0,0.0,0.0,0.0,170.0,0.0,not_applicable,0.0,0.0,0.0,0.0,0.0,not_applicable,1050.0,Quartz + Basalt,4.0,not_applicable,0.0,,,not_applicable,0.0,170.0,SNF_SP,45.0,Steam Curing,90.0,151.0,Ref-61-Research
510.0,OPC_42.5,42.5,260.0,0.0,not_applicable,0.0,0.0,0.0,0.0,0.0,340.0,0.0,not_applicable,0.0,0.0,0.0,0.0,0.0,not_applicable,1038.0,Quartz + Basalt,4.0,not_applicable,0.0,,,not_applicable,0.0,170.0,SNF_SP,45.0,Steam Curing,90.0,157.0,Ref-61-Research
340.0,OPC_42.5,42.5,260.0,0.0,not_applicable,0.0,0.0,0.0,0.0,0.0,510.0,0.0,not_applicable,0.0,0.0,0.0,0.0,0.0,not_applicable,1026.0,Quartz + Basalt,4.0,not_applicable,0.0,,,not_applicable,0.0,170.0,SNF_SP,45.0,Steam Curing,90.0,144.0,Ref-61-Research
170.0,OPC_42.5,42.5,260.0,0.0,not_applicable,0.0,0.0,0.0,0.0,0.0,680.0,0.0,not_applicable,0.0,0.0,0.0,0.0,0.0,not_applicable,1014.0,Quartz + Basalt,4.0,not_applicable,0.0,,,not_applicable,0.0,170.0,SNF_SP,45.0,Steam Curing,90.0,138.0,Ref-61-Research
850.0,OPC_42.5,42.5,260.0,0.0,not_applicable,0.0,0.0,0.0,0.0,0.0,0.0,0.0,not_applicable,0.0,0.0,0.0,0.0,0.0,not_applicable,1062.0,Quartz + Basalt,4.0,not_applicable,0.0,,,not_applicable,0.0,170.0,SNF_SP,45.0,Autoclave Curing,210.0,170.0,Ref-61-Research
680.0,OPC_42.5,42.5,260.0,170.0,class C,0.0,0.0,0.0,0.0,0.0,0.0,0.0,not_applicable,0.0,0.0,0.0,0.0,0.0,not_applicable,999.0,Quartz + Basalt,4.0,not_applicable,0.0,,,not_applicable,0.0,170.0,SNF_SP,45.0,Autoclave Curing,210.0,170.0,Ref-61-Research
510.0,OPC_42.5,42.5,260.0,340.0,class C,0.0,0.0,0.0,0.0,0.0,0.0,0.0,not_applicable,0.0,0.0,0.0,0.0,0.0,not_applicable,936.0,Quartz + Basalt,4.0,not_applicable,0.0,,,not_applicable,0.0,170.0,SNF_SP,45.0,Autoclave Curing,210.0,170.0,Ref-61-Research
340.0,OPC_42.5,42.5,260.0,510.0,class C,0.0,0.0,0.0,0.0,0.0,0.0,0.0,not_applicable,0.0,0.0,0.0,0.0,0.0,not_applicable,873.0,Quartz + Basalt,4.0,not_applicable,0.0,,,not_applicable,0.0,170.0,SNF_SP,45.0,Autoclave Curing,210.0,120.0,Ref-61-Research
170.0,OPC_42.5,42.5,260.0,680.0,class C,0.0,0.0,0.0,0.0,0.0,0.0,0.0,not_applicable,0.0,0.0,0.0,0.0,0.0,not_applicable,810.0,Quartz + Basalt,4.0,not_applicable,0.0,,,not_applicable,0.0,170.0,SNF_SP,45.0,Autoclave Curing,210.0,100.0,Ref-61-Research
680.0,OPC_42.5,42.5,260.0,0.0,not_applicable,0.0,0.0,0.0,0.0,0.0,170.0,0.0,not_applicable,0.0,0.0,0.0,0.0,0.0,not_applicable,1050.0,Quartz + Basalt,4.0,not_applicable,0.0,,,not_applicable,0.0,170.0,SNF_SP,45.0,Autoclave Curing,210.0,178.0,Ref-61-Research
510.0,OPC_42.5,42.5,260.0,0.0,not_applicable,0.0,0.0,0.0,0.0,0.0,340.0,0.0,not_applicable,0.0,0.0,0.0,0.0,0.0,not_applicable,1038.0,Quartz + Basalt,4.0,not_applicable,0.0,,,not_applicable,0.0,170.0,SNF_SP,45.0,Autoclave Curing,210.0,182.0,Ref-61-Research
340.0,OPC_42.5,42.5,260.0,0.0,not_applicable,0.0,0.0,0.0,0.0,0.0,510.0,0.0,not_applicable,0.0,0.0,0.0,0.0,0.0,not_applicable,1026.0,Quartz + Basalt,4.0,not_applicable,0.0,,,not_applicable,0.0,170.0,SNF_SP,45.0,Autoclave Curing,210.0,168.0,Ref-61-Research
170.0,OPC_42.5,42.5,260.0,0.0,not_applicable,0.0,0.0,0.0,0.0,0.0,680.0,0.0,not_applicable,0.0,0.0,0.0,0.0,0.0,not_applicable,1014.0,Quartz + Basalt,4.0,not_applicable,0.0,,,not_applicable,0.0,170.0,SNF_SP,45.0,Autoclave Curing,210.0,125.0,Ref-61-Research
500.0,OPC_52.5,52.5,150.0,350.0,class F,0.0,0.0,0.0,0.0,0.0,0.0,0.0,not_applicable,0.0,0.0,0.0,0.0,0.0,not_applicable,1200.0,Natural River Sand,0.3,not_applicable,0.0,,,not_applicable,0.0,160.0,PCE_SP,9.8,Standard Curing,20.0,93.0,Ref-62-Research
500.0,OPC_52.5,52.5,150.0,350.0,class F,0.0,0.0,0.0,0.0,0.0,0.0,0.0,not_applicable,0.0,0.0,0.0,0.0,240.0,Iron Tailings,960.0,Natural River Sand,0.3,not_applicable,0.0,,,not_applicable,0.0,165.0,PCE_SP,9.8,Standard Curing,20.0,91.0,Ref-62-Research
500.0,OPC_52.5,52.5,150.0,350.0,class F,0.0,0.0,0.0,0.0,0.0,0.0,0.0,not_applicable,0.0,0.0,0.0,0.0,360.0,Iron Tailings,840.0,Natural River Sand,0.3,not_applicable,0.0,,,not_applicable,0.0,170.0,PCE_SP,9.8,Standard Curing,20.0,90.0,Ref-62-Research
500.0,OPC_52.5,52.5,150.0,350.0,class F,0.0,0.0,0.0,0.0,0.0,0.0,0.0,not_applicable,0.0,0.0,0.0,0.0,480.0,Iron Tailings,720.0,Natural River Sand,0.3,not_applicable,0.0,,,not_applicable,0.0,175.0,PCE_SP,9.8,Standard Curing,20.0,88.0,Ref-62-Research
500.0,OPC_52.5,52.5,150.0,350.0,class F,0.0,0.0,0.0,0.0,0.0,0.0,0.0,not_applicable,0.0,0.0,0.0,0.0,600.0,Iron Tailings,600.0,Natural River Sand,0.3,not_applicable,0.0,,,not_applicable,0.0,180.0,PCE_SP,9.8,Standard Curing,20.0,90.5,Ref-62-Research
500.0,OPC_52.5,52.5,150.0,350.0,class F,0.0,0.0,0.0,0.0,0.0,0.0,0.0,not_applicable,0.0,0.0,0.0,0.0,1200.0,Iron Tailings,0.0,not_applicable,,not_applicable,0.0,,,not_applicable,0.0,200.0,PCE_SP,9.8,Standard Curing,20.0,88.0,Ref-62-Research
500.0,OPC_52.5,52.5,150.0,350.0,class F,0.0,0.0,0.0,0.0,0.0,0.0,0.0,not_applicable,0.0,0.0,0.0,0.0,0.0,not_applicable,1200.0,Natural River Sand,0.3,not_applicable,0.0,,,not_applicable,0.0,160.0,PCE_SP,9.8,Steam Curing,80.0,116.0,Ref-62-Research
500.0,OPC_52.5,52.5,150.0,350.0,class F,0.0,0.0,0.0,0.0,0.0,0.0,0.0,not_applicable,0.0,0.0,0.0,0.0,240.0,Iron Tailings,960.0,Natural River Sand,0.3,not_applicable,0.0,,,not_applicable,0.0,165.0,PCE_SP,9.8,Steam Curing,80.0,108.0,Ref-62-Research
500.0,OPC_52.5,52.5,150.0,350.0,class F,0.0,0.0,0.0,0.0,0.0,0.0,0.0,not_applicable,0.0,0.0,0.0,0.0,360.0,Iron Tailings,840.0,Natural River Sand,0.3,not_applicable,0.0,,,not_applicable,0.0,170.0,PCE_SP,9.8,Steam Curing,80.0,103.0,Ref-62-Research
500.0,OPC_52.5,52.5,150.0,350.0,class F,0.0,0.0,0.0,0.0,0.0,0.0,0.0,not_applicable,0.0,0.0,0.0,0.0,480.0,Iron Tailings,720.0,Natural River Sand,0.3,not_applicable,0.0,,,not_applicable,0.0,175.0,PCE_SP,9.8,Steam Curing,80.0,100.0,Ref-62-Research
500.0,OPC_52.5,52.5,150.0,350.0,class F,0.0,0.0,0.0,0.0,0.0,0.0,0.0,not_applicable,0.0,0.0,0.0,0.0,600.0,Iron Tailings,600.0,Natural River Sand,0.3,not_applicable,0.0,,,not_applicable,0.0,180.0,PCE_SP,9.8,Steam Curing,80.0,104.0,Ref-62-Research
500.0,OPC_52.5,52.5,150.0,350.0,class F,0.0,0.0,0.0,0.0,0.0,0.0,0.0,not_applicable,0.0,0.0,0.0,0.0,1200.0,Iron Tailings,0.0,not_applicable,,not_applicable,0.0,,,not_applicable,0.0,200.0,PCE_SP,9.8,Steam Curing,80.0,94.0,Ref-62-Research
500.0,OPC_52.5,52.5,150.0,350.0,class F,0.0,0.0,0.0,0.0,0.0,0.0,0.0,not_applicable,0.0,0.0,0.0,0.0,0.0,not_applicable,1200.0,Natural River Sand,0.3,Straight Steel Fiber,156.0,13.0,0.2,not_applicable,0.0,160.0,PCE_SP,9.8,Standard Curing,20.0,138.0,Ref-62-Research
500.0,OPC_52.5,52.5,150.0,350.0,class F,0.0,0.0,0.0,0.0,0.0,0.0,0.0,not_applicable,0.0,0.0,0.0,0.0,240.0,Iron Tailings,960.0,Natural River Sand,0.3,Straight Steel Fiber,156.0,13.0,0.2,not_applicable,0.0,165.0,PCE_SP,9.8,Standard Curing,20.0,141.0,Ref-62-Research
500.0,OPC_52.5,52.5,150.0,350.0,class F,0.0,0.0,0.0,0.0,0.0,0.0,0.0,not_applicable,0.0,0.0,0.0,0.0,360.0,Iron Tailings,840.0,Natural River Sand,0.3,Straight Steel Fiber,156.0,13.0,0.2,not_applicable,0.0,170.0,PCE_SP,9.8,Standard Curing,20.0,135.0,Ref-62-Research
500.0,OPC_52.5,52.5,150.0,350.0,class F,0.0,0.0,0.0,0.0,0.0,0.0,0.0,not_applicable,0.0,0.0,0.0,0.0,480.0,Iron Tailings,720.0,Natural River Sand,0.3,Straight Steel Fiber,156.0,13.0,0.2,not_applicable,0.0,175.0,PCE_SP,9.8,Standard Curing,20.0,131.0,Ref-62-Research
500.0,OPC_52.5,52.5,150.0,350.0,class F,0.0,0.0,0.0,0.0,0.0,0.0,0.0,not_applicable,0.0,0.0,0.0,0.0,600.0,Iron Tailings,600.0,Natural River Sand,0.3,Straight Steel Fiber,156.0,13.0,0.2,not_applicable,0.0,180.0,PCE_SP,9.8,Standard Curing,20.0,129.0,Ref-62-Research
500.0,OPC_52.5,52.5,150.0,350.0,class F,0.0,0.0,0.0,0.0,0.0,0.0,0.0,not_applicable,0.0,0.0,0.0,0.0,1200.0,Iron Tailings,0.0,not_applicable,,Straight Steel Fiber,156.0,13.0,0.2,not_applicable,0.0,200.0,PCE_SP,9.8,Standard Curing,20.0,111.0,Ref-62-Research
500.0,OPC_52.5,52.5,150.0,350.0,class F,0.0,0.0,0.0,0.0,0.0,0.0,0.0,not_applicable,0.0,0.0,0.0,0.0,0.0,not_applicable,1200.0,Natural River Sand,0.3,Straight Steel Fiber,156.0,13.0,0.2,not_applicable,0.0,160.0,PCE_SP,9.8,Steam Curing,80.0,176.0,Ref-62-Research
500.0,OPC_52.5,52.5,150.0,350.0,class F,0.0,0.0,0.0,0.0,0.0,0.0,0.0,not_applicable,0.0,0.0,0.0,0.0,240.0,Iron Tailings,960.0,Natural River Sand,0.3,Straight Steel Fiber,156.0,13.0,0.2,not_applicable,0.0,165.0,PCE_SP,9.8,Steam Curing,80.0,171.0,Ref-62-Research
500.0,OPC_52.5,52.5,150.0,350.0,class F,0.0,0.0,0.0,0.0,0.0,0.0,0.0,not_applicable,0.0,0.0,0.0,0.0,360.0,Iron Tailings,840.0,Natural River Sand,0.3,Straight Steel Fiber,156.0,13.0,0.2,not_applicable,0.0,170.0,PCE_SP,9.8,Steam Curing,80.0,168.0,Ref-62-Research
500.0,OPC_52.5,52.5,150.0,350.0,class F,0.0,0.0,0.0,0.0,0.0,0.0,0.0,not_applicable,0.0,0.0,0.0,0.0,480.0,Iron Tailings,720.0,Natural River Sand,0.3,Straight Steel Fiber,156.0,13.0,0.2,not_applicable,0.0,175.0,PCE_SP,9.8,Steam Curing,80.0,159.5,Ref-62-Research
500.0,OPC_52.5,52.5,150.0,350.0,class F,0.0,0.0,0.0,0.0,0.0,0.0,0.0,not_applicable,0.0,0.0,0.0,0.0,600.0,Iron Tailings,600.0,Natural River Sand,0.3,Straight Steel Fiber,156.0,13.0,0.2,not_applicable,0.0,180.0,PCE_SP,9.8,Steam Curing,80.0,149.5,Ref-62-Research
500.0,OPC_52.5,52.5,150.0,350.0,class F,0.0,0.0,0.0,0.0,0.0,0.0,0.0,not_applicable,0.0,0.0,0.0,0.0,1200.0,Iron Tailings,0.0,not_applicable,,Straight Steel Fiber,156.0,13.0,0.2,not_applicable,0.0,200.0,PCE_SP,9.8,Steam Curing,80.0,141.0,Ref-62-Research
890.0,OPC_I,,0.0,0.0,not_applicable,0.0,0.0,0.0,0.0,0.0,0.0,0.0,not_applicable,0.0,0.0,0.0,0.0,0.0,not_applicable,890.0,Natural River Sand,4.75,not_applicable,0.0,,,not_applicable,0.0,178.0,PCE_SP,30.2,Standard Curing,21.0,106.3,Ref-63-Research
890.0,OPC_I,,0.0,0.0,not_applicable,0.0,0.0,0.0,0.0,0.0,0.0,0.0,not_applicable,0.0,0.0,0.0,0.0,0.0,not_applicable,890.0,Natural River Sand,0.6,not_applicable,0.0,,,not_applicable,0.0,178.0,PCE_SP,30.2,Standard Curing,21.0,113.2,Ref-63-Research
845.5,OPC_I,,44.5,0.0,not_applicable,0.0,0.0,0.0,0.0,0.0,0.0,0.0,not_applicable,0.0,0.0,0.0,0.0,0.0,not_applicable,890.0,Natural River Sand,4.75,not_applicable,0.0,,,not_applicable,0.0,178.0,PCE_SP,30.2,Standard Curing,21.0,117.2,Ref-63-Research
801.0,OPC_I,,89.0,0.0,not_applicable,0.0,0.0,0.0,0.0,0.0,0.0,0.0,not_applicable,0.0,0.0,0.0,0.0,0.0,not_applicable,890.0,Natural River Sand,4.75,not_applicable,0.0,,,not_applicable,0.0,178.0,PCE_SP,30.2,Standard Curing,21.0,118.6,Ref-63-Research
756.5,OPC_I,,133.5,0.0,not_applicable,0.0,0.0,0.0,0.0,0.0,0.0,0.0,not_applicable,0.0,0.0,0.0,0.0,0.0,not_applicable,890.0,Natural River Sand,4.75,not_applicable,0.0,,,not_applicable,0.0,178.0,PCE_SP,30.2,Standard Curing,21.0,118.0,Ref-63-Research
712.0,OPC_I,,178.0,0.0,not_applicable,0.0,0.0,0.0,0.0,0.0,0.0,0.0,not_applicable,0.0,0.0,0.0,0.0,0.0,not_applicable,890.0,Natural River Sand,4.75,not_applicable,0.0,,,not_applicable,0.0,178.0,PCE_SP,30.2,Standard Curing,21.0,111.0,Ref-63-Research
845.5,OPC_I,,44.5,0.0,not_applicable,0.0,0.0,0.0,0.0,0.0,0.0,0.0,not_applicable,0.0,0.0,0.0,0.0,0.0,not_applicable,890.0,Natural River Sand,0.6,not_applicable,0.0,,,not_applicable,0.0,178.0,PCE_SP,30.2,Standard Curing,21.0,116.6,Ref-63-Research
712.0,OPC_I,,0.0,178.0,class C,0.0,0.0,0.0,0.0,0.0,0.0,0.0,not_applicable,0.0,0.0,0.0,0.0,0.0,not_applicable,890.0,Natural River Sand,4.75,not_applicable,0.0,,,not_applicable,0.0,178.0,PCE_SP,30.2,Standard Curing,21.0,109.9,Ref-63-Research
623.0,OPC_I,,0.0,267.0,class C,0.0,0.0,0.0,0.0,0.0,0.0,0.0,not_applicable,0.0,0.0,0.0,0.0,0.0,not_applicable,890.0,Natural River Sand,4.75,not_applicable,0.0,,,not_applicable,0.0,178.0,PCE_SP,30.2,Standard Curing,21.0,114.8,Ref-63-Research
534.0,OPC_I,,0.0,356.0,class C,0.0,0.0,0.0,0.0,0.0,0.0,0.0,not_applicable,0.0,0.0,0.0,0.0,0.0,not_applicable,890.0,Natural River Sand,4.75,not_applicable,0.0,,,not_applicable,0.0,178.0,PCE_SP,30.2,Standard Curing,21.0,102.6,Ref-63-Research
667.5,OPC_I,,44.5,178.0,class C,0.0,0.0,0.0,0.0,0.0,0.0,0.0,not_applicable,0.0,0.0,0.0,0.0,0.0,not_applicable,890.0,Natural River Sand,4.75,not_applicable,0.0,,,not_applicable,0.0,178.0,PCE_SP,30.2,Standard Curing,21.0,112.8,Ref-63-Research
1009.0,OPC_I,,0.0,0.0,not_applicable,0.0,0.0,0.0,0.0,0.0,0.0,0.0,not_applicable,0.0,0.0,0.0,0.0,0.0,not_applicable,1009.0,Natural River Sand,4.75,not_applicable,0.0,,,not_applicable,0.0,201.8,PCE_SP,34.2,Standard Curing,21.0,113.8,Ref-63-Research
1009.0,OPC_I,,0.0,0.0,not_applicable,0.0,0.0,0.0,0.0,0.0,0.0,0.0,not_applicable,0.0,0.0,0.0,0.0,0.0,not_applicable,1009.0,Natural River Sand,0.6,not_applicable,0.0,,,not_applicable,0.0,201.8,PCE_SP,34.2,Standard Curing,21.0,115.2,Ref-63-Research
958.55,OPC_I,,50.45,0.0,not_applicable,0.0,0.0,0.0,0.0,0.0,0.0,0.0,not_applicable,0.0,0.0,0.0,0.0,0.0,not_applicable,1009.0,Natural River Sand,0.6,not_applicable,0.0,,,not_applicable,0.0,201.8,PCE_SP,34.2,Standard Curing,21.0,115.4,Ref-63-Research
756.75,OPC_I,,50.45,201.8,class C,0.0,0.0,0.0,0.0,0.0,0.0,0.0,not_applicable,0.0,0.0,0.0,0.0,0.0,not_applicable,1009.0,Natural River Sand,0.6,not_applicable,0.0,,,not_applicable,0.0,201.8,PCE_SP,34.2,Standard Curing,21.0,114.5,Ref-63-Research
1076.77,OPC_I,,286.23,0.0,not_applicable,0.0,0.0,0.0,0.0,0.0,0.0,0.0,not_applicable,0.0,0.0,0.0,0.0,0.0,not_applicable,1363.0,Natural River Sand,0.075,not_applicable,0.0,,,not_applicable,0.0,272.6,PCE_SP,46.2,Standard Curing,21.0,125.9,Ref-63-Research
1076.77,OPC_I,,286.23,0.0,not_applicable,0.0,0.0,0.0,0.0,0.0,0.0,0.0,not_applicable,0.0,0.0,0.0,0.0,0.0,not_applicable,1363.0,Natural River Sand,0.075,Straight Steel Fiber,234.0,12.7,0.2,not_applicable,0.0,272.6,PCE_SP,46.2,Standard Curing,21.0,137.0,Ref-63-Research
1076.77,OPC_I,,286.23,0.0,not_applicable,0.0,0.0,0.0,0.0,0.0,0.0,0.0,not_applicable,0.0,0.0,0.0,0.0,0.0,not_applicable,1363.0,Natural River Sand,0.075,not_applicable,0.0,,,not_applicable,0.0,272.6,PCE_SP,46.2,Heat Curing,90.0,159.7,Ref-63-Research
1076.77,OPC_I,,286.23,0.0,not_applicable,0.0,0.0,0.0,0.0,0.0,0.0,0.0,not_applicable,0.0,0.0,0.0,0.0,0.0,not_applicable,1363.0,Natural River Sand,0.075,Straight Steel Fiber,234.0,12.7,0.2,not_applicable,0.0,272.6,PCE_SP,46.2,Heat Curing,90.0,170.6,Ref-63-Research
819.0,OPC_52.5,52.5,109.0,164.0,class F,0.0,0.0,0.0,0.0,0.0,0.0,0.0,not_applicable,0.0,0.0,0.0,0.0,0.0,not_applicable,1092.0,Quartz Sand,1.18,Straight Steel Fiber,156.0,13.0,0.22,not_applicable,0.0,196.6,unknown_type,22.14,Steam Curing,80.0,141.0,Ref-64-Research
737.1,OPC_52.5,52.5,109.0,164.0,class F,0.0,0.0,0.0,0.0,0.0,0.0,0.0,not_applicable,0.0,0.0,0.0,0.0,81.9,Iron Tailings,1092.0,Quartz Sand,1.18,Straight Steel Fiber,156.0,13.0,0.22,not_applicable,0.0,196.6,unknown_type,22.14,Steam Curing,80.0,148.0,Ref-64-Research
655.2,OPC_52.5,52.5,109.0,164.0,class F,0.0,0.0,0.0,0.0,0.0,0.0,0.0,not_applicable,0.0,0.0,0.0,0.0,163.8,Iron Tailings,1092.0,Quartz Sand,1.18,Straight Steel Fiber,156.0,13.0,0.22,not_applicable,0.0,196.6,unknown_type,22.14,Steam Curing,80.0,151.0,Ref-64-Research
573.3,OPC_52.5,52.5,109.0,164.0,class F,0.0,0.0,0.0,0.0,0.0,0.0,0.0,not_applicable,0.0,0.0,0.0,0.0,245.7,Iron Tailings,1092.0,Quartz Sand,1.18,Straight Steel Fiber,156.0,13.0,0.22,not_applicable,0.0,196.6,unknown_type,22.14,Steam Curing,80.0,146.0,Ref-64-Research
655.2,OPC_52.5,52.5,109.0,164.0,class F,0.0,0.0,0.0,0.0,0.0,0.0,0.0,not_applicable,0.0,0.0,0.0,0.0,436.8,Iron Tailings,819.0,Quartz Sand,1.18,Straight Steel Fiber,156.0,13.0,0.22,not_applicable,0.0,196.6,unknown_type,22.14,Steam Curing,80.0,145.0,Ref-64-Research
655.2,OPC_52.5,52.5,109.0,164.0,class F,0.0,0.0,0.0,0.0,0.0,0.0,0.0,not_applicable,0.0,0.0,0.0,0.0,709.8,Iron Tailings,546.0,Quartz Sand,1.18,Straight Steel Fiber,156.0,13.0,0.22,not_applicable,0.0,196.6,unknown_type,22.14,Steam Curing,80.0,145.0,Ref-64-Research
655.2,OPC_52.5,52.5,109.0,164.0,class F,0.0,0.0,0.0,0.0,0.0,0.0,0.0,not_applicable,0.0,0.0,0.0,0.0,982.8,Iron Tailings,273.0,Quartz Sand,1.18,Straight Steel Fiber,156.0,13.0,0.22,not_applicable,0.0,196.6,unknown_type,22.14,Steam Curing,80.0,139.0,Ref-64-Research
655.2,OPC_52.5,52.5,109.0,164.0,class F,0.0,0.0,0.0,0.0,0.0,0.0,0.0,not_applicable,0.0,0.0,0.0,0.0,1255.8,Iron Tailings,0.0,not_applicable,,Straight Steel Fiber,156.0,13.0,0.22,not_applicable,0.0,196.6,unknown_type,22.14,Steam Curing,80.0,139.0,Ref-64-Research
830.0,OPC_42.5,42.5,291.0,0.0,not_applicable,0.0,0.0,0.0,0.0,0.0,0.0,0.0,not_applicable,0.0,0.0,0.0,0.0,0.0,not_applicable,977.0,Quartz Sand,3.0,Straight Steel Fiber,234.0,6.0,0.15,not_applicable,0.0,151.0,PCE_SP,55.0,Autoclave Curing,210.0,262.0,Ref-65-Research
664.0,OPC_42.5,42.5,291.0,166.0,class C,0.0,0.0,0.0,0.0,0.0,0.0,0.0,not_applicable,0.0,0.0,0.0,0.0,0.0,not_applicable,920.0,Quartz Sand,3.0,Straight Steel Fiber,234.0,6.0,0.15,not_applicable,0.0,151.0,PCE_SP,58.0,Autoclave Curing,210.0,248.0,Ref-65-Research
498.0,OPC_42.5,42.5,291.0,332.0,class C,0.0,0.0,0.0,0.0,0.0,0.0,0.0,not_applicable,0.0,0.0,0.0,0.0,0.0,not_applicable,861.0,Quartz Sand,3.0,Straight Steel Fiber,234.0,6.0,0.15,not_applicable,0.0,151.0,PCE_SP,62.0,Autoclave Curing,210.0,229.0,Ref-65-Research
332.0,OPC_42.5,42.5,291.0,498.0,class C,0.0,0.0,0.0,0.0,0.0,0.0,0.0,not_applicable,0.0,0.0,0.0,0.0,0.0,not_applicable,804.0,Quartz Sand,3.0,Straight Steel Fiber,234.0,6.0,0.15,not_applicable,0.0,151.0,PCE_SP,65.0,Autoclave Curing,210.0,167.0,Ref-65-Research
