Repository: Jocund96/Data-to-Design-ML

# Section 4: Boosting Models

Experiments on gradient boosting algorithms (XGBoost, HistGradientBoosting, AdaBoost) for concrete strength prediction on UCI and UHPC datasets.

- **Week 1–4**: UCI dataset baselines, data cleaning, monotonic physical constraints, and sample weighting.
- **Week 5–7**: UHPC dataset preprocessing, feature missingness policies, scikit-learn pipelines, and hyperparameter tuning.
- **Week 8–10**: Group-aware validation (LOPO), quantile regression uncertainty intervals, and SHAP interpretability.

File: S4_Boosting/Week-8/initial_data_preparation/Datasets/processed/uhpc_dataset/raw_dropped_features_20.csv (part 6 of 9)
cement,cement_type,silica_fume,fly_ash,limestone_powder,quartz_powder,glass_powder,rice_husk_ash,metakaolin,ggbfs,slag,nano_caco3,nano_al2o3,nano_tio2,nano_sio2,filler,sand,sand_type,sand_max_size,water,sp_type,sp_amount,curing_method,curing_temp,cs_28d,reference
200.0,OPC_I,200.0,0.0,0.0,0.0,850.0,0.0,0.0,700.0,0.0,0.0,0.0,0.0,0.0,0.0,250.0,Silica Sand,0.6,300.0,,10.8,Standard Curing,20.0,83.0,Ref-107-Research
700.0,OPC_I,200.0,0.0,0.0,0.0,600.0,0.0,0.0,700.0,0.0,0.0,0.0,0.0,0.0,0.0,0.0,,,300.0,,10.8,Standard Curing,20.0,119.0,Ref-107-Research
600.0,OPC_I,200.0,0.0,0.0,0.0,700.0,0.0,0.0,700.0,0.0,0.0,0.0,0.0,0.0,0.0,0.0,,,300.0,,10.8,Standard Curing,20.0,118.0,Ref-107-Research
400.0,OPC_I,200.0,0.0,0.0,0.0,900.0,0.0,0.0,700.0,0.0,0.0,0.0,0.0,0.0,0.0,0.0,,,300.0,,10.8,Standard Curing,20.0,99.0,Ref-107-Research
998.0,OPC_42.5,299.4,0.0,0.0,0.0,0.0,0.0,0.0,0.0,0.0,0.0,0.0,0.0,0.0,0.0,1197.6,Quartz Sand,,229.54,HRWRA,19.96,Standard Curing,,138.0,Ref-108-Research
998.0,OPC_42.5,249.5,0.0,0.0,0.0,0.0,0.0,0.0,0.0,0.0,0.0,0.0,0.0,0.0,0.0,1397.2,Quartz Sand,,249.5,HRWRA,49.9,Standard Curing,,122.0,Ref-108-Research
998.0,OPC_42.5,149.7,89.82,0.0,0.0,0.0,0.0,0.0,0.0,0.0,0.0,0.0,0.0,0.0,0.0,1756.48,Quartz Sand,,249.5,HRWRA,49.9,Standard Curing,,105.0,Ref-108-Research
878.8,Unknown,219.7,0.0,0.0,0.0,219.7,0.0,0.0,0.0,0.0,0.0,0.0,0.0,0.0,0.0,905.16,Locally Available Sand,0.8,166.971805199561,,9.66678872207982,Standard Curing,20.0,230.0,Ref-109-Research
878.8,Unknown,219.7,0.0,0.0,0.0,219.7,0.0,0.0,0.0,0.0,0.0,0.0,0.0,0.0,0.0,808.5,Locally Available Sand,0.8,166.971805199561,,9.66678872207982,Standard Curing,20.0,250.0,Ref-109-Research
500.0,OPC_I,0.0,250.0,0.0,0.0,0.0,0.0,0.0,250.0,0.0,0.0,0.0,0.0,0.0,0.0,1200.0,Quartz Sand,3.0,150.0,Unspecified,17.0,Standard Curing,20.0,120.0,Ref-110-Research
500.0,OPC_I,100.0,0.0,0.0,0.0,0.0,0.0,0.0,400.0,0.0,0.0,0.0,0.0,0.0,0.0,1200.0,Quartz Sand,3.0,150.0,Unspecified,17.0,Standard Curing,20.0,132.0,Ref-110-Research
400.0,OPC_I,100.0,250.0,0.0,0.0,0.0,0.0,0.0,250.0,0.0,0.0,0.0,0.0,0.0,0.0,1200.0,Quartz Sand,3.0,150.0,Unspecified,17.0,Standard Curing,20.0,144.0,Ref-110-Research
500.0,OPC_I,0.0,250.0,0.0,0.0,0.0,0.0,0.0,250.0,0.0,0.0,0.0,0.0,0.0,0.0,1200.0,Quartz Sand,3.0,150.0,Unspecified,17.0,Steam Curing,90.0,135.0,Ref-110-Research
500.0,OPC_I,100.0,0.0,0.0,0.0,0.0,0.0,0.0,400.0,0.0,0.0,0.0,0.0,0.0,0.0,1200.0,Quartz Sand,3.0,150.0,Unspecified,17.0,Steam Curing,90.0,140.0,Ref-110-Research
400.0,OPC_I,100.0,250.0,0.0,0.0,0.0,0.0,0.0,250.0,0.0,0.0,0.0,0.0,0.0,0.0,1200.0,Quartz Sand,3.0,150.0,Unspecified,17.0,Steam Curing,90.0,158.0,Ref-110-Research
500.0,OPC_I,0.0,250.0,0.0,0.0,0.0,0.0,0.0,250.0,0.0,0.0,0.0,0.0,0.0,0.0,1200.0,Quartz Sand,3.0,150.0,Unspecified,17.0,Autoclave Curing,200.0,149.0,Ref-110-Research
500.0,OPC_I,100.0,0.0,0.0,0.0,0.0,0.0,0.0,400.0,0.0,0.0,0.0,0.0,0.0,0.0,1200.0,Quartz Sand,3.0,150.0,Unspecified,17.0,Autoclave Curing,200.0,158.0,Ref-110-Research
400.0,OPC_I,100.0,250.0,0.0,0.0,0.0,0.0,0.0,250.0,0.0,0.0,0.0,0.0,0.0,0.0,1200.0,Quartz Sand,3.0,150.0,Unspecified,17.0,Autoclave Curing,200.0,161.0,Ref-110-Research
400.0,OPC_I,100.0,250.0,0.0,0.0,0.0,0.0,0.0,250.0,0.0,0.0,0.0,0.0,0.0,0.0,1200.0,Quartz Sand,3.0,150.0,Unspecified,17.0,Standard Curing,20.0,160.0,Ref-110-Research
400.0,OPC_I,100.0,250.0,0.0,0.0,0.0,0.0,0.0,250.0,0.0,0.0,0.0,0.0,0.0,0.0,1200.0,Quartz Sand,3.0,150.0,Unspecified,17.0,Standard Curing,20.0,175.0,Ref-110-Research
400.0,OPC_I,100.0,250.0,0.0,0.0,0.0,0.0,0.0,250.0,0.0,0.0,0.0,0.0,0.0,0.0,1200.0,Quartz Sand,3.0,150.0,Unspecified,17.0,Standard Curing,20.0,184.0,Ref-110-Research
400.0,OPC_I,100.0,250.0,0.0,0.0,0.0,0.0,0.0,250.0,0.0,0.0,0.0,0.0,0.0,0.0,1200.0,Quartz Sand,3.0,150.0,Unspecified,17.0,Steam Curing,90.0,185.0,Ref-110-Research
400.0,OPC_I,100.0,250.0,0.0,0.0,0.0,0.0,0.0,250.0,0.0,0.0,0.0,0.0,0.0,0.0,1200.0,Quartz Sand,3.0,150.0,Unspecified,17.0,Steam Curing,90.0,196.0,Ref-110-Research
400.0,OPC_I,100.0,250.0,0.0,0.0,0.0,0.0,0.0,250.0,0.0,0.0,0.0,0.0,0.0,0.0,1200.0,Quartz Sand,3.0,150.0,Unspecified,17.0,Steam Curing,90.0,215.0,Ref-110-Research
400.0,OPC_I,100.0,250.0,0.0,0.0,0.0,0.0,0.0,250.0,0.0,0.0,0.0,0.0,0.0,0.0,1200.0,Quartz Sand,3.0,150.0,Unspecified,17.0,Autoclave Curing,200.0,198.0,Ref-110-Research
400.0,OPC_I,100.0,250.0,0.0,0.0,0.0,0.0,0.0,250.0,0.0,0.0,0.0,0.0,0.0,0.0,1200.0,Quartz Sand,3.0,150.0,Unspecified,17.0,Autoclave Curing,200.0,217.0,Ref-110-Research
400.0,OPC_I,100.0,250.0,0.0,0.0,0.0,0.0,0.0,250.0,0.0,0.0,0.0,0.0,0.0,0.0,1200.0,Quartz Sand,3.0,150.0,Unspecified,17.0,Autoclave Curing,200.0,225.0,Ref-110-Research
833.0,OPC_I,208.25,0.0,0.0,0.0,208.25,0.0,0.0,0.0,0.0,0.0,0.0,0.0,0.0,0.0,1149.54,Locally Available Sand,0.8,183.26,PCE_SP,4.5,Standard Curing,20.0,192.0,Ref-111-Research
833.0,OPC_I,208.25,0.0,0.0,0.0,208.25,0.0,0.0,0.0,0.0,0.0,0.0,0.0,0.0,0.0,1074.57,Locally Available Sand,0.8,183.26,PCE_SP,4.5,Standard Curing,20.0,201.0,Ref-111-Research
788.0,OPC_53,197.0,0.0,0.0,315.0,0.0,0.0,0.0,0.0,0.0,0.0,0.0,0.0,0.0,0.0,866.8,Locally Available Sand,2.36,173.0,Other_Polymer_SP,14.77,Heat Curing,200.0,180.28,Ref-113-Research
788.0,OPC_53,197.0,0.0,0.0,315.0,0.0,0.0,0.0,0.0,0.0,0.0,0.0,0.0,0.0,0.0,866.8,Locally Available Sand,2.36,173.0,Other_Polymer_SP,14.77,Heat Curing,200.0,170.29,Ref-113-Research
788.0,OPC_53,197.0,0.0,0.0,315.0,0.0,0.0,0.0,0.0,0.0,0.0,0.0,0.0,0.0,0.0,866.8,Locally Available Sand,2.36,173.0,Other_Polymer_SP,14.77,Heat Curing,200.0,178.7083,Ref-113-Research
788.0,OPC_53,197.0,0.0,0.0,315.0,0.0,0.0,0.0,0.0,0.0,0.0,0.0,0.0,0.0,0.0,866.8,Locally Available Sand,2.36,173.0,Other_Polymer_SP,14.77,Heat Curing,200.0,164.0,Ref-113-Research
788.0,OPC_53,197.0,0.0,0.0,315.0,0.0,0.0,0.0,0.0,0.0,0.0,0.0,0.0,0.0,0.0,866.8,Locally Available Sand,2.36,173.0,Other_Polymer_SP,14.77,Heat Curing,200.0,132.0,Ref-113-Research
795.4,OPC_52.5,168.6,0.0,0.0,198.4,0.0,0.0,0.0,0.0,0.0,0.0,0.0,0.0,0.0,0.0,971.0,Quartz Sand,0.5,187.98,Unspecified,24.1,Heat Curing,90.0,216.66,Ref-114-Research
783.47,OPC_52.5,166.07,0.0,0.0,195.42,0.0,0.0,0.0,0.0,0.0,0.0,0.0,0.0,0.0,0.0,956.44,Quartz Sand,0.5,185.16,Unspecified,23.74,Heat Curing,90.0,211.69,Ref-114-Research
771.53,OPC_52.5,163.54,0.0,0.0,192.45,0.0,0.0,0.0,0.0,0.0,0.0,0.0,0.0,0.0,0.0,941.86,Quartz Sand,0.5,182.34,Unspecified,23.38,Heat Curing,90.0,205.19,Ref-114-Research
783.47,OPC_52.5,166.07,0.0,0.0,195.42,0.0,0.0,0.0,0.0,0.0,0.0,0.0,0.0,0.0,0.0,956.44,Quartz Sand,0.5,185.16,Unspecified,23.74,Heat Curing,90.0,202.86,Ref-114-Research
771.53,OPC_52.5,163.54,0.0,0.0,192.45,0.0,0.0,0.0,0.0,0.0,0.0,0.0,0.0,0.0,0.0,941.86,Quartz Sand,0.5,182.34,Unspecified,23.38,Heat Curing,90.0,207.62,Ref-114-Research
788.0,OPC_53,197.0,0.0,0.0,315.0,0.0,0.0,0.0,0.0,0.0,0.0,0.0,0.0,0.0,0.0,866.8,Locally Available Sand,2.36,173.0,Other_Polymer_SP,14.77,Steam Curing,100.0,180.28,Ref-115-Research
788.0,OPC_53,197.0,0.0,0.0,315.0,0.0,0.0,0.0,0.0,0.0,0.0,0.0,0.0,0.0,0.0,866.8,Locally Available Sand,2.36,173.0,Other_Polymer_SP,14.77,Steam Curing,100.0,170.29,Ref-115-Research
788.0,OPC_53,197.0,0.0,0.0,315.0,0.0,0.0,0.0,0.0,0.0,0.0,0.0,0.0,0.0,0.0,866.8,Locally Available Sand,2.36,173.0,Other_Polymer_SP,14.77,Steam Curing,100.0,178.7,Ref-115-Research
788.0,OPC_53,197.0,0.0,0.0,315.0,0.0,0.0,0.0,0.0,0.0,0.0,0.0,0.0,0.0,0.0,866.8,Locally Available Sand,2.36,173.0,Other_Polymer_SP,14.77,Steam Curing,100.0,164.0,Ref-115-Research
788.0,OPC_53,197.0,0.0,0.0,315.0,0.0,0.0,0.0,0.0,0.0,0.0,0.0,0.0,0.0,0.0,866.8,Locally Available Sand,2.36,173.0,Other_Polymer_SP,14.77,Steam Curing,100.0,132.0,Ref-115-Research
972.0,OPC_52.5,271.5,0.0,0.0,87.48,0.0,0.0,0.0,0.0,0.0,0.0,0.0,0.0,0.0,0.0,1049.76,Quartz Sand,2.0,223.83,Unspecified,24.3,Steam Curing,90.0,135.2,Ref-116-Research
972.0,OPC_52.5,271.5,0.0,0.0,87.48,0.0,0.0,0.0,0.0,0.0,0.0,0.0,0.0,0.0,0.0,1049.76,Quartz Sand,2.0,223.83,Unspecified,24.3,Steam Curing,90.0,135.5,Ref-116-Research
972.0,OPC_52.5,271.5,0.0,0.0,87.48,0.0,0.0,0.0,0.0,0.0,0.0,0.0,0.0,0.0,0.0,1049.76,Quartz Sand,2.0,223.83,Unspecified,24.3,Steam Curing,90.0,134.2,Ref-116-Research
972.0,OPC_52.5,271.5,0.0,0.0,87.48,0.0,0.0,0.0,0.0,0.0,0.0,0.0,0.0,0.0,0.0,1049.76,Quartz Sand,2.0,223.83,Unspecified,24.3,Steam Curing,90.0,137.2,Ref-116-Research
972.0,OPC_52.5,271.5,0.0,0.0,87.48,0.0,0.0,0.0,0.0,0.0,0.0,0.0,0.0,0.0,0.0,1049.76,Quartz Sand,2.0,223.83,Unspecified,24.3,Steam Curing,90.0,143.4,Ref-116-Research
972.0,OPC_52.5,271.5,0.0,0.0,87.48,0.0,0.0,0.0,0.0,0.0,0.0,0.0,0.0,0.0,0.0,1049.76,Quartz Sand,2.0,223.83,Unspecified,24.3,Steam Curing,90.0,152.4,Ref-116-Research
972.0,OPC_52.5,271.5,0.0,0.0,87.48,0.0,0.0,0.0,0.0,0.0,0.0,0.0,0.0,0.0,0.0,1049.76,Quartz Sand,2.0,223.83,Unspecified,24.3,Steam Curing,90.0,155.7,Ref-116-Research
972.0,OPC_52.5,271.5,0.0,0.0,87.48,0.0,0.0,0.0,0.0,0.0,0.0,0.0,0.0,0.0,0.0,1049.76,Quartz Sand,2.0,223.83,Unspecified,24.3,Steam Curing,90.0,156.5,Ref-116-Research
972.0,OPC_52.5,271.5,0.0,0.0,87.48,0.0,0.0,0.0,0.0,0.0,0.0,0.0,0.0,0.0,0.0,1049.76,Quartz Sand,2.0,223.83,Unspecified,24.3,Steam Curing,90.0,135.0,Ref-116-Research
972.0,OPC_52.5,271.5,0.0,0.0,87.48,0.0,0.0,0.0,0.0,0.0,0.0,0.0,0.0,0.0,0.0,1049.76,Quartz Sand,2.0,223.83,Unspecified,24.3,Steam Curing,90.0,137.4,Ref-116-Research
972.0,OPC_52.5,271.5,0.0,0.0,87.48,0.0,0.0,0.0,0.0,0.0,0.0,0.0,0.0,0.0,0.0,1049.76,Quartz Sand,2.0,223.83,Unspecified,24.3,Steam Curing,90.0,139.7,Ref-116-Research
972.0,OPC_52.5,271.5,0.0,0.0,87.48,0.0,0.0,0.0,0.0,0.0,0.0,0.0,0.0,0.0,0.0,1049.76,Quartz Sand,2.0,223.83,Unspecified,24.3,Steam Curing,90.0,149.2,Ref-116-Research
972.0,OPC_52.5,271.5,0.0,0.0,87.48,0.0,0.0,0.0,0.0,0.0,0.0,0.0,0.0,0.0,0.0,1049.76,Quartz Sand,2.0,223.83,Unspecified,24.3,Steam Curing,90.0,157.3,Ref-116-Research
972.0,OPC_52.5,271.5,0.0,0.0,87.48,0.0,0.0,0.0,0.0,0.0,0.0,0.0,0.0,0.0,0.0,1049.76,Quartz Sand,2.0,223.83,Unspecified,24.3,Steam Curing,90.0,156.0,Ref-116-Research
972.0,OPC_52.5,271.5,0.0,0.0,87.48,0.0,0.0,0.0,0.0,0.0,0.0,0.0,0.0,0.0,0.0,1049.76,Quartz Sand,2.0,223.83,Unspecified,24.3,Steam Curing,90.0,158.1,Ref-116-Research
972.0,OPC_52.5,271.5,0.0,0.0,87.48,0.0,0.0,0.0,0.0,0.0,0.0,0.0,0.0,0.0,0.0,1049.76,Quartz Sand,2.0,223.83,Unspecified,24.3,Steam Curing,90.0,137.6,Ref-116-Research
972.0,OPC_52.5,271.5,0.0,0.0,87.48,0.0,0.0,0.0,0.0,0.0,0.0,0.0,0.0,0.0,0.0,1049.76,Quartz Sand,2.0,223.83,Unspecified,24.3,Steam Curing,90.0,138.3,Ref-116-Research
972.0,OPC_52.5,271.5,0.0,0.0,87.48,0.0,0.0,0.0,0.0,0.0,0.0,0.0,0.0,0.0,0.0,1049.76,Quartz Sand,2.0,223.83,Unspecified,24.3,Steam Curing,90.0,145.0,Ref-116-Research
972.0,OPC_52.5,271.5,0.0,0.0,87.48,0.0,0.0,0.0,0.0,0.0,0.0,0.0,0.0,0.0,0.0,1049.76,Quartz Sand,2.0,223.83,Unspecified,24.3,Steam Curing,90.0,152.8,Ref-116-Research
972.0,OPC_52.5,271.5,0.0,0.0,87.48,0.0,0.0,0.0,0.0,0.0,0.0,0.0,0.0,0.0,0.0,1049.76,Quartz Sand,2.0,223.83,Unspecified,24.3,Steam Curing,90.0,162.6,Ref-116-Research
972.0,OPC_52.5,271.5,0.0,0.0,87.48,0.0,0.0,0.0,0.0,0.0,0.0,0.0,0.0,0.0,0.0,1049.76,Quartz Sand,2.0,223.83,Unspecified,24.3,Steam Curing,90.0,164.5,Ref-116-Research
972.0,OPC_52.5,271.5,0.0,0.0,87.48,0.0,0.0,0.0,0.0,0.0,0.0,0.0,0.0,0.0,0.0,1049.76,Quartz Sand,2.0,223.83,Unspecified,24.3,Steam Curing,90.0,168.7,Ref-116-Research
972.0,OPC_52.5,271.5,0.0,0.0,87.48,0.0,0.0,0.0,0.0,0.0,0.0,0.0,0.0,0.0,0.0,1049.76,Quartz Sand,2.0,223.83,Unspecified,24.3,Steam Curing,90.0,136.3,Ref-116-Research
972.0,OPC_52.5,271.5,0.0,0.0,87.48,0.0,0.0,0.0,0.0,0.0,0.0,0.0,0.0,0.0,0.0,1049.76,Quartz Sand,2.0,223.83,Unspecified,24.3,Steam Curing,90.0,138.0,Ref-116-Research
972.0,OPC_52.5,271.5,0.0,0.0,87.48,0.0,0.0,0.0,0.0,0.0,0.0,0.0,0.0,0.0,0.0,1049.76,Quartz Sand,2.0,223.83,Unspecified,24.3,Steam Curing,90.0,147.9,Ref-116-Research
972.0,OPC_52.5,271.5,0.0,0.0,87.48,0.0,0.0,0.0,0.0,0.0,0.0,0.0,0.0,0.0,0.0,1049.76,Quartz Sand,2.0,223.83,Unspecified,24.3,Steam Curing,90.0,156.0,Ref-116-Research
972.0,OPC_52.5,271.5,0.0,0.0,87.48,0.0,0.0,0.0,0.0,0.0,0.0,0.0,0.0,0.0,0.0,1049.76,Quartz Sand,2.0,223.83,Unspecified,24.3,Steam Curing,90.0,168.2,Ref-116-Research
972.0,OPC_52.5,271.5,0.0,0.0,87.48,0.0,0.0,0.0,0.0,0.0,0.0,0.0,0.0,0.0,0.0,1049.76,Quartz Sand,2.0,223.83,Unspecified,24.3,Steam Curing,90.0,174.0,Ref-116-Research
972.0,OPC_52.5,271.5,0.0,0.0,87.48,0.0,0.0,0.0,0.0,0.0,0.0,0.0,0.0,0.0,0.0,1049.76,Quartz Sand,2.0,223.83,Unspecified,24.3,Steam Curing,90.0,179.2,Ref-116-Research
972.0,OPC_52.5,271.5,0.0,0.0,87.48,0.0,0.0,0.0,0.0,0.0,0.0,0.0,0.0,0.0,0.0,1049.76,Quartz Sand,2.0,223.83,Unspecified,24.3,Steam Curing,90.0,140.1,Ref-116-Research
972.0,OPC_52.5,271.5,0.0,0.0,87.48,0.0,0.0,0.0,0.0,0.0,0.0,0.0,0.0,0.0,0.0,1049.76,Quartz Sand,2.0,223.83,Unspecified,24.3,Steam Curing,90.0,145.3,Ref-116-Research
972.0,OPC_52.5,271.5,0.0,0.0,87.48,0.0,0.0,0.0,0.0,0.0,0.0,0.0,0.0,0.0,0.0,1049.76,Quartz Sand,2.0,223.83,Unspecified,24.3,Steam Curing,90.0,157.8,Ref-116-Research
972.0,OPC_52.5,271.5,0.0,0.0,87.48,0.0,0.0,0.0,0.0,0.0,0.0,0.0,0.0,0.0,0.0,1049.76,Quartz Sand,2.0,223.83,Unspecified,24.3,Steam Curing,90.0,165.2,Ref-116-Research
972.0,OPC_52.5,271.5,0.0,0.0,87.48,0.0,0.0,0.0,0.0,0.0,0.0,0.0,0.0,0.0,0.0,1049.76,Quartz Sand,2.0,223.83,Unspecified,24.3,Steam Curing,90.0,172.3,Ref-116-Research
972.0,OPC_52.5,271.5,0.0,0.0,87.48,0.0,0.0,0.0,0.0,0.0,0.0,0.0,0.0,0.0,0.0,1049.76,Quartz Sand,2.0,223.83,Unspecified,24.3,Steam Curing,90.0,179.8,Ref-116-Research
972.0,OPC_52.5,271.5,0.0,0.0,87.48,0.0,0.0,0.0,0.0,0.0,0.0,0.0,0.0,0.0,0.0,1049.76,Quartz Sand,2.0,223.83,Unspecified,24.3,Steam Curing,90.0,182.2,Ref-116-Research
1530.0,OPC_52.5,170.0,0.0,0.0,0.0,0.0,0.0,0.0,0.0,0.0,0.0,0.0,0.0,0.0,0.0,612.0,Quartz Sand,,306.0,PCE_SP,51.0,Standard Curing,20.0,107.0,Ref-117-Research
765.0,OPC_52.5,170.0,0.0,255.0,0.0,0.0,0.0,510.0,0.0,0.0,0.0,0.0,0.0,0.0,0.0,612.0,Quartz Sand,,306.0,PCE_SP,51.0,Standard Curing,20.0,113.0,Ref-117-Research
1530.0,OPC_52.5,170.0,0.0,0.0,0.0,0.0,0.0,0.0,0.0,0.0,0.0,0.0,0.0,0.0,0.0,612.0,Sea Sand,,306.0,PCE_SP,51.0,Standard Curing,20.0,109.0,Ref-117-Research
1020.0,OPC_52.5,170.0,0.0,255.0,0.0,0.0,0.0,255.0,0.0,0.0,0.0,0.0,0.0,0.0,0.0,612.0,Sea Sand,,306.0,PCE_SP,51.0,Standard Curing,20.0,116.0,Ref-117-Research
765.0,OPC_52.5,170.0,0.0,255.0,0.0,0.0,0.0,510.0,0.0,0.0,0.0,0.0,0.0,0.0,0.0,612.0,Sea Sand,,306.0,PCE_SP,51.0,Standard Curing,20.0,120.0,Ref-117-Research
900.0,OPC_I,230.4,0.0,0.0,0.0,0.0,0.0,0.0,0.0,0.0,0.0,0.0,0.0,0.0,0.0,974.7,Quartz Sand,,198.0,Unspecified,39.6,Standard Curing,,154.0,Ref-118-Research
900.0,OPC_I,230.4,0.0,0.0,0.0,0.0,0.0,0.0,0.0,0.0,0.0,0.0,0.0,0.0,0.0,974.7,Quartz Sand,,198.0,Unspecified,16.2,Standard Curing,,158.0,Ref-118-Research
900.0,OPC_I,264.6,0.0,0.0,0.0,0.0,0.0,0.0,0.0,0.0,0.0,0.0,0.0,0.0,0.0,1215.9,Quartz Sand,,190.8,Unspecified,31.5,Standard Curing,,176.0,Ref-118-Research
900.0,OPC_I,230.4,0.0,0.0,0.0,0.0,0.0,0.0,0.0,0.0,0.0,0.0,0.0,0.0,0.0,974.7,Quartz Sand,,170.1,Unspecified,29.7,Standard Curing,,174.0,Ref-118-Research
900.0,OPC_I,219.6,0.0,0.0,0.0,0.0,0.0,0.0,0.0,0.0,0.0,0.0,0.0,0.0,0.0,1005.3,Quartz Sand,,162.0,Unspecified,39.6,Standard Curing,,166.0,Ref-118-Research
1011.0,BFS_cement,58.0,0.0,0.0,0.0,0.0,0.0,0.0,0.0,0.0,0.0,0.0,0.0,0.0,79.0,883.0,Quartz Sand,0.6,162.0,PCE_SP,50.0,Standard Curing,23.0,162.1,Ref-119-Research
540.0,OPC_52.5,108.0,432.0,0.0,0.0,0.0,0.0,0.0,0.0,0.0,0.0,0.0,0.0,0.0,0.0,1296.0,Natural River Sand,2.36,172.8,Unspecified,37.8,Standard Curing,20.0,108.0,Ref-120-Research
540.0,OPC_52.5,108.0,432.0,0.0,0.0,0.0,0.0,0.0,0.0,0.0,0.0,0.0,0.0,0.0,0.0,1296.0,Natural River Sand,2.36,172.8,Unspecified,37.8,Standard Curing,20.0,126.0,Ref-120-Research
540.0,OPC_52.5,108.0,432.0,0.0,0.0,0.0,0.0,0.0,0.0,0.0,0.0,0.0,0.0,0.0,0.0,1296.0,Natural River Sand,2.36,172.8,Unspecified,37.8,Standard Curing,20.0,156.0,Ref-120-Research
540.0,OPC_52.5,108.0,432.0,0.0,0.0,0.0,0.0,0.0,0.0,0.0,0.0,0.0,0.0,0.0,0.0,1296.0,Natural River Sand,2.36,172.8,Unspecified,37.8,Standard Curing,20.0,184.0,Ref-120-Research
786.0,HS_cement,218.0,0.0,0.0,236.0,472.0,0.0,0.0,0.0,0.0,0.0,0.0,0.0,0.0,0.0,472.0,Quartz Sand,0.6,155.0,PCE_HRWRA,51.4,Standard Curing,23.0,159.0,Ref-121-Research
801.0,HS_cement,111.0,0.0,0.0,240.0,111.0,0.0,0.0,0.0,0.0,0.0,0.0,0.0,0.0,0.0,961.0,Quartz Sand,0.6,163.0,PCE_HRWRA,43.6,Standard Curing,23.0,173.0,Ref-121-Research
788.0,HS_cement,219.0,0.0,0.0,0.0,236.0,0.0,0.0,0.0,0.0,0.0,0.0,0.0,0.0,0.0,946.0,Quartz Sand,0.6,155.0,PCE_HRWRA,51.6,Standard Curing,23.0,159.0,Ref-121-Research
788.0,HS_cement,109.0,0.0,0.0,0.0,818.0,0.0,0.0,0.0,0.0,0.0,0.0,0.0,0.0,0.0,473.0,Quartz Sand,0.6,155.0,PCE_HRWRA,56.2,Standard Curing,23.0,150.0,Ref-121-Research
464.0,HS_cement,215.0,0.0,0.0,232.0,309.0,0.0,0.0,0.0,0.0,0.0,0.0,0.0,0.0,0.0,928.0,Quartz Sand,0.6,158.0,PCE_HRWRA,42.2,Standard Curing,23.0,134.0,Ref-121-Research
464.0,HS_cement,107.0,0.0,0.0,232.0,881.0,0.0,0.0,0.0,0.0,0.0,0.0,0.0,0.0,0.0,464.0,Quartz Sand,0.6,158.0,PCE_HRWRA,42.2,Standard Curing,23.0,139.0,Ref-121-Research
458.0,HS_cement,212.0,0.0,0.0,0.0,993.0,0.0,0.0,0.0,0.0,0.0,0.0,0.0,0.0,0.0,458.0,Quartz Sand,0.6,156.0,PCE_HRWRA,41.6,Standard Curing,23.0,132.0,Ref-121-Research
465.0,HS_cement,108.0,0.0,0.0,0.0,651.0,0.0,0.0,0.0,0.0,0.0,0.0,0.0,0.0,0.0,931.0,Quartz Sand,0.6,158.0,PCE_HRWRA,42.3,Standard Curing,23.0,132.0,Ref-121-Research
748.0,HS_cement,208.0,0.0,0.0,224.0,0.0,0.0,0.0,0.0,0.0,0.0,0.0,0.0,0.0,0.0,897.0,Quartz Sand,0.6,224.0,PCE_HRWRA,25.5,Standard Curing,23.0,141.0,Ref-121-Research
752.0,HS_cement,104.0,0.0,0.0,226.0,555.0,0.0,0.0,0.0,0.0,0.0,0.0,0.0,0.0,0.0,451.0,Quartz Sand,0.6,235.0,PCE_HRWRA,16.4,Standard Curing,23.0,133.0,Ref-121-Research
740.0,HS_cement,206.0,0.0,0.0,0.0,666.0,0.0,0.0,0.0,0.0,0.0,0.0,0.0,0.0,0.0,444.0,Quartz Sand,0.6,224.0,PCE_HRWRA,20.2,Standard Curing,23.0,149.0,Ref-121-Research
754.0,HS_cement,105.0,0.0,0.0,0.0,331.0,0.0,0.0,0.0,0.0,0.0,0.0,0.0,0.0,0.0,905.0,Quartz Sand,0.6,236.0,PCE_HRWRA,8.2,Standard Curing,23.0,142.0,Ref-121-Research
436.0,HS_cement,202.0,0.0,0.0,218.0,727.0,0.0,0.0,0.0,0.0,0.0,0.0,0.0,0.0,0.0,436.0,Quartz Sand,0.6,223.0,PCE_HRWRA,15.8,Standard Curing,23.0,123.0,Ref-121-Research
442.0,HS_cement,102.0,0.0,0.0,221.0,396.0,0.0,0.0,0.0,0.0,0.0,0.0,0.0,0.0,0.0,883.0,Quartz Sand,0.6,223.0,PCE_HRWRA,20.1,Standard Curing,23.0,116.0,Ref-121-Research
437.0,HS_cement,202.0,0.0,0.0,0.0,509.0,0.0,0.0,0.0,0.0,0.0,0.0,0.0,0.0,0.0,874.0,Quartz Sand,0.6,223.0,PCE_HRWRA,15.9,Standard Curing,23.0,131.0,Ref-121-Research
439.0,HS_cement,102.0,0.0,0.0,110.0,944.0,0.0,0.0,0.0,0.0,0.0,0.0,0.0,0.0,0.0,439.0,Quartz Sand,0.6,229.0,PCE_HRWRA,8.0,Standard Curing,23.0,110.0,Ref-121-Research
608.0,HS_cement,158.0,0.0,0.0,114.0,547.0,0.0,0.0,0.0,0.0,0.0,0.0,0.0,0.0,0.0,684.0,Quartz Sand,0.6,194.0,PCE_HRWRA,31.6,Standard Curing,23.0,149.0,Ref-121-Research
608.0,HS_cement,158.0,0.0,0.0,114.0,547.0,0.0,0.0,0.0,0.0,0.0,0.0,0.0,0.0,0.0,684.0,Quartz Sand,0.6,194.0,PCE_HRWRA,31.6,Standard Curing,23.0,149.0,Ref-121-Research
608.0,HS_cement,158.0,0.0,0.0,114.0,547.0,0.0,0.0,0.0,0.0,0.0,0.0,0.0,0.0,0.0,684.0,Quartz Sand,0.6,194.0,PCE_HRWRA,31.6,Standard Curing,23.0,146.0,Ref-121-Research
524.0,HS_cement,208.0,0.0,0.0,224.0,224.0,0.0,0.0,0.0,0.0,0.0,0.0,0.0,0.0,0.0,898.0,Quartz Sand,0.6,191.0,PCE_HRWRA,40.8,Standard Curing,23.0,149.0,Ref-121-Research
521.0,HS_cement,208.0,0.0,0.0,0.0,446.0,0.0,0.0,0.0,0.0,0.0,0.0,0.0,0.0,0.0,894.0,Quartz Sand,0.6,190.0,PCE_HRWRA,40.5,Standard Curing,23.0,146.0,Ref-121-Research
524.0,HS_cement,208.0,0.0,0.0,224.0,224.0,0.0,0.0,0.0,0.0,0.0,0.0,0.0,0.0,0.0,898.0,Quartz Sand,0.6,191.0,PCE_HRWRA,40.8,Standard Curing,23.0,131.0,Ref-121-Research
755.0,HS_cement,105.0,0.0,0.0,226.0,105.0,0.0,0.0,0.0,0.0,0.0,0.0,0.0,0.0,0.0,906.0,Quartz Sand,0.6,229.0,PCE_HRWRA,20.6,Standard Curing,23.0,142.0,Ref-121-Research
796.0,HS_cement,111.0,0.0,0.0,0.0,350.0,0.0,0.0,0.0,0.0,0.0,0.0,0.0,0.0,0.0,956.0,Quartz Sand,0.6,162.0,PCE_HRWRA,43.4,Standard Curing,23.0,130.0,Ref-121-Research
640.0,HS_cement,142.0,0.0,0.0,0.0,480.0,0.0,0.0,0.0,0.0,0.0,0.0,0.0,0.0,0.0,960.0,Quartz Sand,0.6,174.0,PCE_HRWRA,32.7,Standard Curing,23.0,136.0,Ref-121-Research
604.0,HS_cement,134.0,0.0,0.0,0.0,454.0,0.0,0.0,0.0,0.0,0.0,0.0,0.0,0.0,0.0,906.0,Quartz Sand,0.6,229.0,PCE_HRWRA,15.6,Standard Curing,23.0,160.0,Ref-121-Research
456.0,HS_cement,152.0,0.0,0.0,0.0,591.0,0.0,0.0,0.0,0.0,0.0,0.0,0.0,0.0,0.0,913.0,Quartz Sand,0.6,200.0,PCE_HRWRA,31.1,Standard Curing,23.0,156.0,Ref-121-Research
466.0,HS_cement,155.0,0.0,0.0,0.0,604.0,0.0,0.0,0.0,0.0,0.0,0.0,0.0,0.0,0.0,932.0,Quartz Sand,0.6,173.0,PCE_HRWRA,42.3,Standard Curing,23.0,138.0,Ref-121-Research
536.0,HS_cement,153.0,0.0,0.0,0.0,520.0,0.0,0.0,0.0,0.0,0.0,0.0,0.0,0.0,0.0,919.0,Quartz Sand,0.6,201.0,PCE_HRWRA,31.3,Standard Curing,23.0,141.0,Ref-121-Research
810.0,HS_cement,225.0,0.0,0.0,243.0,0.0,0.0,0.0,0.0,0.0,0.0,0.0,0.0,0.0,0.0,972.0,Quartz Sand,0.6,176.0,PCE_HRWRA,43.1,Standard Curing,23.0,153.0,Ref-121-Research
636.0,HS_cement,221.0,0.0,0.0,0.0,398.0,0.0,0.0,0.0,0.0,0.0,0.0,0.0,0.0,0.0,954.0,Quartz Sand,0.6,173.0,PCE_HRWRA,42.5,Standard Curing,23.0,148.0,Ref-121-Research
812.0,HS_cement,113.0,0.0,0.0,0.0,357.0,0.0,0.0,0.0,0.0,0.0,0.0,0.0,0.0,0.0,975.0,Quartz Sand,0.6,176.0,PCE_HRWRA,37.6,Standard Curing,23.0,162.0,Ref-121-Research
644.0,HS_cement,112.0,0.0,0.0,242.0,273.0,0.0,0.0,0.0,0.0,0.0,0.0,0.0,0.0,0.0,967.0,Quartz Sand,0.6,175.0,PCE_HRWRA,32.9,Standard Curing,23.0,171.0,Ref-121-Research
562.0,HS_cement,208.0,0.0,0.0,0.0,412.0,0.0,0.0,0.0,0.0,0.0,0.0,0.0,0.0,0.0,899.0,Quartz Sand,0.6,227.0,PCE_HRWRA,20.4,Standard Curing,23.0,177.0,Ref-121-Research
562.0,HS_cement,208.0,0.0,0.0,0.0,412.0,0.0,0.0,0.0,0.0,0.0,0.0,0.0,0.0,0.0,899.0,Quartz Sand,0.6,227.0,PCE_HRWRA,20.4,Standard Curing,23.0,152.0,Ref-121-Research
562.0,HS_cement,208.0,0.0,0.0,0.0,412.0,0.0,0.0,0.0,0.0,0.0,0.0,0.0,0.0,0.0,899.0,Quartz Sand,0.6,227.0,PCE_HRWRA,20.4,Standard Curing,23.0,136.0,Ref-121-Research
562.0,HS_cement,208.0,0.0,0.0,0.0,412.0,0.0,0.0,0.0,0.0,0.0,0.0,0.0,0.0,0.0,899.0,Quartz Sand,0.6,227.0,PCE_HRWRA,20.4,Standard Curing,23.0,138.0,Ref-121-Research
786.0,HS_cement,218.0,0.0,0.0,236.0,472.0,0.0,0.0,0.0,0.0,0.0,0.0,0.0,0.0,0.0,472.0,Quartz Sand,0.6,155.0,PCE_HRWRA,51.4,Heat Curing,90.0,208.0,Ref-121-Research
801.0,HS_cement,111.0,0.0,0.0,240.0,111.0,0.0,0.0,0.0,0.0,0.0,0.0,0.0,0.0,0.0,961.0,Quartz Sand,0.6,163.0,PCE_HRWRA,43.6,Heat Curing,90.0,213.0,Ref-121-Research
788.0,HS_cement,219.0,0.0,0.0,0.0,236.0,0.0,0.0,0.0,0.0,0.0,0.0,0.0,0.0,0.0,946.0,Quartz Sand,0.6,155.0,PCE_HRWRA,51.6,Heat Curing,90.0,225.0,Ref-121-Research
788.0,HS_cement,109.0,0.0,0.0,0.0,818.0,0.0,0.0,0.0,0.0,0.0,0.0,0.0,0.0,0.0,473.0,Quartz Sand,0.6,155.0,PCE_HRWRA,56.2,Heat Curing,90.0,197.0,Ref-121-Research
464.0,HS_cement,215.0,0.0,0.0,232.0,309.0,0.0,0.0,0.0,0.0,0.0,0.0,0.0,0.0,0.0,928.0,Quartz Sand,0.6,158.0,PCE_HRWRA,42.2,Heat Curing,90.0,187.0,Ref-121-Research
464.0,HS_cement,107.0,0.0,0.0,232.0,881.0,0.0,0.0,0.0,0.0,0.0,0.0,0.0,0.0,0.0,464.0,Quartz Sand,0.6,158.0,PCE_HRWRA,42.2,Heat Curing,90.0,188.0,Ref-121-Research
458.0,HS_cement,212.0,0.0,0.0,0.0,993.0,0.0,0.0,0.0,0.0,0.0,0.0,0.0,0.0,0.0,458.0,Quartz Sand,0.6,156.0,PCE_HRWRA,41.6,Heat Curing,90.0,195.0,Ref-121-Research
465.0,HS_cement,108.0,0.0,0.0,0.0,651.0,0.0,0.0,0.0,0.0,0.0,0.0,0.0,0.0,0.0,931.0,Quartz Sand,0.6,158.0,PCE_HRWRA,42.3,Heat Curing,90.0,179.0,Ref-121-Research
748.0,HS_cement,208.0,0.0,0.0,224.0,0.0,0.0,0.0,0.0,0.0,0.0,0.0,0.0,0.0,0.0,897.0,Quartz Sand,0.6,224.0,PCE_HRWRA,25.5,Heat Curing,90.0,174.0,Ref-121-Research
752.0,HS_cement,104.0,0.0,0.0,226.0,555.0,0.0,0.0,0.0,0.0,0.0,0.0,0.0,0.0,0.0,451.0,Quartz Sand,0.6,235.0,PCE_HRWRA,16.4,Heat Curing,90.0,168.0,Ref-121-Research
740.0,HS_cement,206.0,0.0,0.0,0.0,666.0,0.0,0.0,0.0,0.0,0.0,0.0,0.0,0.0,0.0,444.0,Quartz Sand,0.6,224.0,PCE_HRWRA,20.2,Heat Curing,90.0,192.0,Ref-121-Research
754.0,HS_cement,105.0,0.0,0.0,0.0,331.0,0.0,0.0,0.0,0.0,0.0,0.0,0.0,0.0,0.0,905.0,Quartz Sand,0.6,236.0,PCE_HRWRA,8.2,Heat Curing,90.0,187.0,Ref-121-Research
436.0,HS_cement,202.0,0.0,0.0,218.0,727.0,0.0,0.0,0.0,0.0,0.0,0.0,0.0,0.0,0.0,436.0,Quartz Sand,0.6,223.0,PCE_HRWRA,15.8,Heat Curing,90.0,165.0,Ref-121-Research
442.0,HS_cement,102.0,0.0,0.0,221.0,396.0,0.0,0.0,0.0,0.0,0.0,0.0,0.0,0.0,0.0,883.0,Quartz Sand,0.6,223.0,PCE_HRWRA,20.1,Heat Curing,90.0,163.0,Ref-121-Research
437.0,HS_cement,202.0,0.0,0.0,0.0,509.0,0.0,0.0,0.0,0.0,0.0,0.0,0.0,0.0,0.0,874.0,Quartz Sand,0.6,223.0,PCE_HRWRA,15.9,Heat Curing,90.0,185.0,Ref-121-Research
439.0,HS_cement,102.0,0.0,0.0,110.0,944.0,0.0,0.0,0.0,0.0,0.0,0.0,0.0,0.0,0.0,439.0,Quartz Sand,0.6,229.0,PCE_HRWRA,8.0,Heat Curing,90.0,158.0,Ref-121-Research
608.0,HS_cement,158.0,0.0,0.0,114.0,547.0,0.0,0.0,0.0,0.0,0.0,0.0,0.0,0.0,0.0,684.0,Quartz Sand,0.6,194.0,PCE_HRWRA,31.6,Heat Curing,90.0,200.0,Ref-121-Research
608.0,HS_cement,158.0,0.0,0.0,114.0,547.0,0.0,0.0,0.0,0.0,0.0,0.0,0.0,0.0,0.0,684.0,Quartz Sand,0.6,194.0,PCE_HRWRA,31.6,Heat Curing,90.0,198.0,Ref-121-Research
608.0,HS_cement,158.0,0.0,0.0,114.0,547.0,0.0,0.0,0.0,0.0,0.0,0.0,0.0,0.0,0.0,684.0,Quartz Sand,0.6,194.0,PCE_HRWRA,31.6,Heat Curing,90.0,201.0,Ref-121-Research
524.0,HS_cement,208.0,0.0,0.0,224.0,224.0,0.0,0.0,0.0,0.0,0.0,0.0,0.0,0.0,0.0,898.0,Quartz Sand,0.6,191.0,PCE_HRWRA,40.8,Heat Curing,90.0,198.0,Ref-121-Research
521.0,HS_cement,208.0,0.0,0.0,0.0,446.0,0.0,0.0,0.0,0.0,0.0,0.0,0.0,0.0,0.0,894.0,Quartz Sand,0.6,190.0,PCE_HRWRA,40.5,Heat Curing,90.0,201.0,Ref-121-Research
524.0,HS_cement,208.0,0.0,0.0,224.0,224.0,0.0,0.0,0.0,0.0,0.0,0.0,0.0,0.0,0.0,898.0,Quartz Sand,0.6,191.0,PCE_HRWRA,40.8,Heat Curing,90.0,183.0,Ref-121-Research
755.0,HS_cement,105.0,0.0,0.0,226.0,105.0,0.0,0.0,0.0,0.0,0.0,0.0,0.0,0.0,0.0,906.0,Quartz Sand,0.6,229.0,PCE_HRWRA,20.6,Heat Curing,90.0,193.0,Ref-121-Research
796.0,HS_cement,111.0,0.0,0.0,0.0,350.0,0.0,0.0,0.0,0.0,0.0,0.0,0.0,0.0,0.0,956.0,Quartz Sand,0.6,162.0,PCE_HRWRA,43.4,Heat Curing,90.0,187.0,Ref-121-Research
640.0,HS_cement,142.0,0.0,0.0,0.0,480.0,0.0,0.0,0.0,0.0,0.0,0.0,0.0,0.0,0.0,960.0,Quartz Sand,0.6,174.0,PCE_HRWRA,32.7,Heat Curing,90.0,181.0,Ref-121-Research
604.0,HS_cement,134.0,0.0,0.0,0.0,454.0,0.0,0.0,0.0,0.0,0.0,0.0,0.0,0.0,0.0,906.0,Quartz Sand,0.6,229.0,PCE_HRWRA,15.6,Heat Curing,90.0,211.0,Ref-121-Research
456.0,HS_cement,152.0,0.0,0.0,0.0,591.0,0.0,0.0,0.0,0.0,0.0,0.0,0.0,0.0,0.0,913.0,Quartz Sand,0.6,200.0,PCE_HRWRA,31.1,Heat Curing,90.0,208.0,Ref-121-Research
466.0,HS_cement,155.0,0.0,0.0,0.0,604.0,0.0,0.0,0.0,0.0,0.0,0.0,0.0,0.0,0.0,932.0,Quartz Sand,0.6,173.0,PCE_HRWRA,42.3,Heat Curing,90.0,182.0,Ref-121-Research
536.0,HS_cement,153.0,0.0,0.0,0.0,520.0,0.0,0.0,0.0,0.0,0.0,0.0,0.0,0.0,0.0,919.0,Quartz Sand,0.6,201.0,PCE_HRWRA,31.3,Heat Curing,90.0,190.0,Ref-121-Research
810.0,HS_cement,225.0,0.0,0.0,243.0,0.0,0.0,0.0,0.0,0.0,0.0,0.0,0.0,0.0,0.0,972.0,Quartz Sand,0.6,176.0,PCE_HRWRA,43.1,Heat Curing,90.0,192.0,Ref-121-Research
636.0,HS_cement,221.0,0.0,0.0,0.0,398.0,0.0,0.0,0.0,0.0,0.0,0.0,0.0,0.0,0.0,954.0,Quartz Sand,0.6,173.0,PCE_HRWRA,42.5,Heat Curing,90.0,194.0,Ref-121-Research
812.0,HS_cement,113.0,0.0,0.0,0.0,357.0,0.0,0.0,0.0,0.0,0.0,0.0,0.0,0.0,0.0,975.0,Quartz Sand,0.6,176.0,PCE_HRWRA,37.6,Heat Curing,90.0,199.0,Ref-121-Research
644.0,HS_cement,112.0,0.0,0.0,242.0,273.0,0.0,0.0,0.0,0.0,0.0,0.0,0.0,0.0,0.0,967.0,Quartz Sand,0.6,175.0,PCE_HRWRA,32.9,Heat Curing,90.0,222.0,Ref-121-Research
562.0,HS_cement,208.0,0.0,0.0,0.0,412.0,0.0,0.0,0.0,0.0,0.0,0.0,0.0,0.0,0.0,899.0,Quartz Sand,0.6,227.0,PCE_HRWRA,20.4,Heat Curing,90.0,200.0,Ref-121-Research
562.0,HS_cement,208.0,0.0,0.0,0.0,412.0,0.0,0.0,0.0,0.0,0.0,0.0,0.0,0.0,0.0,899.0,Quartz Sand,0.6,227.0,PCE_HRWRA,20.4,Heat Curing,90.0,193.0,Ref-121-Research
562.0,HS_cement,208.0,0.0,0.0,0.0,412.0,0.0,0.0,0.0,0.0,0.0,0.0,0.0,0.0,0.0,899.0,Quartz Sand,0.6,227.0,PCE_HRWRA,20.4,Heat Curing,90.0,190.0,Ref-121-Research
562.0,HS_cement,208.0,0.0,0.0,0.0,412.0,0.0,0.0,0.0,0.0,0.0,0.0,0.0,0.0,0.0,899.0,Quartz Sand,0.6,227.0,PCE_HRWRA,20.4,Heat Curing,90.0,193.0,Ref-121-Research
748.0,HS_cement,208.0,0.0,0.0,224.0,0.0,0.0,0.0,0.0,0.0,0.0,0.0,0.0,0.0,0.0,897.0,Quartz Sand,0.6,224.0,PCE_HRWRA,25.5,Standard Curing,23.0,147.0,Ref-121-Research
748.0,HS_cement,208.0,0.0,0.0,224.0,448.5,0.0,0.0,0.0,0.0,0.0,0.0,0.0,0.0,0.0,448.5,Quartz Sand,0.6,224.0,PCE_HRWRA,25.5,Standard Curing,23.0,146.0,Ref-121-Research
501.16,HS_cement,104.0,0.0,0.0,0.0,1023.34,0.0,0.0,0.0,0.0,0.0,0.0,0.0,0.0,0.0,448.5,Quartz Sand,0.6,202.7,PCE_HRWRA,30.7,Standard Curing,23.0,123.0,Ref-121-Research
568.48,HS_cement,104.0,0.0,0.0,0.0,507.52,0.0,0.0,0.0,0.0,0.0,0.0,0.0,0.0,0.0,897.0,Quartz Sand,0.6,239.0,PCE_HRWRA,12.5,Standard Curing,23.0,127.0,Ref-121-Research
448.8,HS_cement,104.0,0.0,0.0,0.0,752.8,0.0,0.0,0.0,0.0,0.0,0.0,0.0,0.0,0.0,771.4,Quartz Sand,0.6,224.7,PCE_HRWRA,19.9,Standard Curing,23.0,119.0,Ref-121-Research
448.8,HS_cement,104.0,0.0,0.0,0.0,1003.9,0.0,0.0,0.0,0.0,0.0,0.0,0.0,0.0,0.0,520.3,Quartz Sand,0.6,239.0,PCE_HRWRA,8.8,Standard Curing,23.0,111.0,Ref-121-Research
701.5,OPC_42.5,210.5,0.0,0.0,259.6,0.0,0.0,0.0,0.0,0.0,0.0,0.0,0.0,0.0,0.0,820.8,Quartz Sand,0.15,164.2,PCE_SP,17.5,Standard Curing,22.0,113.0,Ref-122-Research
666.4,OPC_42.5,210.5,0.0,0.0,259.6,0.0,0.0,0.0,0.0,0.0,0.0,0.0,0.0,0.0,35.1,820.8,Quartz Sand,0.15,164.2,PCE_SP,17.5,Standard Curing,22.0,118.0,Ref-122-Research
631.4,OPC_42.5,210.5,0.0,0.0,259.6,0.0,0.0,0.0,0.0,0.0,0.0,0.0,0.0,0.0,70.1,820.8,Quartz Sand,0.15,164.2,PCE_SP,17.5,Standard Curing,22.0,109.0,Ref-122-Research
596.3,OPC_42.5,210.5,0.0,0.0,259.6,0.0,0.0,0.0,0.0,0.0,0.0,0.0,0.0,0.0,105.2,820.8,Quartz Sand,0.15,164.2,PCE_SP,17.5,Standard Curing,22.0,106.0,Ref-122-Research
561.2,OPC_42.5,210.5,0.0,0.0,259.6,0.0,0.0,0.0,0.0,0.0,0.0,0.0,0.0,0.0,140.3,820.8,Quartz Sand,0.15,164.2,PCE_SP,17.5,Standard Curing,22.0,102.0,Ref-122-Research
526.1,OPC_42.5,210.5,0.0,0.0,259.6,0.0,0.0,0.0,0.0,0.0,0.0,0.0,0.0,0.0,175.4,820.8,Quartz Sand,0.15,164.2,PCE_SP,17.5,Standard Curing,22.0,93.0,Ref-122-Research
701.5,OPC_42.5,210.5,0.0,0.0,259.6,0.0,0.0,0.0,0.0,0.0,0.0,0.0,0.0,0.0,0.0,820.8,Quartz Sand,0.15,164.2,PCE_SP,17.5,Hot Water Curing,90.0,139.0,Ref-122-Research
666.4,OPC_42.5,210.5,0.0,0.0,259.6,0.0,0.0,0.0,0.0,0.0,0.0,0.0,0.0,0.0,35.1,820.8,Quartz Sand,0.15,164.2,PCE_SP,17.5,Hot Water Curing,90.0,144.0,Ref-122-Research
631.4,OPC_42.5,210.5,0.0,0.0,259.6,0.0,0.0,0.0,0.0,0.0,0.0,0.0,0.0,0.0,70.1,820.8,Quartz Sand,0.15,164.2,PCE_SP,17.5,Hot Water Curing,90.0,159.0,Ref-122-Research
596.3,OPC_42.5,210.5,0.0,0.0,259.6,0.0,0.0,0.0,0.0,0.0,0.0,0.0,0.0,0.0,105.2,820.8,Quartz Sand,0.15,164.2,PCE_SP,17.5,Hot Water Curing,90.0,147.0,Ref-122-Research
561.2,OPC_42.5,210.5,0.0,0.0,259.6,0.0,0.0,0.0,0.0,0.0,0.0,0.0,0.0,0.0,140.3,820.8,Quartz Sand,0.15,164.2,PCE_SP,17.5,Hot Water Curing,90.0,140.0,Ref-122-Research
526.1,OPC_42.5,210.5,0.0,0.0,259.6,0.0,0.0,0.0,0.0,0.0,0.0,0.0,0.0,0.0,175.4,820.8,Quartz Sand,0.15,164.2,PCE_SP,17.5,Hot Water Curing,90.0,130.0,Ref-122-Research
701.5,OPC_42.5,210.5,0.0,0.0,259.6,0.0,0.0,0.0,0.0,0.0,0.0,0.0,0.0,0.0,0.0,820.8,Quartz Sand,0.15,164.2,PCE_SP,17.5,Autoclave Curing,200.0,162.0,Ref-122-Research
666.4,OPC_42.5,210.5,0.0,0.0,259.6,0.0,0.0,0.0,0.0,0.0,0.0,0.0,0.0,0.0,35.1,820.8,Quartz Sand,0.15,164.2,PCE_SP,17.5,Autoclave Curing,200.0,170.0,Ref-122-Research
631.4,OPC_42.5,210.5,0.0,0.0,259.6,0.0,0.0,0.0,0.0,0.0,0.0,0.0,0.0,0.0,70.1,820.8,Quartz Sand,0.15,164.2,PCE_SP,17.5,Autoclave Curing,200.0,176.0,Ref-122-Research
596.3,OPC_42.5,210.5,0.0,0.0,259.6,0.0,0.0,0.0,0.0,0.0,0.0,0.0,0.0,0.0,105.2,820.8,Quartz Sand,0.15,164.2,PCE_SP,17.5,Autoclave Curing,200.0,187.0,Ref-122-Research
561.2,OPC_42.5,210.5,0.0,0.0,259.6,0.0,0.0,0.0,0.0,0.0,0.0,0.0,0.0,0.0,140.3,820.8,Quartz Sand,0.15,164.2,PCE_SP,17.5,Autoclave Curing,200.0,179.0,Ref-122-Research
526.1,OPC_42.5,210.5,0.0,0.0,259.6,0.0,0.0,0.0,0.0,0.0,0.0,0.0,0.0,0.0,175.4,820.8,Quartz Sand,0.15,164.2,PCE_SP,17.5,Autoclave Curing,200.0,176.0,Ref-122-Research
1150.0,OPC_52.5,0.0,0.0,0.0,0.0,0.0,0.0,0.0,0.0,0.0,0.0,0.0,0.0,0.0,0.0,1150.0,Quartz Sand,2.36,207.0,PCE_SP,17.25,Standard Curing,20.0,136.0,Ref-123-Research
920.0,OPC_52.5,0.0,230.0,0.0,0.0,0.0,0.0,0.0,0.0,0.0,0.0,0.0,0.0,0.0,0.0,1150.0,Quartz Sand,2.36,207.0,PCE_SP,17.25,Standard Curing,20.0,137.0,Ref-123-Research
805.0,OPC_52.5,0.0,345.0,0.0,0.0,0.0,0.0,0.0,0.0,0.0,0.0,0.0,0.0,0.0,0.0,1150.0,Quartz Sand,2.36,207.0,PCE_SP,17.25,Standard Curing,20.0,131.0,Ref-123-Research
690.0,OPC_52.5,0.0,460.0,0.0,0.0,0.0,0.0,0.0,0.0,0.0,0.0,0.0,0.0,0.0,0.0,1150.0,Quartz Sand,2.36,207.0,PCE_SP,17.25,Standard Curing,20.0,129.0,Ref-123-Research
575.0,OPC_52.5,0.0,575.0,0.0,0.0,0.0,0.0,0.0,0.0,0.0,0.0,0.0,0.0,0.0,0.0,1150.0,Quartz Sand,2.36,207.0,PCE_SP,17.25,Standard Curing,20.0,121.0,Ref-123-Research
460.0,OPC_52.5,0.0,690.0,0.0,0.0,0.0,0.0,0.0,0.0,0.0,0.0,0.0,0.0,0.0,0.0,1150.0,Quartz Sand,2.36,207.0,PCE_SP,17.25,Standard Curing,20.0,111.0,Ref-123-Research
920.0,OPC_52.5,0.0,230.0,0.0,0.0,0.0,0.0,0.0,0.0,0.0,0.0,0.0,0.0,0.0,0.0,1150.0,Quartz Sand,2.36,207.0,PCE_SP,17.25,Standard Curing,20.0,134.0,Ref-123-Research
805.0,OPC_52.5,0.0,345.0,0.0,0.0,0.0,0.0,0.0,0.0,0.0,0.0,0.0,0.0,0.0,0.0,1150.0,Quartz Sand,2.36,207.0,PCE_SP,17.25,Standard Curing,20.0,129.0,Ref-123-Research
690.0,OPC_52.5,0.0,460.0,0.0,0.0,0.0,0.0,0.0,0.0,0.0,0.0,0.0,0.0,0.0,0.0,1150.0,Quartz Sand,2.36,207.0,PCE_SP,17.25,Standard Curing,20.0,121.0,Ref-123-Research
575.0,OPC_52.5,0.0,575.0,0.0,0.0,0.0,0.0,0.0,0.0,0.0,0.0,0.0,0.0,0.0,0.0,1150.0,Quartz Sand,2.36,207.0,PCE_SP,17.25,Standard Curing,20.0,119.0,Ref-123-Research
460.0,OPC_52.5,0.0,690.0,0.0,0.0,0.0,0.0,0.0,0.0,0.0,0.0,0.0,0.0,0.0,0.0,1150.0,Quartz Sand,2.36,207.0,PCE_SP,17.25,Standard Curing,20.0,105.0,Ref-123-Research
960.0,OPC_53,144.0,0.0,0.0,115.0,0.0,0.0,0.0,0.0,0.0,0.0,0.0,0.0,0.0,0.0,1017.0,Quartz Sand + Normal River Sand,2.62,163.0,PCE_SP,34.0,Standard Curing,20.0,115.67,Ref-124-Research
768.0,OPC_53,144.0,0.0,0.0,115.0,0.0,0.0,0.0,192.0,0.0,0.0,0.0,0.0,0.0,0.0,1017.0,Quartz Sand + Normal River Sand,2.62,163.0,PCE_SP,34.0,Standard Curing,20.0,120.9,Ref-124-Research
576.0,OPC_53,144.0,0.0,0.0,115.0,0.0,0.0,0.0,384.0,0.0,0.0,0.0,0.0,0.0,0.0,1017.0,Quartz Sand + Normal River Sand,2.62,163.0,PCE_SP,34.0,Standard Curing,20.0,117.98,Ref-124-Research
384.0,OPC_53,144.0,0.0,0.0,115.0,0.0,0.0,0.0,576.0,0.0,0.0,0.0,0.0,0.0,0.0,1017.0,Quartz Sand + Normal River Sand,2.62,163.0,PCE_SP,34.0,Standard Curing,20.0,109.81,Ref-124-Research
192.0,OPC_53,144.0,0.0,0.0,115.0,0.0,0.0,0.0,768.0,0.0,0.0,0.0,0.0,0.0,0.0,1017.0,Quartz Sand + Normal River Sand,2.62,163.0,PCE_SP,34.0,Standard Curing,20.0,101.16,Ref-124-Research
960.0,OPC_53,144.0,0.0,0.0,115.0,0.0,0.0,0.0,0.0,0.0,0.0,0.0,0.0,0.0,0.0,1017.0,Quartz Sand + Normal River Sand,2.62,163.0,PCE_SP,34.0,Heat Curing,150.0,150.8,Ref-124-Research
768.0,OPC_53,144.0,0.0,0.0,115.0,0.0,0.0,0.0,192.0,0.0,0.0,0.0,0.0,0.0,0.0,1017.0,Quartz Sand + Normal River Sand,2.62,163.0,PCE_SP,34.0,Heat Curing,150.0,159.75,Ref-124-Research
576.0,OPC_53,144.0,0.0,0.0,115.0,0.0,0.0,0.0,384.0,0.0,0.0,0.0,0.0,0.0,0.0,1017.0,Quartz Sand + Normal River Sand,2.62,163.0,PCE_SP,34.0,Heat Curing,150.0,167.95,Ref-124-Research
384.0,OPC_53,144.0,0.0,0.0,115.0,0.0,0.0,0.0,576.0,0.0,0.0,0.0,0.0,0.0,0.0,1017.0,Quartz Sand + Normal River Sand,2.62,163.0,PCE_SP,34.0,Heat Curing,150.0,152.46,Ref-124-Research
192.0,OPC_53,144.0,0.0,0.0,115.0,0.0,0.0,0.0,768.0,0.0,0.0,0.0,0.0,0.0,0.0,1017.0,Quartz Sand + Normal River Sand,2.62,163.0,PCE_SP,34.0,Heat Curing,150.0,142.53,Ref-124-Research
712.0,OPC_III,231.0,0.0,0.0,0.0,0.0,0.0,0.0,0.0,0.0,0.0,0.0,0.0,0.0,0.0,1231.0,Quartz Sand,4.75,164.0,PCE_SP,2.64,Standard Curing,23.0,123.0,Ref-125-Research
712.0,OPC_III,231.0,0.0,0.0,0.0,0.0,0.0,0.0,0.0,0.0,0.0,0.0,0.0,0.0,0.0,1231.0,Quartz Sand,4.75,164.0,PCE_SP,2.64,Standard Curing,23.0,124.0,Ref-125-Research
712.0,OPC_III,231.0,0.0,0.0,0.0,0.0,0.0,0.0,0.0,0.0,0.0,0.0,0.0,0.0,0.0,1231.0,Quartz Sand,4.75,164.0,PCE_SP,2.64,Standard Curing,23.0,124.0,Ref-125-Research
712.0,OPC_III,231.0,0.0,0.0,0.0,0.0,0.0,0.0,0.0,0.0,0.0,0.0,0.0,0.0,0.0,1231.0,Quartz Sand,4.75,164.0,PCE_SP,2.73,Standard Curing,23.0,125.0,Ref-125-Research
712.0,OPC_III,231.0,0.0,0.0,0.0,0.0,0.0,0.0,0.0,0.0,0.0,0.0,0.0,0.0,0.0,1231.0,Quartz Sand,4.75,164.0,PCE_SP,3.77,Standard Curing,23.0,125.0,Ref-125-Research
712.0,OPC_III,231.0,0.0,0.0,0.0,0.0,0.0,0.0,0.0,0.0,0.0,0.0,0.0,0.0,0.0,1231.0,Quartz Sand,4.75,164.0,PCE_SP,6.51,Standard Curing,23.0,126.0,Ref-125-Research
712.0,OPC_III,231.0,0.0,0.0,0.0,0.0,0.0,0.0,0.0,0.0,0.0,0.0,0.0,0.0,0.0,1231.0,Quartz Sand,4.75,164.0,PCE_SP,6.5,Standard Curing,23.0,135.0,Ref-125-Research
548.0,OPC_III,42.0,0.0,0.0,0.0,0.0,0.0,0.0,535.0,0.0,0.0,0.0,0.0,0.0,0.0,998.0,Missouri River Sand + Masonry Sand,4.75,167.0,PCE_SP,16.0,Standard Curing,23.0,125.0,Ref-125-Research
593.0,OPC_III,0.0,0.0,0.0,0.0,0.0,0.0,0.0,546.0,0.0,0.0,0.0,0.0,0.0,0.0,993.0,Missouri River Sand + Masonry Sand,4.75,182.0,PCE_SP,12.5,Standard Curing,23.0,124.0,Ref-125-Research
663.0,OPC_III,42.0,367.0,0.0,0.0,0.0,0.0,0.0,0.0,0.0,0.0,0.0,0.0,0.0,0.0,1011.0,Missouri River Sand + Masonry Sand,4.75,171.0,PCE_SP,12.0,Standard Curing,23.0,124.0,Ref-125-Research
486.0,OPC_III,0.0,556.0,0.0,0.0,0.0,0.0,0.0,0.0,0.0,0.0,0.0,0.0,0.0,0.0,1019.0,Missouri River Sand + Masonry Sand,4.75,188.0,PCE_SP,5.5,Standard Curing,23.0,120.0,Ref-125-Research
712.0,OPC_III,231.0,0.0,0.0,0.0,0.0,0.0,0.0,0.0,0.0,0.0,0.0,0.0,0.0,0.0,1231.0,Quartz Sand,4.75,164.0,PCE_SP,6.5,Heat Curing,90.0,202.0,Ref-125-Research
548.0,OPC_III,42.0,0.0,0.0,0.0,0.0,0.0,0.0,535.0,0.0,0.0,0.0,0.0,0.0,0.0,998.0,Missouri River Sand + Masonry Sand,4.75,167.0,PCE_SP,16.0,Heat Curing,90.0,178.0,Ref-125-Research
593.0,OPC_III,0.0,0.0,0.0,0.0,0.0,0.0,0.0,546.0,0.0,0.0,0.0,0.0,0.0,0.0,993.0,Missouri River Sand + Masonry Sand,4.75,182.0,PCE_SP,12.5,Heat Curing,90.0,170.0,Ref-125-Research
663.0,OPC_III,42.0,367.0,0.0,0.0,0.0,0.0,0.0,0.0,0.0,0.0,0.0,0.0,0.0,0.0,1011.0,Missouri River Sand + Masonry Sand,4.75,171.0,PCE_SP,12.0,Heat Curing,90.0,168.0,Ref-125-Research
486.0,OPC_III,0.0,556.0,0.0,0.0,0.0,0.0,0.0,0.0,0.0,0.0,0.0,0.0,0.0,0.0,1019.0,Missouri River Sand + Masonry Sand,4.75,188.0,PCE_SP,5.5,Heat Curing,90.0,136.0,Ref-125-Research
660.0,OPC_III,60.0,480.0,0.0,0.0,0.0,0.0,0.0,0.0,0.0,0.0,0.0,0.0,0.0,0.0,1200.0,Missouri River Sand + Masonry Sand + Lightweight,4.75,276.0,,5.28,Standard Curing,23.0,126.0,Ref-126-Research
660.0,OPC_III,60.0,480.0,0.0,0.0,0.0,0.0,0.0,0.0,0.0,0.0,0.0,0.0,0.0,0.0,1200.0,Missouri River Sand + Masonry Sand + Lightweight,4.75,276.0,VMA,6.0,Standard Curing,23.0,122.0,Ref-126-Research
660.0,OPC_III,60.0,480.0,0.0,0.0,0.0,0.0,0.0,0.0,0.0,0.0,0.0,0.0,0.0,0.0,1200.0,Missouri River Sand + Masonry Sand + Lightweight,4.75,276.0,VMA,12.0,Standard Curing,23.0,120.0,Ref-126-Research
660.0,OPC_III,60.0,480.0,0.0,0.0,0.0,0.0,0.0,0.0,0.0,0.0,0.0,0.0,0.0,0.0,1200.0,Missouri River Sand + Masonry Sand + Lightweight,4.75,276.0,VMA,18.0,Standard Curing,23.0,109.0,Ref-126-Research
660.0,OPC_III,60.0,480.0,0.0,0.0,0.0,0.0,0.0,0.0,0.0,0.0,0.0,0.0,0.0,0.0,1200.0,Missouri River Sand + Masonry Sand + Lightweight,4.75,276.0,VMA,24.0,Standard Curing,23.0,96.0,Ref-126-Research
788.5,OPC_I,197.1,0.0,0.0,0.0,0.0,0.0,0.0,0.0,0.0,0.0,0.0,0.0,0.0,236.6,867.4,Silica Sand,0.5,160.3,PCE_SP,15.77,Standard Curing,,201.8,Ref-127-Research
788.5,OPC_I,197.1,0.0,0.0,0.0,0.0,0.0,0.0,0.0,0.0,0.0,0.0,0.0,0.0,236.6,867.4,Silica Sand,0.5,160.3,PCE_SP,15.77,Standard Curing,,204.5,Ref-127-Research
788.5,OPC_I,197.1,0.0,0.0,0.0,0.0,0.0,0.0,0.0,0.0,0.0,0.0,0.0,0.0,236.6,867.4,Silica Sand,0.5,160.3,PCE_SP,15.77,Standard Curing,,197.3,Ref-127-Research
788.5,OPC_I,197.13,0.0,0.0,0.0,0.0,0.0,0.0,0.0,0.0,0.0,0.0,0.0,0.0,236.55,867.35,Silica Sand,0.5,197.125,PCE_SP,15.77,Steam Curing,90.0,202.0,Ref-128-Research
788.5,OPC_I,197.13,0.0,0.0,0.0,0.0,0.0,0.0,0.0,0.0,0.0,0.0,0.0,0.0,236.55,867.35,Silica Sand,0.5,197.125,PCE_SP,15.77,Steam Curing,90.0,204.5,Ref-128-Research
788.5,OPC_I,197.13,0.0,0.0,0.0,0.0,0.0,0.0,0.0,0.0,0.0,0.0,0.0,0.0,236.55,867.35,Silica Sand,0.5,197.125,PCE_SP,15.77,Steam Curing,90.0,197.3,Ref-128-Research
700.0,OPC_I,100.0,0.0,0.0,0.0,0.0,0.0,0.0,200.0,0.0,0.0,0.0,0.0,0.0,0.0,1000.0,Washed Sand,,230.0,Unspecified,25.0,Autoclave Curing,200.0,112.0,Ref-129-Research
754.0,OPC_52.5,90.0,306.0,0.0,0.0,0.0,0.0,0.0,0.0,0.0,0.0,0.0,0.0,0.0,0.0,951.0,Locally Available Sand,1.25,198.0,PCE_HRWRA,33.0,Standard Curing,20.0,151.0,Ref-130-Research
