Repository: Jocund96/Data-to-Design-ML

# Section 4: Boosting Models

Experiments on gradient boosting algorithms (XGBoost, HistGradientBoosting, AdaBoost) for concrete strength prediction on UCI and UHPC datasets.

- **Week 1–4**: UCI dataset baselines, data cleaning, monotonic physical constraints, and sample weighting.
- **Week 5–7**: UHPC dataset preprocessing, feature missingness policies, scikit-learn pipelines, and hyperparameter tuning.
- **Week 8–10**: Group-aware validation (LOPO), quantile regression uncertainty intervals, and SHAP interpretability.

File: S4_Boosting/Week-8/initial_data_preparation/Datasets/processed/uhpc_dataset/semantic_recoding_features_50.csv (part 6 of 14)
cement,cement_type,cement_grade,silica_fume,fly_ash,fly_ash_type,limestone_powder,quartz_powder,glass_powder,rice_husk_ash,metakaolin,ggbfs,slag,slag_type,nano_caco3,nano_al2o3,nano_tio2,nano_sio2,filler,filler_type,sand,sand_type,sand_max_size,fiber1_type,fiber1_amount,fiber1_length,fiber1_diameter,fiber2_type,fiber2_amount,water,sp_type,sp_amount,curing_method,curing_temp,cs_28d,reference
664.0,OPC_42.5,42.5,291.0,0.0,not_applicable,0.0,0.0,0.0,0.0,0.0,166.0,0.0,not_applicable,0.0,0.0,0.0,0.0,0.0,not_applicable,961.0,Quartz Sand,3.0,Straight Steel Fiber,234.0,6.0,0.15,not_applicable,0.0,151.0,PCE_SP,55.0,Autoclave Curing,210.0,254.0,Ref-65-Research
498.0,OPC_42.5,42.5,291.0,0.0,not_applicable,0.0,0.0,0.0,0.0,0.0,332.0,0.0,not_applicable,0.0,0.0,0.0,0.0,0.0,not_applicable,945.0,Quartz Sand,3.0,Straight Steel Fiber,234.0,6.0,0.15,not_applicable,0.0,151.0,PCE_SP,55.0,Autoclave Curing,210.0,244.0,Ref-65-Research
332.0,OPC_42.5,42.5,291.0,0.0,not_applicable,0.0,0.0,0.0,0.0,0.0,498.0,0.0,not_applicable,0.0,0.0,0.0,0.0,0.0,not_applicable,929.0,Quartz Sand,3.0,Straight Steel Fiber,234.0,6.0,0.15,not_applicable,0.0,151.0,PCE_SP,55.0,Autoclave Curing,210.0,202.0,Ref-65-Research
830.0,OPC_42.5,42.5,0.0,0.0,not_applicable,0.0,0.0,0.0,0.0,0.0,0.0,0.0,not_applicable,0.0,0.0,0.0,0.0,0.0,not_applicable,1316.0,Quartz Sand,3.0,Straight Steel Fiber,234.0,6.0,0.15,not_applicable,0.0,151.0,PCE_SP,32.0,Autoclave Curing,210.0,171.0,Ref-65-Research
830.0,OPC_42.5,42.5,83.0,0.0,not_applicable,0.0,0.0,0.0,0.0,0.0,0.0,0.0,not_applicable,0.0,0.0,0.0,0.0,0.0,not_applicable,1219.0,Quartz Sand,3.0,Straight Steel Fiber,234.0,6.0,0.15,not_applicable,0.0,151.0,PCE_SP,38.0,Autoclave Curing,210.0,204.0,Ref-65-Research
830.0,OPC_42.5,42.5,166.0,0.0,not_applicable,0.0,0.0,0.0,0.0,0.0,0.0,0.0,not_applicable,0.0,0.0,0.0,0.0,0.0,not_applicable,1122.0,Quartz Sand,3.0,Straight Steel Fiber,234.0,6.0,0.15,not_applicable,0.0,151.0,PCE_SP,44.0,Autoclave Curing,210.0,239.0,Ref-65-Research
830.0,OPC_42.5,42.5,208.0,0.0,not_applicable,0.0,0.0,0.0,0.0,0.0,0.0,0.0,not_applicable,0.0,0.0,0.0,0.0,0.0,not_applicable,1074.0,Quartz Sand,3.0,Straight Steel Fiber,234.0,6.0,0.15,not_applicable,0.0,151.0,PCE_SP,50.0,Autoclave Curing,210.0,249.0,Ref-65-Research
830.0,OPC_42.5,42.5,249.0,0.0,not_applicable,0.0,0.0,0.0,0.0,0.0,0.0,0.0,not_applicable,0.0,0.0,0.0,0.0,0.0,not_applicable,1025.0,Quartz Sand,3.0,Straight Steel Fiber,234.0,6.0,0.15,not_applicable,0.0,151.0,PCE_SP,53.0,Autoclave Curing,210.0,250.0,Ref-65-Research
830.0,OPC_42.5,42.5,291.0,0.0,not_applicable,0.0,0.0,0.0,0.0,0.0,0.0,0.0,not_applicable,0.0,0.0,0.0,0.0,0.0,not_applicable,977.0,Quartz Sand,3.0,Straight Steel Fiber,234.0,6.0,0.15,not_applicable,0.0,151.0,PCE_SP,55.0,Autoclave Curing,210.0,259.0,Ref-65-Research
830.0,OPC_42.5,42.5,332.0,0.0,not_applicable,0.0,0.0,0.0,0.0,0.0,0.0,0.0,not_applicable,0.0,0.0,0.0,0.0,0.0,not_applicable,928.0,Quartz Sand,3.0,Straight Steel Fiber,234.0,6.0,0.15,not_applicable,0.0,151.0,PCE_SP,57.0,Autoclave Curing,210.0,248.0,Ref-65-Research
830.0,OPC_42.5,42.5,374.0,0.0,not_applicable,0.0,0.0,0.0,0.0,0.0,0.0,0.0,not_applicable,0.0,0.0,0.0,0.0,0.0,not_applicable,877.0,Quartz Sand,3.0,Straight Steel Fiber,234.0,6.0,0.15,not_applicable,0.0,151.0,PCE_SP,59.0,Autoclave Curing,210.0,246.0,Ref-65-Research
830.0,OPC_42.5,42.5,291.0,0.0,not_applicable,0.0,0.0,0.0,0.0,0.0,0.0,0.0,not_applicable,0.0,0.0,0.0,0.0,0.0,not_applicable,977.0,Quartz Sand,3.0,Straight Steel Fiber,234.0,6.0,0.15,not_applicable,0.0,151.0,PCE_SP,55.0,Autoclave Curing,210.0,262.0,Ref-65-Research
664.0,OPC_42.5,42.5,291.0,83.0,class C,0.0,0.0,0.0,0.0,0.0,83.0,0.0,not_applicable,0.0,0.0,0.0,0.0,0.0,not_applicable,940.0,Quartz Sand,3.0,Straight Steel Fiber,234.0,6.0,0.15,not_applicable,0.0,151.0,PCE_SP,58.0,Autoclave Curing,210.0,262.0,Ref-65-Research
581.0,OPC_42.5,42.5,291.0,166.0,class C,0.0,0.0,0.0,0.0,0.0,83.0,0.0,not_applicable,0.0,0.0,0.0,0.0,0.0,not_applicable,912.0,Quartz Sand,3.0,Straight Steel Fiber,234.0,6.0,0.15,not_applicable,0.0,151.0,PCE_SP,60.0,Autoclave Curing,210.0,253.0,Ref-65-Research
498.0,OPC_42.5,42.5,291.0,249.0,class C,0.0,0.0,0.0,0.0,0.0,83.0,0.0,not_applicable,0.0,0.0,0.0,0.0,0.0,not_applicable,883.0,Quartz Sand,3.0,Straight Steel Fiber,234.0,6.0,0.15,not_applicable,0.0,151.0,PCE_SP,62.0,Autoclave Curing,210.0,234.0,Ref-65-Research
581.0,OPC_42.5,42.5,291.0,83.0,class C,0.0,0.0,0.0,0.0,0.0,166.0,0.0,not_applicable,0.0,0.0,0.0,0.0,0.0,not_applicable,932.0,Quartz Sand,3.0,Straight Steel Fiber,234.0,6.0,0.15,not_applicable,0.0,151.0,PCE_SP,58.0,Autoclave Curing,210.0,239.0,Ref-65-Research
498.0,OPC_42.5,42.5,291.0,166.0,class C,0.0,0.0,0.0,0.0,0.0,166.0,0.0,not_applicable,0.0,0.0,0.0,0.0,0.0,not_applicable,904.0,Quartz Sand,3.0,Straight Steel Fiber,234.0,6.0,0.15,not_applicable,0.0,151.0,PCE_SP,60.0,Autoclave Curing,210.0,240.0,Ref-65-Research
498.0,OPC_42.5,42.5,291.0,83.0,class C,0.0,0.0,0.0,0.0,0.0,249.0,0.0,not_applicable,0.0,0.0,0.0,0.0,0.0,not_applicable,924.0,Quartz Sand,3.0,Straight Steel Fiber,234.0,6.0,0.15,not_applicable,0.0,151.0,PCE_SP,58.0,Autoclave Curing,210.0,230.0,Ref-65-Research
332.0,OPC_42.5,42.5,291.0,249.0,class C,0.0,0.0,0.0,0.0,0.0,249.0,0.0,not_applicable,0.0,0.0,0.0,0.0,0.0,not_applicable,867.0,Quartz Sand,3.0,Straight Steel Fiber,234.0,6.0,0.15,not_applicable,0.0,151.0,PCE_SP,62.0,Autoclave Curing,210.0,189.0,Ref-65-Research
830.0,OPC_42.5,42.5,291.0,0.0,not_applicable,0.0,0.0,0.0,0.0,0.0,0.0,0.0,not_applicable,0.0,0.0,0.0,0.0,0.0,not_applicable,977.0,Quartz Sand,3.0,Straight Steel Fiber,234.0,6.0,0.15,not_applicable,0.0,151.0,PCE_SP,55.0,Autoclave Curing,210.0,270.0,Ref-65-Research
664.0,OPC_42.5,42.5,205.0,83.0,class C,0.0,0.0,0.0,0.0,0.0,83.0,0.0,not_applicable,0.0,0.0,0.0,0.0,0.0,not_applicable,1041.0,Quartz Sand,3.0,Straight Steel Fiber,234.0,6.0,0.15,not_applicable,0.0,151.0,PCE_SP,35.0,Autoclave Curing,210.0,281.0,Ref-65-Research
581.0,OPC_42.5,42.5,157.0,166.0,class C,0.0,0.0,0.0,0.0,0.0,83.0,0.0,not_applicable,0.0,0.0,0.0,0.0,0.0,not_applicable,1066.0,Quartz Sand,3.0,Straight Steel Fiber,234.0,6.0,0.15,not_applicable,0.0,151.0,PCE_SP,34.0,Autoclave Curing,210.0,250.0,Ref-65-Research
498.0,OPC_42.5,42.5,110.0,249.0,class C,0.0,0.0,0.0,0.0,0.0,83.0,0.0,not_applicable,0.0,0.0,0.0,0.0,0.0,not_applicable,1094.0,Quartz Sand,3.0,Straight Steel Fiber,234.0,6.0,0.15,not_applicable,0.0,151.0,PCE_SP,33.0,Autoclave Curing,210.0,224.0,Ref-65-Research
498.0,OPC_42.5,42.5,120.0,166.0,class C,0.0,0.0,0.0,0.0,0.0,166.0,0.0,not_applicable,0.0,0.0,0.0,0.0,0.0,not_applicable,1102.0,Quartz Sand,3.0,Straight Steel Fiber,234.0,6.0,0.15,not_applicable,0.0,151.0,PCE_SP,38.0,Autoclave Curing,210.0,214.0,Ref-65-Research
664.0,OPC_42.5,42.5,195.0,166.0,class C,0.0,0.0,0.0,0.0,0.0,0.0,0.0,not_applicable,0.0,0.0,0.0,0.0,0.0,not_applicable,1030.0,Quartz Sand,3.0,Straight Steel Fiber,234.0,6.0,0.15,not_applicable,0.0,151.0,PCE_SP,38.0,Autoclave Curing,210.0,268.0,Ref-65-Research
498.0,OPC_42.5,42.5,141.0,0.0,not_applicable,0.0,0.0,0.0,0.0,0.0,332.0,0.0,not_applicable,0.0,0.0,0.0,0.0,0.0,not_applicable,1119.0,Quartz Sand,3.0,Straight Steel Fiber,234.0,6.0,0.15,not_applicable,0.0,151.0,PCE_SP,35.0,Autoclave Curing,210.0,232.0,Ref-65-Research
940.0,OPC_42.5,42.5,282.0,0.0,not_applicable,0.0,0.0,0.0,0.0,0.0,0.0,0.0,not_applicable,0.0,0.0,0.0,0.0,0.0,not_applicable,1180.0,Bauxite,3.0,Straight Steel Fiber,234.0,6.0,0.15,not_applicable,0.0,125.0,PCE_SP,55.0,Standard Curing,20.0,200.0,Ref-66-Research
752.0,OPC_42.5,42.5,282.0,0.0,not_applicable,0.0,0.0,0.0,0.0,0.0,188.0,0.0,not_applicable,0.0,0.0,0.0,0.0,0.0,not_applicable,1158.0,Bauxite,3.0,Straight Steel Fiber,234.0,6.0,0.15,not_applicable,0.0,125.0,PCE_SP,55.0,Standard Curing,20.0,210.0,Ref-66-Research
564.0,OPC_42.5,42.5,282.0,0.0,not_applicable,0.0,0.0,0.0,0.0,0.0,376.0,0.0,not_applicable,0.0,0.0,0.0,0.0,0.0,not_applicable,1137.0,Bauxite,3.0,Straight Steel Fiber,234.0,6.0,0.15,not_applicable,0.0,125.0,PCE_SP,55.0,Standard Curing,20.0,200.0,Ref-66-Research
376.0,OPC_42.5,42.5,282.0,0.0,not_applicable,0.0,0.0,0.0,0.0,0.0,564.0,0.0,not_applicable,0.0,0.0,0.0,0.0,0.0,not_applicable,1114.0,Bauxite,3.0,Straight Steel Fiber,234.0,6.0,0.15,not_applicable,0.0,125.0,PCE_SP,55.0,Standard Curing,20.0,190.0,Ref-66-Research
940.0,OPC_42.5,42.5,282.0,0.0,not_applicable,0.0,0.0,0.0,0.0,0.0,0.0,0.0,not_applicable,0.0,0.0,0.0,0.0,0.0,not_applicable,1000.0,Granite + Quartz Sand,3.0,Straight Steel Fiber,234.0,6.0,0.15,not_applicable,0.0,125.0,PCE_SP,61.0,Standard Curing,20.0,180.0,Ref-66-Research
752.0,OPC_42.5,42.5,226.0,0.0,not_applicable,0.0,0.0,0.0,0.0,0.0,188.0,0.0,not_applicable,0.0,0.0,0.0,0.0,0.0,not_applicable,1048.0,Granite + Quartz Sand,3.0,Straight Steel Fiber,234.0,6.0,0.15,not_applicable,0.0,125.0,PCE_SP,52.0,Standard Curing,20.0,175.0,Ref-66-Research
564.0,OPC_42.5,42.5,169.0,0.0,not_applicable,0.0,0.0,0.0,0.0,0.0,376.0,0.0,not_applicable,0.0,0.0,0.0,0.0,0.0,not_applicable,1099.0,Granite + Quartz Sand,3.0,Straight Steel Fiber,234.0,6.0,0.15,not_applicable,0.0,125.0,PCE_SP,44.0,Standard Curing,20.0,165.0,Ref-66-Research
376.0,OPC_42.5,42.5,113.0,0.0,not_applicable,0.0,0.0,0.0,0.0,0.0,564.0,0.0,not_applicable,0.0,0.0,0.0,0.0,0.0,not_applicable,1149.0,Granite + Quartz Sand,3.0,Straight Steel Fiber,234.0,6.0,0.15,not_applicable,0.0,125.0,PCE_SP,37.0,Standard Curing,20.0,160.0,Ref-66-Research
940.0,OPC_42.5,42.5,282.0,0.0,not_applicable,0.0,0.0,0.0,0.0,0.0,0.0,0.0,not_applicable,0.0,0.0,0.0,0.0,0.0,not_applicable,1180.0,Bauxite,3.0,Straight Steel Fiber,234.0,6.0,0.15,not_applicable,0.0,125.0,PCE_SP,55.0,Steam Curing,100.0,270.0,Ref-66-Research
752.0,OPC_42.5,42.5,282.0,0.0,not_applicable,0.0,0.0,0.0,0.0,0.0,188.0,0.0,not_applicable,0.0,0.0,0.0,0.0,0.0,not_applicable,1158.0,Bauxite,3.0,Straight Steel Fiber,234.0,6.0,0.15,not_applicable,0.0,125.0,PCE_SP,55.0,Steam Curing,100.0,275.0,Ref-66-Research
564.0,OPC_42.5,42.5,282.0,0.0,not_applicable,0.0,0.0,0.0,0.0,0.0,376.0,0.0,not_applicable,0.0,0.0,0.0,0.0,0.0,not_applicable,1137.0,Bauxite,3.0,Straight Steel Fiber,234.0,6.0,0.15,not_applicable,0.0,125.0,PCE_SP,55.0,Steam Curing,100.0,268.0,Ref-66-Research
376.0,OPC_42.5,42.5,282.0,0.0,not_applicable,0.0,0.0,0.0,0.0,0.0,564.0,0.0,not_applicable,0.0,0.0,0.0,0.0,0.0,not_applicable,1114.0,Bauxite,3.0,Straight Steel Fiber,234.0,6.0,0.15,not_applicable,0.0,125.0,PCE_SP,55.0,Steam Curing,100.0,248.0,Ref-66-Research
940.0,OPC_42.5,42.5,282.0,0.0,not_applicable,0.0,0.0,0.0,0.0,0.0,0.0,0.0,not_applicable,0.0,0.0,0.0,0.0,0.0,not_applicable,1000.0,Granite + Quartz Sand,3.0,Straight Steel Fiber,234.0,6.0,0.15,not_applicable,0.0,125.0,PCE_SP,61.0,Steam Curing,100.0,198.0,Ref-66-Research
752.0,OPC_42.5,42.5,226.0,0.0,not_applicable,0.0,0.0,0.0,0.0,0.0,188.0,0.0,not_applicable,0.0,0.0,0.0,0.0,0.0,not_applicable,1048.0,Granite + Quartz Sand,3.0,Straight Steel Fiber,234.0,6.0,0.15,not_applicable,0.0,125.0,PCE_SP,52.0,Steam Curing,100.0,205.0,Ref-66-Research
564.0,OPC_42.5,42.5,169.0,0.0,not_applicable,0.0,0.0,0.0,0.0,0.0,376.0,0.0,not_applicable,0.0,0.0,0.0,0.0,0.0,not_applicable,1099.0,Granite + Quartz Sand,3.0,Straight Steel Fiber,234.0,6.0,0.15,not_applicable,0.0,125.0,PCE_SP,44.0,Steam Curing,100.0,186.0,Ref-66-Research
376.0,OPC_42.5,42.5,113.0,0.0,not_applicable,0.0,0.0,0.0,0.0,0.0,564.0,0.0,not_applicable,0.0,0.0,0.0,0.0,0.0,not_applicable,1149.0,Granite + Quartz Sand,3.0,Straight Steel Fiber,234.0,6.0,0.15,not_applicable,0.0,125.0,PCE_SP,37.0,Steam Curing,100.0,174.0,Ref-66-Research
940.0,OPC_42.5,42.5,282.0,0.0,not_applicable,0.0,0.0,0.0,0.0,0.0,0.0,0.0,not_applicable,0.0,0.0,0.0,0.0,0.0,not_applicable,1180.0,Bauxite,3.0,Straight Steel Fiber,234.0,6.0,0.15,not_applicable,0.0,125.0,PCE_SP,55.0,Autoclave Curing,210.0,285.0,Ref-66-Research
752.0,OPC_42.5,42.5,282.0,0.0,not_applicable,0.0,0.0,0.0,0.0,0.0,188.0,0.0,not_applicable,0.0,0.0,0.0,0.0,0.0,not_applicable,1158.0,Bauxite,3.0,Straight Steel Fiber,234.0,6.0,0.15,not_applicable,0.0,125.0,PCE_SP,55.0,Autoclave Curing,210.0,298.0,Ref-66-Research
564.0,OPC_42.5,42.5,282.0,0.0,not_applicable,0.0,0.0,0.0,0.0,0.0,376.0,0.0,not_applicable,0.0,0.0,0.0,0.0,0.0,not_applicable,1137.0,Bauxite,3.0,Straight Steel Fiber,234.0,6.0,0.15,not_applicable,0.0,125.0,PCE_SP,55.0,Autoclave Curing,210.0,278.0,Ref-66-Research
376.0,OPC_42.5,42.5,282.0,0.0,not_applicable,0.0,0.0,0.0,0.0,0.0,564.0,0.0,not_applicable,0.0,0.0,0.0,0.0,0.0,not_applicable,1114.0,Bauxite,3.0,Straight Steel Fiber,234.0,6.0,0.15,not_applicable,0.0,125.0,PCE_SP,55.0,Autoclave Curing,210.0,250.0,Ref-66-Research
940.0,OPC_42.5,42.5,282.0,0.0,not_applicable,0.0,0.0,0.0,0.0,0.0,0.0,0.0,not_applicable,0.0,0.0,0.0,0.0,0.0,not_applicable,1000.0,Granite + Quartz Sand,3.0,Straight Steel Fiber,234.0,6.0,0.15,not_applicable,0.0,125.0,PCE_SP,61.0,Autoclave Curing,210.0,219.0,Ref-66-Research
752.0,OPC_42.5,42.5,226.0,0.0,not_applicable,0.0,0.0,0.0,0.0,0.0,188.0,0.0,not_applicable,0.0,0.0,0.0,0.0,0.0,not_applicable,1048.0,Granite + Quartz Sand,3.0,Straight Steel Fiber,234.0,6.0,0.15,not_applicable,0.0,125.0,PCE_SP,52.0,Autoclave Curing,210.0,245.0,Ref-66-Research
564.0,OPC_42.5,42.5,169.0,0.0,not_applicable,0.0,0.0,0.0,0.0,0.0,376.0,0.0,not_applicable,0.0,0.0,0.0,0.0,0.0,not_applicable,1099.0,Granite + Quartz Sand,3.0,Straight Steel Fiber,234.0,6.0,0.15,not_applicable,0.0,125.0,PCE_SP,44.0,Autoclave Curing,210.0,228.0,Ref-66-Research
376.0,OPC_42.5,42.5,113.0,0.0,not_applicable,0.0,0.0,0.0,0.0,0.0,564.0,0.0,not_applicable,0.0,0.0,0.0,0.0,0.0,not_applicable,1149.0,Granite + Quartz Sand,3.0,Straight Steel Fiber,234.0,6.0,0.15,not_applicable,0.0,125.0,PCE_SP,37.0,Autoclave Curing,210.0,195.0,Ref-66-Research
851.06,white_cement,,212.77,0.0,not_applicable,0.0,0.0,212.77,0.0,0.0,0.0,0.0,not_applicable,0.0,0.0,0.0,0.0,0.0,not_applicable,1123.4,Silica Sand,1.0,Straight Steel Fiber,117.0,19.0,0.2,not_applicable,0.0,187.23,HRWRA,12.77,Standard Curing,20.0,195.0,Ref-67-Research
851.06,white_cement,,212.77,0.0,not_applicable,0.0,0.0,127.66,0.0,0.0,0.0,0.0,not_applicable,0.0,0.0,0.0,0.0,0.0,not_applicable,1217.02,Silica Sand,1.0,Straight Steel Fiber,117.0,19.0,0.2,not_applicable,0.0,187.23,HRWRA,12.77,Standard Curing,20.0,188.8,Ref-67-Research
851.06,white_cement,,212.77,0.0,not_applicable,0.0,0.0,0.0,0.0,0.0,0.0,0.0,not_applicable,0.0,0.0,0.0,0.0,0.0,not_applicable,1336.17,Silica Sand,1.0,Straight Steel Fiber,117.0,19.0,0.2,not_applicable,0.0,187.23,HRWRA,12.77,Standard Curing,20.0,173.6,Ref-67-Research
851.06,OPC_I,,212.77,0.0,not_applicable,0.0,0.0,212.77,0.0,0.0,0.0,0.0,not_applicable,0.0,0.0,0.0,0.0,0.0,not_applicable,1114.89,Silica Sand,1.0,Straight Steel Fiber,117.0,19.0,0.2,not_applicable,0.0,187.23,HRWRA,12.77,Standard Curing,20.0,174.3,Ref-67-Research
851.06,OPC_I,,212.77,0.0,not_applicable,0.0,0.0,127.66,0.0,0.0,0.0,0.0,not_applicable,0.0,0.0,0.0,0.0,0.0,not_applicable,1208.51,Silica Sand,1.0,Straight Steel Fiber,117.0,19.0,0.2,not_applicable,0.0,187.23,HRWRA,12.77,Standard Curing,20.0,187.4,Ref-67-Research
851.06,OPC_I,,212.77,0.0,not_applicable,0.0,0.0,0.0,0.0,0.0,0.0,0.0,not_applicable,0.0,0.0,0.0,0.0,0.0,not_applicable,1336.17,Silica Sand,1.0,Straight Steel Fiber,117.0,19.0,0.2,not_applicable,0.0,187.23,HRWRA,12.77,Standard Curing,20.0,177.8,Ref-67-Research
851.06,OPC_I_GGBS,,212.77,0.0,not_applicable,0.0,0.0,212.77,0.0,0.0,0.0,0.0,not_applicable,0.0,0.0,0.0,0.0,0.0,not_applicable,1123.4,Silica Sand,1.0,Straight Steel Fiber,117.0,19.0,0.2,not_applicable,0.0,187.23,HRWRA,12.77,Standard Curing,20.0,172.9,Ref-67-Research
851.06,OPC_I_GGBS,,212.77,0.0,not_applicable,0.0,0.0,127.66,0.0,0.0,0.0,0.0,not_applicable,0.0,0.0,0.0,0.0,0.0,not_applicable,1208.51,Silica Sand,1.0,Straight Steel Fiber,117.0,19.0,0.2,not_applicable,0.0,187.23,HRWRA,12.77,Standard Curing,20.0,181.2,Ref-67-Research
851.06,OPC_I_GGBS,,212.77,0.0,not_applicable,0.0,0.0,0.0,0.0,0.0,0.0,0.0,not_applicable,0.0,0.0,0.0,0.0,0.0,not_applicable,1336.17,Silica Sand,1.0,Straight Steel Fiber,117.0,19.0,0.2,not_applicable,0.0,187.23,HRWRA,12.77,Standard Curing,20.0,190.9,Ref-67-Research
691.0,OPC_52.5,52.5,172.0,0.0,not_applicable,0.0,276.0,0.0,0.0,0.0,0.0,0.0,not_applicable,0.0,0.0,0.0,0.0,0.0,not_applicable,759.0,Silica Sand,0.3,Straight Steel Fiber,138.0,13.0,0.16,not_applicable,0.0,187.3,Other_Polymer_SP,22.0,Standard Curing,20.0,155.0,Ref-68-Research
691.0,OPC_52.5,52.5,0.0,0.0,not_applicable,0.0,276.0,0.0,0.0,172.0,0.0,0.0,not_applicable,0.0,0.0,0.0,0.0,0.0,not_applicable,759.0,Silica Sand,0.3,Straight Steel Fiber,138.0,13.0,0.16,not_applicable,0.0,187.3,Other_Polymer_SP,22.0,Standard Curing,20.0,146.0,Ref-68-Research
807.0,HS_cement,,225.0,0.0,not_applicable,0.0,243.0,0.0,0.0,0.0,0.0,0.0,not_applicable,0.0,0.0,0.0,0.0,0.0,not_applicable,972.0,Quartz Sand,,not_applicable,0.0,,,not_applicable,0.0,196.0,PCE_HRWRA,13.0,Standard Curing,20.0,165.0,Ref-69-Research
794.0,HS_cement,,221.0,0.0,not_applicable,0.0,238.0,0.0,0.0,0.0,0.0,0.0,not_applicable,0.0,0.0,0.0,0.0,953.0,Glass Sand,0.0,not_applicable,0.35,not_applicable,0.0,,,not_applicable,0.0,192.0,PCE_HRWRA,13.0,Standard Curing,20.0,130.0,Ref-69-Research
794.0,HS_cement,,221.0,0.0,not_applicable,0.0,238.0,0.0,0.0,0.0,0.0,0.0,not_applicable,0.0,0.0,0.0,0.0,953.0,Glass Sand,0.0,not_applicable,0.275,not_applicable,0.0,,,not_applicable,0.0,192.0,PCE_HRWRA,13.0,Standard Curing,20.0,145.0,Ref-69-Research
794.0,HS_cement,,221.0,0.0,not_applicable,0.0,238.0,0.0,0.0,0.0,0.0,0.0,not_applicable,0.0,0.0,0.0,0.0,953.0,Glass Sand,0.0,not_applicable,0.225,not_applicable,0.0,,,not_applicable,0.0,192.0,PCE_HRWRA,13.0,Standard Curing,20.0,135.0,Ref-69-Research
802.0,HS_cement,,223.0,0.0,not_applicable,0.0,241.0,0.0,0.0,0.0,0.0,0.0,not_applicable,0.0,0.0,0.0,0.0,481.0,Glass Sand,481.0,Quartz Sand,,not_applicable,0.0,,,not_applicable,0.0,194.0,PCE_HRWRA,13.0,Standard Curing,20.0,150.0,Ref-69-Research
794.0,HS_cement,,221.0,0.0,not_applicable,0.0,238.0,0.0,0.0,0.0,0.0,0.0,not_applicable,0.0,0.0,0.0,0.0,953.0,Glass Sand,0.0,not_applicable,0.225,not_applicable,0.0,,,not_applicable,0.0,192.0,PCE_HRWRA,13.0,Standard Curing,20.0,135.0,Ref-69-Research
807.0,HS_cement,,225.0,0.0,not_applicable,0.0,243.0,0.0,0.0,0.0,0.0,0.0,not_applicable,0.0,0.0,0.0,0.0,0.0,not_applicable,972.0,Quartz Sand,,not_applicable,0.0,,,not_applicable,0.0,196.0,PCE_HRWRA,13.0,Steam Curing,90.0,205.0,Ref-69-Research
794.0,HS_cement,,221.0,0.0,not_applicable,0.0,238.0,0.0,0.0,0.0,0.0,0.0,not_applicable,0.0,0.0,0.0,0.0,953.0,Glass Sand,0.0,not_applicable,0.35,not_applicable,0.0,,,not_applicable,0.0,192.0,PCE_HRWRA,13.0,Steam Curing,90.0,158.0,Ref-69-Research
794.0,HS_cement,,221.0,0.0,not_applicable,0.0,238.0,0.0,0.0,0.0,0.0,0.0,not_applicable,0.0,0.0,0.0,0.0,953.0,Glass Sand,0.0,not_applicable,0.275,not_applicable,0.0,,,not_applicable,0.0,192.0,PCE_HRWRA,13.0,Steam Curing,90.0,185.0,Ref-69-Research
794.0,HS_cement,,221.0,0.0,not_applicable,0.0,238.0,0.0,0.0,0.0,0.0,0.0,not_applicable,0.0,0.0,0.0,0.0,953.0,Glass Sand,0.0,not_applicable,0.225,not_applicable,0.0,,,not_applicable,0.0,192.0,PCE_HRWRA,13.0,Steam Curing,90.0,168.0,Ref-69-Research
802.0,HS_cement,,223.0,0.0,not_applicable,0.0,241.0,0.0,0.0,0.0,0.0,0.0,not_applicable,0.0,0.0,0.0,0.0,481.0,Glass Sand,481.0,Quartz Sand,,not_applicable,0.0,,,not_applicable,0.0,194.0,PCE_HRWRA,13.0,Steam Curing,90.0,195.0,Ref-69-Research
794.0,HS_cement,,221.0,0.0,not_applicable,0.0,238.0,0.0,0.0,0.0,0.0,0.0,not_applicable,0.0,0.0,0.0,0.0,953.0,Glass Sand,0.0,not_applicable,0.225,not_applicable,0.0,,,not_applicable,0.0,192.0,PCE_HRWRA,13.0,Steam Curing,90.0,185.0,Ref-69-Research
856.5,OPC_42.5,42.5,214.1,0.0,not_applicable,0.0,0.0,0.0,0.0,0.0,0.0,0.0,not_applicable,0.0,0.0,0.0,0.0,0.0,not_applicable,1177.5,Quartz Sand,0.8,Straight Steel Fiber,120.0,13.0,0.2,not_applicable,0.0,184.0,Unspecified,19.7,Standard Curing,20.0,155.0,Ref-70-Research
695.9,OPC_42.5,42.5,214.1,0.0,not_applicable,0.0,0.0,0.0,0.0,0.0,0.0,0.0,not_applicable,0.0,0.0,0.0,0.0,160.6,Balast Powder,1177.5,Quartz Sand,0.8,Straight Steel Fiber,120.0,13.0,0.2,not_applicable,0.0,184.0,Unspecified,20.9,Standard Curing,20.0,139.0,Ref-70-Research
695.9,OPC_42.5,42.5,214.1,0.0,not_applicable,0.0,0.0,0.0,0.0,0.0,0.0,0.0,not_applicable,0.0,0.0,0.0,0.0,160.6,Balast Powder,1177.5,Quartz Sand,0.8,Straight Steel Fiber,120.0,13.0,0.2,not_applicable,0.0,184.0,Unspecified,22.2,Standard Curing,20.0,149.0,Ref-70-Research
695.9,OPC_42.5,42.5,214.1,0.0,not_applicable,0.0,0.0,0.0,0.0,0.0,0.0,0.0,not_applicable,0.0,0.0,0.0,0.0,160.6,Balast Powder,1177.5,Quartz Sand,0.8,Straight Steel Fiber,120.0,13.0,0.2,not_applicable,0.0,184.0,Unspecified,23.3,Standard Curing,20.0,150.0,Ref-70-Research
535.3,OPC_42.5,42.5,214.1,0.0,not_applicable,0.0,0.0,0.0,0.0,0.0,0.0,0.0,not_applicable,0.0,0.0,0.0,0.0,321.2,Balast Powder,1177.5,Quartz Sand,0.8,Straight Steel Fiber,120.0,13.0,0.2,not_applicable,0.0,184.0,Unspecified,22.5,Standard Curing,20.0,132.0,Ref-70-Research
535.3,OPC_42.5,42.5,214.1,0.0,not_applicable,0.0,0.0,0.0,0.0,0.0,0.0,0.0,not_applicable,0.0,0.0,0.0,0.0,321.2,Balast Powder,1177.5,Quartz Sand,0.8,Straight Steel Fiber,120.0,13.0,0.2,not_applicable,0.0,184.0,Unspecified,23.9,Standard Curing,20.0,134.0,Ref-70-Research
535.3,OPC_42.5,42.5,214.1,0.0,not_applicable,0.0,0.0,0.0,0.0,0.0,0.0,0.0,not_applicable,0.0,0.0,0.0,0.0,321.2,Balast Powder,1177.5,Quartz Sand,0.8,Straight Steel Fiber,120.0,13.0,0.2,not_applicable,0.0,184.0,Unspecified,24.5,Standard Curing,20.0,138.0,Ref-70-Research
374.7,OPC_42.5,42.5,214.1,0.0,not_applicable,0.0,0.0,0.0,0.0,0.0,0.0,0.0,not_applicable,0.0,0.0,0.0,0.0,481.8,Balast Powder,1177.5,Quartz Sand,0.8,Straight Steel Fiber,120.0,13.0,0.2,not_applicable,0.0,184.0,Unspecified,23.1,Standard Curing,20.0,115.0,Ref-70-Research
374.7,OPC_42.5,42.5,214.1,0.0,not_applicable,0.0,0.0,0.0,0.0,0.0,0.0,0.0,not_applicable,0.0,0.0,0.0,0.0,481.8,Balast Powder,1177.5,Quartz Sand,0.8,Straight Steel Fiber,120.0,13.0,0.2,not_applicable,0.0,184.0,Unspecified,24.3,Standard Curing,20.0,121.0,Ref-70-Research
374.7,OPC_42.5,42.5,214.1,0.0,not_applicable,0.0,0.0,0.0,0.0,0.0,0.0,0.0,not_applicable,0.0,0.0,0.0,0.0,481.8,Balast Powder,1177.5,Quartz Sand,0.8,Straight Steel Fiber,120.0,13.0,0.2,not_applicable,0.0,184.0,Unspecified,25.5,Standard Curing,20.0,121.0,Ref-70-Research
856.5,OPC_42.5,42.5,214.1,0.0,not_applicable,0.0,0.0,0.0,0.0,0.0,0.0,0.0,not_applicable,0.0,0.0,0.0,0.0,0.0,not_applicable,1177.5,Quartz Sand,0.8,Straight Steel Fiber,120.0,13.0,0.2,not_applicable,0.0,184.0,Unspecified,19.7,Steam Curing,80.0,166.0,Ref-70-Research
695.9,OPC_42.5,42.5,214.1,0.0,not_applicable,0.0,0.0,0.0,0.0,0.0,0.0,0.0,not_applicable,0.0,0.0,0.0,0.0,160.6,Balast Powder,1177.5,Quartz Sand,0.8,Straight Steel Fiber,120.0,13.0,0.2,not_applicable,0.0,184.0,Unspecified,20.9,Steam Curing,80.0,184.0,Ref-70-Research
695.9,OPC_42.5,42.5,214.1,0.0,not_applicable,0.0,0.0,0.0,0.0,0.0,0.0,0.0,not_applicable,0.0,0.0,0.0,0.0,160.6,Balast Powder,1177.5,Quartz Sand,0.8,Straight Steel Fiber,120.0,13.0,0.2,not_applicable,0.0,184.0,Unspecified,22.2,Steam Curing,80.0,198.0,Ref-70-Research
695.9,OPC_42.5,42.5,214.1,0.0,not_applicable,0.0,0.0,0.0,0.0,0.0,0.0,0.0,not_applicable,0.0,0.0,0.0,0.0,160.6,Balast Powder,1177.5,Quartz Sand,0.8,Straight Steel Fiber,120.0,13.0,0.2,not_applicable,0.0,184.0,Unspecified,23.3,Steam Curing,80.0,199.0,Ref-70-Research
535.3,OPC_42.5,42.5,214.1,0.0,not_applicable,0.0,0.0,0.0,0.0,0.0,0.0,0.0,not_applicable,0.0,0.0,0.0,0.0,321.2,Balast Powder,1177.5,Quartz Sand,0.8,Straight Steel Fiber,120.0,13.0,0.2,not_applicable,0.0,184.0,Unspecified,22.5,Steam Curing,80.0,171.0,Ref-70-Research
535.3,OPC_42.5,42.5,214.1,0.0,not_applicable,0.0,0.0,0.0,0.0,0.0,0.0,0.0,not_applicable,0.0,0.0,0.0,0.0,321.2,Balast Powder,1177.5,Quartz Sand,0.8,Straight Steel Fiber,120.0,13.0,0.2,not_applicable,0.0,184.0,Unspecified,23.9,Steam Curing,80.0,173.0,Ref-70-Research
535.3,OPC_42.5,42.5,214.1,0.0,not_applicable,0.0,0.0,0.0,0.0,0.0,0.0,0.0,not_applicable,0.0,0.0,0.0,0.0,321.2,Balast Powder,1177.5,Quartz Sand,0.8,Straight Steel Fiber,120.0,13.0,0.2,not_applicable,0.0,184.0,Unspecified,24.5,Steam Curing,80.0,177.0,Ref-70-Research
374.7,OPC_42.5,42.5,214.1,0.0,not_applicable,0.0,0.0,0.0,0.0,0.0,0.0,0.0,not_applicable,0.0,0.0,0.0,0.0,481.8,Balast Powder,1177.5,Quartz Sand,0.8,Straight Steel Fiber,120.0,13.0,0.2,not_applicable,0.0,184.0,Unspecified,23.1,Steam Curing,80.0,144.0,Ref-70-Research
374.7,OPC_42.5,42.5,214.1,0.0,not_applicable,0.0,0.0,0.0,0.0,0.0,0.0,0.0,not_applicable,0.0,0.0,0.0,0.0,481.8,Balast Powder,1177.5,Quartz Sand,0.8,Straight Steel Fiber,120.0,13.0,0.2,not_applicable,0.0,184.0,Unspecified,24.3,Steam Curing,80.0,152.0,Ref-70-Research
374.7,OPC_42.5,42.5,214.1,0.0,not_applicable,0.0,0.0,0.0,0.0,0.0,0.0,0.0,not_applicable,0.0,0.0,0.0,0.0,481.8,Balast Powder,1177.5,Quartz Sand,0.8,Straight Steel Fiber,120.0,13.0,0.2,not_applicable,0.0,184.0,Unspecified,25.5,Steam Curing,80.0,152.0,Ref-70-Research
856.5,OPC_42.5,42.5,214.1,0.0,not_applicable,0.0,0.0,0.0,0.0,0.0,0.0,0.0,not_applicable,0.0,0.0,0.0,0.0,0.0,not_applicable,1177.5,Quartz Sand,0.8,Straight Steel Fiber,120.0,13.0,0.2,not_applicable,0.0,184.0,Unspecified,19.7,Autoclave Curing,180.0,191.0,Ref-70-Research
695.9,OPC_42.5,42.5,214.1,0.0,not_applicable,0.0,0.0,0.0,0.0,0.0,0.0,0.0,not_applicable,0.0,0.0,0.0,0.0,160.6,Balast Powder,1177.5,Quartz Sand,0.8,Straight Steel Fiber,120.0,13.0,0.2,not_applicable,0.0,184.0,Unspecified,20.9,Autoclave Curing,180.0,205.0,Ref-70-Research
695.9,OPC_42.5,42.5,214.1,0.0,not_applicable,0.0,0.0,0.0,0.0,0.0,0.0,0.0,not_applicable,0.0,0.0,0.0,0.0,160.6,Balast Powder,1177.5,Quartz Sand,0.8,Straight Steel Fiber,120.0,13.0,0.2,not_applicable,0.0,184.0,Unspecified,22.2,Autoclave Curing,180.0,215.0,Ref-70-Research
695.9,OPC_42.5,42.5,214.1,0.0,not_applicable,0.0,0.0,0.0,0.0,0.0,0.0,0.0,not_applicable,0.0,0.0,0.0,0.0,160.6,Balast Powder,1177.5,Quartz Sand,0.8,Straight Steel Fiber,120.0,13.0,0.2,not_applicable,0.0,184.0,Unspecified,23.3,Autoclave Curing,180.0,220.0,Ref-70-Research
535.3,OPC_42.5,42.5,214.1,0.0,not_applicable,0.0,0.0,0.0,0.0,0.0,0.0,0.0,not_applicable,0.0,0.0,0.0,0.0,321.2,Balast Powder,1177.5,Quartz Sand,0.8,Straight Steel Fiber,120.0,13.0,0.2,not_applicable,0.0,184.0,Unspecified,22.5,Autoclave Curing,180.0,197.0,Ref-70-Research
535.3,OPC_42.5,42.5,214.1,0.0,not_applicable,0.0,0.0,0.0,0.0,0.0,0.0,0.0,not_applicable,0.0,0.0,0.0,0.0,321.2,Balast Powder,1177.5,Quartz Sand,0.8,Straight Steel Fiber,120.0,13.0,0.2,not_applicable,0.0,184.0,Unspecified,23.9,Autoclave Curing,180.0,200.0,Ref-70-Research
535.3,OPC_42.5,42.5,214.1,0.0,not_applicable,0.0,0.0,0.0,0.0,0.0,0.0,0.0,not_applicable,0.0,0.0,0.0,0.0,321.2,Balast Powder,1177.5,Quartz Sand,0.8,Straight Steel Fiber,120.0,13.0,0.2,not_applicable,0.0,184.0,Unspecified,24.5,Autoclave Curing,180.0,205.0,Ref-70-Research
374.7,OPC_42.5,42.5,214.1,0.0,not_applicable,0.0,0.0,0.0,0.0,0.0,0.0,0.0,not_applicable,0.0,0.0,0.0,0.0,481.8,Balast Powder,1177.5,Quartz Sand,0.8,Straight Steel Fiber,120.0,13.0,0.2,not_applicable,0.0,184.0,Unspecified,23.1,Autoclave Curing,180.0,168.0,Ref-70-Research
374.7,OPC_42.5,42.5,214.1,0.0,not_applicable,0.0,0.0,0.0,0.0,0.0,0.0,0.0,not_applicable,0.0,0.0,0.0,0.0,481.8,Balast Powder,1177.5,Quartz Sand,0.8,Straight Steel Fiber,120.0,13.0,0.2,not_applicable,0.0,184.0,Unspecified,24.3,Autoclave Curing,180.0,177.0,Ref-70-Research
374.7,OPC_42.5,42.5,214.1,0.0,not_applicable,0.0,0.0,0.0,0.0,0.0,0.0,0.0,not_applicable,0.0,0.0,0.0,0.0,481.8,Balast Powder,1177.5,Quartz Sand,0.8,Straight Steel Fiber,120.0,13.0,0.2,not_applicable,0.0,184.0,Unspecified,25.5,Autoclave Curing,180.0,177.0,Ref-70-Research
1000.0,OPC_I,,250.0,0.0,not_applicable,0.0,0.0,0.0,0.0,0.0,0.0,0.0,not_applicable,0.0,0.0,0.0,0.0,0.0,not_applicable,1100.0,Silica Sand,0.3,Straight Steel Fiber,156.0,13.0,0.22,not_applicable,0.0,170.0,Unspecified,70.0,Steam Curing,70.0,159.3,Ref-71-Research
625.0,OPC_I,,250.0,0.0,not_applicable,0.0,0.0,0.0,0.0,0.0,375.0,0.0,not_applicable,0.0,0.0,0.0,0.0,0.0,not_applicable,1100.0,Silica Sand,0.3,Straight Steel Fiber,156.0,13.0,0.22,not_applicable,0.0,170.0,Unspecified,70.0,Steam Curing,70.0,151.3,Ref-71-Research
625.0,OPC_I,,250.0,0.0,not_applicable,0.0,0.0,0.0,187.5,0.0,187.5,0.0,not_applicable,0.0,0.0,0.0,0.0,0.0,not_applicable,1100.0,Silica Sand,0.3,Straight Steel Fiber,156.0,13.0,0.22,not_applicable,0.0,170.0,Unspecified,70.0,Steam Curing,70.0,143.5,Ref-71-Research
546.0,OPC_52.5,52.5,140.0,0.0,not_applicable,150.0,0.0,0.0,0.0,0.0,0.0,0.0,not_applicable,0.0,0.0,0.0,0.0,755.0,Gold Tailings,500.0,Natural River Sand,,not_applicable,0.0,,,not_applicable,0.0,190.0,PCE_SP,35.0,Standard Curing,20.0,115.0,Ref-72-Research
615.0,OPC_52.5,52.5,140.0,0.0,not_applicable,150.0,0.0,0.0,0.0,0.0,0.0,0.0,not_applicable,0.0,0.0,0.0,0.0,556.0,Gold Tailings,629.0,Natural River Sand,,not_applicable,0.0,,,not_applicable,0.0,190.0,PCE_SP,35.0,Standard Curing,20.0,119.0,Ref-72-Research
680.0,OPC_52.5,52.5,140.0,0.0,not_applicable,150.0,0.0,0.0,0.0,0.0,0.0,0.0,not_applicable,0.0,0.0,0.0,0.0,370.0,Gold Tailings,750.0,Natural River Sand,,not_applicable,0.0,,,not_applicable,0.0,190.0,PCE_SP,35.0,Standard Curing,20.0,121.0,Ref-72-Research
745.0,OPC_52.5,52.5,140.0,0.0,not_applicable,150.0,0.0,0.0,0.0,0.0,0.0,0.0,not_applicable,0.0,0.0,0.0,0.0,184.0,Gold Tailings,871.0,Natural River Sand,,not_applicable,0.0,,,not_applicable,0.0,190.0,PCE_SP,35.0,Standard Curing,20.0,122.0,Ref-72-Research
810.0,OPC_52.5,52.5,140.0,0.0,not_applicable,150.0,0.0,0.0,0.0,0.0,0.0,0.0,not_applicable,0.0,0.0,0.0,0.0,0.0,not_applicable,991.0,Natural River Sand,,not_applicable,0.0,,,not_applicable,0.0,190.0,PCE_SP,35.0,Standard Curing,20.0,120.0,Ref-72-Research
810.0,HS_cement,,225.0,0.0,not_applicable,0.0,243.0,0.0,0.0,0.0,0.0,0.0,not_applicable,0.0,0.0,0.0,0.0,0.0,not_applicable,972.0,Quartz Sand,0.6,not_applicable,0.0,,,not_applicable,0.0,196.0,PCE_HRWRA,13.0,Standard Curing,20.0,175.0,Ref-73-Research
823.0,HS_cement,,0.0,0.0,not_applicable,0.0,247.0,229.0,0.0,0.0,0.0,0.0,not_applicable,0.0,0.0,0.0,0.0,0.0,not_applicable,987.0,Quartz Sand,0.6,not_applicable,0.0,,,not_applicable,0.0,199.0,PCE_HRWRA,13.0,Standard Curing,20.0,110.0,Ref-73-Research
823.0,HS_cement,,0.0,0.0,not_applicable,0.0,247.0,229.0,0.0,0.0,0.0,0.0,not_applicable,0.0,0.0,0.0,0.0,0.0,not_applicable,987.0,Quartz Sand,0.6,not_applicable,0.0,,,not_applicable,0.0,199.0,PCE_HRWRA,13.0,Standard Curing,20.0,120.0,Ref-73-Research
823.0,HS_cement,,0.0,0.0,not_applicable,0.0,247.0,229.0,0.0,0.0,0.0,0.0,not_applicable,0.0,0.0,0.0,0.0,0.0,not_applicable,987.0,Quartz Sand,0.6,not_applicable,0.0,,,not_applicable,0.0,199.0,PCE_HRWRA,13.0,Standard Curing,20.0,130.0,Ref-73-Research
823.0,HS_cement,,0.0,0.0,not_applicable,0.0,247.0,229.0,0.0,0.0,0.0,0.0,not_applicable,0.0,0.0,0.0,0.0,0.0,not_applicable,987.0,Quartz Sand,0.6,not_applicable,0.0,,,not_applicable,0.0,199.0,PCE_HRWRA,13.0,Standard Curing,20.0,135.0,Ref-73-Research
813.0,HS_cement,,163.0,0.0,not_applicable,0.0,244.0,63.0,0.0,0.0,0.0,0.0,not_applicable,0.0,0.0,0.0,0.0,0.0,not_applicable,976.0,Quartz Sand,0.6,not_applicable,0.0,,,not_applicable,0.0,198.0,PCE_HRWRA,13.0,Standard Curing,20.0,180.0,Ref-73-Research
816.0,HS_cement,,113.0,0.0,not_applicable,0.0,245.0,113.0,0.0,0.0,0.0,0.0,not_applicable,0.0,0.0,0.0,0.0,0.0,not_applicable,980.0,Quartz Sand,0.6,not_applicable,0.0,,,not_applicable,0.0,197.0,PCE_HRWRA,13.0,Standard Curing,20.0,171.0,Ref-73-Research
819.0,HS_cement,,68.0,0.0,not_applicable,0.0,246.0,159.0,0.0,0.0,0.0,0.0,not_applicable,0.0,0.0,0.0,0.0,0.0,not_applicable,983.0,Quartz Sand,0.6,not_applicable,0.0,,,not_applicable,0.0,198.0,PCE_HRWRA,13.0,Standard Curing,20.0,168.0,Ref-73-Research
823.0,HS_cement,,0.0,0.0,not_applicable,0.0,247.0,229.0,0.0,0.0,0.0,0.0,not_applicable,0.0,0.0,0.0,0.0,0.0,not_applicable,987.0,Quartz Sand,0.6,not_applicable,0.0,,,not_applicable,0.0,199.0,PCE_HRWRA,13.0,Standard Curing,20.0,145.0,Ref-73-Research
810.0,HS_cement,,225.0,0.0,not_applicable,0.0,243.0,0.0,0.0,0.0,0.0,0.0,not_applicable,0.0,0.0,0.0,0.0,0.0,not_applicable,972.0,Quartz Sand,0.6,not_applicable,0.0,,,not_applicable,0.0,196.0,PCE_HRWRA,13.0,Steam Curing,90.0,210.0,Ref-73-Research
823.0,HS_cement,,0.0,0.0,not_applicable,0.0,247.0,229.0,0.0,0.0,0.0,0.0,not_applicable,0.0,0.0,0.0,0.0,0.0,not_applicable,987.0,Quartz Sand,0.6,not_applicable,0.0,,,not_applicable,0.0,199.0,PCE_HRWRA,13.0,Steam Curing,90.0,130.0,Ref-73-Research
823.0,HS_cement,,0.0,0.0,not_applicable,0.0,247.0,229.0,0.0,0.0,0.0,0.0,not_applicable,0.0,0.0,0.0,0.0,0.0,not_applicable,987.0,Quartz Sand,0.6,not_applicable,0.0,,,not_applicable,0.0,199.0,PCE_HRWRA,13.0,Steam Curing,90.0,160.0,Ref-73-Research
823.0,HS_cement,,0.0,0.0,not_applicable,0.0,247.0,229.0,0.0,0.0,0.0,0.0,not_applicable,0.0,0.0,0.0,0.0,0.0,not_applicable,987.0,Quartz Sand,0.6,not_applicable,0.0,,,not_applicable,0.0,199.0,PCE_HRWRA,13.0,Steam Curing,90.0,170.0,Ref-73-Research
823.0,HS_cement,,0.0,0.0,not_applicable,0.0,247.0,229.0,0.0,0.0,0.0,0.0,not_applicable,0.0,0.0,0.0,0.0,0.0,not_applicable,987.0,Quartz Sand,0.6,not_applicable,0.0,,,not_applicable,0.0,199.0,PCE_HRWRA,13.0,Steam Curing,90.0,171.0,Ref-73-Research
813.0,HS_cement,,163.0,0.0,not_applicable,0.0,244.0,63.0,0.0,0.0,0.0,0.0,not_applicable,0.0,0.0,0.0,0.0,0.0,not_applicable,976.0,Quartz Sand,0.6,not_applicable,0.0,,,not_applicable,0.0,198.0,PCE_HRWRA,13.0,Steam Curing,90.0,230.0,Ref-73-Research
816.0,HS_cement,,113.0,0.0,not_applicable,0.0,245.0,113.0,0.0,0.0,0.0,0.0,not_applicable,0.0,0.0,0.0,0.0,0.0,not_applicable,980.0,Quartz Sand,0.6,not_applicable,0.0,,,not_applicable,0.0,197.0,PCE_HRWRA,13.0,Steam Curing,90.0,220.0,Ref-73-Research
819.0,HS_cement,,68.0,0.0,not_applicable,0.0,246.0,159.0,0.0,0.0,0.0,0.0,not_applicable,0.0,0.0,0.0,0.0,0.0,not_applicable,983.0,Quartz Sand,0.6,not_applicable,0.0,,,not_applicable,0.0,198.0,PCE_HRWRA,13.0,Steam Curing,90.0,200.0,Ref-73-Research
823.0,HS_cement,,0.0,0.0,not_applicable,0.0,247.0,229.0,0.0,0.0,0.0,0.0,not_applicable,0.0,0.0,0.0,0.0,0.0,not_applicable,987.0,Quartz Sand,0.6,not_applicable,0.0,,,not_applicable,0.0,199.0,PCE_HRWRA,13.0,Steam Curing,90.0,178.0,Ref-73-Research
1080.0,OPC_52.5,52.5,120.0,0.0,not_applicable,0.0,0.0,0.0,0.0,0.0,0.0,0.0,not_applicable,0.0,0.0,0.0,0.0,0.0,not_applicable,780.0,Locally Available Sand,,not_applicable,0.0,,,not_applicable,0.0,180.0,PCE_SP,35.0,Standard Curing,20.0,90.0,Ref-74-Research
1020.0,OPC_52.5,52.5,120.0,0.0,not_applicable,0.0,0.0,0.0,0.0,60.0,0.0,0.0,not_applicable,0.0,0.0,0.0,0.0,0.0,not_applicable,780.0,Locally Available Sand,,not_applicable,0.0,,,not_applicable,0.0,180.0,PCE_SP,37.0,Standard Curing,20.0,95.0,Ref-74-Research
960.0,OPC_52.5,52.5,120.0,0.0,not_applicable,0.0,0.0,0.0,0.0,120.0,0.0,0.0,not_applicable,0.0,0.0,0.0,0.0,0.0,not_applicable,780.0,Locally Available Sand,,not_applicable,0.0,,,not_applicable,0.0,180.0,PCE_SP,38.0,Standard Curing,20.0,114.0,Ref-74-Research
900.0,OPC_52.5,52.5,120.0,0.0,not_applicable,0.0,0.0,0.0,0.0,180.0,0.0,0.0,not_applicable,0.0,0.0,0.0,0.0,0.0,not_applicable,780.0,Locally Available Sand,,not_applicable,0.0,,,not_applicable,0.0,180.0,PCE_SP,39.0,Standard Curing,20.0,110.0,Ref-74-Research
840.0,OPC_52.5,52.5,120.0,0.0,not_applicable,0.0,0.0,0.0,0.0,240.0,0.0,0.0,not_applicable,0.0,0.0,0.0,0.0,0.0,not_applicable,780.0,Locally Available Sand,,not_applicable,0.0,,,not_applicable,0.0,180.0,PCE_SP,41.0,Standard Curing,20.0,95.0,Ref-74-Research
1080.0,OPC_52.5,52.5,120.0,0.0,not_applicable,0.0,0.0,0.0,0.0,0.0,0.0,0.0,not_applicable,0.0,0.0,0.0,0.0,0.0,not_applicable,780.0,Locally Available Sand,,Straight Steel Fiber,156.0,13.0,0.22,not_applicable,0.0,180.0,PCE_SP,38.0,Standard Curing,20.0,122.0,Ref-74-Research
960.0,OPC_52.5,52.5,120.0,0.0,not_applicable,0.0,0.0,0.0,0.0,120.0,0.0,0.0,not_applicable,0.0,0.0,0.0,0.0,0.0,not_applicable,780.0,Locally Available Sand,,Straight Steel Fiber,156.0,13.0,0.22,not_applicable,0.0,180.0,PCE_SP,40.0,Standard Curing,20.0,146.0,Ref-74-Research
840.0,OPC_52.5,52.5,120.0,120.0,class F,0.0,0.0,0.0,0.0,120.0,0.0,0.0,not_applicable,0.0,0.0,0.0,0.0,0.0,not_applicable,780.0,Locally Available Sand,,Straight Steel Fiber,156.0,13.0,0.22,not_applicable,0.0,180.0,PCE_SP,40.0,Standard Curing,20.0,140.0,Ref-74-Research
840.0,OPC_52.5,52.5,120.0,0.0,not_applicable,0.0,0.0,0.0,0.0,120.0,120.0,0.0,not_applicable,0.0,0.0,0.0,0.0,0.0,not_applicable,780.0,Locally Available Sand,,Straight Steel Fiber,156.0,13.0,0.22,not_applicable,0.0,180.0,PCE_SP,42.0,Standard Curing,20.0,154.0,Ref-74-Research
840.0,OPC_52.5,52.5,120.0,0.0,not_applicable,0.0,0.0,120.0,0.0,120.0,0.0,0.0,not_applicable,0.0,0.0,0.0,0.0,0.0,not_applicable,780.0,Locally Available Sand,,Straight Steel Fiber,156.0,13.0,0.22,not_applicable,0.0,180.0,PCE_SP,42.0,Standard Curing,20.0,132.0,Ref-74-Research
840.0,OPC_52.5,52.5,120.0,0.0,not_applicable,0.0,0.0,0.0,0.0,120.0,0.0,120.0,"Steel Slag 
Powder",0.0,0.0,0.0,0.0,0.0,not_applicable,780.0,Locally Available Sand,,Straight Steel Fiber,156.0,13.0,0.22,not_applicable,0.0,180.0,PCE_SP,45.0,Standard Curing,20.0,126.0,Ref-74-Research
490.0,OPC_52.5,52.5,187.0,0.0,not_applicable,270.0,0.0,0.0,0.0,0.0,0.0,200.0,unknown_type,0.0,0.0,0.0,0.0,0.0,not_applicable,920.0,Natural River Sand,0.6,not_applicable,0.0,,,not_applicable,0.0,204.0,PCE_HRWRA,41.8,Standard Curing,20.0,130.94,Ref-75-Research
540.0,OPC_52.5,52.5,187.0,0.0,not_applicable,270.0,0.0,0.0,0.0,0.0,0.0,150.0,unknown_type,0.0,0.0,0.0,0.0,0.0,not_applicable,920.0,Natural River Sand,0.6,not_applicable,0.0,,,not_applicable,0.0,204.0,PCE_HRWRA,41.8,Standard Curing,20.0,128.35,Ref-75-Research
590.0,OPC_52.5,52.5,187.0,0.0,not_applicable,270.0,0.0,0.0,0.0,0.0,0.0,100.0,unknown_type,0.0,0.0,0.0,0.0,0.0,not_applicable,920.0,Natural River Sand,0.6,not_applicable,0.0,,,not_applicable,0.0,204.0,PCE_HRWRA,41.8,Standard Curing,20.0,128.73,Ref-75-Research
640.0,OPC_52.5,52.5,187.0,0.0,not_applicable,270.0,0.0,0.0,0.0,0.0,0.0,50.0,unknown_type,0.0,0.0,0.0,0.0,0.0,not_applicable,920.0,Natural River Sand,0.6,not_applicable,0.0,,,not_applicable,0.0,204.0,PCE_HRWRA,41.8,Standard Curing,20.0,130.18,Ref-75-Research
690.0,OPC_52.5,52.5,187.0,0.0,not_applicable,270.0,0.0,0.0,0.0,0.0,0.0,0.0,not_applicable,0.0,0.0,0.0,0.0,0.0,not_applicable,920.0,Natural River Sand,0.6,not_applicable,0.0,,,not_applicable,0.0,204.0,PCE_HRWRA,41.8,Standard Curing,20.0,130.9,Ref-75-Research
830.0,OPC_42.5,42.5,291.0,0.0,not_applicable,0.0,0.0,0.0,0.0,0.0,0.0,0.0,not_applicable,0.0,0.0,0.0,0.0,0.0,not_applicable,977.0,Quartz Sand,3.0,Straight Steel Fiber,234.0,6.0,0.15,not_applicable,0.0,151.0,PCE_SP,55.0,Standard Curing,20.0,202.0,Ref-76-Research
664.0,OPC_42.5,42.5,205.0,83.0,class C,0.0,0.0,0.0,0.0,0.0,83.0,0.0,not_applicable,0.0,0.0,0.0,0.0,0.0,not_applicable,1041.0,Quartz Sand,3.0,Straight Steel Fiber,234.0,6.0,0.15,not_applicable,0.0,151.0,PCE_SP,35.0,Standard Curing,20.0,207.0,Ref-76-Research
581.0,OPC_42.5,42.5,157.0,166.0,class C,0.0,0.0,0.0,0.0,0.0,83.0,0.0,not_applicable,0.0,0.0,0.0,0.0,0.0,not_applicable,1066.0,Quartz Sand,3.0,Straight Steel Fiber,234.0,6.0,0.15,not_applicable,0.0,151.0,PCE_SP,34.0,Standard Curing,20.0,212.0,Ref-76-Research
498.0,OPC_42.5,42.5,141.0,249.0,class C,0.0,0.0,0.0,0.0,0.0,83.0,0.0,not_applicable,0.0,0.0,0.0,0.0,0.0,not_applicable,1058.0,Quartz Sand,3.0,Straight Steel Fiber,234.0,6.0,0.15,not_applicable,0.0,151.0,PCE_SP,33.0,Standard Curing,20.0,206.0,Ref-76-Research
664.0,OPC_42.5,42.5,195.0,166.0,class C,0.0,0.0,0.0,0.0,0.0,0.0,0.0,not_applicable,0.0,0.0,0.0,0.0,0.0,not_applicable,1030.0,Quartz Sand,3.0,Straight Steel Fiber,234.0,6.0,0.15,not_applicable,0.0,151.0,PCE_SP,38.0,Standard Curing,20.0,210.0,Ref-76-Research
498.0,OPC_42.5,42.5,173.0,0.0,not_applicable,0.0,0.0,0.0,0.0,0.0,332.0,0.0,not_applicable,0.0,0.0,0.0,0.0,0.0,not_applicable,1079.0,Quartz Sand,3.0,Straight Steel Fiber,234.0,6.0,0.15,not_applicable,0.0,151.0,PCE_SP,35.0,Standard Curing,20.0,200.0,Ref-76-Research
830.0,OPC_42.5,42.5,291.0,0.0,not_applicable,0.0,0.0,0.0,0.0,0.0,0.0,0.0,not_applicable,0.0,0.0,0.0,0.0,0.0,not_applicable,977.0,Quartz Sand,3.0,Straight Steel Fiber,234.0,6.0,0.15,not_applicable,0.0,151.0,PCE_SP,55.0,Steam Curing,100.0,255.0,Ref-76-Research
664.0,OPC_42.5,42.5,205.0,83.0,class C,0.0,0.0,0.0,0.0,0.0,83.0,0.0,not_applicable,0.0,0.0,0.0,0.0,0.0,not_applicable,1041.0,Quartz Sand,3.0,Straight Steel Fiber,234.0,6.0,0.15,not_applicable,0.0,151.0,PCE_SP,35.0,Steam Curing,100.0,261.0,Ref-76-Research
