Repository: Jocund96/Data-to-Design-ML

# Section 4: Boosting Models

Experiments on gradient boosting algorithms (XGBoost, HistGradientBoosting, AdaBoost) for concrete strength prediction on UCI and UHPC datasets.

- **Week 1–4**: UCI dataset baselines, data cleaning, monotonic physical constraints, and sample weighting.
- **Week 5–7**: UHPC dataset preprocessing, feature missingness policies, scikit-learn pipelines, and hyperparameter tuning.
- **Week 8–10**: Group-aware validation (LOPO), quantile regression uncertainty intervals, and SHAP interpretability.

File: S4_Boosting/Week-8/initial_data_preparation/Datasets/processed/uhpc_dataset/raw_dropped_features_20.csv (part 7 of 9)
cement,cement_type,silica_fume,fly_ash,limestone_powder,quartz_powder,glass_powder,rice_husk_ash,metakaolin,ggbfs,slag,nano_caco3,nano_al2o3,nano_tio2,nano_sio2,filler,sand,sand_type,sand_max_size,water,sp_type,sp_amount,curing_method,curing_temp,cs_28d,reference
754.0,OPC_52.5,72.0,306.0,0.0,0.0,0.0,0.0,18.0,0.0,0.0,0.0,0.0,0.0,0.0,0.0,951.0,Locally Available Sand,1.25,198.0,PCE_HRWRA,33.0,Standard Curing,20.0,154.0,Ref-130-Research
754.0,OPC_52.5,54.0,306.0,0.0,0.0,0.0,0.0,36.0,0.0,0.0,0.0,0.0,0.0,0.0,0.0,951.0,Locally Available Sand,1.25,198.0,PCE_HRWRA,33.0,Standard Curing,20.0,160.0,Ref-130-Research
754.0,OPC_52.5,36.0,306.0,0.0,0.0,0.0,0.0,54.0,0.0,0.0,0.0,0.0,0.0,0.0,0.0,951.0,Locally Available Sand,1.25,198.0,PCE_HRWRA,33.0,Standard Curing,20.0,157.0,Ref-130-Research
754.0,OPC_52.5,18.0,306.0,0.0,0.0,0.0,0.0,72.0,0.0,0.0,0.0,0.0,0.0,0.0,0.0,951.0,Locally Available Sand,1.25,198.0,PCE_HRWRA,33.0,Standard Curing,20.0,155.0,Ref-130-Research
754.0,OPC_52.5,0.0,306.0,0.0,0.0,0.0,0.0,90.0,0.0,0.0,0.0,0.0,0.0,0.0,0.0,951.0,Locally Available Sand,1.25,198.0,PCE_HRWRA,33.0,Standard Curing,20.0,155.0,Ref-130-Research
1150.0,OPC_52.5,0.0,0.0,0.0,0.0,0.0,0.0,0.0,0.0,0.0,0.0,0.0,0.0,0.0,0.0,1150.0,Quartz Sand,2.36,207.0,PCE_SP,17.25,Water Curing,25.0,90.0,Ref-132-Research
1092.5,OPC_52.5,57.5,0.0,0.0,0.0,0.0,0.0,0.0,0.0,0.0,0.0,0.0,0.0,0.0,0.0,1150.0,Quartz Sand,2.36,207.0,PCE_SP,17.25,Water Curing,25.0,95.0,Ref-132-Research
1035.0,OPC_52.5,115.0,0.0,0.0,0.0,0.0,0.0,0.0,0.0,0.0,0.0,0.0,0.0,0.0,0.0,1150.0,Quartz Sand,2.36,207.0,PCE_SP,17.25,Water Curing,25.0,97.0,Ref-132-Research
977.5,OPC_52.5,172.5,0.0,0.0,0.0,0.0,0.0,0.0,0.0,0.0,0.0,0.0,0.0,0.0,0.0,1150.0,Quartz Sand,2.36,207.0,PCE_SP,17.25,Water Curing,25.0,98.0,Ref-132-Research
920.0,OPC_52.5,230.0,0.0,0.0,0.0,0.0,0.0,0.0,0.0,0.0,0.0,0.0,0.0,0.0,0.0,1150.0,Quartz Sand,2.36,207.0,PCE_SP,17.25,Water Curing,25.0,99.5,Ref-132-Research
862.5,OPC_52.5,287.5,0.0,0.0,0.0,0.0,0.0,0.0,0.0,0.0,0.0,0.0,0.0,0.0,0.0,1150.0,Quartz Sand,2.36,207.0,PCE_SP,17.25,Water Curing,25.0,95.0,Ref-132-Research
1150.0,OPC_52.5,0.0,0.0,0.0,0.0,0.0,0.0,0.0,0.0,0.0,0.0,0.0,0.0,0.0,0.0,1150.0,Quartz Sand,2.36,207.0,PCE_SP,17.25,Water Curing,25.0,122.0,Ref-132-Research
1092.5,OPC_52.5,57.5,0.0,0.0,0.0,0.0,0.0,0.0,0.0,0.0,0.0,0.0,0.0,0.0,0.0,1150.0,Quartz Sand,2.36,207.0,PCE_SP,17.25,Water Curing,25.0,131.0,Ref-132-Research
1035.0,OPC_52.5,115.0,0.0,0.0,0.0,0.0,0.0,0.0,0.0,0.0,0.0,0.0,0.0,0.0,0.0,1150.0,Quartz Sand,2.36,207.0,PCE_SP,17.25,Water Curing,25.0,128.0,Ref-132-Research
977.5,OPC_52.5,172.5,0.0,0.0,0.0,0.0,0.0,0.0,0.0,0.0,0.0,0.0,0.0,0.0,0.0,1150.0,Quartz Sand,2.36,207.0,PCE_SP,17.25,Water Curing,25.0,136.0,Ref-132-Research
920.0,OPC_52.5,230.0,0.0,0.0,0.0,0.0,0.0,0.0,0.0,0.0,0.0,0.0,0.0,0.0,0.0,1150.0,Quartz Sand,2.36,207.0,PCE_SP,17.25,Water Curing,25.0,138.0,Ref-132-Research
862.5,OPC_52.5,287.5,0.0,0.0,0.0,0.0,0.0,0.0,0.0,0.0,0.0,0.0,0.0,0.0,0.0,1150.0,Quartz Sand,2.36,207.0,PCE_SP,17.25,Water Curing,25.0,131.0,Ref-132-Research
800.0,OPC_52.5,150.0,0.0,0.0,0.0,0.0,0.0,0.0,750.0,0.0,0.0,0.0,0.0,0.0,0.0,500.0,Silica Sand,0.18,230.0,HRWRA,25.0,Standard Curing,,121.5,Ref-133-Research
800.0,OPC_52.5,150.0,0.0,0.0,0.0,0.0,0.0,0.0,750.0,0.0,0.0,0.0,0.0,0.0,0.0,500.0,Silica Sand,0.18,230.0,HRWRA,25.0,Standard Curing,,112.69,Ref-133-Research
1856.7,OPC_42.5,69.1,0.0,0.0,0.0,0.0,0.0,0.0,0.0,0.0,0.0,0.0,0.0,0.0,0.0,0.0,,,318.9,Unspecified,57.8,Standard Curing,20.0,92.3,Ref-134-Research
1758.9,OPC_42.5,138.3,0.0,0.0,0.0,0.0,0.0,0.0,0.0,0.0,0.0,0.0,0.0,0.0,0.0,0.0,,,319.7,Unspecified,56.9,Standard Curing,20.0,108.7,Ref-134-Research
1661.2,OPC_42.5,207.4,0.0,0.0,0.0,0.0,0.0,0.0,0.0,0.0,0.0,0.0,0.0,0.0,0.0,0.0,,,320.6,Unspecified,56.1,Standard Curing,20.0,122.6,Ref-134-Research
1563.5,OPC_42.5,276.5,0.0,0.0,0.0,0.0,0.0,0.0,0.0,0.0,0.0,0.0,0.0,0.0,0.0,0.0,,,321.4,Unspecified,55.2,Standard Curing,20.0,130.7,Ref-134-Research
1465.8,OPC_42.5,345.6,0.0,0.0,0.0,0.0,0.0,0.0,0.0,0.0,0.0,0.0,0.0,0.0,0.0,0.0,,,322.2,Unspecified,54.3,Standard Curing,20.0,129.7,Ref-134-Research
1856.7,OPC_42.5,0.0,0.0,0.0,0.0,0.0,0.0,80.9,0.0,0.0,0.0,0.0,0.0,0.0,0.0,0.0,,,318.6,Unspecified,58.1,Standard Curing,20.0,82.6,Ref-134-Research
1758.9,OPC_42.5,69.1,0.0,0.0,0.0,0.0,0.0,80.9,0.0,0.0,0.0,0.0,0.0,0.0,0.0,0.0,,,319.4,Unspecified,57.3,Standard Curing,20.0,101.2,Ref-134-Research
1661.2,OPC_42.5,138.3,0.0,0.0,0.0,0.0,0.0,80.9,0.0,0.0,0.0,0.0,0.0,0.0,0.0,0.0,,,320.2,Unspecified,56.4,Standard Curing,20.0,116.8,Ref-134-Research
1563.5,OPC_42.5,207.4,0.0,0.0,0.0,0.0,0.0,80.9,0.0,0.0,0.0,0.0,0.0,0.0,0.0,0.0,,,321.1,Unspecified,55.6,Standard Curing,20.0,125.4,Ref-134-Research
1465.8,OPC_42.5,276.5,0.0,0.0,0.0,0.0,0.0,80.9,0.0,0.0,0.0,0.0,0.0,0.0,0.0,0.0,,,321.9,Unspecified,54.7,Standard Curing,20.0,126.7,Ref-134-Research
1758.9,OPC_42.5,0.0,0.0,0.0,0.0,0.0,0.0,161.9,0.0,0.0,0.0,0.0,0.0,0.0,0.0,0.0,,,319.1,Unspecified,57.6,Standard Curing,20.0,93.5,Ref-134-Research
1661.2,OPC_42.5,69.1,0.0,0.0,0.0,0.0,0.0,161.9,0.0,0.0,0.0,0.0,0.0,0.0,0.0,0.0,,,319.9,Unspecified,56.8,Standard Curing,20.0,106.4,Ref-134-Research
1563.5,OPC_42.5,138.3,0.0,0.0,0.0,0.0,0.0,161.9,0.0,0.0,0.0,0.0,0.0,0.0,0.0,0.0,,,320.7,Unspecified,55.9,Standard Curing,20.0,123.8,Ref-134-Research
1465.8,OPC_42.5,207.4,0.0,0.0,0.0,0.0,0.0,161.9,0.0,0.0,0.0,0.0,0.0,0.0,0.0,0.0,,,321.6,Unspecified,55.1,Standard Curing,20.0,127.9,Ref-134-Research
1661.2,OPC_42.5,0.0,0.0,0.0,0.0,0.0,0.0,242.8,0.0,0.0,0.0,0.0,0.0,0.0,0.0,0.0,,,319.5,Unspecified,57.1,Standard Curing,20.0,101.2,Ref-134-Research
1563.5,OPC_42.5,69.1,0.0,0.0,0.0,0.0,0.0,242.8,0.0,0.0,0.0,0.0,0.0,0.0,0.0,0.0,,,320.4,Unspecified,56.3,Standard Curing,20.0,109.2,Ref-134-Research
1465.8,OPC_42.5,138.3,0.0,0.0,0.0,0.0,0.0,242.8,0.0,0.0,0.0,0.0,0.0,0.0,0.0,0.0,,,321.2,Unspecified,55.4,Standard Curing,20.0,126.3,Ref-134-Research
1563.5,OPC_42.5,0.0,0.0,0.0,0.0,0.0,0.0,323.8,0.0,0.0,0.0,0.0,0.0,0.0,0.0,0.0,,,320.0,Unspecified,56.6,Standard Curing,20.0,104.7,Ref-134-Research
1465.8,OPC_42.5,69.1,0.0,0.0,0.0,0.0,0.0,323.8,0.0,0.0,0.0,0.0,0.0,0.0,0.0,0.0,,,320.9,Unspecified,55.8,Standard Curing,20.0,111.2,Ref-134-Research
1465.8,OPC_42.5,0.0,0.0,0.0,0.0,0.0,0.0,404.7,0.0,0.0,0.0,0.0,0.0,0.0,0.0,0.0,,,320.5,Unspecified,56.1,Standard Curing,20.0,105.8,Ref-134-Research
890.0,OPC_I,223.0,0.0,0.0,0.0,0.0,0.0,0.0,0.0,0.0,0.0,0.0,0.0,0.0,0.0,592.0,Locally Available Sand,0.6,334.0,PCE_SP,50.0,Standard Curing,,88.3,Ref-135-Research
890.0,OPC_I,223.0,0.0,0.0,0.0,0.0,0.0,0.0,0.0,0.0,0.0,0.0,0.0,0.0,0.0,592.0,Locally Available Sand,0.6,334.0,PCE_SP,50.0,Water Curing,,99.3,Ref-135-Research
890.0,OPC_I,223.0,0.0,0.0,0.0,0.0,0.0,0.0,0.0,0.0,0.0,0.0,0.0,0.0,0.0,592.0,Locally Available Sand,0.6,334.0,PCE_SP,50.0,Hot Water Curing,90.0,113.0,Ref-135-Research
890.0,OPC_I,223.0,0.0,0.0,0.0,0.0,0.0,0.0,0.0,0.0,0.0,0.0,0.0,0.0,0.0,592.0,Locally Available Sand,0.6,334.0,PCE_SP,50.0,Heat Curing,90.0,127.0,Ref-135-Research
890.0,OPC_I,223.0,0.0,0.0,0.0,0.0,0.0,0.0,0.0,0.0,0.0,0.0,0.0,0.0,0.0,549.0,Locally Available Sand,0.6,334.0,PCE_SP,50.0,Standard Curing,,113.9,Ref-135-Research
890.0,OPC_I,223.0,0.0,0.0,0.0,0.0,0.0,0.0,0.0,0.0,0.0,0.0,0.0,0.0,0.0,549.0,Locally Available Sand,0.6,334.0,PCE_SP,50.0,Water Curing,,94.3,Ref-135-Research
890.0,OPC_I,223.0,0.0,0.0,0.0,0.0,0.0,0.0,0.0,0.0,0.0,0.0,0.0,0.0,0.0,549.0,Locally Available Sand,0.6,334.0,PCE_SP,50.0,Hot Water Curing,90.0,138.0,Ref-135-Research
890.0,OPC_I,223.0,0.0,0.0,0.0,0.0,0.0,0.0,0.0,0.0,0.0,0.0,0.0,0.0,0.0,549.0,Locally Available Sand,0.6,334.0,PCE_SP,50.0,Heat Curing,90.0,123.9,Ref-135-Research
890.0,OPC_I,178.0,0.0,0.0,0.0,0.0,0.0,0.0,0.0,0.0,0.0,0.0,0.0,0.0,0.0,982.0,Locally Available Sand,0.6,214.0,PCE_SP,50.0,Standard Curing,,103.7,Ref-135-Research
890.0,OPC_I,178.0,0.0,0.0,0.0,0.0,0.0,0.0,0.0,0.0,0.0,0.0,0.0,0.0,0.0,982.0,Locally Available Sand,0.6,214.0,PCE_SP,50.0,Water Curing,,128.2,Ref-135-Research
890.0,OPC_I,178.0,0.0,0.0,0.0,0.0,0.0,0.0,0.0,0.0,0.0,0.0,0.0,0.0,0.0,982.0,Locally Available Sand,0.6,214.0,PCE_SP,50.0,Hot Water Curing,90.0,138.6,Ref-135-Research
890.0,OPC_I,178.0,0.0,0.0,0.0,0.0,0.0,0.0,0.0,0.0,0.0,0.0,0.0,0.0,0.0,982.0,Locally Available Sand,0.6,214.0,PCE_SP,50.0,Heat Curing,90.0,126.5,Ref-135-Research
890.0,OPC_I,178.0,0.0,0.0,0.0,0.0,0.0,0.0,0.0,0.0,0.0,0.0,0.0,0.0,0.0,939.0,Locally Available Sand,0.6,214.0,PCE_SP,50.0,Standard Curing,,128.9,Ref-135-Research
890.0,OPC_I,178.0,0.0,0.0,0.0,0.0,0.0,0.0,0.0,0.0,0.0,0.0,0.0,0.0,0.0,939.0,Locally Available Sand,0.6,214.0,PCE_SP,50.0,Water Curing,,131.7,Ref-135-Research
890.0,OPC_I,178.0,0.0,0.0,0.0,0.0,0.0,0.0,0.0,0.0,0.0,0.0,0.0,0.0,0.0,939.0,Locally Available Sand,0.6,214.0,PCE_SP,50.0,Hot Water Curing,90.0,138.0,Ref-135-Research
890.0,OPC_I,178.0,0.0,0.0,0.0,0.0,0.0,0.0,0.0,0.0,0.0,0.0,0.0,0.0,0.0,939.0,Locally Available Sand,0.6,214.0,PCE_SP,50.0,Heat Curing,90.0,136.9,Ref-135-Research
890.0,OPC_I,169.0,0.0,0.0,0.0,0.0,0.0,0.0,0.0,0.0,0.0,0.0,0.0,0.0,0.0,1059.0,Locally Available Sand,0.6,180.0,PCE_SP,59.0,Standard Curing,,92.7,Ref-135-Research
890.0,OPC_I,169.0,0.0,0.0,0.0,0.0,0.0,0.0,0.0,0.0,0.0,0.0,0.0,0.0,0.0,1059.0,Locally Available Sand,0.6,180.0,PCE_SP,59.0,Water Curing,,131.4,Ref-135-Research
890.0,OPC_I,169.0,0.0,0.0,0.0,0.0,0.0,0.0,0.0,0.0,0.0,0.0,0.0,0.0,0.0,1059.0,Locally Available Sand,0.6,180.0,PCE_SP,59.0,Hot Water Curing,90.0,130.6,Ref-135-Research
890.0,OPC_I,169.0,0.0,0.0,0.0,0.0,0.0,0.0,0.0,0.0,0.0,0.0,0.0,0.0,0.0,1059.0,Locally Available Sand,0.6,180.0,PCE_SP,59.0,Heat Curing,90.0,134.0,Ref-135-Research
890.0,OPC_I,169.0,0.0,0.0,0.0,0.0,0.0,0.0,0.0,0.0,0.0,0.0,0.0,0.0,0.0,1016.0,Locally Available Sand,0.6,180.0,PCE_SP,59.0,Standard Curing,,136.9,Ref-135-Research
890.0,OPC_I,169.0,0.0,0.0,0.0,0.0,0.0,0.0,0.0,0.0,0.0,0.0,0.0,0.0,0.0,1016.0,Locally Available Sand,0.6,180.0,PCE_SP,59.0,Water Curing,,118.3,Ref-135-Research
890.0,OPC_I,169.0,0.0,0.0,0.0,0.0,0.0,0.0,0.0,0.0,0.0,0.0,0.0,0.0,0.0,1016.0,Locally Available Sand,0.6,180.0,PCE_SP,59.0,Hot Water Curing,90.0,138.1,Ref-135-Research
890.0,OPC_I,169.0,0.0,0.0,0.0,0.0,0.0,0.0,0.0,0.0,0.0,0.0,0.0,0.0,0.0,1016.0,Locally Available Sand,0.6,180.0,PCE_SP,59.0,Heat Curing,90.0,147.2,Ref-135-Research
890.0,OPC_I,223.0,0.0,0.0,0.0,0.0,0.0,0.0,0.0,0.0,0.0,0.0,0.0,0.0,0.0,592.0,Locally Available Sand,0.6,334.0,PCE_SP,50.0,Hot Water Curing,90.0,103.8,Ref-135-Research
890.0,OPC_I,223.0,0.0,0.0,0.0,0.0,0.0,0.0,0.0,0.0,0.0,0.0,0.0,0.0,0.0,592.0,Locally Available Sand,0.6,334.0,PCE_SP,50.0,Heat Curing,90.0,96.8,Ref-135-Research
890.0,OPC_I,223.0,0.0,0.0,0.0,0.0,0.0,0.0,0.0,0.0,0.0,0.0,0.0,0.0,0.0,549.0,Locally Available Sand,0.6,334.0,PCE_SP,50.0,Standard Curing,,83.4,Ref-135-Research
890.0,OPC_I,223.0,0.0,0.0,0.0,0.0,0.0,0.0,0.0,0.0,0.0,0.0,0.0,0.0,0.0,549.0,Locally Available Sand,0.6,334.0,PCE_SP,50.0,Heat Curing,90.0,88.1,Ref-135-Research
890.0,OPC_I,178.0,0.0,0.0,0.0,0.0,0.0,0.0,0.0,0.0,0.0,0.0,0.0,0.0,0.0,982.0,Locally Available Sand,0.6,214.0,PCE_SP,50.0,Water Curing,,90.8,Ref-135-Research
890.0,OPC_I,178.0,0.0,0.0,0.0,0.0,0.0,0.0,0.0,0.0,0.0,0.0,0.0,0.0,0.0,982.0,Locally Available Sand,0.6,214.0,PCE_SP,50.0,Hot Water Curing,90.0,129.4,Ref-135-Research
890.0,OPC_I,178.0,0.0,0.0,0.0,0.0,0.0,0.0,0.0,0.0,0.0,0.0,0.0,0.0,0.0,982.0,Locally Available Sand,0.6,214.0,PCE_SP,50.0,Heat Curing,90.0,103.8,Ref-135-Research
890.0,OPC_I,178.0,0.0,0.0,0.0,0.0,0.0,0.0,0.0,0.0,0.0,0.0,0.0,0.0,0.0,939.0,Locally Available Sand,0.6,214.0,PCE_SP,50.0,Standard Curing,,105.9,Ref-135-Research
890.0,OPC_I,178.0,0.0,0.0,0.0,0.0,0.0,0.0,0.0,0.0,0.0,0.0,0.0,0.0,0.0,939.0,Locally Available Sand,0.6,214.0,PCE_SP,50.0,Water Curing,,98.1,Ref-135-Research
890.0,OPC_I,178.0,0.0,0.0,0.0,0.0,0.0,0.0,0.0,0.0,0.0,0.0,0.0,0.0,0.0,939.0,Locally Available Sand,0.6,214.0,PCE_SP,50.0,Hot Water Curing,90.0,115.9,Ref-135-Research
890.0,OPC_I,178.0,0.0,0.0,0.0,0.0,0.0,0.0,0.0,0.0,0.0,0.0,0.0,0.0,0.0,939.0,Locally Available Sand,0.6,214.0,PCE_SP,50.0,Heat Curing,90.0,115.7,Ref-135-Research
890.0,OPC_I,169.0,0.0,0.0,0.0,0.0,0.0,0.0,0.0,0.0,0.0,0.0,0.0,0.0,0.0,1059.0,Locally Available Sand,0.6,180.0,PCE_SP,59.0,Standard Curing,,95.0,Ref-135-Research
890.0,OPC_I,169.0,0.0,0.0,0.0,0.0,0.0,0.0,0.0,0.0,0.0,0.0,0.0,0.0,0.0,1059.0,Locally Available Sand,0.6,180.0,PCE_SP,59.0,Water Curing,,89.5,Ref-135-Research
890.0,OPC_I,169.0,0.0,0.0,0.0,0.0,0.0,0.0,0.0,0.0,0.0,0.0,0.0,0.0,0.0,1059.0,Locally Available Sand,0.6,180.0,PCE_SP,59.0,Hot Water Curing,90.0,127.8,Ref-135-Research
890.0,OPC_I,169.0,0.0,0.0,0.0,0.0,0.0,0.0,0.0,0.0,0.0,0.0,0.0,0.0,0.0,1059.0,Locally Available Sand,0.6,180.0,PCE_SP,59.0,Heat Curing,90.0,100.5,Ref-135-Research
890.0,OPC_I,169.0,0.0,0.0,0.0,0.0,0.0,0.0,0.0,0.0,0.0,0.0,0.0,0.0,0.0,1016.0,Locally Available Sand,0.6,180.0,PCE_SP,59.0,Standard Curing,,103.2,Ref-135-Research
890.0,OPC_I,169.0,0.0,0.0,0.0,0.0,0.0,0.0,0.0,0.0,0.0,0.0,0.0,0.0,0.0,1016.0,Locally Available Sand,0.6,180.0,PCE_SP,59.0,Water Curing,,88.6,Ref-135-Research
890.0,OPC_I,169.0,0.0,0.0,0.0,0.0,0.0,0.0,0.0,0.0,0.0,0.0,0.0,0.0,0.0,1016.0,Locally Available Sand,0.6,180.0,PCE_SP,59.0,Hot Water Curing,90.0,131.9,Ref-135-Research
890.0,OPC_I,169.0,0.0,0.0,0.0,0.0,0.0,0.0,0.0,0.0,0.0,0.0,0.0,0.0,0.0,1016.0,Locally Available Sand,0.6,180.0,PCE_SP,59.0,Heat Curing,90.0,137.7,Ref-135-Research
833.33,Unknown,208.33,0.0,0.0,0.0,208.33,0.0,0.0,0.0,0.0,0.0,0.0,0.0,0.0,0.0,1150.0,Locally Available Sand,0.8,183.333333333333,,4.5,Standard Curing,20.0,194.0,Ref-136-Research
956.18,Unknown,239.04,0.0,0.0,0.0,239.04,0.0,0.0,0.0,0.0,0.0,0.0,0.0,0.0,0.0,965.74,Locally Available Sand,0.8,186.454183266932,,10.3266932270916,Standard Curing,20.0,207.0,Ref-136-Research
948.62,Unknown,237.15,0.0,0.0,0.0,237.15,0.0,0.0,0.0,0.0,0.0,0.0,0.0,0.0,0.0,977.08,Locally Available Sand,0.8,180.237154150198,,10.2450592885375,Standard Curing,20.0,230.0,Ref-136-Research
941.18,Unknown,235.29,0.0,0.0,0.0,235.29,0.0,0.0,0.0,0.0,0.0,0.0,0.0,0.0,0.0,988.24,Locally Available Sand,0.8,169.411764705882,,10.7294117647059,Standard Curing,20.0,232.0,Ref-136-Research
851.06,Unknown,212.77,0.0,0.0,0.0,212.77,0.0,0.0,0.0,0.0,0.0,0.0,0.0,0.0,0.0,1123.4,Locally Available Sand,0.8,180.425531914894,,4.59574468085106,Standard Curing,20.0,213.0,Ref-136-Research
991.74,Unknown,247.93,0.0,0.0,0.0,247.93,0.0,0.0,0.0,0.0,0.0,0.0,0.0,0.0,0.0,912.4,Locally Available Sand,0.8,198.347107438017,,10.7107438016529,Standard Curing,20.0,219.0,Ref-136-Research
975.61,Unknown,243.9,0.0,0.0,0.0,243.9,0.0,0.0,0.0,0.0,0.0,0.0,0.0,0.0,0.0,936.59,Locally Available Sand,0.8,190.243902439024,,10.5365853658537,Standard Curing,20.0,261.0,Ref-136-Research
991.74,Unknown,247.93,0.0,0.0,0.0,247.93,0.0,0.0,0.0,0.0,0.0,0.0,0.0,0.0,0.0,912.4,Locally Available Sand,0.8,198.347107438017,,10.7107438016529,Standard Curing,20.0,291.0,Ref-136-Research
1061.95,Unknown,265.49,0.0,0.0,0.0,265.49,0.0,0.0,0.0,0.0,0.0,0.0,0.0,0.0,0.0,807.08,Locally Available Sand,0.8,219.823008849558,,11.4690265486726,Standard Curing,20.0,270.0,Ref-136-Research
1212.4,OPC_I,60.6,242.5,0.0,0.0,0.0,0.0,0.0,0.0,0.0,0.0,0.0,0.0,0.0,0.0,545.3,Natural River Sand,0.15,257.5,PCE_SP,22.73,Standard Curing,,118.0,Ref-137-Research
1206.2,OPC_I,60.3,241.2,0.0,0.0,0.0,0.0,0.0,0.0,0.0,0.0,0.0,0.0,0.0,0.0,542.8,Natural River Sand,0.15,256.3,PCE_SP,22.62,Standard Curing,,128.0,Ref-137-Research
1213.7,OPC_I,0.0,303.4,0.0,0.0,0.0,0.0,0.0,0.0,0.0,0.0,0.0,0.0,0.0,0.0,545.3,Natural River Sand,0.15,257.5,PCE_SP,22.76,Standard Curing,,135.0,Ref-137-Research
1207.6,OPC_I,0.0,301.9,0.0,0.0,0.0,0.0,0.0,0.0,0.0,0.0,0.0,0.0,0.0,0.0,542.5,Natural River Sand,0.15,256.2,PCE_SP,22.64,Standard Curing,,130.0,Ref-137-Research
712.0,OPC_42.5,219.0,0.0,0.0,0.0,0.0,0.0,0.0,164.0,0.0,0.0,0.0,0.0,0.0,0.0,1094.9,Natural River Sand,2.36,153.0,PCE_SP,5.5,Steam Curing,80.0,157.0,Ref-138-Research
699.0,OPC_42.5,215.0,0.0,0.0,0.0,0.0,0.0,0.0,161.0,0.0,0.0,0.0,0.0,0.0,0.0,1074.8,Natural River Sand,2.36,193.0,PCE_SP,5.4,Steam Curing,80.0,145.0,Ref-138-Research
705.0,OPC_42.5,217.0,0.0,0.0,0.0,0.0,0.0,0.0,163.0,0.0,0.0,0.0,0.0,0.0,0.0,1084.7,Natural River Sand,2.36,174.0,PCE_SP,5.4,Steam Curing,80.0,170.0,Ref-138-Research
705.0,OPC_42.5,217.0,0.0,0.0,0.0,0.0,0.0,0.0,163.0,0.0,0.0,0.0,0.0,0.0,0.0,1084.7,Natural River Sand,2.36,174.0,PCE_SP,5.4,Steam Curing,80.0,172.0,Ref-138-Research
705.0,OPC_42.5,217.0,0.0,0.0,0.0,0.0,0.0,0.0,163.0,0.0,0.0,0.0,0.0,0.0,0.0,1084.7,Natural River Sand,2.36,174.0,PCE_SP,5.4,Steam Curing,80.0,163.0,Ref-138-Research
865.0,OPC_42.5,266.0,0.0,0.0,0.0,0.0,0.0,0.0,200.0,0.0,0.0,0.0,0.0,0.0,0.0,798.8,Natural River Sand,2.36,213.0,PCE_SP,6.7,Steam Curing,80.0,160.0,Ref-138-Research
1044.0,OPC_I,261.0,0.0,0.0,0.0,0.0,0.0,0.0,0.0,0.0,0.0,0.0,0.0,0.0,0.0,1212.0,Arkansas Quarry Sand,2.36,261.0,PCE_SP,126.5,Steam Curing,90.0,81.2,Ref-139-Research
1044.0,OPC_I,261.0,0.0,0.0,0.0,0.0,0.0,0.0,0.0,0.0,0.0,0.0,0.0,0.0,0.0,1212.0,Arkansas Quarry Sand,2.36,261.0,PCE_SP,151.7,Steam Curing,90.0,80.0,Ref-139-Research
1044.0,OPC_I,261.0,0.0,0.0,0.0,0.0,0.0,0.0,0.0,0.0,0.0,0.0,0.0,0.0,0.0,1212.0,Natural River Sand,2.36,261.0,PCE_SP,151.7,Steam Curing,90.0,130.8,Ref-139-Research
1044.0,OPC_I,261.0,0.0,0.0,0.0,0.0,0.0,0.0,0.0,0.0,0.0,0.0,0.0,0.0,0.0,1212.0,Natural River Sand,2.36,261.0,PCE_SP,113.7,Steam Curing,90.0,158.0,Ref-139-Research
1044.0,OPC_I,261.0,0.0,0.0,0.0,0.0,0.0,0.0,0.0,0.0,0.0,0.0,0.0,0.0,0.0,1212.0,Arkansas River Sand,2.36,261.0,PCE_SP,113.7,Steam Curing,90.0,109.7,Ref-139-Research
1044.0,OPC_I,261.0,0.0,0.0,0.0,0.0,0.0,0.0,0.0,0.0,0.0,0.0,0.0,0.0,0.0,1212.0,Locally Available Sand,2.36,261.0,PCE_SP,113.7,Steam Curing,90.0,113.6,Ref-139-Research
1044.0,OPC_I,261.0,0.0,0.0,0.0,0.0,0.0,0.0,0.0,0.0,0.0,0.0,0.0,0.0,0.0,1212.0,Locally Available Sand,2.36,261.0,PCE_SP,126.4,Steam Curing,90.0,103.1,Ref-139-Research
1044.0,OPC_I,261.0,0.0,0.0,0.0,0.0,0.0,0.0,0.0,0.0,0.0,0.0,0.0,0.0,0.0,1212.0,Natural River Sand,2.36,261.0,PCE_SP,76.0,Steam Curing,90.0,143.2,Ref-139-Research
1044.0,OPC_I,261.0,0.0,0.0,0.0,0.0,0.0,0.0,0.0,0.0,0.0,0.0,0.0,0.0,0.0,1212.0,Natural River Sand,2.36,261.0,PCE_SP,50.4,Steam Curing,90.0,138.2,Ref-139-Research
1044.0,OPC_I,261.0,0.0,0.0,0.0,0.0,0.0,0.0,0.0,0.0,0.0,0.0,0.0,0.0,0.0,1212.0,Natural River Sand,2.36,261.0,PCE_SP,44.2,Steam Curing,90.0,143.3,Ref-139-Research
1044.0,OPC_I,261.0,0.0,0.0,0.0,0.0,0.0,0.0,0.0,0.0,0.0,0.0,0.0,0.0,0.0,1212.0,Natural River Sand,2.36,261.0,PCE_SP,34.1,Steam Curing,90.0,141.4,Ref-139-Research
1044.0,OPC_I,261.0,0.0,0.0,0.0,0.0,0.0,0.0,0.0,0.0,0.0,0.0,0.0,0.0,0.0,1212.0,Natural River Sand,2.36,261.0,PCE_SP,44.2,Steam Curing,90.0,144.8,Ref-139-Research
1044.0,OPC_I,261.0,0.0,0.0,0.0,0.0,0.0,0.0,0.0,0.0,0.0,0.0,0.0,0.0,0.0,1212.0,Natural River Sand,2.36,261.0,PCE_SP,44.2,Steam Curing,90.0,147.7,Ref-139-Research
1044.0,OPC_I,261.0,0.0,0.0,0.0,0.0,0.0,0.0,0.0,0.0,0.0,0.0,0.0,0.0,0.0,1212.0,Natural River Sand,2.36,261.0,PCE_SP,44.2,Steam Curing,90.0,162.2,Ref-139-Research
1044.0,OPC_I,261.0,0.0,0.0,0.0,0.0,0.0,0.0,0.0,0.0,0.0,0.0,0.0,0.0,0.0,1212.0,Natural River Sand,2.36,234.9,PCE_SP,76.0,Steam Curing,90.0,128.8,Ref-139-Research
1044.0,OPC_I,261.0,0.0,0.0,0.0,0.0,0.0,0.0,0.0,0.0,0.0,0.0,0.0,0.0,0.0,1212.0,Natural River Sand,2.36,208.8,PCE_SP,88.5,Steam Curing,90.0,141.8,Ref-139-Research
1139.2,OPC_I,284.8,0.0,0.0,0.0,0.0,0.0,0.0,0.0,0.0,0.0,0.0,0.0,0.0,0.0,925.0,Natural River Sand,2.36,227.84,PCE_SP,124.0,Steam Curing,90.0,128.6,Ref-139-Research
1139.2,OPC_I,284.8,0.0,0.0,0.0,0.0,0.0,0.0,0.0,0.0,0.0,0.0,0.0,0.0,0.0,925.0,Natural River Sand,2.36,284.8,PCE_SP,48.2,Steam Curing,90.0,141.4,Ref-139-Research
1234.4,OPC_I,308.6,0.0,0.0,0.0,0.0,0.0,0.0,0.0,0.0,0.0,0.0,0.0,0.0,0.0,639.0,Natural River Sand,2.36,246.88,PCE_SP,134.1,Steam Curing,90.0,132.2,Ref-139-Research
1234.4,OPC_I,308.6,0.0,0.0,0.0,0.0,0.0,0.0,0.0,0.0,0.0,0.0,0.0,0.0,0.0,639.0,Natural River Sand,2.36,308.6,PCE_SP,52.2,Steam Curing,90.0,141.8,Ref-139-Research
1234.4,OPC_I,308.6,0.0,0.0,0.0,0.0,0.0,0.0,0.0,0.0,0.0,0.0,0.0,0.0,0.0,639.0,Natural River Sand,2.36,308.6,PCE_SP,52.2,Steam Curing,90.0,142.7,Ref-139-Research
1234.4,OPC_I,308.6,0.0,0.0,0.0,0.0,0.0,0.0,0.0,0.0,0.0,0.0,0.0,0.0,0.0,639.0,Natural River Sand,2.36,308.6,PCE_SP,52.2,Steam Curing,90.0,150.1,Ref-139-Research
1234.4,OPC_I,308.6,0.0,0.0,0.0,0.0,0.0,0.0,0.0,0.0,0.0,0.0,0.0,0.0,0.0,639.0,Natural River Sand,2.36,308.6,PCE_SP,52.2,Steam Curing,90.0,152.6,Ref-139-Research
1234.4,OPC_I,308.6,0.0,0.0,0.0,0.0,0.0,0.0,0.0,0.0,0.0,0.0,0.0,0.0,0.0,639.0,Natural River Sand,2.36,308.6,PCE_SP,89.7,Steam Curing,90.0,131.0,Ref-139-Research
1234.4,OPC_I,308.6,0.0,0.0,0.0,0.0,0.0,0.0,0.0,0.0,0.0,0.0,0.0,0.0,0.0,639.0,Natural River Sand,2.36,308.6,PCE_SP,89.7,Steam Curing,90.0,135.2,Ref-139-Research
1234.4,OPC_I,308.6,0.0,0.0,0.0,0.0,0.0,0.0,0.0,0.0,0.0,0.0,0.0,0.0,0.0,639.0,Natural River Sand,2.36,308.6,PCE_SP,89.7,Steam Curing,90.0,134.5,Ref-139-Research
1234.4,OPC_I,308.6,0.0,0.0,0.0,0.0,0.0,0.0,0.0,0.0,0.0,0.0,0.0,0.0,0.0,639.0,Natural River Sand,2.36,308.6,PCE_SP,89.7,Steam Curing,90.0,151.0,Ref-139-Research
1044.0,OPC_I,261.0,1152.0,0.0,0.0,0.0,0.0,0.0,0.0,0.0,0.0,0.0,0.0,0.0,0.0,0.0,,2.36,261.0,PCE_SP,48.1,Steam Curing,90.0,132.0,Ref-139-Research
1139.2,OPC_I,284.8,880.0,0.0,0.0,0.0,0.0,0.0,0.0,0.0,0.0,0.0,0.0,0.0,0.0,0.0,,2.36,284.8,PCE_SP,51.2,Steam Curing,90.0,139.6,Ref-139-Research
1234.4,OPC_I,308.6,607.0,0.0,0.0,0.0,0.0,0.0,0.0,0.0,0.0,0.0,0.0,0.0,0.0,0.0,,2.36,308.6,PCE_SP,49.4,Steam Curing,90.0,142.3,Ref-139-Research
1234.4,OPC_I,308.6,607.0,0.0,0.0,0.0,0.0,0.0,0.0,0.0,0.0,0.0,0.0,0.0,0.0,0.0,,2.36,308.6,PCE_SP,49.4,Steam Curing,90.0,153.6,Ref-139-Research
1234.4,OPC_I,308.6,607.0,0.0,0.0,0.0,0.0,0.0,0.0,0.0,0.0,0.0,0.0,0.0,0.0,0.0,,2.36,308.6,PCE_SP,49.4,Steam Curing,90.0,151.5,Ref-139-Research
1234.4,OPC_I,308.6,607.0,0.0,0.0,0.0,0.0,0.0,0.0,0.0,0.0,0.0,0.0,0.0,0.0,0.0,,2.36,308.6,PCE_SP,49.4,Steam Curing,90.0,169.3,Ref-139-Research
1044.0,OPC_I,261.0,0.0,0.0,0.0,0.0,0.0,0.0,0.0,0.0,0.0,0.0,0.0,0.0,0.0,1212.0,Natural River Sand,2.36,261.0,PCE_SP,44.2,Steam Curing,90.0,136.1,Ref-139-Research
1044.0,OPC_I,261.0,0.0,0.0,0.0,0.0,0.0,0.0,0.0,0.0,0.0,0.0,0.0,0.0,0.0,1212.0,Natural River Sand,2.36,261.0,PCE_SP,50.4,Steam Curing,90.0,131.4,Ref-139-Research
783.0,OPC_I,261.0,261.0,0.0,0.0,0.0,0.0,0.0,0.0,0.0,0.0,0.0,0.0,0.0,0.0,1212.0,Natural River Sand,2.36,261.0,PCE_SP,50.4,Steam Curing,90.0,107.0,Ref-139-Research
1044.0,OPC_I,261.0,0.0,0.0,0.0,0.0,0.0,0.0,0.0,0.0,0.0,0.0,0.0,0.0,0.0,1212.0,Natural River Sand,2.36,261.0,PCE_SP,50.4,Steam Curing,90.0,132.0,Ref-139-Research
1044.0,OPC_I,261.0,0.0,0.0,0.0,0.0,0.0,0.0,0.0,0.0,0.0,0.0,0.0,0.0,0.0,1212.0,Natural River Sand,2.36,261.0,PCE_SP,63.2,Steam Curing,90.0,126.9,Ref-139-Research
1044.0,OPC_I,261.0,0.0,0.0,0.0,0.0,0.0,0.0,0.0,0.0,0.0,0.0,0.0,0.0,0.0,1212.0,Natural River Sand,2.36,261.0,PCE_SP,69.5,Steam Curing,90.0,128.9,Ref-139-Research
1234.4,OPC_I,308.6,607.0,0.0,0.0,0.0,0.0,0.0,0.0,0.0,0.0,0.0,0.0,0.0,0.0,0.0,,2.36,308.6,PCE_SP,59.5,Steam Curing,90.0,145.1,Ref-139-Research
1234.4,OPC_I,308.6,607.0,0.0,0.0,0.0,0.0,0.0,0.0,0.0,0.0,0.0,0.0,0.0,0.0,0.0,,2.36,308.6,PCE_SP,59.5,Steam Curing,90.0,146.9,Ref-139-Research
1234.4,OPC_I,308.6,607.0,0.0,0.0,0.0,0.0,0.0,0.0,0.0,0.0,0.0,0.0,0.0,0.0,0.0,,2.36,308.6,PCE_SP,59.5,Steam Curing,90.0,151.0,Ref-139-Research
1234.4,OPC_I,308.6,607.0,0.0,0.0,0.0,0.0,0.0,0.0,0.0,0.0,0.0,0.0,0.0,0.0,0.0,,2.36,308.6,PCE_SP,59.5,Steam Curing,90.0,155.1,Ref-139-Research
1099.04,OPC_I,63.97,0.0,0.0,0.0,0.0,0.0,0.0,0.0,0.0,0.0,0.0,0.0,0.0,0.0,1640.0,Natural River Sand,2.36,232.6,PCE_SP,39.41,Steam Curing,90.0,143.0,Ref-139-Research
1099.04,OPC_I,63.97,0.0,0.0,0.0,0.0,0.0,0.0,0.0,0.0,0.0,0.0,0.0,0.0,0.0,1640.0,Natural River Sand,2.36,232.6,PCE_SP,39.41,Steam Curing,90.0,144.3,Ref-139-Research
750.14,OPC_I,63.97,348.9,0.0,0.0,0.0,0.0,0.0,0.0,0.0,0.0,0.0,0.0,0.0,0.0,1852.0,Natural River Sand,2.36,232.6,PCE_SP,39.41,Steam Curing,90.0,129.7,Ref-139-Research
633.84,OPC_I,63.97,465.2,0.0,0.0,0.0,0.0,0.0,0.0,0.0,0.0,0.0,0.0,0.0,0.0,1923.0,Natural River Sand,2.36,232.6,PCE_SP,39.41,Steam Curing,90.0,130.2,Ref-139-Research
517.54,OPC_I,63.97,581.5,0.0,0.0,0.0,0.0,0.0,0.0,0.0,0.0,0.0,0.0,0.0,0.0,1994.0,Natural River Sand,2.36,232.6,PCE_SP,39.41,Steam Curing,90.0,82.0,Ref-139-Research
750.14,OPC_I,63.97,348.9,0.0,0.0,0.0,0.0,0.0,0.0,0.0,0.0,0.0,0.0,0.0,0.0,1852.0,Natural River Sand,2.36,232.6,PCE_SP,39.41,Steam Curing,90.0,132.7,Ref-139-Research
633.84,OPC_I,63.97,465.2,0.0,0.0,0.0,0.0,0.0,0.0,0.0,0.0,0.0,0.0,0.0,0.0,1923.0,Natural River Sand,2.36,232.6,PCE_SP,39.41,Steam Curing,90.0,133.4,Ref-139-Research
517.54,OPC_I,63.97,581.5,0.0,0.0,0.0,0.0,0.0,0.0,0.0,0.0,0.0,0.0,0.0,0.0,1994.0,Natural River Sand,2.36,232.6,PCE_SP,39.41,Steam Curing,90.0,86.3,Ref-139-Research
300.0,OPC_52.5,100.0,0.0,500.0,0.0,0.0,0.0,0.0,0.0,0.0,0.0,0.0,0.0,0.0,0.0,1060.0,Natural River Sand,1.25,165.0,PCE_HRWRA,38.0,Standard Curing,20.0,89.4,Ref-140-Research
400.0,OPC_52.5,100.0,0.0,400.0,0.0,0.0,0.0,0.0,0.0,0.0,0.0,0.0,0.0,0.0,0.0,1060.0,Natural River Sand,1.25,141.0,PCE_HRWRA,38.0,Standard Curing,20.0,127.45,Ref-140-Research
500.0,OPC_52.5,100.0,0.0,300.0,0.0,0.0,0.0,0.0,0.0,0.0,0.0,0.0,0.0,0.0,0.0,1060.0,Natural River Sand,1.25,140.0,PCE_HRWRA,38.0,Standard Curing,20.0,124.85,Ref-140-Research
600.0,OPC_52.5,100.0,0.0,200.0,0.0,0.0,0.0,0.0,0.0,0.0,0.0,0.0,0.0,0.0,0.0,1060.0,Natural River Sand,1.25,140.0,PCE_HRWRA,38.0,Standard Curing,20.0,114.55,Ref-140-Research
700.0,OPC_52.5,100.0,0.0,100.0,0.0,0.0,0.0,0.0,0.0,0.0,0.0,0.0,0.0,0.0,0.0,1060.0,Natural River Sand,1.25,135.0,PCE_HRWRA,38.0,Standard Curing,20.0,120.2,Ref-140-Research
800.0,OPC_52.5,100.0,0.0,0.0,0.0,0.0,0.0,0.0,0.0,0.0,0.0,0.0,0.0,0.0,0.0,1060.0,Natural River Sand,1.25,140.0,PCE_HRWRA,38.0,Standard Curing,20.0,115.45,Ref-140-Research
923.08,OPC_52.5,184.62,92.31,0.0,0.0,0.0,0.0,0.0,0.0,0.0,0.0,0.0,0.0,0.0,184.62,1015.38,Silica Sand,2.0,177.23,PCE_SP,16.62,Standard Curing,20.0,125.6,Ref-141-Research
923.08,OPC_52.5,184.62,92.31,0.0,0.0,0.0,0.0,0.0,0.0,0.0,0.0,0.0,0.0,4.62,184.62,1015.38,Silica Sand,2.0,177.23,PCE_SP,16.62,Standard Curing,20.0,128.7,Ref-141-Research
923.08,OPC_52.5,184.62,92.31,0.0,0.0,0.0,0.0,0.0,0.0,0.0,0.0,0.0,0.0,9.23,184.62,1015.38,Silica Sand,2.0,177.23,PCE_SP,16.62,Standard Curing,20.0,130.3,Ref-141-Research
923.08,OPC_52.5,184.62,92.31,0.0,0.0,0.0,0.0,0.0,0.0,0.0,0.0,0.0,0.0,13.85,184.62,1015.38,Silica Sand,2.0,177.23,PCE_SP,16.62,Standard Curing,20.0,129.4,Ref-141-Research
923.08,OPC_52.5,184.62,92.31,0.0,0.0,0.0,0.0,0.0,0.0,0.0,0.0,0.0,0.0,18.46,184.62,1015.38,Silica Sand,2.0,177.23,PCE_SP,16.62,Standard Curing,20.0,130.6,Ref-141-Research
923.08,OPC_52.5,184.62,92.31,0.0,0.0,0.0,0.0,0.0,0.0,0.0,0.0,0.0,0.0,0.0,184.62,1015.38,Silica Sand,2.0,188.31,PCE_SP,16.62,Standard Curing,20.0,121.4,Ref-141-Research
923.08,OPC_52.5,184.62,92.31,0.0,0.0,0.0,0.0,0.0,0.0,0.0,0.0,0.0,0.0,4.62,184.62,1015.38,Silica Sand,2.0,188.31,PCE_SP,16.62,Standard Curing,20.0,124.6,Ref-141-Research
923.08,OPC_52.5,184.62,92.31,0.0,0.0,0.0,0.0,0.0,0.0,0.0,0.0,0.0,0.0,9.23,184.62,1015.38,Silica Sand,2.0,188.31,PCE_SP,16.62,Standard Curing,20.0,126.5,Ref-141-Research
923.08,OPC_52.5,184.62,92.31,0.0,0.0,0.0,0.0,0.0,0.0,0.0,0.0,0.0,0.0,13.85,184.62,1015.38,Silica Sand,2.0,188.31,PCE_SP,16.62,Standard Curing,20.0,126.0,Ref-141-Research
923.08,OPC_52.5,184.62,92.31,0.0,0.0,0.0,0.0,0.0,0.0,0.0,0.0,0.0,0.0,18.46,184.62,1015.38,Silica Sand,2.0,188.31,PCE_SP,16.62,Standard Curing,20.0,125.7,Ref-141-Research
923.08,OPC_52.5,184.62,92.31,0.0,0.0,0.0,0.0,0.0,0.0,0.0,0.0,0.0,0.0,0.0,184.62,1015.38,Silica Sand,2.0,177.23,PCE_SP,16.62,Standard Curing,20.0,125.6,Ref-141-Research
923.08,OPC_52.5,184.62,92.31,0.0,0.0,0.0,0.0,0.0,0.0,0.0,9.23,0.0,0.0,0.0,184.62,1015.38,Silica Sand,2.0,177.23,PCE_SP,16.62,Standard Curing,20.0,130.3,Ref-141-Research
923.08,OPC_52.5,184.62,92.31,0.0,0.0,0.0,0.0,0.0,0.0,0.0,18.46,0.0,0.0,0.0,184.62,1015.38,Silica Sand,2.0,177.23,PCE_SP,16.62,Standard Curing,20.0,134.7,Ref-141-Research
923.08,OPC_52.5,184.62,92.31,0.0,0.0,0.0,0.0,0.0,0.0,0.0,27.69,0.0,0.0,0.0,184.62,1015.38,Silica Sand,2.0,177.23,PCE_SP,16.62,Standard Curing,20.0,138.2,Ref-141-Research
923.08,OPC_52.5,184.62,92.31,0.0,0.0,0.0,0.0,0.0,0.0,0.0,36.92,0.0,0.0,0.0,184.62,1015.38,Silica Sand,2.0,177.23,PCE_SP,16.62,Standard Curing,20.0,136.4,Ref-141-Research
923.08,OPC_52.5,184.62,92.31,0.0,0.0,0.0,0.0,0.0,0.0,0.0,0.0,0.0,0.0,0.0,184.62,1015.38,Silica Sand,2.0,188.31,PCE_SP,16.62,Standard Curing,20.0,120.8,Ref-141-Research
923.08,OPC_52.5,184.62,92.31,0.0,0.0,0.0,0.0,0.0,0.0,0.0,9.23,0.0,0.0,0.0,184.62,1015.38,Silica Sand,2.0,188.31,PCE_SP,16.62,Standard Curing,20.0,122.4,Ref-141-Research
923.08,OPC_52.5,184.62,92.31,0.0,0.0,0.0,0.0,0.0,0.0,0.0,18.46,0.0,0.0,0.0,184.62,1015.38,Silica Sand,2.0,188.31,PCE_SP,16.62,Standard Curing,20.0,130.5,Ref-141-Research
923.08,OPC_52.5,184.62,92.31,0.0,0.0,0.0,0.0,0.0,0.0,0.0,27.69,0.0,0.0,0.0,184.62,1015.38,Silica Sand,2.0,188.31,PCE_SP,16.62,Standard Curing,20.0,133.1,Ref-141-Research
923.08,OPC_52.5,184.62,92.31,0.0,0.0,0.0,0.0,0.0,0.0,0.0,36.92,0.0,0.0,0.0,184.62,1015.38,Silica Sand,2.0,188.31,PCE_SP,16.62,Standard Curing,20.0,130.3,Ref-141-Research
923.08,OPC_52.5,184.62,92.31,0.0,0.0,0.0,0.0,0.0,0.0,0.0,0.0,0.0,0.0,0.0,184.62,1015.38,Silica Sand,2.0,177.23,PCE_SP,16.62,Heat Curing,90.0,140.3,Ref-141-Research
923.08,OPC_52.5,184.62,92.31,0.0,0.0,0.0,0.0,0.0,0.0,0.0,0.0,0.0,0.0,4.62,184.62,1015.38,Silica Sand,2.0,177.23,PCE_SP,16.62,Heat Curing,90.0,146.6,Ref-141-Research
923.08,OPC_52.5,184.62,92.31,0.0,0.0,0.0,0.0,0.0,0.0,0.0,0.0,0.0,0.0,9.23,184.62,1015.38,Silica Sand,2.0,177.23,PCE_SP,16.62,Heat Curing,90.0,144.7,Ref-141-Research
923.08,OPC_52.5,184.62,92.31,0.0,0.0,0.0,0.0,0.0,0.0,0.0,0.0,0.0,0.0,13.85,184.62,1015.38,Silica Sand,2.0,177.23,PCE_SP,16.62,Heat Curing,90.0,145.1,Ref-141-Research
923.08,OPC_52.5,184.62,92.31,0.0,0.0,0.0,0.0,0.0,0.0,0.0,0.0,0.0,0.0,18.46,184.62,1015.38,Silica Sand,2.0,177.23,PCE_SP,16.62,Heat Curing,90.0,142.2,Ref-141-Research
923.08,OPC_52.5,184.62,92.31,0.0,0.0,0.0,0.0,0.0,0.0,0.0,0.0,0.0,0.0,0.0,184.62,1015.38,Silica Sand,2.0,188.31,PCE_SP,16.62,Heat Curing,90.0,134.3,Ref-141-Research
923.08,OPC_52.5,184.62,92.31,0.0,0.0,0.0,0.0,0.0,0.0,0.0,0.0,0.0,0.0,4.62,184.62,1015.38,Silica Sand,2.0,188.31,PCE_SP,16.62,Heat Curing,90.0,141.5,Ref-141-Research
923.08,OPC_52.5,184.62,92.31,0.0,0.0,0.0,0.0,0.0,0.0,0.0,0.0,0.0,0.0,9.23,184.62,1015.38,Silica Sand,2.0,188.31,PCE_SP,16.62,Heat Curing,90.0,142.7,Ref-141-Research
923.08,OPC_52.5,184.62,92.31,0.0,0.0,0.0,0.0,0.0,0.0,0.0,0.0,0.0,0.0,13.85,184.62,1015.38,Silica Sand,2.0,188.31,PCE_SP,16.62,Heat Curing,90.0,140.6,Ref-141-Research
923.08,OPC_52.5,184.62,92.31,0.0,0.0,0.0,0.0,0.0,0.0,0.0,0.0,0.0,0.0,18.46,184.62,1015.38,Silica Sand,2.0,188.31,PCE_SP,16.62,Heat Curing,90.0,133.4,Ref-141-Research
923.08,OPC_52.5,184.62,92.31,0.0,0.0,0.0,0.0,0.0,0.0,0.0,0.0,0.0,0.0,0.0,184.62,1015.38,Silica Sand,2.0,177.23,PCE_SP,16.62,Heat Curing,90.0,140.3,Ref-141-Research
923.08,OPC_52.5,184.62,92.31,0.0,0.0,0.0,0.0,0.0,0.0,0.0,9.23,0.0,0.0,0.0,184.62,1015.38,Silica Sand,2.0,177.23,PCE_SP,16.62,Heat Curing,90.0,153.8,Ref-141-Research
923.08,OPC_52.5,184.62,92.31,0.0,0.0,0.0,0.0,0.0,0.0,0.0,18.46,0.0,0.0,0.0,184.62,1015.38,Silica Sand,2.0,177.23,PCE_SP,16.62,Heat Curing,90.0,156.6,Ref-141-Research
923.08,OPC_52.5,184.62,92.31,0.0,0.0,0.0,0.0,0.0,0.0,0.0,27.69,0.0,0.0,0.0,184.62,1015.38,Silica Sand,2.0,177.23,PCE_SP,16.62,Heat Curing,90.0,163.7,Ref-141-Research
923.08,OPC_52.5,184.62,92.31,0.0,0.0,0.0,0.0,0.0,0.0,0.0,36.92,0.0,0.0,0.0,184.62,1015.38,Silica Sand,2.0,177.23,PCE_SP,16.62,Heat Curing,90.0,161.2,Ref-141-Research
923.08,OPC_52.5,184.62,92.31,0.0,0.0,0.0,0.0,0.0,0.0,0.0,0.0,0.0,0.0,0.0,184.62,1015.38,Silica Sand,2.0,188.31,PCE_SP,16.62,Heat Curing,90.0,133.9,Ref-141-Research
923.08,OPC_52.5,184.62,92.31,0.0,0.0,0.0,0.0,0.0,0.0,0.0,9.23,0.0,0.0,0.0,184.62,1015.38,Silica Sand,2.0,188.31,PCE_SP,16.62,Heat Curing,90.0,141.7,Ref-141-Research
923.08,OPC_52.5,184.62,92.31,0.0,0.0,0.0,0.0,0.0,0.0,0.0,18.46,0.0,0.0,0.0,184.62,1015.38,Silica Sand,2.0,188.31,PCE_SP,16.62,Heat Curing,90.0,144.2,Ref-141-Research
923.08,OPC_52.5,184.62,92.31,0.0,0.0,0.0,0.0,0.0,0.0,0.0,27.69,0.0,0.0,0.0,184.62,1015.38,Silica Sand,2.0,188.31,PCE_SP,16.62,Heat Curing,90.0,150.8,Ref-141-Research
923.08,OPC_52.5,184.62,92.31,0.0,0.0,0.0,0.0,0.0,0.0,0.0,36.92,0.0,0.0,0.0,184.62,1015.38,Silica Sand,2.0,188.31,PCE_SP,16.62,Heat Curing,90.0,149.2,Ref-141-Research
923.08,OPC_52.5,184.62,92.31,0.0,0.0,0.0,0.0,0.0,0.0,0.0,9.23,0.0,0.0,4.62,184.62,1015.38,Silica Sand,2.0,177.23,PCE_SP,16.62,Standard Curing,20.0,131.0,Ref-141-Research
923.08,OPC_52.5,184.62,92.31,0.0,0.0,0.0,0.0,0.0,0.0,0.0,18.46,0.0,0.0,4.62,184.62,1015.38,Silica Sand,2.0,177.23,PCE_SP,16.62,Standard Curing,20.0,132.9,Ref-141-Research
923.08,OPC_52.5,184.62,92.31,0.0,0.0,0.0,0.0,0.0,0.0,0.0,27.69,0.0,0.0,4.62,184.62,1015.38,Silica Sand,2.0,177.23,PCE_SP,16.62,Standard Curing,20.0,135.6,Ref-141-Research
923.08,OPC_52.5,184.62,92.31,0.0,0.0,0.0,0.0,0.0,0.0,0.0,9.23,0.0,0.0,9.23,184.62,1015.38,Silica Sand,2.0,177.23,PCE_SP,16.62,Standard Curing,20.0,131.0,Ref-141-Research
923.08,OPC_52.5,184.62,92.31,0.0,0.0,0.0,0.0,0.0,0.0,0.0,18.46,0.0,0.0,9.23,184.62,1015.38,Silica Sand,2.0,177.23,PCE_SP,16.62,Standard Curing,20.0,134.7,Ref-141-Research
923.08,OPC_52.5,184.62,92.31,0.0,0.0,0.0,0.0,0.0,0.0,0.0,27.69,0.0,0.0,9.23,184.62,1015.38,Silica Sand,2.0,177.23,PCE_SP,16.62,Standard Curing,20.0,140.2,Ref-141-Research
923.08,OPC_52.5,184.62,92.31,0.0,0.0,0.0,0.0,0.0,0.0,0.0,9.23,0.0,0.0,13.85,184.62,1015.38,Silica Sand,2.0,177.23,PCE_SP,16.62,Standard Curing,20.0,129.2,Ref-141-Research
923.08,OPC_52.5,184.62,92.31,0.0,0.0,0.0,0.0,0.0,0.0,0.0,18.46,0.0,0.0,13.85,184.62,1015.38,Silica Sand,2.0,177.23,PCE_SP,16.62,Standard Curing,20.0,132.9,Ref-141-Research
923.08,OPC_52.5,184.62,92.31,0.0,0.0,0.0,0.0,0.0,0.0,0.0,27.69,0.0,0.0,13.85,184.62,1015.38,Silica Sand,2.0,177.23,PCE_SP,16.62,Standard Curing,20.0,134.7,Ref-141-Research
923.08,OPC_52.5,184.62,92.31,0.0,0.0,0.0,0.0,0.0,0.0,0.0,0.0,0.0,0.0,0.0,184.62,1015.38,Silica Sand,2.0,177.23,PCE_SP,16.62,Standard Curing,20.0,138.2,Ref-141-Research
923.08,OPC_52.5,184.62,92.31,0.0,0.0,0.0,0.0,0.0,0.0,0.0,0.0,0.0,0.0,0.0,184.62,1015.38,Silica Sand,2.0,199.38,PCE_SP,16.62,Standard Curing,20.0,127.4,Ref-141-Research
923.08,OPC_52.5,184.62,92.31,0.0,0.0,0.0,0.0,0.0,0.0,0.0,0.0,0.0,0.0,0.0,184.62,1015.38,Silica Sand,2.0,221.54,PCE_SP,16.62,Standard Curing,20.0,122.5,Ref-141-Research
923.08,OPC_52.5,184.62,92.31,0.0,0.0,0.0,0.0,0.0,0.0,0.0,0.0,0.0,0.0,0.0,184.62,1015.38,Silica Sand,2.0,243.69,PCE_SP,16.62,Standard Curing,20.0,115.3,Ref-141-Research
923.08,OPC_52.5,184.62,92.31,0.0,0.0,0.0,0.0,0.0,0.0,0.0,0.0,0.0,0.0,9.23,184.62,1015.38,Silica Sand,2.0,177.23,PCE_SP,16.62,Standard Curing,20.0,125.6,Ref-141-Research
923.08,OPC_52.5,184.62,92.31,0.0,0.0,0.0,0.0,0.0,0.0,0.0,0.0,0.0,0.0,9.23,184.62,1015.38,Silica Sand,2.0,199.38,PCE_SP,16.62,Standard Curing,20.0,116.7,Ref-141-Research
923.08,OPC_52.5,184.62,92.31,0.0,0.0,0.0,0.0,0.0,0.0,0.0,0.0,0.0,0.0,9.23,184.62,1015.38,Silica Sand,2.0,221.54,PCE_SP,16.62,Standard Curing,20.0,113.4,Ref-141-Research
923.08,OPC_52.5,184.62,92.31,0.0,0.0,0.0,0.0,0.0,0.0,0.0,0.0,0.0,0.0,9.23,184.62,1015.38,Silica Sand,2.0,243.69,PCE_SP,16.62,Standard Curing,20.0,109.5,Ref-141-Research
923.08,OPC_52.5,184.62,92.31,0.0,0.0,0.0,0.0,0.0,0.0,0.0,27.69,0.0,0.0,0.0,184.62,1015.38,Silica Sand,2.0,177.23,PCE_SP,16.62,Standard Curing,20.0,130.3,Ref-141-Research
923.08,OPC_52.5,184.62,92.31,0.0,0.0,0.0,0.0,0.0,0.0,0.0,27.69,0.0,0.0,0.0,184.62,1015.38,Silica Sand,2.0,199.38,PCE_SP,16.62,Standard Curing,20.0,120.7,Ref-141-Research
923.08,OPC_52.5,184.62,92.31,0.0,0.0,0.0,0.0,0.0,0.0,0.0,27.69,0.0,0.0,0.0,184.62,1015.38,Silica Sand,2.0,221.54,PCE_SP,16.62,Standard Curing,20.0,116.6,Ref-141-Research
923.08,OPC_52.5,184.62,92.31,0.0,0.0,0.0,0.0,0.0,0.0,0.0,27.69,0.0,0.0,0.0,184.62,1015.38,Silica Sand,2.0,243.69,PCE_SP,16.62,Standard Curing,20.0,111.2,Ref-141-Research
923.08,OPC_52.5,184.62,92.31,0.0,0.0,0.0,0.0,0.0,0.0,0.0,0.0,0.0,0.0,0.0,184.62,1015.38,Silica Sand,2.0,177.23,PCE_SP,16.62,Heat Curing,90.0,163.3,Ref-141-Research
923.08,OPC_52.5,184.62,92.31,0.0,0.0,0.0,0.0,0.0,0.0,0.0,0.0,0.0,0.0,0.0,184.62,1015.38,Silica Sand,2.0,199.38,PCE_SP,16.62,Heat Curing,90.0,140.9,Ref-141-Research
923.08,OPC_52.5,184.62,92.31,0.0,0.0,0.0,0.0,0.0,0.0,0.0,0.0,0.0,0.0,0.0,184.62,1015.38,Silica Sand,2.0,221.54,PCE_SP,16.62,Heat Curing,90.0,131.8,Ref-141-Research
923.08,OPC_52.5,184.62,92.31,0.0,0.0,0.0,0.0,0.0,0.0,0.0,0.0,0.0,0.0,0.0,184.62,1015.38,Silica Sand,2.0,243.69,PCE_SP,16.62,Heat Curing,90.0,112.2,Ref-141-Research
923.08,OPC_52.5,184.62,92.31,0.0,0.0,0.0,0.0,0.0,0.0,0.0,0.0,0.0,0.0,9.23,184.62,1015.38,Silica Sand,2.0,177.23,PCE_SP,16.62,Heat Curing,90.0,140.3,Ref-141-Research
923.08,OPC_52.5,184.62,92.31,0.0,0.0,0.0,0.0,0.0,0.0,0.0,0.0,0.0,0.0,9.23,184.62,1015.38,Silica Sand,2.0,199.38,PCE_SP,16.62,Heat Curing,90.0,125.2,Ref-141-Research
923.08,OPC_52.5,184.62,92.31,0.0,0.0,0.0,0.0,0.0,0.0,0.0,0.0,0.0,0.0,9.23,184.62,1015.38,Silica Sand,2.0,221.54,PCE_SP,16.62,Heat Curing,90.0,117.5,Ref-141-Research
923.08,OPC_52.5,184.62,92.31,0.0,0.0,0.0,0.0,0.0,0.0,0.0,0.0,0.0,0.0,9.23,184.62,1015.38,Silica Sand,2.0,243.69,PCE_SP,16.62,Heat Curing,90.0,105.4,Ref-141-Research
923.08,OPC_52.5,184.62,92.31,0.0,0.0,0.0,0.0,0.0,0.0,0.0,27.69,0.0,0.0,0.0,184.62,1015.38,Silica Sand,2.0,177.23,PCE_SP,16.62,Heat Curing,90.0,146.7,Ref-141-Research
923.08,OPC_52.5,184.62,92.31,0.0,0.0,0.0,0.0,0.0,0.0,0.0,27.69,0.0,0.0,0.0,184.62,1015.38,Silica Sand,2.0,199.38,PCE_SP,16.62,Heat Curing,90.0,130.3,Ref-141-Research
923.08,OPC_52.5,184.62,92.31,0.0,0.0,0.0,0.0,0.0,0.0,0.0,27.69,0.0,0.0,0.0,184.62,1015.38,Silica Sand,2.0,221.54,PCE_SP,16.62,Heat Curing,90.0,124.4,Ref-141-Research
923.08,OPC_52.5,184.62,92.31,0.0,0.0,0.0,0.0,0.0,0.0,0.0,27.69,0.0,0.0,0.0,184.62,1015.38,Silica Sand,2.0,243.69,PCE_SP,16.62,Heat Curing,90.0,107.5,Ref-141-Research
863.0,OPC_42.5,216.0,0.0,0.0,0.0,0.0,0.0,0.0,0.0,0.0,0.0,0.0,0.0,0.0,0.0,923.0,Natural River Sand,2.36,177.0,PCE_SP,16.19,Standard Curing,20.0,138.0,Ref-142-Research
647.0,OPC_42.5,216.0,0.0,0.0,0.0,0.0,0.0,0.0,216.0,0.0,0.0,0.0,0.0,0.0,0.0,923.0,Natural River Sand,2.36,177.0,PCE_SP,16.19,Standard Curing,20.0,160.0,Ref-142-Research
647.0,OPC_42.5,216.0,216.0,0.0,0.0,0.0,0.0,0.0,0.0,0.0,0.0,0.0,0.0,0.0,0.0,923.0,Natural River Sand,2.36,177.0,PCE_SP,16.19,Standard Curing,20.0,159.0,Ref-142-Research
432.0,OPC_42.5,216.0,216.0,0.0,0.0,0.0,0.0,0.0,216.0,0.0,0.0,0.0,0.0,0.0,0.0,923.0,Natural River Sand,2.36,177.0,PCE_SP,16.19,Standard Curing,20.0,157.0,Ref-142-Research
829.0,OPC_42.5,216.0,0.0,0.0,0.0,0.0,0.0,0.0,0.0,0.0,34.5,0.0,0.0,0.0,0.0,923.0,Natural River Sand,2.36,177.0,PCE_SP,16.19,Standard Curing,20.0,158.5,Ref-142-Research
852.0,OPC_42.5,216.0,0.0,0.0,0.0,0.0,0.0,0.0,0.0,0.0,0.0,0.0,0.0,10.8,0.0,923.0,Natural River Sand,2.36,177.0,PCE_SP,16.19,Standard Curing,20.0,158.0,Ref-142-Research
863.0,OPC_42.5,216.0,0.0,0.0,0.0,0.0,0.0,0.0,0.0,0.0,0.0,0.0,0.0,0.0,0.0,923.0,Natural River Sand,2.36,177.0,PCE_SP,16.19,Standard Curing,20.0,105.0,Ref-142-Research
647.0,OPC_42.5,216.0,0.0,0.0,0.0,0.0,0.0,0.0,216.0,0.0,0.0,0.0,0.0,0.0,0.0,923.0,Natural River Sand,2.36,177.0,PCE_SP,16.19,Standard Curing,20.0,110.0,Ref-142-Research
647.0,OPC_42.5,216.0,216.0,0.0,0.0,0.0,0.0,0.0,0.0,0.0,0.0,0.0,0.0,0.0,0.0,923.0,Natural River Sand,2.36,177.0,PCE_SP,16.19,Standard Curing,20.0,111.0,Ref-142-Research
432.0,OPC_42.5,216.0,216.0,0.0,0.0,0.0,0.0,0.0,216.0,0.0,0.0,0.0,0.0,0.0,0.0,923.0,Natural River Sand,2.36,177.0,PCE_SP,16.19,Standard Curing,20.0,105.0,Ref-142-Research
829.0,OPC_42.5,216.0,0.0,0.0,0.0,0.0,0.0,0.0,0.0,0.0,34.5,0.0,0.0,0.0,0.0,923.0,Natural River Sand,2.36,177.0,PCE_SP,16.19,Standard Curing,20.0,119.0,Ref-142-Research
852.0,OPC_42.5,216.0,0.0,0.0,0.0,0.0,0.0,0.0,0.0,0.0,0.0,0.0,0.0,10.8,0.0,923.0,Natural River Sand,2.36,177.0,PCE_SP,16.19,Standard Curing,20.0,118.0,Ref-142-Research
517.5,OPC_52.5,104.8,517.5,170.3,0.0,0.0,0.0,0.0,0.0,0.0,0.0,0.0,0.0,0.0,0.0,410.0,Silica Sand,0.6,250.0,Unspecified,18.2,Standard Curing,23.0,101.1,Ref-143-Research
465.7,OPC_52.5,104.8,517.5,170.3,0.0,51.7,0.0,0.0,0.0,0.0,0.0,0.0,0.0,0.0,0.0,410.0,Silica Sand,0.6,250.0,Unspecified,18.2,Standard Curing,23.0,88.2,Ref-143-Research
