Repository: Jocund96/Data-to-Design-ML

# Section 4: Boosting Models

Experiments on gradient boosting algorithms (XGBoost, HistGradientBoosting, AdaBoost) for concrete strength prediction on UCI and UHPC datasets.

- **Week 1–4**: UCI dataset baselines, data cleaning, monotonic physical constraints, and sample weighting.
- **Week 5–7**: UHPC dataset preprocessing, feature missingness policies, scikit-learn pipelines, and hyperparameter tuning.
- **Week 8–10**: Group-aware validation (LOPO), quantile regression uncertainty intervals, and SHAP interpretability.

File: S4_Boosting/Week-8/initial_data_preparation/Datasets/processed/uhpc_dataset/semantic_recoding_features_50.csv (part 7 of 14)
cement,cement_type,cement_grade,silica_fume,fly_ash,fly_ash_type,limestone_powder,quartz_powder,glass_powder,rice_husk_ash,metakaolin,ggbfs,slag,slag_type,nano_caco3,nano_al2o3,nano_tio2,nano_sio2,filler,filler_type,sand,sand_type,sand_max_size,fiber1_type,fiber1_amount,fiber1_length,fiber1_diameter,fiber2_type,fiber2_amount,water,sp_type,sp_amount,curing_method,curing_temp,cs_28d,reference
581.0,OPC_42.5,42.5,157.0,166.0,class C,0.0,0.0,0.0,0.0,0.0,83.0,0.0,not_applicable,0.0,0.0,0.0,0.0,0.0,not_applicable,1066.0,Quartz Sand,3.0,Straight Steel Fiber,234.0,6.0,0.15,not_applicable,0.0,151.0,PCE_SP,34.0,Steam Curing,100.0,252.0,Ref-76-Research
498.0,OPC_42.5,42.5,141.0,249.0,class C,0.0,0.0,0.0,0.0,0.0,83.0,0.0,not_applicable,0.0,0.0,0.0,0.0,0.0,not_applicable,1058.0,Quartz Sand,3.0,Straight Steel Fiber,234.0,6.0,0.15,not_applicable,0.0,151.0,PCE_SP,33.0,Steam Curing,100.0,234.0,Ref-76-Research
664.0,OPC_42.5,42.5,195.0,166.0,class C,0.0,0.0,0.0,0.0,0.0,0.0,0.0,not_applicable,0.0,0.0,0.0,0.0,0.0,not_applicable,1030.0,Quartz Sand,3.0,Straight Steel Fiber,234.0,6.0,0.15,not_applicable,0.0,151.0,PCE_SP,38.0,Steam Curing,100.0,261.0,Ref-76-Research
498.0,OPC_42.5,42.5,173.0,0.0,not_applicable,0.0,0.0,0.0,0.0,0.0,332.0,0.0,not_applicable,0.0,0.0,0.0,0.0,0.0,not_applicable,1079.0,Quartz Sand,3.0,Straight Steel Fiber,234.0,6.0,0.15,not_applicable,0.0,151.0,PCE_SP,35.0,Steam Curing,100.0,249.0,Ref-76-Research
830.0,OPC_42.5,42.5,291.0,0.0,not_applicable,0.0,0.0,0.0,0.0,0.0,0.0,0.0,not_applicable,0.0,0.0,0.0,0.0,0.0,not_applicable,977.0,Quartz Sand,3.0,Straight Steel Fiber,234.0,6.0,0.15,not_applicable,0.0,151.0,PCE_SP,55.0,Autoclave Curing,210.0,273.0,Ref-76-Research
664.0,OPC_42.5,42.5,205.0,83.0,class C,0.0,0.0,0.0,0.0,0.0,83.0,0.0,not_applicable,0.0,0.0,0.0,0.0,0.0,not_applicable,1041.0,Quartz Sand,3.0,Straight Steel Fiber,234.0,6.0,0.15,not_applicable,0.0,151.0,PCE_SP,35.0,Autoclave Curing,210.0,270.0,Ref-76-Research
581.0,OPC_42.5,42.5,157.0,166.0,class C,0.0,0.0,0.0,0.0,0.0,83.0,0.0,not_applicable,0.0,0.0,0.0,0.0,0.0,not_applicable,1066.0,Quartz Sand,3.0,Straight Steel Fiber,234.0,6.0,0.15,not_applicable,0.0,151.0,PCE_SP,34.0,Autoclave Curing,210.0,259.0,Ref-76-Research
498.0,OPC_42.5,42.5,141.0,249.0,class C,0.0,0.0,0.0,0.0,0.0,83.0,0.0,not_applicable,0.0,0.0,0.0,0.0,0.0,not_applicable,1058.0,Quartz Sand,3.0,Straight Steel Fiber,234.0,6.0,0.15,not_applicable,0.0,151.0,PCE_SP,33.0,Autoclave Curing,210.0,250.0,Ref-76-Research
664.0,OPC_42.5,42.5,195.0,166.0,class C,0.0,0.0,0.0,0.0,0.0,0.0,0.0,not_applicable,0.0,0.0,0.0,0.0,0.0,not_applicable,1030.0,Quartz Sand,3.0,Straight Steel Fiber,234.0,6.0,0.15,not_applicable,0.0,151.0,PCE_SP,38.0,Autoclave Curing,210.0,268.0,Ref-76-Research
498.0,OPC_42.5,42.5,173.0,0.0,not_applicable,0.0,0.0,0.0,0.0,0.0,332.0,0.0,not_applicable,0.0,0.0,0.0,0.0,0.0,not_applicable,1079.0,Quartz Sand,3.0,Straight Steel Fiber,234.0,6.0,0.15,not_applicable,0.0,151.0,PCE_SP,35.0,Autoclave Curing,210.0,265.0,Ref-76-Research
1034.48,OPC_52.5,52.5,0.0,0.0,not_applicable,0.0,0.0,0.0,0.0,0.0,0.0,0.0,not_applicable,0.0,0.0,0.0,0.0,0.0,not_applicable,1137.93,Locally Available Sand,0.63,not_applicable,0.0,,,not_applicable,0.0,186.21,PCE_SP,41.38,Standard Curing,20.0,97.7,Ref-77-Research
982.76,OPC_52.5,52.5,51.72,0.0,not_applicable,0.0,0.0,0.0,0.0,0.0,0.0,0.0,not_applicable,0.0,0.0,0.0,0.0,0.0,not_applicable,1137.93,Locally Available Sand,0.63,not_applicable,0.0,,,not_applicable,0.0,186.21,PCE_SP,41.38,Standard Curing,20.0,105.4,Ref-77-Research
929.03,OPC_52.5,52.5,103.23,0.0,not_applicable,0.0,0.0,0.0,0.0,0.0,0.0,0.0,not_applicable,0.0,0.0,0.0,0.0,0.0,not_applicable,1135.48,Locally Available Sand,0.63,not_applicable,0.0,,,not_applicable,0.0,185.81,PCE_SP,46.45,Standard Curing,20.0,106.5,Ref-77-Research
877.42,OPC_52.5,52.5,154.84,0.0,not_applicable,0.0,0.0,0.0,0.0,0.0,0.0,0.0,not_applicable,0.0,0.0,0.0,0.0,0.0,not_applicable,1135.48,Locally Available Sand,0.63,not_applicable,0.0,,,not_applicable,0.0,185.81,PCE_SP,46.45,Standard Curing,20.0,113.1,Ref-77-Research
825.81,OPC_52.5,52.5,206.45,0.0,not_applicable,0.0,0.0,0.0,0.0,0.0,0.0,0.0,not_applicable,0.0,0.0,0.0,0.0,0.0,not_applicable,1135.48,Locally Available Sand,0.63,not_applicable,0.0,,,not_applicable,0.0,185.81,PCE_SP,46.45,Standard Curing,20.0,106.0,Ref-77-Research
772.53,OPC_52.5,52.5,257.51,0.0,not_applicable,0.0,0.0,0.0,0.0,0.0,0.0,0.0,not_applicable,0.0,0.0,0.0,0.0,0.0,not_applicable,1133.05,Locally Available Sand,0.63,not_applicable,0.0,,,not_applicable,0.0,185.41,PCE_SP,51.5,Standard Curing,20.0,108.3,Ref-77-Research
721.03,OPC_52.5,52.5,309.01,0.0,not_applicable,0.0,0.0,0.0,0.0,0.0,0.0,0.0,not_applicable,0.0,0.0,0.0,0.0,0.0,not_applicable,1133.05,Locally Available Sand,0.63,not_applicable,0.0,,,not_applicable,0.0,185.41,PCE_SP,51.5,Standard Curing,20.0,101.6,Ref-77-Research
881.21,OPC_52.5,52.5,155.51,0.0,not_applicable,0.0,0.0,0.0,0.0,0.0,0.0,0.0,not_applicable,0.0,0.0,0.0,0.0,0.0,not_applicable,1140.39,Locally Available Sand,0.63,not_applicable,0.0,,,not_applicable,0.0,186.61,PCE_SP,36.29,Standard Curing,20.0,113.1,Ref-77-Research
777.54,OPC_52.5,52.5,155.51,103.67,class F,0.0,0.0,0.0,0.0,0.0,0.0,0.0,not_applicable,0.0,0.0,0.0,0.0,0.0,not_applicable,1140.39,Locally Available Sand,0.63,not_applicable,0.0,,,not_applicable,0.0,186.61,PCE_SP,36.29,Standard Curing,20.0,97.8,Ref-77-Research
725.7,OPC_52.5,52.5,155.51,155.51,class F,0.0,0.0,0.0,0.0,0.0,0.0,0.0,not_applicable,0.0,0.0,0.0,0.0,0.0,not_applicable,1140.39,Locally Available Sand,0.63,not_applicable,0.0,,,not_applicable,0.0,186.61,PCE_SP,36.29,Standard Curing,20.0,92.0,Ref-77-Research
673.87,OPC_52.5,52.5,155.51,207.34,class F,0.0,0.0,0.0,0.0,0.0,0.0,0.0,not_applicable,0.0,0.0,0.0,0.0,0.0,not_applicable,1140.39,Locally Available Sand,0.63,not_applicable,0.0,,,not_applicable,0.0,186.61,PCE_SP,36.29,Standard Curing,20.0,91.5,Ref-77-Research
570.19,OPC_52.5,52.5,155.51,311.02,class F,0.0,0.0,0.0,0.0,0.0,0.0,0.0,not_applicable,0.0,0.0,0.0,0.0,0.0,not_applicable,1140.39,Locally Available Sand,0.63,not_applicable,0.0,,,not_applicable,0.0,186.61,PCE_SP,36.29,Standard Curing,20.0,85.8,Ref-77-Research
466.52,OPC_52.5,52.5,155.51,414.69,class F,0.0,0.0,0.0,0.0,0.0,0.0,0.0,not_applicable,0.0,0.0,0.0,0.0,0.0,not_applicable,1140.39,Locally Available Sand,0.63,not_applicable,0.0,,,not_applicable,0.0,186.61,PCE_SP,36.29,Standard Curing,20.0,88.3,Ref-77-Research
777.54,OPC_52.5,52.5,155.51,0.0,not_applicable,0.0,0.0,0.0,0.0,0.0,0.0,103.67,Steel Slag,0.0,0.0,0.0,0.0,0.0,not_applicable,1140.39,Locally Available Sand,0.63,not_applicable,0.0,,,not_applicable,0.0,186.61,PCE_SP,36.29,Standard Curing,20.0,96.0,Ref-77-Research
725.7,OPC_52.5,52.5,155.51,0.0,not_applicable,0.0,0.0,0.0,0.0,0.0,0.0,155.51,Steel Slag,0.0,0.0,0.0,0.0,0.0,not_applicable,1140.39,Locally Available Sand,0.63,not_applicable,0.0,,,not_applicable,0.0,186.61,PCE_SP,36.29,Standard Curing,20.0,92.6,Ref-77-Research
673.87,OPC_52.5,52.5,155.51,0.0,not_applicable,0.0,0.0,0.0,0.0,0.0,0.0,207.34,Steel Slag,0.0,0.0,0.0,0.0,0.0,not_applicable,1140.39,Locally Available Sand,0.63,not_applicable,0.0,,,not_applicable,0.0,186.61,PCE_SP,36.29,Standard Curing,20.0,90.4,Ref-77-Research
570.19,OPC_52.5,52.5,155.51,0.0,not_applicable,0.0,0.0,0.0,0.0,0.0,0.0,311.02,Steel Slag,0.0,0.0,0.0,0.0,0.0,not_applicable,1140.39,Locally Available Sand,0.63,not_applicable,0.0,,,not_applicable,0.0,186.61,PCE_SP,36.29,Standard Curing,20.0,96.3,Ref-77-Research
466.52,OPC_52.5,52.5,155.51,0.0,not_applicable,0.0,0.0,0.0,0.0,0.0,0.0,414.69,Steel Slag,0.0,0.0,0.0,0.0,0.0,not_applicable,1140.39,Locally Available Sand,0.63,not_applicable,0.0,,,not_applicable,0.0,186.61,PCE_SP,36.29,Standard Curing,20.0,87.8,Ref-77-Research
881.21,OPC_52.5,52.5,155.51,0.0,not_applicable,0.0,0.0,0.0,0.0,0.0,0.0,0.0,not_applicable,0.0,0.0,0.0,0.0,0.0,not_applicable,1140.39,Locally Available Sand,0.63,not_applicable,0.0,,,not_applicable,0.0,186.61,PCE_SP,36.29,Standard Curing,20.0,113.1,Ref-77-Research
777.54,OPC_52.5,52.5,155.51,51.84,class F,0.0,0.0,0.0,0.0,0.0,0.0,51.84,Steel Slag,0.0,0.0,0.0,0.0,0.0,not_applicable,1140.39,Locally Available Sand,0.63,not_applicable,0.0,,,not_applicable,0.0,186.61,PCE_SP,36.29,Standard Curing,20.0,102.4,Ref-77-Research
673.87,OPC_52.5,52.5,155.51,103.67,class F,0.0,0.0,0.0,0.0,0.0,0.0,103.67,Steel Slag,0.0,0.0,0.0,0.0,0.0,not_applicable,1140.39,Locally Available Sand,0.63,not_applicable,0.0,,,not_applicable,0.0,186.61,PCE_SP,36.29,Standard Curing,20.0,100.5,Ref-77-Research
570.19,OPC_52.5,52.5,155.51,155.51,class F,0.0,0.0,0.0,0.0,0.0,0.0,155.51,Steel Slag,0.0,0.0,0.0,0.0,0.0,not_applicable,1140.39,Locally Available Sand,0.63,not_applicable,0.0,,,not_applicable,0.0,186.61,PCE_SP,36.29,Standard Curing,20.0,108.1,Ref-77-Research
466.52,OPC_52.5,52.5,155.51,207.34,class F,0.0,0.0,0.0,0.0,0.0,0.0,207.34,Steel Slag,0.0,0.0,0.0,0.0,0.0,not_applicable,1140.39,Locally Available Sand,0.63,not_applicable,0.0,,,not_applicable,0.0,186.61,PCE_SP,36.29,Standard Curing,20.0,92.8,Ref-77-Research
362.85,OPC_52.5,52.5,155.51,259.18,class F,0.0,0.0,0.0,0.0,0.0,0.0,259.18,Steel Slag,0.0,0.0,0.0,0.0,0.0,not_applicable,1140.39,Locally Available Sand,0.63,not_applicable,0.0,,,not_applicable,0.0,186.61,PCE_SP,36.29,Standard Curing,20.0,86.5,Ref-77-Research
881.21,OPC_52.5,52.5,155.51,0.0,not_applicable,0.0,0.0,0.0,0.0,0.0,0.0,0.0,not_applicable,0.0,0.0,0.0,0.0,0.0,not_applicable,1140.39,Locally Available Sand,0.63,Straight Steel Fiber,156.0,13.0,0.2,not_applicable,0.0,186.61,PCE_SP,36.29,Hot Water Curing,90.0,201.4,Ref-77-Research
570.19,OPC_52.5,52.5,155.51,124.41,class F,0.0,0.0,0.0,0.0,0.0,0.0,186.61,Steel Slag,0.0,0.0,0.0,0.0,0.0,not_applicable,1140.39,Locally Available Sand,0.63,Straight Steel Fiber,156.0,13.0,0.2,not_applicable,0.0,186.61,PCE_SP,36.29,Hot Water Curing,90.0,188.3,Ref-77-Research
600.0,OPC_52.5,52.5,150.0,0.0,not_applicable,180.0,0.0,0.0,0.0,0.0,750.0,0.0,not_applicable,0.0,0.0,0.0,0.0,0.0,not_applicable,500.0,Silica Sand,0.18,PE Fiber,20.0,18.0,0.024,not_applicable,0.0,240.0,HRWRA,15.0,Standard Curing,,129.0,Ref-78-Research
600.0,OPC_52.5,52.5,150.0,0.0,not_applicable,180.0,0.0,0.0,0.0,0.0,750.0,0.0,not_applicable,6.0,0.0,0.0,0.0,0.0,not_applicable,500.0,Silica Sand,0.18,PE Fiber,20.0,18.0,0.024,not_applicable,0.0,240.0,HRWRA,15.0,Standard Curing,,132.0,Ref-78-Research
600.0,OPC_52.5,52.5,150.0,0.0,not_applicable,180.0,0.0,0.0,0.0,0.0,750.0,0.0,not_applicable,12.0,0.0,0.0,0.0,0.0,not_applicable,500.0,Silica Sand,0.18,PE Fiber,20.0,18.0,0.024,not_applicable,0.0,240.0,HRWRA,15.0,Standard Curing,,138.0,Ref-78-Research
600.0,OPC_52.5,52.5,150.0,0.0,not_applicable,180.0,0.0,0.0,0.0,0.0,750.0,0.0,not_applicable,18.0,0.0,0.0,0.0,0.0,not_applicable,500.0,Silica Sand,0.18,PE Fiber,20.0,18.0,0.024,not_applicable,0.0,240.0,HRWRA,15.0,Standard Curing,,139.0,Ref-78-Research
600.0,OPC_52.5,52.5,150.0,0.0,not_applicable,180.0,0.0,0.0,0.0,0.0,750.0,0.0,not_applicable,24.0,0.0,0.0,0.0,0.0,not_applicable,500.0,Silica Sand,0.18,PE Fiber,20.0,18.0,0.024,not_applicable,0.0,240.0,HRWRA,15.0,Standard Curing,,132.0,Ref-78-Research
800.0,OPC_52.5,52.5,150.0,0.0,not_applicable,0.0,0.0,0.0,0.0,0.0,450.0,0.0,not_applicable,0.0,0.0,0.0,0.0,0.0,not_applicable,800.0,Silica Sand,0.18,Pe Fibers,19.0,18.0,0.02,not_applicable,0.0,230.0,HRWRA,25.0,Standard Curing,,121.69,Ref-80-Research
800.0,OPC_52.5,52.5,150.0,0.0,not_applicable,0.0,0.0,0.0,0.0,0.0,450.0,0.0,not_applicable,0.0,0.0,0.0,0.0,0.0,not_applicable,800.0,Silica Sand,0.18,Pe Fibers,19.0,18.0,0.02,not_applicable,0.0,230.0,HRWRA,25.0,Standard Curing,,112.69,Ref-80-Research
800.0,OPC_52.5,52.5,150.0,0.0,not_applicable,0.0,0.0,0.0,0.0,0.0,750.0,0.0,not_applicable,0.0,0.0,0.0,0.0,0.0,not_applicable,500.0,Silica Sand,0.2,Pe Fibre,19.4,18.0,0.024,not_applicable,0.0,260.0,PCE_SP,25.0,Standard Curing,20.0,97.0,Ref-81-Research
700.0,OPC_52.5,52.5,150.0,0.0,not_applicable,0.0,0.0,0.0,0.0,0.0,750.0,0.0,not_applicable,0.0,0.0,0.0,0.0,85.0,Recycled Fine Powder,500.0,Silica Sand,0.2,Pe Fibre,19.4,18.0,0.024,not_applicable,0.0,258.0,PCE_SP,25.0,Standard Curing,20.0,98.0,Ref-81-Research
600.0,OPC_52.5,52.5,150.0,0.0,not_applicable,0.0,0.0,0.0,0.0,0.0,750.0,0.0,not_applicable,0.0,0.0,0.0,0.0,170.0,Recycled Fine Powder,500.0,Silica Sand,0.2,Pe Fibre,19.4,18.0,0.024,not_applicable,0.0,256.0,PCE_SP,25.0,Standard Curing,20.0,102.54,Ref-81-Research
400.0,OPC_52.5,52.5,150.0,0.0,not_applicable,0.0,0.0,0.0,0.0,0.0,750.0,0.0,not_applicable,0.0,0.0,0.0,0.0,340.0,Recycled Fine Powder,500.0,Silica Sand,0.2,Pe Fibre,19.4,18.0,0.024,not_applicable,0.0,251.0,PCE_SP,25.0,Standard Curing,20.0,87.0,Ref-81-Research
692.0,OPC_52.5,52.5,166.1,0.0,not_applicable,0.0,200.1,0.0,0.0,0.0,0.0,0.0,not_applicable,0.0,0.0,0.0,0.0,0.0,not_applicable,899.6,Silica Sand,0.6,Straight Steel Fiber,194.0,60.0,0.15,not_applicable,0.0,190.5,PCE_SP,36.0,Standard Curing,20.0,148.0,Ref-82-Research
692.0,OPC_52.5,52.5,0.0,0.0,not_applicable,0.0,200.1,0.0,0.0,0.0,206.7,0.0,not_applicable,0.0,0.0,0.0,0.0,0.0,not_applicable,899.6,Silica Sand,0.6,Straight Steel Fiber,194.0,60.0,0.15,not_applicable,0.0,190.5,PCE_SP,36.0,Standard Curing,20.0,136.0,Ref-82-Research
692.0,OPC_52.5,52.5,99.7,0.0,not_applicable,0.0,200.1,0.0,0.0,0.0,82.7,0.0,not_applicable,0.0,0.0,0.0,0.0,0.0,not_applicable,899.6,Silica Sand,0.6,Straight Steel Fiber,194.0,60.0,0.15,not_applicable,0.0,190.5,PCE_SP,36.0,Standard Curing,20.0,147.0,Ref-82-Research
692.0,OPC_52.5,52.5,0.0,196.0,class C,0.0,200.1,0.0,0.0,0.0,0.0,0.0,not_applicable,0.0,0.0,0.0,0.0,0.0,not_applicable,899.6,Silica Sand,0.6,Straight Steel Fiber,194.0,60.0,0.15,not_applicable,0.0,190.5,PCE_SP,36.0,Standard Curing,20.0,151.0,Ref-82-Research
692.0,OPC_52.5,52.5,99.7,78.4,class C,0.0,200.1,0.0,0.0,0.0,0.0,0.0,not_applicable,0.0,0.0,0.0,0.0,0.0,not_applicable,899.6,Silica Sand,0.6,Straight Steel Fiber,194.0,60.0,0.15,not_applicable,0.0,190.5,PCE_SP,36.0,Standard Curing,20.0,134.0,Ref-82-Research
692.0,OPC_52.5,52.5,166.1,0.0,not_applicable,0.0,200.1,0.0,0.0,0.0,0.0,0.0,not_applicable,0.0,0.0,0.0,0.0,0.0,not_applicable,899.6,Silica Sand,0.6,Straight Steel Fiber,194.0,60.0,0.15,not_applicable,0.0,190.5,PCE_SP,36.0,Steam Curing,90.0,181.0,Ref-82-Research
692.0,OPC_52.5,52.5,0.0,0.0,not_applicable,0.0,200.1,0.0,0.0,0.0,206.7,0.0,not_applicable,0.0,0.0,0.0,0.0,0.0,not_applicable,899.6,Silica Sand,0.6,Straight Steel Fiber,194.0,60.0,0.15,not_applicable,0.0,190.5,PCE_SP,36.0,Steam Curing,90.0,152.0,Ref-82-Research
692.0,OPC_52.5,52.5,99.7,0.0,not_applicable,0.0,200.1,0.0,0.0,0.0,82.7,0.0,not_applicable,0.0,0.0,0.0,0.0,0.0,not_applicable,899.6,Silica Sand,0.6,Straight Steel Fiber,194.0,60.0,0.15,not_applicable,0.0,190.5,PCE_SP,36.0,Steam Curing,90.0,162.0,Ref-82-Research
692.0,OPC_52.5,52.5,0.0,196.0,class C,0.0,200.1,0.0,0.0,0.0,0.0,0.0,not_applicable,0.0,0.0,0.0,0.0,0.0,not_applicable,899.6,Silica Sand,0.6,Straight Steel Fiber,194.0,60.0,0.15,not_applicable,0.0,190.5,PCE_SP,36.0,Steam Curing,90.0,173.0,Ref-82-Research
692.0,OPC_52.5,52.5,99.7,78.4,class C,0.0,200.1,0.0,0.0,0.0,0.0,0.0,not_applicable,0.0,0.0,0.0,0.0,0.0,not_applicable,899.6,Silica Sand,0.6,Straight Steel Fiber,194.0,60.0,0.15,not_applicable,0.0,190.5,PCE_SP,36.0,Steam Curing,90.0,155.0,Ref-82-Research
480.0,OPC_52.5,52.5,96.0,384.0,class F,0.0,0.0,0.0,0.0,0.0,0.0,0.0,not_applicable,0.0,0.0,0.0,0.0,0.0,not_applicable,1152.0,Natural River Sand,2.36,Straight Steel Fiber,156.0,13.0,0.2,not_applicable,0.0,153.6,Unspecified,33.6,Standard Curing,20.0,122.0,Ref-83-Research
480.0,OPC_52.5,52.5,96.0,384.0,class F,0.0,0.0,0.0,0.0,0.0,0.0,0.0,not_applicable,0.0,0.0,9.6,0.0,0.0,not_applicable,1152.0,Natural River Sand,2.36,Straight Steel Fiber,156.0,13.0,0.2,not_applicable,0.0,153.6,Unspecified,33.6,Standard Curing,20.0,128.0,Ref-83-Research
920.0,OPC_52.5,52.5,276.0,0.0,not_applicable,0.0,0.0,0.0,0.0,0.0,0.0,0.0,not_applicable,0.0,0.0,0.0,0.0,0.0,not_applicable,1012.0,Quartz Sand,1.25,not_applicable,0.0,,,not_applicable,0.0,239.2,PCE_SP,19.14,Standard Curing,20.0,125.0,Ref-84-Research
920.0,OPC_52.5,52.5,230.0,0.0,not_applicable,0.0,0.0,0.0,46.0,0.0,0.0,0.0,not_applicable,0.0,0.0,0.0,0.0,0.0,not_applicable,1012.0,Quartz Sand,1.25,not_applicable,0.0,,,not_applicable,0.0,239.2,PCE_SP,19.14,Standard Curing,20.0,130.0,Ref-84-Research
920.0,OPC_52.5,52.5,184.0,0.0,not_applicable,0.0,0.0,0.0,92.0,0.0,0.0,0.0,not_applicable,0.0,0.0,0.0,0.0,0.0,not_applicable,1012.0,Quartz Sand,1.25,not_applicable,0.0,,,not_applicable,0.0,239.2,PCE_SP,19.14,Standard Curing,20.0,124.0,Ref-84-Research
920.0,OPC_52.5,52.5,138.0,0.0,not_applicable,0.0,0.0,0.0,138.0,0.0,0.0,0.0,not_applicable,0.0,0.0,0.0,0.0,0.0,not_applicable,1012.0,Quartz Sand,1.25,not_applicable,0.0,,,not_applicable,0.0,239.2,PCE_SP,19.14,Standard Curing,20.0,134.0,Ref-84-Research
920.0,OPC_52.5,52.5,92.0,0.0,not_applicable,0.0,0.0,0.0,184.0,0.0,0.0,0.0,not_applicable,0.0,0.0,0.0,0.0,0.0,not_applicable,1012.0,Quartz Sand,1.25,not_applicable,0.0,,,not_applicable,0.0,239.2,PCE_SP,19.14,Standard Curing,20.0,136.6,Ref-84-Research
920.0,OPC_52.5,52.5,46.0,0.0,not_applicable,0.0,0.0,0.0,230.0,0.0,0.0,0.0,not_applicable,0.0,0.0,0.0,0.0,0.0,not_applicable,1012.0,Quartz Sand,1.25,not_applicable,0.0,,,not_applicable,0.0,239.2,PCE_SP,19.14,Standard Curing,20.0,132.0,Ref-84-Research
960.0,OPC_42.5,42.5,288.0,0.0,not_applicable,0.0,0.0,0.0,0.0,0.0,0.0,0.0,not_applicable,0.0,0.0,0.0,0.0,0.0,not_applicable,960.0,Quartz Sand,0.6,not_applicable,0.0,,,not_applicable,0.0,224.64,PCE_SP,17.47,Standard Curing,22.0,160.0,Ref-85-Research
960.0,OPC_42.5,42.5,288.0,0.0,not_applicable,0.0,0.0,0.0,0.0,0.0,0.0,0.0,not_applicable,0.0,0.0,0.0,0.0,0.0,not_applicable,960.0,Quartz Sand,0.6,not_applicable,0.0,,,not_applicable,0.0,224.64,PCE_SP,19.97,Standard Curing,22.0,141.0,Ref-85-Research
960.0,OPC_42.5,42.5,288.0,0.0,not_applicable,0.0,0.0,0.0,0.0,0.0,0.0,0.0,not_applicable,0.0,0.0,0.0,0.0,0.0,not_applicable,960.0,Quartz Sand,0.6,not_applicable,0.0,,,not_applicable,0.0,224.64,PCE_SP,22.46,Standard Curing,22.0,131.0,Ref-85-Research
960.0,OPC_42.5,42.5,288.0,0.0,not_applicable,0.0,0.0,0.0,0.0,0.0,0.0,0.0,not_applicable,0.0,0.0,0.0,0.0,0.0,not_applicable,960.0,Quartz Sand,0.6,not_applicable,0.0,,,not_applicable,0.0,224.64,PCE_SP,24.96,Standard Curing,22.0,128.0,Ref-85-Research
960.0,OPC_42.5,42.5,288.0,0.0,not_applicable,0.0,0.0,0.0,0.0,0.0,0.0,0.0,not_applicable,0.0,0.0,0.0,0.0,0.0,not_applicable,960.0,Quartz Sand,0.6,not_applicable,0.0,,,not_applicable,0.0,249.6,PCE_SP,14.98,Standard Curing,22.0,147.0,Ref-85-Research
960.0,OPC_42.5,42.5,288.0,0.0,not_applicable,0.0,0.0,0.0,0.0,0.0,0.0,0.0,not_applicable,0.0,0.0,0.0,0.0,0.0,not_applicable,960.0,Quartz Sand,0.6,not_applicable,0.0,,,not_applicable,0.0,249.6,PCE_SP,17.47,Standard Curing,22.0,155.0,Ref-85-Research
960.0,OPC_42.5,42.5,288.0,0.0,not_applicable,0.0,0.0,0.0,0.0,0.0,0.0,0.0,not_applicable,0.0,0.0,0.0,0.0,0.0,not_applicable,960.0,Quartz Sand,0.6,not_applicable,0.0,,,not_applicable,0.0,249.6,PCE_SP,19.97,Standard Curing,22.0,134.0,Ref-85-Research
960.0,OPC_42.5,42.5,288.0,0.0,not_applicable,0.0,0.0,0.0,0.0,0.0,0.0,0.0,not_applicable,0.0,0.0,0.0,0.0,0.0,not_applicable,960.0,Quartz Sand,0.6,not_applicable,0.0,,,not_applicable,0.0,249.6,PCE_SP,22.46,Standard Curing,22.0,123.0,Ref-85-Research
960.0,OPC_42.5,42.5,288.0,0.0,not_applicable,0.0,0.0,0.0,0.0,0.0,0.0,0.0,not_applicable,0.0,0.0,0.0,0.0,0.0,not_applicable,960.0,Quartz Sand,0.6,not_applicable,0.0,,,not_applicable,0.0,274.56,PCE_SP,12.48,Standard Curing,22.0,129.0,Ref-85-Research
960.0,OPC_42.5,42.5,288.0,0.0,not_applicable,0.0,0.0,0.0,0.0,0.0,0.0,0.0,not_applicable,0.0,0.0,0.0,0.0,0.0,not_applicable,960.0,Quartz Sand,0.6,not_applicable,0.0,,,not_applicable,0.0,274.56,PCE_SP,14.98,Standard Curing,22.0,128.0,Ref-85-Research
960.0,OPC_42.5,42.5,288.0,0.0,not_applicable,0.0,0.0,0.0,0.0,0.0,0.0,0.0,not_applicable,0.0,0.0,0.0,0.0,0.0,not_applicable,960.0,Quartz Sand,0.6,not_applicable,0.0,,,not_applicable,0.0,274.56,PCE_SP,17.47,Standard Curing,22.0,130.0,Ref-85-Research
960.0,OPC_42.5,42.5,288.0,0.0,not_applicable,0.0,0.0,0.0,0.0,0.0,0.0,0.0,not_applicable,0.0,0.0,0.0,0.0,0.0,not_applicable,960.0,Quartz Sand,0.6,not_applicable,0.0,,,not_applicable,0.0,274.56,PCE_SP,19.97,Standard Curing,22.0,144.0,Ref-85-Research
960.0,OPC_42.5,42.5,288.0,0.0,not_applicable,0.0,0.0,0.0,0.0,0.0,0.0,0.0,not_applicable,0.0,0.0,0.0,0.0,0.0,not_applicable,960.0,Quartz Sand,0.6,not_applicable,0.0,,,not_applicable,0.0,299.52,PCE_SP,9.98,Standard Curing,22.0,119.0,Ref-85-Research
960.0,OPC_42.5,42.5,288.0,0.0,not_applicable,0.0,0.0,0.0,0.0,0.0,0.0,0.0,not_applicable,0.0,0.0,0.0,0.0,0.0,not_applicable,960.0,Quartz Sand,0.6,not_applicable,0.0,,,not_applicable,0.0,299.52,PCE_SP,12.48,Standard Curing,22.0,112.0,Ref-85-Research
960.0,OPC_42.5,42.5,288.0,0.0,not_applicable,0.0,0.0,0.0,0.0,0.0,0.0,0.0,not_applicable,0.0,0.0,0.0,0.0,0.0,not_applicable,960.0,Quartz Sand,0.6,not_applicable,0.0,,,not_applicable,0.0,299.52,PCE_SP,14.98,Standard Curing,22.0,141.0,Ref-85-Research
960.0,OPC_42.5,42.5,288.0,0.0,not_applicable,0.0,0.0,0.0,0.0,0.0,0.0,0.0,not_applicable,0.0,0.0,0.0,0.0,0.0,not_applicable,960.0,Quartz Sand,0.6,not_applicable,0.0,,,not_applicable,0.0,299.52,PCE_SP,17.47,Standard Curing,22.0,142.0,Ref-85-Research
960.0,OPC_42.5,42.5,288.0,0.0,not_applicable,0.0,0.0,0.0,0.0,0.0,0.0,0.0,not_applicable,0.0,0.0,0.0,0.0,0.0,not_applicable,960.0,Quartz Sand,0.6,Straight Steel Fiber,78.0,13.0,0.2,not_applicable,0.0,224.64,PCE_SP,17.47,Standard Curing,22.0,198.0,Ref-85-Research
960.0,OPC_42.5,42.5,288.0,0.0,not_applicable,0.0,0.0,0.0,0.0,0.0,0.0,0.0,not_applicable,0.0,0.0,0.0,0.0,0.0,not_applicable,960.0,Quartz Sand,0.6,Straight Steel Fiber,78.0,13.0,0.2,not_applicable,0.0,224.64,PCE_SP,19.97,Standard Curing,22.0,191.0,Ref-85-Research
960.0,OPC_42.5,42.5,288.0,0.0,not_applicable,0.0,0.0,0.0,0.0,0.0,0.0,0.0,not_applicable,0.0,0.0,0.0,0.0,0.0,not_applicable,960.0,Quartz Sand,0.6,Straight Steel Fiber,78.0,13.0,0.2,not_applicable,0.0,224.64,PCE_SP,22.46,Standard Curing,22.0,187.0,Ref-85-Research
960.0,OPC_42.5,42.5,288.0,0.0,not_applicable,0.0,0.0,0.0,0.0,0.0,0.0,0.0,not_applicable,0.0,0.0,0.0,0.0,0.0,not_applicable,960.0,Quartz Sand,0.6,Straight Steel Fiber,78.0,13.0,0.2,not_applicable,0.0,224.64,PCE_SP,24.96,Standard Curing,22.0,178.0,Ref-85-Research
960.0,OPC_42.5,42.5,288.0,0.0,not_applicable,0.0,0.0,0.0,0.0,0.0,0.0,0.0,not_applicable,0.0,0.0,0.0,0.0,0.0,not_applicable,960.0,Quartz Sand,0.6,Straight Steel Fiber,78.0,13.0,0.2,not_applicable,0.0,249.6,PCE_SP,14.98,Standard Curing,22.0,170.0,Ref-85-Research
960.0,OPC_42.5,42.5,288.0,0.0,not_applicable,0.0,0.0,0.0,0.0,0.0,0.0,0.0,not_applicable,0.0,0.0,0.0,0.0,0.0,not_applicable,960.0,Quartz Sand,0.6,Straight Steel Fiber,78.0,13.0,0.2,not_applicable,0.0,249.6,PCE_SP,17.47,Standard Curing,22.0,175.0,Ref-85-Research
960.0,OPC_42.5,42.5,288.0,0.0,not_applicable,0.0,0.0,0.0,0.0,0.0,0.0,0.0,not_applicable,0.0,0.0,0.0,0.0,0.0,not_applicable,960.0,Quartz Sand,0.6,Straight Steel Fiber,78.0,13.0,0.2,not_applicable,0.0,249.6,PCE_SP,19.97,Standard Curing,22.0,179.0,Ref-85-Research
960.0,OPC_42.5,42.5,288.0,0.0,not_applicable,0.0,0.0,0.0,0.0,0.0,0.0,0.0,not_applicable,0.0,0.0,0.0,0.0,0.0,not_applicable,960.0,Quartz Sand,0.6,Straight Steel Fiber,78.0,13.0,0.2,not_applicable,0.0,249.6,PCE_SP,22.46,Standard Curing,22.0,168.0,Ref-85-Research
960.0,OPC_42.5,42.5,288.0,0.0,not_applicable,0.0,0.0,0.0,0.0,0.0,0.0,0.0,not_applicable,0.0,0.0,0.0,0.0,0.0,not_applicable,960.0,Quartz Sand,0.6,Straight Steel Fiber,78.0,13.0,0.2,not_applicable,0.0,274.56,PCE_SP,12.48,Standard Curing,22.0,149.0,Ref-85-Research
960.0,OPC_42.5,42.5,288.0,0.0,not_applicable,0.0,0.0,0.0,0.0,0.0,0.0,0.0,not_applicable,0.0,0.0,0.0,0.0,0.0,not_applicable,960.0,Quartz Sand,0.6,Straight Steel Fiber,78.0,13.0,0.2,not_applicable,0.0,274.56,PCE_SP,14.98,Standard Curing,22.0,147.0,Ref-85-Research
960.0,OPC_42.5,42.5,288.0,0.0,not_applicable,0.0,0.0,0.0,0.0,0.0,0.0,0.0,not_applicable,0.0,0.0,0.0,0.0,0.0,not_applicable,960.0,Quartz Sand,0.6,Straight Steel Fiber,78.0,13.0,0.2,not_applicable,0.0,274.56,PCE_SP,17.47,Standard Curing,22.0,152.0,Ref-85-Research
960.0,OPC_42.5,42.5,288.0,0.0,not_applicable,0.0,0.0,0.0,0.0,0.0,0.0,0.0,not_applicable,0.0,0.0,0.0,0.0,0.0,not_applicable,960.0,Quartz Sand,0.6,Straight Steel Fiber,78.0,13.0,0.2,not_applicable,0.0,274.56,PCE_SP,19.97,Standard Curing,22.0,158.0,Ref-85-Research
960.0,OPC_42.5,42.5,288.0,0.0,not_applicable,0.0,0.0,0.0,0.0,0.0,0.0,0.0,not_applicable,0.0,0.0,0.0,0.0,0.0,not_applicable,960.0,Quartz Sand,0.6,Straight Steel Fiber,78.0,13.0,0.2,not_applicable,0.0,299.52,PCE_SP,9.98,Standard Curing,22.0,146.0,Ref-85-Research
960.0,OPC_42.5,42.5,288.0,0.0,not_applicable,0.0,0.0,0.0,0.0,0.0,0.0,0.0,not_applicable,0.0,0.0,0.0,0.0,0.0,not_applicable,960.0,Quartz Sand,0.6,Straight Steel Fiber,78.0,13.0,0.2,not_applicable,0.0,299.52,PCE_SP,12.48,Standard Curing,22.0,142.0,Ref-85-Research
960.0,OPC_42.5,42.5,288.0,0.0,not_applicable,0.0,0.0,0.0,0.0,0.0,0.0,0.0,not_applicable,0.0,0.0,0.0,0.0,0.0,not_applicable,960.0,Quartz Sand,0.6,Straight Steel Fiber,78.0,13.0,0.2,not_applicable,0.0,299.52,PCE_SP,14.98,Standard Curing,22.0,156.0,Ref-85-Research
960.0,OPC_42.5,42.5,288.0,0.0,not_applicable,0.0,0.0,0.0,0.0,0.0,0.0,0.0,not_applicable,0.0,0.0,0.0,0.0,0.0,not_applicable,960.0,Quartz Sand,0.6,Straight Steel Fiber,78.0,13.0,0.2,not_applicable,0.0,299.52,PCE_SP,17.47,Standard Curing,22.0,158.0,Ref-85-Research
960.0,OPC_42.5,42.5,288.0,0.0,not_applicable,0.0,0.0,0.0,0.0,0.0,0.0,0.0,not_applicable,0.0,0.0,0.0,0.0,0.0,not_applicable,960.0,Quartz Sand,0.6,Straight Steel Fiber,156.0,13.0,0.2,not_applicable,0.0,224.64,PCE_SP,17.47,Standard Curing,22.0,213.0,Ref-85-Research
960.0,OPC_42.5,42.5,288.0,0.0,not_applicable,0.0,0.0,0.0,0.0,0.0,0.0,0.0,not_applicable,0.0,0.0,0.0,0.0,0.0,not_applicable,960.0,Quartz Sand,0.6,Straight Steel Fiber,156.0,13.0,0.2,not_applicable,0.0,224.64,PCE_SP,19.97,Standard Curing,22.0,210.0,Ref-85-Research
960.0,OPC_42.5,42.5,288.0,0.0,not_applicable,0.0,0.0,0.0,0.0,0.0,0.0,0.0,not_applicable,0.0,0.0,0.0,0.0,0.0,not_applicable,960.0,Quartz Sand,0.6,Straight Steel Fiber,156.0,13.0,0.2,not_applicable,0.0,224.64,PCE_SP,22.46,Standard Curing,22.0,205.0,Ref-85-Research
960.0,OPC_42.5,42.5,288.0,0.0,not_applicable,0.0,0.0,0.0,0.0,0.0,0.0,0.0,not_applicable,0.0,0.0,0.0,0.0,0.0,not_applicable,960.0,Quartz Sand,0.6,Straight Steel Fiber,156.0,13.0,0.2,not_applicable,0.0,224.64,PCE_SP,24.96,Standard Curing,22.0,196.0,Ref-85-Research
960.0,OPC_42.5,42.5,288.0,0.0,not_applicable,0.0,0.0,0.0,0.0,0.0,0.0,0.0,not_applicable,0.0,0.0,0.0,0.0,0.0,not_applicable,960.0,Quartz Sand,0.6,Straight Steel Fiber,156.0,13.0,0.2,not_applicable,0.0,249.6,PCE_SP,14.98,Standard Curing,22.0,207.0,Ref-85-Research
960.0,OPC_42.5,42.5,288.0,0.0,not_applicable,0.0,0.0,0.0,0.0,0.0,0.0,0.0,not_applicable,0.0,0.0,0.0,0.0,0.0,not_applicable,960.0,Quartz Sand,0.6,Straight Steel Fiber,156.0,13.0,0.2,not_applicable,0.0,249.6,PCE_SP,17.47,Standard Curing,22.0,194.0,Ref-85-Research
960.0,OPC_42.5,42.5,288.0,0.0,not_applicable,0.0,0.0,0.0,0.0,0.0,0.0,0.0,not_applicable,0.0,0.0,0.0,0.0,0.0,not_applicable,960.0,Quartz Sand,0.6,Straight Steel Fiber,156.0,13.0,0.2,not_applicable,0.0,249.6,PCE_SP,19.97,Standard Curing,22.0,208.0,Ref-85-Research
960.0,OPC_42.5,42.5,288.0,0.0,not_applicable,0.0,0.0,0.0,0.0,0.0,0.0,0.0,not_applicable,0.0,0.0,0.0,0.0,0.0,not_applicable,960.0,Quartz Sand,0.6,Straight Steel Fiber,156.0,13.0,0.2,not_applicable,0.0,249.6,PCE_SP,22.46,Standard Curing,22.0,192.0,Ref-85-Research
960.0,OPC_42.5,42.5,288.0,0.0,not_applicable,0.0,0.0,0.0,0.0,0.0,0.0,0.0,not_applicable,0.0,0.0,0.0,0.0,0.0,not_applicable,960.0,Quartz Sand,0.6,Straight Steel Fiber,156.0,13.0,0.2,not_applicable,0.0,274.56,PCE_SP,12.48,Standard Curing,22.0,175.0,Ref-85-Research
960.0,OPC_42.5,42.5,288.0,0.0,not_applicable,0.0,0.0,0.0,0.0,0.0,0.0,0.0,not_applicable,0.0,0.0,0.0,0.0,0.0,not_applicable,960.0,Quartz Sand,0.6,Straight Steel Fiber,156.0,13.0,0.2,not_applicable,0.0,274.56,PCE_SP,14.98,Standard Curing,22.0,176.0,Ref-85-Research
960.0,OPC_42.5,42.5,288.0,0.0,not_applicable,0.0,0.0,0.0,0.0,0.0,0.0,0.0,not_applicable,0.0,0.0,0.0,0.0,0.0,not_applicable,960.0,Quartz Sand,0.6,Straight Steel Fiber,156.0,13.0,0.2,not_applicable,0.0,274.56,PCE_SP,17.47,Standard Curing,22.0,186.0,Ref-85-Research
960.0,OPC_42.5,42.5,288.0,0.0,not_applicable,0.0,0.0,0.0,0.0,0.0,0.0,0.0,not_applicable,0.0,0.0,0.0,0.0,0.0,not_applicable,960.0,Quartz Sand,0.6,Straight Steel Fiber,156.0,13.0,0.2,not_applicable,0.0,274.56,PCE_SP,19.97,Standard Curing,22.0,183.0,Ref-85-Research
960.0,OPC_42.5,42.5,288.0,0.0,not_applicable,0.0,0.0,0.0,0.0,0.0,0.0,0.0,not_applicable,0.0,0.0,0.0,0.0,0.0,not_applicable,960.0,Quartz Sand,0.6,Straight Steel Fiber,156.0,13.0,0.2,not_applicable,0.0,299.52,PCE_SP,9.98,Standard Curing,22.0,168.0,Ref-85-Research
960.0,OPC_42.5,42.5,288.0,0.0,not_applicable,0.0,0.0,0.0,0.0,0.0,0.0,0.0,not_applicable,0.0,0.0,0.0,0.0,0.0,not_applicable,960.0,Quartz Sand,0.6,Straight Steel Fiber,156.0,13.0,0.2,not_applicable,0.0,299.52,PCE_SP,12.48,Standard Curing,22.0,162.0,Ref-85-Research
960.0,OPC_42.5,42.5,288.0,0.0,not_applicable,0.0,0.0,0.0,0.0,0.0,0.0,0.0,not_applicable,0.0,0.0,0.0,0.0,0.0,not_applicable,960.0,Quartz Sand,0.6,Straight Steel Fiber,156.0,13.0,0.2,not_applicable,0.0,299.52,PCE_SP,14.98,Standard Curing,22.0,175.0,Ref-85-Research
960.0,OPC_42.5,42.5,288.0,0.0,not_applicable,0.0,0.0,0.0,0.0,0.0,0.0,0.0,not_applicable,0.0,0.0,0.0,0.0,0.0,not_applicable,960.0,Quartz Sand,0.6,Straight Steel Fiber,156.0,13.0,0.2,not_applicable,0.0,299.52,PCE_SP,17.47,Standard Curing,22.0,170.0,Ref-85-Research
960.0,OPC_42.5,42.5,288.0,0.0,not_applicable,0.0,0.0,0.0,0.0,0.0,0.0,0.0,not_applicable,0.0,0.0,0.0,0.0,0.0,not_applicable,960.0,Quartz Sand,0.6,Straight Steel Fiber,234.0,13.0,0.2,not_applicable,0.0,224.64,PCE_SP,17.47,Standard Curing,22.0,232.0,Ref-85-Research
960.0,OPC_42.5,42.5,288.0,0.0,not_applicable,0.0,0.0,0.0,0.0,0.0,0.0,0.0,not_applicable,0.0,0.0,0.0,0.0,0.0,not_applicable,960.0,Quartz Sand,0.6,Straight Steel Fiber,234.0,13.0,0.2,not_applicable,0.0,224.64,PCE_SP,19.97,Standard Curing,22.0,229.0,Ref-85-Research
960.0,OPC_42.5,42.5,288.0,0.0,not_applicable,0.0,0.0,0.0,0.0,0.0,0.0,0.0,not_applicable,0.0,0.0,0.0,0.0,0.0,not_applicable,960.0,Quartz Sand,0.6,Straight Steel Fiber,234.0,13.0,0.2,not_applicable,0.0,224.64,PCE_SP,22.46,Standard Curing,22.0,217.0,Ref-85-Research
960.0,OPC_42.5,42.5,288.0,0.0,not_applicable,0.0,0.0,0.0,0.0,0.0,0.0,0.0,not_applicable,0.0,0.0,0.0,0.0,0.0,not_applicable,960.0,Quartz Sand,0.6,Straight Steel Fiber,234.0,13.0,0.2,not_applicable,0.0,224.64,PCE_SP,24.96,Standard Curing,22.0,213.0,Ref-85-Research
960.0,OPC_42.5,42.5,288.0,0.0,not_applicable,0.0,0.0,0.0,0.0,0.0,0.0,0.0,not_applicable,0.0,0.0,0.0,0.0,0.0,not_applicable,960.0,Quartz Sand,0.6,Straight Steel Fiber,234.0,13.0,0.2,not_applicable,0.0,249.6,PCE_SP,14.98,Standard Curing,22.0,226.0,Ref-85-Research
960.0,OPC_42.5,42.5,288.0,0.0,not_applicable,0.0,0.0,0.0,0.0,0.0,0.0,0.0,not_applicable,0.0,0.0,0.0,0.0,0.0,not_applicable,960.0,Quartz Sand,0.6,Straight Steel Fiber,234.0,13.0,0.2,not_applicable,0.0,249.6,PCE_SP,17.47,Standard Curing,22.0,220.0,Ref-85-Research
960.0,OPC_42.5,42.5,288.0,0.0,not_applicable,0.0,0.0,0.0,0.0,0.0,0.0,0.0,not_applicable,0.0,0.0,0.0,0.0,0.0,not_applicable,960.0,Quartz Sand,0.6,Straight Steel Fiber,234.0,13.0,0.2,not_applicable,0.0,249.6,PCE_SP,19.97,Standard Curing,22.0,211.0,Ref-85-Research
960.0,OPC_42.5,42.5,288.0,0.0,not_applicable,0.0,0.0,0.0,0.0,0.0,0.0,0.0,not_applicable,0.0,0.0,0.0,0.0,0.0,not_applicable,960.0,Quartz Sand,0.6,Straight Steel Fiber,234.0,13.0,0.2,not_applicable,0.0,249.6,PCE_SP,22.46,Standard Curing,22.0,204.0,Ref-85-Research
960.0,OPC_42.5,42.5,288.0,0.0,not_applicable,0.0,0.0,0.0,0.0,0.0,0.0,0.0,not_applicable,0.0,0.0,0.0,0.0,0.0,not_applicable,960.0,Quartz Sand,0.6,Straight Steel Fiber,234.0,13.0,0.2,not_applicable,0.0,274.56,PCE_SP,12.48,Standard Curing,22.0,197.0,Ref-85-Research
960.0,OPC_42.5,42.5,288.0,0.0,not_applicable,0.0,0.0,0.0,0.0,0.0,0.0,0.0,not_applicable,0.0,0.0,0.0,0.0,0.0,not_applicable,960.0,Quartz Sand,0.6,Straight Steel Fiber,234.0,13.0,0.2,not_applicable,0.0,274.56,PCE_SP,14.98,Standard Curing,22.0,194.0,Ref-85-Research
960.0,OPC_42.5,42.5,288.0,0.0,not_applicable,0.0,0.0,0.0,0.0,0.0,0.0,0.0,not_applicable,0.0,0.0,0.0,0.0,0.0,not_applicable,960.0,Quartz Sand,0.6,Straight Steel Fiber,234.0,13.0,0.2,not_applicable,0.0,274.56,PCE_SP,17.47,Standard Curing,22.0,201.0,Ref-85-Research
960.0,OPC_42.5,42.5,288.0,0.0,not_applicable,0.0,0.0,0.0,0.0,0.0,0.0,0.0,not_applicable,0.0,0.0,0.0,0.0,0.0,not_applicable,960.0,Quartz Sand,0.6,Straight Steel Fiber,234.0,13.0,0.2,not_applicable,0.0,274.56,PCE_SP,19.97,Standard Curing,22.0,198.0,Ref-85-Research
960.0,OPC_42.5,42.5,288.0,0.0,not_applicable,0.0,0.0,0.0,0.0,0.0,0.0,0.0,not_applicable,0.0,0.0,0.0,0.0,0.0,not_applicable,960.0,Quartz Sand,0.6,Straight Steel Fiber,234.0,13.0,0.2,not_applicable,0.0,299.52,PCE_SP,9.98,Standard Curing,22.0,170.0,Ref-85-Research
960.0,OPC_42.5,42.5,288.0,0.0,not_applicable,0.0,0.0,0.0,0.0,0.0,0.0,0.0,not_applicable,0.0,0.0,0.0,0.0,0.0,not_applicable,960.0,Quartz Sand,0.6,Straight Steel Fiber,234.0,13.0,0.2,not_applicable,0.0,299.52,PCE_SP,12.48,Standard Curing,22.0,170.0,Ref-85-Research
960.0,OPC_42.5,42.5,288.0,0.0,not_applicable,0.0,0.0,0.0,0.0,0.0,0.0,0.0,not_applicable,0.0,0.0,0.0,0.0,0.0,not_applicable,960.0,Quartz Sand,0.6,Straight Steel Fiber,234.0,13.0,0.2,not_applicable,0.0,299.52,PCE_SP,14.98,Standard Curing,22.0,190.0,Ref-85-Research
960.0,OPC_42.5,42.5,288.0,0.0,not_applicable,0.0,0.0,0.0,0.0,0.0,0.0,0.0,not_applicable,0.0,0.0,0.0,0.0,0.0,not_applicable,960.0,Quartz Sand,0.6,Straight Steel Fiber,234.0,13.0,0.2,not_applicable,0.0,299.52,PCE_SP,17.47,Standard Curing,22.0,178.0,Ref-85-Research
1000.0,OPC_52.5,52.5,0.0,0.0,not_applicable,0.0,0.0,0.0,0.0,0.0,0.0,0.0,not_applicable,0.0,0.0,0.0,0.0,0.0,not_applicable,1000.0,Silica Sand,0.22,not_applicable,0.0,,,not_applicable,0.0,180.0,PCE_SP,9.0,Standard Curing,20.0,165.0,Ref-86-Research
800.0,OPC_52.5,52.5,0.0,0.0,not_applicable,0.0,0.0,0.0,200.0,0.0,0.0,0.0,not_applicable,0.0,0.0,0.0,0.0,0.0,not_applicable,1000.0,Silica Sand,0.22,not_applicable,0.0,,,not_applicable,0.0,180.0,PCE_SP,12.0,Standard Curing,20.0,175.0,Ref-86-Research
800.0,OPC_52.5,52.5,200.0,0.0,not_applicable,0.0,0.0,0.0,0.0,0.0,0.0,0.0,not_applicable,0.0,0.0,0.0,0.0,0.0,not_applicable,1000.0,Silica Sand,0.22,not_applicable,0.0,,,not_applicable,0.0,180.0,PCE_SP,7.6,Standard Curing,20.0,170.0,Ref-86-Research
800.0,OPC_I,,200.0,0.0,not_applicable,0.0,200.0,0.0,0.0,0.0,0.0,0.0,not_applicable,0.0,0.0,0.0,0.0,0.0,not_applicable,880.0,Silica Sand,,not_applicable,0.0,,,not_applicable,0.0,200.0,PCE_SP,9.6,Standard Curing,20.0,140.0,Ref-87-Research
800.0,OPC_I,,100.0,0.0,not_applicable,0.0,200.0,0.0,100.0,0.0,0.0,0.0,not_applicable,0.0,0.0,0.0,0.0,0.0,not_applicable,880.0,Silica Sand,,not_applicable,0.0,,,not_applicable,0.0,200.0,PCE_SP,9.6,Standard Curing,20.0,145.0,Ref-87-Research
800.0,OPC_I,,200.0,0.0,not_applicable,0.0,100.0,0.0,100.0,0.0,0.0,0.0,not_applicable,0.0,0.0,0.0,0.0,0.0,not_applicable,880.0,Silica Sand,,not_applicable,0.0,,,not_applicable,0.0,200.0,PCE_SP,9.6,Standard Curing,20.0,145.0,Ref-87-Research
800.0,OPC_I,,200.0,0.0,not_applicable,0.0,0.0,0.0,200.0,0.0,0.0,0.0,not_applicable,0.0,0.0,0.0,0.0,0.0,not_applicable,880.0,Silica Sand,,not_applicable,0.0,,,not_applicable,0.0,200.0,PCE_SP,14.4,Standard Curing,20.0,159.0,Ref-87-Research
800.0,OPC_I,,100.0,0.0,not_applicable,0.0,200.0,0.0,100.0,0.0,0.0,0.0,not_applicable,0.0,0.0,0.0,0.0,0.0,not_applicable,880.0,Silica Sand,,not_applicable,0.0,,,not_applicable,0.0,200.0,PCE_SP,9.6,Standard Curing,20.0,112.0,Ref-87-Research
800.0,OPC_I,,200.0,0.0,not_applicable,0.0,100.0,0.0,100.0,0.0,0.0,0.0,not_applicable,0.0,0.0,0.0,0.0,0.0,not_applicable,880.0,Silica Sand,,not_applicable,0.0,,,not_applicable,0.0,200.0,PCE_SP,9.6,Standard Curing,20.0,108.0,Ref-87-Research
888.0,OPC_I,,222.0,0.0,not_applicable,0.0,0.0,0.0,0.0,0.0,0.0,0.0,not_applicable,0.0,0.0,0.0,0.0,310.8,Silica Flour,976.8,Silica Sand,,Straight Steel Fiber,156.0,13.0,0.2,not_applicable,0.0,190.92,PCE_SP,35.52,Air Curing,20.0,165.0,Ref-88-Research
888.0,OPC_I,,222.0,0.0,not_applicable,0.0,0.0,0.0,0.0,0.0,0.0,0.0,not_applicable,0.0,0.0,0.0,0.0,310.8,Silica Flour,976.8,Silica Sand,,Straight Steel Fiber,156.0,13.0,0.2,not_applicable,0.0,226.44,PCE_SP,35.52,Air Curing,20.0,158.0,Ref-88-Research
888.0,OPC_I,,222.0,0.0,not_applicable,0.0,0.0,0.0,0.0,0.0,0.0,0.0,not_applicable,0.0,0.0,0.0,0.0,310.8,Silica Flour,976.8,Silica Sand,,Straight Steel Fiber,156.0,13.0,0.2,not_applicable,0.0,226.44,PCE_SP,35.52,Air Curing,20.0,165.0,Ref-88-Research
888.0,OPC_I,,222.0,0.0,not_applicable,0.0,0.0,0.0,0.0,0.0,0.0,0.0,not_applicable,0.0,0.0,0.0,0.0,310.8,Silica Flour,976.8,Silica Sand,,Straight Steel Fiber,156.0,13.0,0.2,not_applicable,0.0,244.2,PCE_SP,35.52,Air Curing,20.0,168.0,Ref-88-Research
888.0,OPC_I,,222.0,0.0,not_applicable,0.0,0.0,0.0,0.0,0.0,0.0,0.0,not_applicable,0.0,0.0,0.0,0.0,310.8,Silica Flour,976.8,Silica Sand,,Straight Steel Fiber,156.0,13.0,0.2,not_applicable,0.0,190.92,PCE_SP,35.52,Standard Curing,20.0,163.0,Ref-88-Research
888.0,OPC_I,,222.0,0.0,not_applicable,0.0,0.0,0.0,0.0,0.0,0.0,0.0,not_applicable,0.0,0.0,0.0,0.0,310.8,Silica Flour,976.8,Silica Sand,,Straight Steel Fiber,156.0,13.0,0.2,not_applicable,0.0,226.44,PCE_SP,35.52,Standard Curing,20.0,155.0,Ref-88-Research
888.0,OPC_I,,222.0,0.0,not_applicable,0.0,0.0,0.0,0.0,0.0,0.0,0.0,not_applicable,0.0,0.0,0.0,0.0,310.8,Silica Flour,976.8,Silica Sand,,Straight Steel Fiber,156.0,13.0,0.2,not_applicable,0.0,226.44,PCE_SP,35.52,Standard Curing,20.0,140.0,Ref-88-Research
888.0,OPC_I,,222.0,0.0,not_applicable,0.0,0.0,0.0,0.0,0.0,0.0,0.0,not_applicable,0.0,0.0,0.0,0.0,310.8,Silica Flour,976.8,Silica Sand,,Straight Steel Fiber,156.0,13.0,0.2,not_applicable,0.0,244.2,PCE_SP,35.52,Standard Curing,20.0,134.0,Ref-88-Research
1000.0,OPC_52.5,52.5,0.0,0.0,not_applicable,0.0,0.0,0.0,200.0,0.0,0.0,0.0,not_applicable,0.0,0.0,0.0,0.0,0.0,not_applicable,1000.0,Silica Sand,0.22,not_applicable,0.0,,,not_applicable,0.0,180.0,PCE_SP,12.0,Standard Curing,20.0,188.0,Ref-89-Research
1000.0,OPC_52.5,52.5,200.0,0.0,not_applicable,0.0,0.0,0.0,0.0,0.0,0.0,0.0,not_applicable,0.0,0.0,0.0,0.0,0.0,not_applicable,1000.0,Silica Sand,0.22,not_applicable,0.0,,,not_applicable,0.0,180.0,PCE_SP,7.6,Standard Curing,20.0,185.0,Ref-89-Research
780.8,OPC_52.5,52.5,0.0,0.0,not_applicable,0.0,207.8,0.0,155.1,0.0,0.0,0.0,not_applicable,0.0,0.0,0.0,0.0,0.0,not_applicable,1029.6,Quartz Sand,,Straight Steel Fiber,78.0,9.0,0.15,not_applicable,0.0,216.5,PCE_SP,9.36,Standard Curing,20.0,168.0,Ref-90-Research
780.8,OPC_52.5,52.5,162.9,0.0,not_applicable,0.0,207.8,0.0,0.0,0.0,0.0,0.0,not_applicable,0.0,0.0,0.0,0.0,0.0,not_applicable,1029.6,Quartz Sand,,Straight Steel Fiber,78.0,9.0,0.15,not_applicable,0.0,216.5,PCE_SP,9.44,Standard Curing,20.0,172.0,Ref-90-Research
579.3,OPC_52.5,52.5,0.0,0.0,not_applicable,0.0,207.8,0.0,155.1,0.0,183.2,0.0,not_applicable,0.0,0.0,0.0,0.0,0.0,not_applicable,1029.6,Quartz Sand,,Straight Steel Fiber,78.0,9.0,0.15,not_applicable,0.0,216.5,PCE_SP,7.34,Standard Curing,20.0,184.0,Ref-90-Research
579.3,OPC_52.5,52.5,162.9,0.0,not_applicable,0.0,207.8,0.0,0.0,0.0,183.2,0.0,not_applicable,0.0,0.0,0.0,0.0,0.0,not_applicable,1029.6,Quartz Sand,,Straight Steel Fiber,78.0,9.0,0.15,not_applicable,0.0,216.5,PCE_SP,7.4,Standard Curing,20.0,175.0,Ref-90-Research
780.8,OPC_52.5,52.5,0.0,0.0,not_applicable,0.0,207.8,0.0,155.1,0.0,0.0,0.0,not_applicable,0.0,0.0,0.0,0.0,0.0,not_applicable,1029.6,Quartz Sand,,Straight Steel Fiber,78.0,9.0,0.15,not_applicable,0.0,216.5,PCE_SP,9.36,Hot Water Curing,65.0,170.0,Ref-90-Research
780.8,OPC_52.5,52.5,162.9,0.0,not_applicable,0.0,207.8,0.0,0.0,0.0,0.0,0.0,not_applicable,0.0,0.0,0.0,0.0,0.0,not_applicable,1029.6,Quartz Sand,,Straight Steel Fiber,78.0,9.0,0.15,not_applicable,0.0,216.5,PCE_SP,9.44,Hot Water Curing,65.0,179.0,Ref-90-Research
579.3,OPC_52.5,52.5,0.0,0.0,not_applicable,0.0,207.8,0.0,155.1,0.0,183.2,0.0,not_applicable,0.0,0.0,0.0,0.0,0.0,not_applicable,1029.6,Quartz Sand,,Straight Steel Fiber,78.0,9.0,0.15,not_applicable,0.0,216.5,PCE_SP,7.34,Hot Water Curing,65.0,185.0,Ref-90-Research
