Repository: Jocund96/Data-to-Design-ML

# Section 4: Boosting Models

Experiments on gradient boosting algorithms (XGBoost, HistGradientBoosting, AdaBoost) for concrete strength prediction on UCI and UHPC datasets.

- **Week 1–4**: UCI dataset baselines, data cleaning, monotonic physical constraints, and sample weighting.
- **Week 5–7**: UHPC dataset preprocessing, feature missingness policies, scikit-learn pipelines, and hyperparameter tuning.
- **Week 8–10**: Group-aware validation (LOPO), quantile regression uncertainty intervals, and SHAP interpretability.

File: S4_Boosting/Week-8/initial_data_preparation/Datasets/processed/uhpc_dataset/raw_dropped_features_20.csv (part 9 of 9)
cement,cement_type,silica_fume,fly_ash,limestone_powder,quartz_powder,glass_powder,rice_husk_ash,metakaolin,ggbfs,slag,nano_caco3,nano_al2o3,nano_tio2,nano_sio2,filler,sand,sand_type,sand_max_size,water,sp_type,sp_amount,curing_method,curing_temp,cs_28d,reference
583.0,OPC_I,0.0,700.0,0.0,0.0,0.0,0.0,0.0,0.0,0.0,0.0,0.0,0.0,38.49,0.0,467.0,Natural River Sand,,187.0,PCE_SP,32.244356,Standard Curing,23.0,94.0,Ref-157-Research
583.0,OPC_I,0.0,700.0,0.0,0.0,0.0,0.0,0.0,0.0,0.0,0.0,0.0,0.0,51.32,0.0,467.0,Natural River Sand,,187.0,PCE_SP,38.828712,Standard Curing,23.0,85.2,Ref-157-Research
583.0,OPC_I,0.0,700.0,0.0,0.0,0.0,0.0,0.0,0.0,0.0,0.0,0.0,0.0,0.0,0.0,467.0,Natural River Sand,,187.0,PCE_SP,12.7017,Standard Curing,23.0,97.0,Ref-157-Research
583.0,OPC_I,0.0,700.0,0.0,0.0,0.0,0.0,0.0,0.0,0.0,0.0,0.0,0.0,12.83,0.0,467.0,Natural River Sand,,187.0,PCE_SP,16.716207,Standard Curing,23.0,101.0,Ref-157-Research
583.0,OPC_I,0.0,700.0,0.0,0.0,0.0,0.0,0.0,0.0,0.0,0.0,0.0,0.0,25.66,0.0,467.0,Natural River Sand,,187.0,PCE_SP,25.51887,Standard Curing,23.0,103.5,Ref-157-Research
583.0,OPC_I,0.0,700.0,0.0,0.0,0.0,0.0,0.0,0.0,0.0,0.0,0.0,0.0,38.49,0.0,467.0,Natural River Sand,,187.0,PCE_SP,33.697995,Standard Curing,23.0,95.0,Ref-157-Research
583.0,OPC_I,0.0,700.0,0.0,0.0,0.0,0.0,0.0,0.0,0.0,0.0,0.0,0.0,51.32,0.0,467.0,Natural River Sand,,187.0,PCE_SP,42.564808,Standard Curing,23.0,93.0,Ref-157-Research
1400.0,OPC_52.5,250.0,0.0,0.0,0.0,0.0,0.0,0.0,0.0,0.0,0.0,0.0,0.0,0.0,0.0,693.0,Silica Sand,0.16,304.0,PCE_SP,40.0,Standard Curing,25.0,127.0,Ref-158-Research
1260.0,OPC_52.5,250.0,0.0,0.0,0.0,0.0,140.0,0.0,0.0,0.0,0.0,0.0,0.0,0.0,0.0,693.0,Silica Sand,0.16,304.0,PCE_SP,40.0,Standard Curing,25.0,128.0,Ref-158-Research
1120.0,OPC_52.5,250.0,0.0,0.0,0.0,0.0,280.0,0.0,0.0,0.0,0.0,0.0,0.0,0.0,0.0,693.0,Silica Sand,0.16,304.0,PCE_SP,40.0,Standard Curing,25.0,132.0,Ref-158-Research
980.0,OPC_52.5,250.0,0.0,0.0,0.0,0.0,420.0,0.0,0.0,0.0,0.0,0.0,0.0,0.0,0.0,693.0,Silica Sand,0.16,304.0,PCE_SP,40.0,Standard Curing,25.0,114.0,Ref-158-Research
700.0,OPC_52.5,230.0,0.0,0.0,0.0,0.0,0.0,0.0,750.0,0.0,0.0,0.0,0.0,0.0,0.0,500.0,Silica Sand,0.3,230.0,PCE_SP,45.0,Standard Curing,23.0,99.5,Ref-159-Research
700.0,OPC_52.5,230.0,0.0,0.0,0.0,0.0,0.0,0.0,750.0,0.0,0.0,0.0,0.0,0.0,0.0,500.0,Silica Sand,0.3,230.0,PCE_SP,45.0,Standard Curing,23.0,110.6,Ref-159-Research
700.0,OPC_52.5,230.0,0.0,0.0,0.0,0.0,0.0,0.0,750.0,0.0,0.0,0.0,0.0,0.0,0.0,500.0,Silica Sand,0.3,230.0,PCE_SP,45.0,Standard Curing,23.0,122.4,Ref-159-Research
700.0,OPC_52.5,230.0,0.0,0.0,0.0,0.0,0.0,0.0,750.0,0.0,0.0,0.0,0.0,0.0,0.0,500.0,Silica Sand,0.3,230.0,PCE_SP,45.0,Standard Curing,23.0,135.5,Ref-159-Research
700.0,OPC_52.5,230.0,0.0,0.0,0.0,0.0,0.0,0.0,750.0,0.0,0.0,0.0,0.0,0.0,0.0,500.0,Silica Sand,0.3,230.0,PCE_SP,45.0,Standard Curing,23.0,150.5,Ref-159-Research
862.8,OPC_42.5,215.7,0.0,0.0,0.0,0.0,0.0,0.0,0.0,0.0,0.0,0.0,0.0,0.0,0.0,1078.5,Natural River Sand,1.12,169.5,,32.4,Standard Curing,,112.0,Ref-160-Research
862.8,OPC_42.5,215.7,0.0,0.0,0.0,0.0,0.0,0.0,0.0,0.0,0.0,0.0,0.0,0.0,0.0,1078.5,Natural River Sand,1.12,169.5,,32.4,Standard Curing,,115.0,Ref-160-Research
862.8,OPC_42.5,215.7,0.0,0.0,0.0,0.0,0.0,0.0,0.0,0.0,0.0,0.0,0.0,0.0,0.0,1078.5,Natural River Sand,1.12,169.5,,32.4,Standard Curing,,135.0,Ref-160-Research
862.8,OPC_42.5,215.7,0.0,0.0,0.0,0.0,0.0,0.0,0.0,0.0,0.0,0.0,0.0,0.0,0.0,1078.5,Natural River Sand,1.12,169.5,,32.4,Standard Curing,,152.0,Ref-160-Research
862.8,OPC_42.5,215.7,0.0,0.0,0.0,0.0,0.0,0.0,0.0,0.0,0.0,0.0,0.0,0.0,0.0,1078.5,Natural River Sand,1.12,169.5,,32.4,Standard Curing,,148.0,Ref-160-Research
862.8,OPC_42.5,215.7,0.0,0.0,0.0,0.0,0.0,0.0,0.0,0.0,0.0,0.0,0.0,0.0,0.0,1078.5,Natural River Sand,1.12,169.5,,32.4,Standard Curing,,115.0,Ref-160-Research
862.8,OPC_42.5,215.7,0.0,0.0,0.0,0.0,0.0,0.0,0.0,0.0,0.0,0.0,0.0,0.0,0.0,1078.5,Natural River Sand,1.12,169.5,,32.4,Standard Curing,,125.0,Ref-160-Research
862.8,OPC_42.5,215.7,0.0,0.0,0.0,0.0,0.0,0.0,0.0,0.0,0.0,0.0,0.0,0.0,0.0,1078.5,Natural River Sand,1.12,169.5,,32.4,Standard Curing,,145.0,Ref-160-Research
862.8,OPC_42.5,215.7,0.0,0.0,0.0,0.0,0.0,0.0,0.0,0.0,0.0,0.0,0.0,0.0,0.0,1078.5,Natural River Sand,1.12,169.5,,32.4,Standard Curing,,155.0,Ref-160-Research
862.8,OPC_42.5,215.7,0.0,0.0,0.0,0.0,0.0,0.0,0.0,0.0,0.0,0.0,0.0,0.0,0.0,1078.5,Natural River Sand,1.12,169.5,,32.4,Standard Curing,,155.0,Ref-160-Research
1079.0,OPC_I,0.0,0.0,0.0,0.0,0.0,0.0,0.0,0.0,0.0,0.0,0.0,0.0,0.0,0.0,913.0,Natural River Sand + Masonary Sand,4.75,125.0,PCE_SP,17.3,Standard Curing,20.0,83.0,Ref-161-Research
1025.0,OPC_I,54.0,0.0,0.0,0.0,0.0,0.0,0.0,0.0,0.0,0.0,0.0,0.0,0.0,0.0,913.0,Natural River Sand + Masonary Sand,4.75,159.0,PCE_SP,8.6,Standard Curing,20.0,100.0,Ref-161-Research
971.0,OPC_I,108.0,0.0,0.0,0.0,0.0,0.0,0.0,0.0,0.0,0.0,0.0,0.0,0.0,0.0,913.0,Natural River Sand + Masonary Sand,4.75,159.0,PCE_SP,8.6,Standard Curing,20.0,114.0,Ref-161-Research
917.0,OPC_I,162.0,0.0,0.0,0.0,0.0,0.0,0.0,0.0,0.0,0.0,0.0,0.0,0.0,0.0,913.0,Natural River Sand + Masonary Sand,4.75,159.0,PCE_SP,8.6,Standard Curing,20.0,118.0,Ref-161-Research
863.0,OPC_I,216.0,0.0,0.0,0.0,0.0,0.0,0.0,0.0,0.0,0.0,0.0,0.0,0.0,0.0,913.0,Natural River Sand + Masonary Sand,4.75,151.0,PCE_SP,10.8,Standard Curing,20.0,116.0,Ref-161-Research
809.0,OPC_I,270.0,0.0,0.0,0.0,0.0,0.0,0.0,0.0,0.0,0.0,0.0,0.0,0.0,0.0,913.0,Natural River Sand + Masonary Sand,4.75,142.0,PCE_SP,12.9,Standard Curing,20.0,110.0,Ref-161-Research
897.2,OPC_52.5,269.16,0.0,0.0,0.0,0.0,0.0,0.0,0.0,0.0,0.0,0.0,0.0,0.0,0.0,1049.72,Quartz Sand,1.7,161.496,Unspecified,22.43,Steam Curing,90.0,135.2,Ref-162-Research
897.2,OPC_52.5,269.16,0.0,0.0,0.0,0.0,0.0,0.0,0.0,0.0,0.0,0.0,0.0,0.0,0.0,1049.72,Quartz Sand,1.7,161.496,Unspecified,22.43,Steam Curing,90.0,137.4,Ref-162-Research
897.2,OPC_52.5,269.16,0.0,0.0,0.0,0.0,0.0,0.0,0.0,0.0,0.0,0.0,0.0,0.0,0.0,1049.72,Quartz Sand,1.7,161.496,Unspecified,22.43,Steam Curing,90.0,139.7,Ref-162-Research
897.2,OPC_52.5,269.16,0.0,0.0,0.0,0.0,0.0,0.0,0.0,0.0,0.0,0.0,0.0,0.0,0.0,1049.72,Quartz Sand,1.7,161.496,Unspecified,22.43,Steam Curing,90.0,149.2,Ref-162-Research
897.2,OPC_52.5,269.16,0.0,0.0,0.0,0.0,0.0,0.0,0.0,0.0,0.0,0.0,0.0,0.0,0.0,1049.72,Quartz Sand,1.7,161.496,Unspecified,22.43,Steam Curing,90.0,157.3,Ref-162-Research
897.2,OPC_52.5,269.16,0.0,0.0,0.0,0.0,0.0,0.0,0.0,0.0,0.0,0.0,0.0,0.0,0.0,1049.72,Quartz Sand,1.7,161.496,Unspecified,22.43,Steam Curing,90.0,156.0,Ref-162-Research
897.2,OPC_52.5,269.16,0.0,0.0,0.0,0.0,0.0,0.0,0.0,0.0,0.0,0.0,0.0,0.0,0.0,1049.72,Quartz Sand,1.7,161.496,Unspecified,22.43,Steam Curing,90.0,158.1,Ref-162-Research
897.2,OPC_52.5,269.16,0.0,0.0,0.0,0.0,0.0,0.0,0.0,0.0,0.0,0.0,0.0,0.0,0.0,1049.72,Quartz Sand,1.7,161.496,Unspecified,22.43,Steam Curing,90.0,138.3,Ref-162-Research
897.2,OPC_52.5,269.16,0.0,0.0,0.0,0.0,0.0,0.0,0.0,0.0,0.0,0.0,0.0,0.0,0.0,1049.72,Quartz Sand,1.7,161.496,Unspecified,22.43,Steam Curing,90.0,145.0,Ref-162-Research
897.2,OPC_52.5,269.16,0.0,0.0,0.0,0.0,0.0,0.0,0.0,0.0,0.0,0.0,0.0,0.0,0.0,1049.72,Quartz Sand,1.7,161.496,Unspecified,22.43,Steam Curing,90.0,152.8,Ref-162-Research
897.2,OPC_52.5,269.16,0.0,0.0,0.0,0.0,0.0,0.0,0.0,0.0,0.0,0.0,0.0,0.0,0.0,1049.72,Quartz Sand,1.7,161.496,Unspecified,22.43,Steam Curing,90.0,162.6,Ref-162-Research
897.2,OPC_52.5,269.16,0.0,0.0,0.0,0.0,0.0,0.0,0.0,0.0,0.0,0.0,0.0,0.0,0.0,1049.72,Quartz Sand,1.7,161.496,Unspecified,22.43,Steam Curing,90.0,164.5,Ref-162-Research
897.2,OPC_52.5,269.16,0.0,0.0,0.0,0.0,0.0,0.0,0.0,0.0,0.0,0.0,0.0,0.0,0.0,1049.72,Quartz Sand,1.7,161.496,Unspecified,22.43,Steam Curing,90.0,168.7,Ref-162-Research
897.2,OPC_52.5,269.16,0.0,0.0,0.0,0.0,0.0,0.0,0.0,0.0,0.0,0.0,0.0,0.0,0.0,1049.72,Quartz Sand,1.7,161.496,Unspecified,22.43,Steam Curing,90.0,145.3,Ref-162-Research
897.2,OPC_52.5,269.16,0.0,0.0,0.0,0.0,0.0,0.0,0.0,0.0,0.0,0.0,0.0,0.0,0.0,1049.72,Quartz Sand,1.7,161.496,Unspecified,22.43,Steam Curing,90.0,157.8,Ref-162-Research
897.2,OPC_52.5,269.16,0.0,0.0,0.0,0.0,0.0,0.0,0.0,0.0,0.0,0.0,0.0,0.0,0.0,1049.72,Quartz Sand,1.7,161.496,Unspecified,22.43,Steam Curing,90.0,165.2,Ref-162-Research
897.2,OPC_52.5,269.16,0.0,0.0,0.0,0.0,0.0,0.0,0.0,0.0,0.0,0.0,0.0,0.0,0.0,1049.72,Quartz Sand,1.7,161.496,Unspecified,22.43,Steam Curing,90.0,172.3,Ref-162-Research
897.2,OPC_52.5,269.16,0.0,0.0,0.0,0.0,0.0,0.0,0.0,0.0,0.0,0.0,0.0,0.0,0.0,1049.72,Quartz Sand,1.7,161.496,Unspecified,22.43,Steam Curing,90.0,179.8,Ref-162-Research
897.2,OPC_52.5,269.16,0.0,0.0,0.0,0.0,0.0,0.0,0.0,0.0,0.0,0.0,0.0,0.0,0.0,1049.72,Quartz Sand,1.7,161.496,Unspecified,22.43,Steam Curing,90.0,192.2,Ref-162-Research
620.0,OPC_52.5,114.0,165.0,0.0,0.0,0.0,0.0,0.0,0.0,0.0,0.0,0.0,0.0,0.0,0.0,1335.0,Silica Sand,,140.0,PCE_SP,36.0,Standard Curing,20.0,130.0,Ref-163-Research
620.0,OPC_52.5,114.0,165.0,0.0,0.0,0.0,0.0,0.0,0.0,0.0,0.0,0.0,0.0,0.0,0.0,1308.0,Silica Sand,,140.0,PCE_SP,36.0,Standard Curing,20.0,146.0,Ref-163-Research
620.0,OPC_52.5,114.0,165.0,0.0,0.0,0.0,0.0,0.0,0.0,0.0,0.0,0.0,0.0,0.0,0.0,1295.0,Silica Sand,,140.0,PCE_SP,36.0,Standard Curing,20.0,158.0,Ref-163-Research
620.0,OPC_52.5,114.0,165.0,0.0,0.0,0.0,0.0,0.0,0.0,0.0,0.0,0.0,0.0,0.0,0.0,1268.0,Silica Sand,,140.0,PCE_SP,36.0,Standard Curing,20.0,169.0,Ref-163-Research
620.0,OPC_52.5,114.0,165.0,0.0,0.0,0.0,0.0,0.0,0.0,0.0,0.0,0.0,0.0,0.0,0.0,1255.0,Silica Sand,,140.0,PCE_SP,36.0,Standard Curing,20.0,175.0,Ref-163-Research
729.0,OPC_42.5,124.0,0.0,0.0,397.0,0.0,0.0,0.0,0.0,0.0,0.0,0.0,0.0,0.0,0.0,833.0,Quartz Sand,0.5,200.0,Unspecified,30.0,Standard Curing,30.0,166.1,Ref-164-Research
401.0,OPC_42.5,124.0,328.0,0.0,397.0,0.0,0.0,0.0,0.0,0.0,0.0,0.0,0.0,0.0,0.0,833.0,Quartz Sand,0.5,200.0,Unspecified,30.0,Standard Curing,30.0,124.7,Ref-164-Research
401.0,OPC_42.5,124.0,0.0,0.0,397.0,0.0,0.0,0.0,328.0,0.0,0.0,0.0,0.0,0.0,0.0,833.0,Quartz Sand,0.5,200.0,Unspecified,30.0,Standard Curing,30.0,139.4,Ref-164-Research
401.0,OPC_42.5,124.0,0.0,0.0,397.0,0.0,0.0,0.0,328.0,0.0,0.0,0.0,0.0,0.0,0.0,833.0,Quartz Sand,0.5,200.0,Unspecified,30.0,Standard Curing,30.0,163.5,Ref-164-Research
900.0,OPC_I,220.0,0.0,0.0,0.0,0.0,0.0,0.0,0.0,0.0,0.0,0.0,0.0,0.0,0.0,1005.0,Fine Dune Sand,1.18,163.0,Unspecified,40.0,Standard Curing,25.0,143.0,Ref-165-Research
900.0,OPC_I,165.0,0.0,0.0,0.0,0.0,0.0,0.0,0.0,0.0,0.0,0.0,0.0,0.0,55.0,1021.0,Fine Dune Sand,1.18,163.0,Unspecified,40.0,Standard Curing,25.0,138.8,Ref-165-Research
900.0,OPC_I,110.0,0.0,0.0,0.0,0.0,0.0,0.0,0.0,0.0,0.0,0.0,0.0,0.0,110.0,1036.0,Fine Dune Sand,1.18,163.0,Unspecified,40.0,Standard Curing,25.0,138.2,Ref-165-Research
810.0,OPC_I,220.0,0.0,0.0,0.0,0.0,0.0,0.0,0.0,0.0,0.0,0.0,0.0,0.0,90.0,1002.0,Fine Dune Sand,1.18,163.0,Unspecified,40.0,Standard Curing,25.0,140.4,Ref-165-Research
720.0,OPC_I,220.0,0.0,0.0,0.0,0.0,0.0,0.0,0.0,0.0,0.0,0.0,0.0,0.0,180.0,998.0,Fine Dune Sand,1.18,163.0,Unspecified,40.0,Standard Curing,25.0,132.2,Ref-165-Research
630.0,OPC_I,220.0,0.0,0.0,0.0,0.0,0.0,0.0,0.0,0.0,0.0,0.0,0.0,0.0,270.0,994.0,Fine Dune Sand,1.18,163.0,Unspecified,40.0,Standard Curing,25.0,130.6,Ref-165-Research
794.0,OPC_I,198.0,0.0,0.0,278.0,0.0,0.0,0.0,0.0,0.0,0.0,0.0,0.0,0.0,0.0,873.0,Silica Sand,0.85,191.0,PCE_HRWRA,10.0,Standard Curing,30.0,179.0,Ref-166-Research
595.0,OPC_I,198.0,0.0,298.0,278.0,0.0,0.0,0.0,0.0,0.0,0.0,0.0,0.0,0.0,0.0,873.0,Silica Sand,0.85,191.0,PCE_HRWRA,10.0,Standard Curing,30.0,165.0,Ref-166-Research
595.0,OPC_I,198.0,0.0,298.0,278.0,0.0,0.0,0.0,0.0,0.0,0.0,0.0,0.0,0.0,0.0,873.0,Silica Sand,0.85,191.0,PCE_HRWRA,10.0,Standard Curing,30.0,168.0,Ref-166-Research
397.0,OPC_I,198.0,0.0,397.0,278.0,0.0,0.0,0.0,0.0,0.0,0.0,0.0,0.0,0.0,0.0,873.0,Silica Sand,0.85,191.0,PCE_HRWRA,10.0,Standard Curing,30.0,140.0,Ref-166-Research
397.0,OPC_I,198.0,0.0,397.0,278.0,0.0,0.0,0.0,0.0,0.0,0.0,0.0,0.0,0.0,0.0,873.0,Silica Sand,0.85,191.0,PCE_HRWRA,10.0,Standard Curing,30.0,140.0,Ref-166-Research
795.4,OPC_52.5,168.6,0.0,0.0,198.4,0.0,0.0,0.0,0.0,0.0,0.0,0.0,0.0,0.0,0.0,971.0,Quartz Sand,0.5,188.0,Unspecified,24.1,Standard Curing,,189.1,Ref-167-Research
787.5,OPC_52.5,166.9,0.0,0.0,196.4,0.0,0.0,0.0,0.0,0.0,0.0,0.0,0.0,0.0,0.0,961.3,Quartz Sand,0.5,186.0,Unspecified,23.7,Standard Curing,,195.533333333333,Ref-167-Research
779.5,OPC_52.5,165.2,0.0,0.0,194.4,0.0,0.0,0.0,0.0,0.0,0.0,0.0,0.0,0.0,0.0,951.6,Quartz Sand,0.5,184.0,Unspecified,23.6,Standard Curing,,189.466666666667,Ref-167-Research
750.0,CEM_II,144.0,200.0,0.0,0.0,0.0,0.0,0.0,0.0,0.0,0.0,0.0,0.0,0.0,0.0,990.0,Natural River Sand,1.25,210.0,Unspecified,45.0,Standard Curing,20.0,118.0,Ref-168-Research
750.0,CEM_II,144.0,200.0,0.0,0.0,0.0,0.0,0.0,0.0,0.0,0.0,0.0,0.0,0.0,77.0,913.0,Natural River Sand,1.25,210.0,Unspecified,45.0,Standard Curing,20.0,118.0,Ref-168-Research
750.0,CEM_II,144.0,200.0,0.0,0.0,0.0,0.0,0.0,0.0,0.0,0.0,0.0,0.0,0.0,22.0,968.0,Natural River Sand,1.25,210.0,Unspecified,45.0,Standard Curing,20.0,110.0,Ref-168-Research
750.0,CEM_II,144.0,200.0,0.0,0.0,0.0,0.0,0.0,0.0,0.0,0.0,0.0,0.0,0.0,99.0,891.0,Natural River Sand,1.25,210.0,Unspecified,45.0,Standard Curing,20.0,120.0,Ref-168-Research
750.0,CEM_II,144.0,200.0,0.0,0.0,0.0,0.0,0.0,0.0,0.0,0.0,0.0,0.0,0.0,176.0,836.0,Natural River Sand,1.25,210.0,Unspecified,45.0,Standard Curing,20.0,120.0,Ref-168-Research
750.0,CEM_II,144.0,200.0,0.0,0.0,0.0,0.0,0.0,0.0,0.0,0.0,0.0,0.0,0.0,44.0,946.0,Natural River Sand,1.25,210.0,Unspecified,45.0,Standard Curing,20.0,121.0,Ref-168-Research
750.0,CEM_II,144.0,200.0,0.0,0.0,0.0,0.0,0.0,0.0,0.0,0.0,0.0,0.0,0.0,220.0,792.0,Natural River Sand,1.25,210.0,Unspecified,45.0,Standard Curing,20.0,121.0,Ref-168-Research
750.0,CEM_II,144.0,200.0,0.0,0.0,0.0,0.0,0.0,0.0,0.0,0.0,0.0,0.0,0.0,231.0,759.0,Natural River Sand,1.25,210.0,Unspecified,45.0,Standard Curing,20.0,125.0,Ref-168-Research
750.0,CEM_II,144.0,200.0,0.0,0.0,0.0,0.0,0.0,0.0,0.0,0.0,0.0,0.0,0.0,66.0,924.0,Natural River Sand,1.25,210.0,Unspecified,45.0,Standard Curing,20.0,115.0,Ref-168-Research
750.0,CEM_II,144.0,200.0,0.0,0.0,0.0,0.0,0.0,0.0,0.0,0.0,0.0,0.0,0.0,297.0,693.0,Natural River Sand,1.25,210.0,Unspecified,45.0,Standard Curing,20.0,120.0,Ref-168-Research
750.0,CEM_II,144.0,200.0,0.0,0.0,0.0,0.0,0.0,0.0,0.0,0.0,0.0,0.0,0.0,308.0,682.0,Natural River Sand,1.25,210.0,Unspecified,45.0,Standard Curing,20.0,126.0,Ref-168-Research
750.0,CEM_II,144.0,200.0,0.0,0.0,0.0,0.0,0.0,0.0,0.0,0.0,0.0,0.0,0.0,66.0,902.0,Natural River Sand,1.25,210.0,Unspecified,45.0,Standard Curing,20.0,112.0,Ref-168-Research
750.0,CEM_II,144.0,200.0,0.0,0.0,0.0,0.0,0.0,0.0,0.0,0.0,0.0,0.0,0.0,396.0,594.0,Natural River Sand,1.25,210.0,Unspecified,45.0,Standard Curing,20.0,130.0,Ref-168-Research
750.0,CEM_II,144.0,200.0,0.0,0.0,0.0,0.0,0.0,0.0,0.0,0.0,0.0,0.0,0.0,385.0,605.0,Natural River Sand,1.25,210.0,Unspecified,45.0,Standard Curing,20.0,129.0,Ref-168-Research
750.0,CEM_II,144.0,200.0,0.0,0.0,0.0,0.0,0.0,0.0,0.0,0.0,0.0,0.0,0.0,110.0,880.0,Natural River Sand,1.25,210.0,Unspecified,45.0,Standard Curing,20.0,118.0,Ref-168-Research
750.0,CEM_II,144.0,200.0,0.0,0.0,0.0,0.0,0.0,0.0,0.0,0.0,0.0,0.0,0.0,495.0,495.0,Natural River Sand,1.25,210.0,Unspecified,45.0,Standard Curing,20.0,125.0,Ref-168-Research
