Repository: Jocund96/Data-to-Design-ML

# Section 4: Boosting Models

Experiments on gradient boosting algorithms (XGBoost, HistGradientBoosting, AdaBoost) for concrete strength prediction on UCI and UHPC datasets.

- **Week 1–4**: UCI dataset baselines, data cleaning, monotonic physical constraints, and sample weighting.
- **Week 5–7**: UHPC dataset preprocessing, feature missingness policies, scikit-learn pipelines, and hyperparameter tuning.
- **Week 8–10**: Group-aware validation (LOPO), quantile regression uncertainty intervals, and SHAP interpretability.

File: S4_Boosting/Week-8/initial_data_preparation/Datasets/processed/uhpc_dataset/semantic_recoding_features_50.csv (part 10 of 14)
cement,cement_type,cement_grade,silica_fume,fly_ash,fly_ash_type,limestone_powder,quartz_powder,glass_powder,rice_husk_ash,metakaolin,ggbfs,slag,slag_type,nano_caco3,nano_al2o3,nano_tio2,nano_sio2,filler,filler_type,sand,sand_type,sand_max_size,fiber1_type,fiber1_amount,fiber1_length,fiber1_diameter,fiber2_type,fiber2_amount,water,sp_type,sp_amount,curing_method,curing_temp,cs_28d,reference
464.0,HS_cement,,215.0,0.0,not_applicable,0.0,232.0,309.0,0.0,0.0,0.0,0.0,not_applicable,0.0,0.0,0.0,0.0,0.0,not_applicable,928.0,Quartz Sand,0.6,Straight Steel Fiber,158.0,13.0,0.2,not_applicable,0.0,158.0,PCE_HRWRA,42.2,Heat Curing,90.0,187.0,Ref-121-Research
464.0,HS_cement,,107.0,0.0,not_applicable,0.0,232.0,881.0,0.0,0.0,0.0,0.0,not_applicable,0.0,0.0,0.0,0.0,0.0,not_applicable,464.0,Quartz Sand,0.6,Straight Steel Fiber,158.0,13.0,0.2,not_applicable,0.0,158.0,PCE_HRWRA,42.2,Heat Curing,90.0,188.0,Ref-121-Research
458.0,HS_cement,,212.0,0.0,not_applicable,0.0,0.0,993.0,0.0,0.0,0.0,0.0,not_applicable,0.0,0.0,0.0,0.0,0.0,not_applicable,458.0,Quartz Sand,0.6,Straight Steel Fiber,158.0,13.0,0.2,not_applicable,0.0,156.0,PCE_HRWRA,41.6,Heat Curing,90.0,195.0,Ref-121-Research
465.0,HS_cement,,108.0,0.0,not_applicable,0.0,0.0,651.0,0.0,0.0,0.0,0.0,not_applicable,0.0,0.0,0.0,0.0,0.0,not_applicable,931.0,Quartz Sand,0.6,Straight Steel Fiber,158.0,13.0,0.2,not_applicable,0.0,158.0,PCE_HRWRA,42.3,Heat Curing,90.0,179.0,Ref-121-Research
748.0,HS_cement,,208.0,0.0,not_applicable,0.0,224.0,0.0,0.0,0.0,0.0,0.0,not_applicable,0.0,0.0,0.0,0.0,0.0,not_applicable,897.0,Quartz Sand,0.6,Straight Steel Fiber,158.0,13.0,0.2,not_applicable,0.0,224.0,PCE_HRWRA,25.5,Heat Curing,90.0,174.0,Ref-121-Research
752.0,HS_cement,,104.0,0.0,not_applicable,0.0,226.0,555.0,0.0,0.0,0.0,0.0,not_applicable,0.0,0.0,0.0,0.0,0.0,not_applicable,451.0,Quartz Sand,0.6,Straight Steel Fiber,158.0,13.0,0.2,not_applicable,0.0,235.0,PCE_HRWRA,16.4,Heat Curing,90.0,168.0,Ref-121-Research
740.0,HS_cement,,206.0,0.0,not_applicable,0.0,0.0,666.0,0.0,0.0,0.0,0.0,not_applicable,0.0,0.0,0.0,0.0,0.0,not_applicable,444.0,Quartz Sand,0.6,Straight Steel Fiber,158.0,13.0,0.2,not_applicable,0.0,224.0,PCE_HRWRA,20.2,Heat Curing,90.0,192.0,Ref-121-Research
754.0,HS_cement,,105.0,0.0,not_applicable,0.0,0.0,331.0,0.0,0.0,0.0,0.0,not_applicable,0.0,0.0,0.0,0.0,0.0,not_applicable,905.0,Quartz Sand,0.6,Straight Steel Fiber,158.0,13.0,0.2,not_applicable,0.0,236.0,PCE_HRWRA,8.2,Heat Curing,90.0,187.0,Ref-121-Research
436.0,HS_cement,,202.0,0.0,not_applicable,0.0,218.0,727.0,0.0,0.0,0.0,0.0,not_applicable,0.0,0.0,0.0,0.0,0.0,not_applicable,436.0,Quartz Sand,0.6,Straight Steel Fiber,158.0,13.0,0.2,not_applicable,0.0,223.0,PCE_HRWRA,15.8,Heat Curing,90.0,165.0,Ref-121-Research
442.0,HS_cement,,102.0,0.0,not_applicable,0.0,221.0,396.0,0.0,0.0,0.0,0.0,not_applicable,0.0,0.0,0.0,0.0,0.0,not_applicable,883.0,Quartz Sand,0.6,Straight Steel Fiber,158.0,13.0,0.2,not_applicable,0.0,223.0,PCE_HRWRA,20.1,Heat Curing,90.0,163.0,Ref-121-Research
437.0,HS_cement,,202.0,0.0,not_applicable,0.0,0.0,509.0,0.0,0.0,0.0,0.0,not_applicable,0.0,0.0,0.0,0.0,0.0,not_applicable,874.0,Quartz Sand,0.6,Straight Steel Fiber,158.0,13.0,0.2,not_applicable,0.0,223.0,PCE_HRWRA,15.9,Heat Curing,90.0,185.0,Ref-121-Research
439.0,HS_cement,,102.0,0.0,not_applicable,0.0,110.0,944.0,0.0,0.0,0.0,0.0,not_applicable,0.0,0.0,0.0,0.0,0.0,not_applicable,439.0,Quartz Sand,0.6,Straight Steel Fiber,158.0,13.0,0.2,not_applicable,0.0,229.0,PCE_HRWRA,8.0,Heat Curing,90.0,158.0,Ref-121-Research
608.0,HS_cement,,158.0,0.0,not_applicable,0.0,114.0,547.0,0.0,0.0,0.0,0.0,not_applicable,0.0,0.0,0.0,0.0,0.0,not_applicable,684.0,Quartz Sand,0.6,Straight Steel Fiber,158.0,13.0,0.2,not_applicable,0.0,194.0,PCE_HRWRA,31.6,Heat Curing,90.0,200.0,Ref-121-Research
608.0,HS_cement,,158.0,0.0,not_applicable,0.0,114.0,547.0,0.0,0.0,0.0,0.0,not_applicable,0.0,0.0,0.0,0.0,0.0,not_applicable,684.0,Quartz Sand,0.6,Straight Steel Fiber,158.0,13.0,0.2,not_applicable,0.0,194.0,PCE_HRWRA,31.6,Heat Curing,90.0,198.0,Ref-121-Research
608.0,HS_cement,,158.0,0.0,not_applicable,0.0,114.0,547.0,0.0,0.0,0.0,0.0,not_applicable,0.0,0.0,0.0,0.0,0.0,not_applicable,684.0,Quartz Sand,0.6,Straight Steel Fiber,158.0,13.0,0.2,not_applicable,0.0,194.0,PCE_HRWRA,31.6,Heat Curing,90.0,201.0,Ref-121-Research
524.0,HS_cement,,208.0,0.0,not_applicable,0.0,224.0,224.0,0.0,0.0,0.0,0.0,not_applicable,0.0,0.0,0.0,0.0,0.0,not_applicable,898.0,Quartz Sand,0.6,Straight Steel Fiber,158.0,13.0,0.2,not_applicable,0.0,191.0,PCE_HRWRA,40.8,Heat Curing,90.0,198.0,Ref-121-Research
521.0,HS_cement,,208.0,0.0,not_applicable,0.0,0.0,446.0,0.0,0.0,0.0,0.0,not_applicable,0.0,0.0,0.0,0.0,0.0,not_applicable,894.0,Quartz Sand,0.6,Straight Steel Fiber,158.0,13.0,0.2,not_applicable,0.0,190.0,PCE_HRWRA,40.5,Heat Curing,90.0,201.0,Ref-121-Research
524.0,HS_cement,,208.0,0.0,not_applicable,0.0,224.0,224.0,0.0,0.0,0.0,0.0,not_applicable,0.0,0.0,0.0,0.0,0.0,not_applicable,898.0,Quartz Sand,0.6,Straight Steel Fiber,158.0,13.0,0.2,not_applicable,0.0,191.0,PCE_HRWRA,40.8,Heat Curing,90.0,183.0,Ref-121-Research
755.0,HS_cement,,105.0,0.0,not_applicable,0.0,226.0,105.0,0.0,0.0,0.0,0.0,not_applicable,0.0,0.0,0.0,0.0,0.0,not_applicable,906.0,Quartz Sand,0.6,Straight Steel Fiber,158.0,13.0,0.2,not_applicable,0.0,229.0,PCE_HRWRA,20.6,Heat Curing,90.0,193.0,Ref-121-Research
796.0,HS_cement,,111.0,0.0,not_applicable,0.0,0.0,350.0,0.0,0.0,0.0,0.0,not_applicable,0.0,0.0,0.0,0.0,0.0,not_applicable,956.0,Quartz Sand,0.6,Straight Steel Fiber,158.0,13.0,0.2,not_applicable,0.0,162.0,PCE_HRWRA,43.4,Heat Curing,90.0,187.0,Ref-121-Research
640.0,HS_cement,,142.0,0.0,not_applicable,0.0,0.0,480.0,0.0,0.0,0.0,0.0,not_applicable,0.0,0.0,0.0,0.0,0.0,not_applicable,960.0,Quartz Sand,0.6,not_applicable,0.0,,,not_applicable,0.0,174.0,PCE_HRWRA,32.7,Heat Curing,90.0,181.0,Ref-121-Research
604.0,HS_cement,,134.0,0.0,not_applicable,0.0,0.0,454.0,0.0,0.0,0.0,0.0,not_applicable,0.0,0.0,0.0,0.0,0.0,not_applicable,906.0,Quartz Sand,0.6,not_applicable,0.0,,,not_applicable,0.0,229.0,PCE_HRWRA,15.6,Heat Curing,90.0,211.0,Ref-121-Research
456.0,HS_cement,,152.0,0.0,not_applicable,0.0,0.0,591.0,0.0,0.0,0.0,0.0,not_applicable,0.0,0.0,0.0,0.0,0.0,not_applicable,913.0,Quartz Sand,0.6,not_applicable,0.0,,,not_applicable,0.0,200.0,PCE_HRWRA,31.1,Heat Curing,90.0,208.0,Ref-121-Research
466.0,HS_cement,,155.0,0.0,not_applicable,0.0,0.0,604.0,0.0,0.0,0.0,0.0,not_applicable,0.0,0.0,0.0,0.0,0.0,not_applicable,932.0,Quartz Sand,0.6,not_applicable,0.0,,,not_applicable,0.0,173.0,PCE_HRWRA,42.3,Heat Curing,90.0,182.0,Ref-121-Research
536.0,HS_cement,,153.0,0.0,not_applicable,0.0,0.0,520.0,0.0,0.0,0.0,0.0,not_applicable,0.0,0.0,0.0,0.0,0.0,not_applicable,919.0,Quartz Sand,0.6,not_applicable,0.0,,,not_applicable,0.0,201.0,PCE_HRWRA,31.3,Heat Curing,90.0,190.0,Ref-121-Research
810.0,HS_cement,,225.0,0.0,not_applicable,0.0,243.0,0.0,0.0,0.0,0.0,0.0,not_applicable,0.0,0.0,0.0,0.0,0.0,not_applicable,972.0,Quartz Sand,0.6,not_applicable,0.0,,,not_applicable,0.0,176.0,PCE_HRWRA,43.1,Heat Curing,90.0,192.0,Ref-121-Research
636.0,HS_cement,,221.0,0.0,not_applicable,0.0,0.0,398.0,0.0,0.0,0.0,0.0,not_applicable,0.0,0.0,0.0,0.0,0.0,not_applicable,954.0,Quartz Sand,0.6,not_applicable,0.0,,,not_applicable,0.0,173.0,PCE_HRWRA,42.5,Heat Curing,90.0,194.0,Ref-121-Research
812.0,HS_cement,,113.0,0.0,not_applicable,0.0,0.0,357.0,0.0,0.0,0.0,0.0,not_applicable,0.0,0.0,0.0,0.0,0.0,not_applicable,975.0,Quartz Sand,0.6,not_applicable,0.0,,,not_applicable,0.0,176.0,PCE_HRWRA,37.6,Heat Curing,90.0,199.0,Ref-121-Research
644.0,HS_cement,,112.0,0.0,not_applicable,0.0,242.0,273.0,0.0,0.0,0.0,0.0,not_applicable,0.0,0.0,0.0,0.0,0.0,not_applicable,967.0,Quartz Sand,0.6,not_applicable,0.0,,,not_applicable,0.0,175.0,PCE_HRWRA,32.9,Heat Curing,90.0,222.0,Ref-121-Research
562.0,HS_cement,,208.0,0.0,not_applicable,0.0,0.0,412.0,0.0,0.0,0.0,0.0,not_applicable,0.0,0.0,0.0,0.0,0.0,not_applicable,899.0,Quartz Sand,0.6,not_applicable,0.0,,,not_applicable,0.0,227.0,PCE_HRWRA,20.4,Heat Curing,90.0,200.0,Ref-121-Research
562.0,HS_cement,,208.0,0.0,not_applicable,0.0,0.0,412.0,0.0,0.0,0.0,0.0,not_applicable,0.0,0.0,0.0,0.0,0.0,not_applicable,899.0,Quartz Sand,0.6,not_applicable,0.0,,,not_applicable,0.0,227.0,PCE_HRWRA,20.4,Heat Curing,90.0,193.0,Ref-121-Research
562.0,HS_cement,,208.0,0.0,not_applicable,0.0,0.0,412.0,0.0,0.0,0.0,0.0,not_applicable,0.0,0.0,0.0,0.0,0.0,not_applicable,899.0,Quartz Sand,0.6,not_applicable,0.0,,,not_applicable,0.0,227.0,PCE_HRWRA,20.4,Heat Curing,90.0,190.0,Ref-121-Research
562.0,HS_cement,,208.0,0.0,not_applicable,0.0,0.0,412.0,0.0,0.0,0.0,0.0,not_applicable,0.0,0.0,0.0,0.0,0.0,not_applicable,899.0,Quartz Sand,0.6,not_applicable,0.0,,,not_applicable,0.0,227.0,PCE_HRWRA,20.4,Heat Curing,90.0,193.0,Ref-121-Research
748.0,HS_cement,,208.0,0.0,not_applicable,0.0,224.0,0.0,0.0,0.0,0.0,0.0,not_applicable,0.0,0.0,0.0,0.0,0.0,not_applicable,897.0,Quartz Sand,0.6,not_applicable,0.0,,,not_applicable,0.0,224.0,PCE_HRWRA,25.5,Standard Curing,23.0,147.0,Ref-121-Research
748.0,HS_cement,,208.0,0.0,not_applicable,0.0,224.0,448.5,0.0,0.0,0.0,0.0,not_applicable,0.0,0.0,0.0,0.0,0.0,not_applicable,448.5,Quartz Sand,0.6,not_applicable,0.0,,,not_applicable,0.0,224.0,PCE_HRWRA,25.5,Standard Curing,23.0,146.0,Ref-121-Research
501.16,HS_cement,,104.0,0.0,not_applicable,0.0,0.0,1023.34,0.0,0.0,0.0,0.0,not_applicable,0.0,0.0,0.0,0.0,0.0,not_applicable,448.5,Quartz Sand,0.6,not_applicable,0.0,,,not_applicable,0.0,202.7,PCE_HRWRA,30.7,Standard Curing,23.0,123.0,Ref-121-Research
568.48,HS_cement,,104.0,0.0,not_applicable,0.0,0.0,507.52,0.0,0.0,0.0,0.0,not_applicable,0.0,0.0,0.0,0.0,0.0,not_applicable,897.0,Quartz Sand,0.6,not_applicable,0.0,,,not_applicable,0.0,239.0,PCE_HRWRA,12.5,Standard Curing,23.0,127.0,Ref-121-Research
448.8,HS_cement,,104.0,0.0,not_applicable,0.0,0.0,752.8,0.0,0.0,0.0,0.0,not_applicable,0.0,0.0,0.0,0.0,0.0,not_applicable,771.4,Quartz Sand,0.6,not_applicable,0.0,,,not_applicable,0.0,224.7,PCE_HRWRA,19.9,Standard Curing,23.0,119.0,Ref-121-Research
448.8,HS_cement,,104.0,0.0,not_applicable,0.0,0.0,1003.9,0.0,0.0,0.0,0.0,not_applicable,0.0,0.0,0.0,0.0,0.0,not_applicable,520.3,Quartz Sand,0.6,not_applicable,0.0,,,not_applicable,0.0,239.0,PCE_HRWRA,8.8,Standard Curing,23.0,111.0,Ref-121-Research
701.5,OPC_42.5,42.5,210.5,0.0,not_applicable,0.0,259.6,0.0,0.0,0.0,0.0,0.0,not_applicable,0.0,0.0,0.0,0.0,0.0,not_applicable,820.8,Quartz Sand,0.15,Straight Steel Fiber,156.0,13.0,0.2,not_applicable,0.0,164.2,PCE_SP,17.5,Standard Curing,22.0,113.0,Ref-122-Research
666.4,OPC_42.5,42.5,210.5,0.0,not_applicable,0.0,259.6,0.0,0.0,0.0,0.0,0.0,not_applicable,0.0,0.0,0.0,0.0,35.1,Ground Granite Powder,820.8,Quartz Sand,0.15,Straight Steel Fiber,156.0,13.0,0.2,not_applicable,0.0,164.2,PCE_SP,17.5,Standard Curing,22.0,118.0,Ref-122-Research
631.4,OPC_42.5,42.5,210.5,0.0,not_applicable,0.0,259.6,0.0,0.0,0.0,0.0,0.0,not_applicable,0.0,0.0,0.0,0.0,70.1,Ground Granite Powder,820.8,Quartz Sand,0.15,Straight Steel Fiber,156.0,13.0,0.2,not_applicable,0.0,164.2,PCE_SP,17.5,Standard Curing,22.0,109.0,Ref-122-Research
596.3,OPC_42.5,42.5,210.5,0.0,not_applicable,0.0,259.6,0.0,0.0,0.0,0.0,0.0,not_applicable,0.0,0.0,0.0,0.0,105.2,Ground Granite Powder,820.8,Quartz Sand,0.15,Straight Steel Fiber,156.0,13.0,0.2,not_applicable,0.0,164.2,PCE_SP,17.5,Standard Curing,22.0,106.0,Ref-122-Research
561.2,OPC_42.5,42.5,210.5,0.0,not_applicable,0.0,259.6,0.0,0.0,0.0,0.0,0.0,not_applicable,0.0,0.0,0.0,0.0,140.3,Ground Granite Powder,820.8,Quartz Sand,0.15,Straight Steel Fiber,156.0,13.0,0.2,not_applicable,0.0,164.2,PCE_SP,17.5,Standard Curing,22.0,102.0,Ref-122-Research
526.1,OPC_42.5,42.5,210.5,0.0,not_applicable,0.0,259.6,0.0,0.0,0.0,0.0,0.0,not_applicable,0.0,0.0,0.0,0.0,175.4,Ground Granite Powder,820.8,Quartz Sand,0.15,Straight Steel Fiber,156.0,13.0,0.2,not_applicable,0.0,164.2,PCE_SP,17.5,Standard Curing,22.0,93.0,Ref-122-Research
701.5,OPC_42.5,42.5,210.5,0.0,not_applicable,0.0,259.6,0.0,0.0,0.0,0.0,0.0,not_applicable,0.0,0.0,0.0,0.0,0.0,not_applicable,820.8,Quartz Sand,0.15,Straight Steel Fiber,156.0,13.0,0.2,not_applicable,0.0,164.2,PCE_SP,17.5,Hot Water Curing,90.0,139.0,Ref-122-Research
666.4,OPC_42.5,42.5,210.5,0.0,not_applicable,0.0,259.6,0.0,0.0,0.0,0.0,0.0,not_applicable,0.0,0.0,0.0,0.0,35.1,Ground Granite Powder,820.8,Quartz Sand,0.15,Straight Steel Fiber,156.0,13.0,0.2,not_applicable,0.0,164.2,PCE_SP,17.5,Hot Water Curing,90.0,144.0,Ref-122-Research
631.4,OPC_42.5,42.5,210.5,0.0,not_applicable,0.0,259.6,0.0,0.0,0.0,0.0,0.0,not_applicable,0.0,0.0,0.0,0.0,70.1,Ground Granite Powder,820.8,Quartz Sand,0.15,Straight Steel Fiber,156.0,13.0,0.2,not_applicable,0.0,164.2,PCE_SP,17.5,Hot Water Curing,90.0,159.0,Ref-122-Research
596.3,OPC_42.5,42.5,210.5,0.0,not_applicable,0.0,259.6,0.0,0.0,0.0,0.0,0.0,not_applicable,0.0,0.0,0.0,0.0,105.2,Ground Granite Powder,820.8,Quartz Sand,0.15,Straight Steel Fiber,156.0,13.0,0.2,not_applicable,0.0,164.2,PCE_SP,17.5,Hot Water Curing,90.0,147.0,Ref-122-Research
561.2,OPC_42.5,42.5,210.5,0.0,not_applicable,0.0,259.6,0.0,0.0,0.0,0.0,0.0,not_applicable,0.0,0.0,0.0,0.0,140.3,Ground Granite Powder,820.8,Quartz Sand,0.15,Straight Steel Fiber,156.0,13.0,0.2,not_applicable,0.0,164.2,PCE_SP,17.5,Hot Water Curing,90.0,140.0,Ref-122-Research
526.1,OPC_42.5,42.5,210.5,0.0,not_applicable,0.0,259.6,0.0,0.0,0.0,0.0,0.0,not_applicable,0.0,0.0,0.0,0.0,175.4,Ground Granite Powder,820.8,Quartz Sand,0.15,Straight Steel Fiber,156.0,13.0,0.2,not_applicable,0.0,164.2,PCE_SP,17.5,Hot Water Curing,90.0,130.0,Ref-122-Research
701.5,OPC_42.5,42.5,210.5,0.0,not_applicable,0.0,259.6,0.0,0.0,0.0,0.0,0.0,not_applicable,0.0,0.0,0.0,0.0,0.0,not_applicable,820.8,Quartz Sand,0.15,Straight Steel Fiber,156.0,13.0,0.2,not_applicable,0.0,164.2,PCE_SP,17.5,Autoclave Curing,200.0,162.0,Ref-122-Research
666.4,OPC_42.5,42.5,210.5,0.0,not_applicable,0.0,259.6,0.0,0.0,0.0,0.0,0.0,not_applicable,0.0,0.0,0.0,0.0,35.1,Ground Granite Powder,820.8,Quartz Sand,0.15,Straight Steel Fiber,156.0,13.0,0.2,not_applicable,0.0,164.2,PCE_SP,17.5,Autoclave Curing,200.0,170.0,Ref-122-Research
631.4,OPC_42.5,42.5,210.5,0.0,not_applicable,0.0,259.6,0.0,0.0,0.0,0.0,0.0,not_applicable,0.0,0.0,0.0,0.0,70.1,Ground Granite Powder,820.8,Quartz Sand,0.15,Straight Steel Fiber,156.0,13.0,0.2,not_applicable,0.0,164.2,PCE_SP,17.5,Autoclave Curing,200.0,176.0,Ref-122-Research
596.3,OPC_42.5,42.5,210.5,0.0,not_applicable,0.0,259.6,0.0,0.0,0.0,0.0,0.0,not_applicable,0.0,0.0,0.0,0.0,105.2,Ground Granite Powder,820.8,Quartz Sand,0.15,Straight Steel Fiber,156.0,13.0,0.2,not_applicable,0.0,164.2,PCE_SP,17.5,Autoclave Curing,200.0,187.0,Ref-122-Research
561.2,OPC_42.5,42.5,210.5,0.0,not_applicable,0.0,259.6,0.0,0.0,0.0,0.0,0.0,not_applicable,0.0,0.0,0.0,0.0,140.3,Ground Granite Powder,820.8,Quartz Sand,0.15,Straight Steel Fiber,156.0,13.0,0.2,not_applicable,0.0,164.2,PCE_SP,17.5,Autoclave Curing,200.0,179.0,Ref-122-Research
526.1,OPC_42.5,42.5,210.5,0.0,not_applicable,0.0,259.6,0.0,0.0,0.0,0.0,0.0,not_applicable,0.0,0.0,0.0,0.0,175.4,Ground Granite Powder,820.8,Quartz Sand,0.15,Straight Steel Fiber,156.0,13.0,0.2,not_applicable,0.0,164.2,PCE_SP,17.5,Autoclave Curing,200.0,176.0,Ref-122-Research
1150.0,OPC_52.5,52.5,0.0,0.0,not_applicable,0.0,0.0,0.0,0.0,0.0,0.0,0.0,not_applicable,0.0,0.0,0.0,0.0,0.0,not_applicable,1150.0,Quartz Sand,2.36,Straight Steel Fiber,152.0,13.0,0.2,not_applicable,0.0,207.0,PCE_SP,17.25,Standard Curing,20.0,136.0,Ref-123-Research
920.0,OPC_52.5,52.5,0.0,230.0,class C,0.0,0.0,0.0,0.0,0.0,0.0,0.0,not_applicable,0.0,0.0,0.0,0.0,0.0,not_applicable,1150.0,Quartz Sand,2.36,Straight Steel Fiber,152.0,13.0,0.2,not_applicable,0.0,207.0,PCE_SP,17.25,Standard Curing,20.0,137.0,Ref-123-Research
805.0,OPC_52.5,52.5,0.0,345.0,class C,0.0,0.0,0.0,0.0,0.0,0.0,0.0,not_applicable,0.0,0.0,0.0,0.0,0.0,not_applicable,1150.0,Quartz Sand,2.36,Straight Steel Fiber,152.0,13.0,0.2,not_applicable,0.0,207.0,PCE_SP,17.25,Standard Curing,20.0,131.0,Ref-123-Research
690.0,OPC_52.5,52.5,0.0,460.0,class C,0.0,0.0,0.0,0.0,0.0,0.0,0.0,not_applicable,0.0,0.0,0.0,0.0,0.0,not_applicable,1150.0,Quartz Sand,2.36,Straight Steel Fiber,152.0,13.0,0.2,not_applicable,0.0,207.0,PCE_SP,17.25,Standard Curing,20.0,129.0,Ref-123-Research
575.0,OPC_52.5,52.5,0.0,575.0,class C,0.0,0.0,0.0,0.0,0.0,0.0,0.0,not_applicable,0.0,0.0,0.0,0.0,0.0,not_applicable,1150.0,Quartz Sand,2.36,Straight Steel Fiber,152.0,13.0,0.2,not_applicable,0.0,207.0,PCE_SP,17.25,Standard Curing,20.0,121.0,Ref-123-Research
460.0,OPC_52.5,52.5,0.0,690.0,class C,0.0,0.0,0.0,0.0,0.0,0.0,0.0,not_applicable,0.0,0.0,0.0,0.0,0.0,not_applicable,1150.0,Quartz Sand,2.36,Straight Steel Fiber,152.0,13.0,0.2,not_applicable,0.0,207.0,PCE_SP,17.25,Standard Curing,20.0,111.0,Ref-123-Research
920.0,OPC_52.5,52.5,0.0,230.0,class F,0.0,0.0,0.0,0.0,0.0,0.0,0.0,not_applicable,0.0,0.0,0.0,0.0,0.0,not_applicable,1150.0,Quartz Sand,2.36,Straight Steel Fiber,152.0,13.0,0.2,not_applicable,0.0,207.0,PCE_SP,17.25,Standard Curing,20.0,134.0,Ref-123-Research
805.0,OPC_52.5,52.5,0.0,345.0,class F,0.0,0.0,0.0,0.0,0.0,0.0,0.0,not_applicable,0.0,0.0,0.0,0.0,0.0,not_applicable,1150.0,Quartz Sand,2.36,Straight Steel Fiber,152.0,13.0,0.2,not_applicable,0.0,207.0,PCE_SP,17.25,Standard Curing,20.0,129.0,Ref-123-Research
690.0,OPC_52.5,52.5,0.0,460.0,class F,0.0,0.0,0.0,0.0,0.0,0.0,0.0,not_applicable,0.0,0.0,0.0,0.0,0.0,not_applicable,1150.0,Quartz Sand,2.36,Straight Steel Fiber,152.0,13.0,0.2,not_applicable,0.0,207.0,PCE_SP,17.25,Standard Curing,20.0,121.0,Ref-123-Research
575.0,OPC_52.5,52.5,0.0,575.0,class F,0.0,0.0,0.0,0.0,0.0,0.0,0.0,not_applicable,0.0,0.0,0.0,0.0,0.0,not_applicable,1150.0,Quartz Sand,2.36,Straight Steel Fiber,152.0,13.0,0.2,not_applicable,0.0,207.0,PCE_SP,17.25,Standard Curing,20.0,119.0,Ref-123-Research
460.0,OPC_52.5,52.5,0.0,690.0,class F,0.0,0.0,0.0,0.0,0.0,0.0,0.0,not_applicable,0.0,0.0,0.0,0.0,0.0,not_applicable,1150.0,Quartz Sand,2.36,Straight Steel Fiber,152.0,13.0,0.2,not_applicable,0.0,207.0,PCE_SP,17.25,Standard Curing,20.0,105.0,Ref-123-Research
960.0,OPC_53,53.0,144.0,0.0,not_applicable,0.0,115.0,0.0,0.0,0.0,0.0,0.0,not_applicable,0.0,0.0,0.0,0.0,0.0,not_applicable,1017.0,Quartz Sand + Normal River Sand,2.62,Straight Steel Fiber,156.0,13.0,0.18,not_applicable,0.0,163.0,PCE_SP,34.0,Standard Curing,20.0,115.67,Ref-124-Research
768.0,OPC_53,53.0,144.0,0.0,not_applicable,0.0,115.0,0.0,0.0,0.0,192.0,0.0,not_applicable,0.0,0.0,0.0,0.0,0.0,not_applicable,1017.0,Quartz Sand + Normal River Sand,2.62,Straight Steel Fiber,156.0,13.0,0.18,not_applicable,0.0,163.0,PCE_SP,34.0,Standard Curing,20.0,120.9,Ref-124-Research
576.0,OPC_53,53.0,144.0,0.0,not_applicable,0.0,115.0,0.0,0.0,0.0,384.0,0.0,not_applicable,0.0,0.0,0.0,0.0,0.0,not_applicable,1017.0,Quartz Sand + Normal River Sand,2.62,Straight Steel Fiber,156.0,13.0,0.18,not_applicable,0.0,163.0,PCE_SP,34.0,Standard Curing,20.0,117.98,Ref-124-Research
384.0,OPC_53,53.0,144.0,0.0,not_applicable,0.0,115.0,0.0,0.0,0.0,576.0,0.0,not_applicable,0.0,0.0,0.0,0.0,0.0,not_applicable,1017.0,Quartz Sand + Normal River Sand,2.62,Straight Steel Fiber,156.0,13.0,0.18,not_applicable,0.0,163.0,PCE_SP,34.0,Standard Curing,20.0,109.81,Ref-124-Research
192.0,OPC_53,53.0,144.0,0.0,not_applicable,0.0,115.0,0.0,0.0,0.0,768.0,0.0,not_applicable,0.0,0.0,0.0,0.0,0.0,not_applicable,1017.0,Quartz Sand + Normal River Sand,2.62,Straight Steel Fiber,156.0,13.0,0.18,not_applicable,0.0,163.0,PCE_SP,34.0,Standard Curing,20.0,101.16,Ref-124-Research
960.0,OPC_53,53.0,144.0,0.0,not_applicable,0.0,115.0,0.0,0.0,0.0,0.0,0.0,not_applicable,0.0,0.0,0.0,0.0,0.0,not_applicable,1017.0,Quartz Sand + Normal River Sand,2.62,Straight Steel Fiber,156.0,13.0,0.18,not_applicable,0.0,163.0,PCE_SP,34.0,Heat Curing,150.0,150.8,Ref-124-Research
768.0,OPC_53,53.0,144.0,0.0,not_applicable,0.0,115.0,0.0,0.0,0.0,192.0,0.0,not_applicable,0.0,0.0,0.0,0.0,0.0,not_applicable,1017.0,Quartz Sand + Normal River Sand,2.62,Straight Steel Fiber,156.0,13.0,0.18,not_applicable,0.0,163.0,PCE_SP,34.0,Heat Curing,150.0,159.75,Ref-124-Research
576.0,OPC_53,53.0,144.0,0.0,not_applicable,0.0,115.0,0.0,0.0,0.0,384.0,0.0,not_applicable,0.0,0.0,0.0,0.0,0.0,not_applicable,1017.0,Quartz Sand + Normal River Sand,2.62,Straight Steel Fiber,156.0,13.0,0.18,not_applicable,0.0,163.0,PCE_SP,34.0,Heat Curing,150.0,167.95,Ref-124-Research
384.0,OPC_53,53.0,144.0,0.0,not_applicable,0.0,115.0,0.0,0.0,0.0,576.0,0.0,not_applicable,0.0,0.0,0.0,0.0,0.0,not_applicable,1017.0,Quartz Sand + Normal River Sand,2.62,Straight Steel Fiber,156.0,13.0,0.18,not_applicable,0.0,163.0,PCE_SP,34.0,Heat Curing,150.0,152.46,Ref-124-Research
192.0,OPC_53,53.0,144.0,0.0,not_applicable,0.0,115.0,0.0,0.0,0.0,768.0,0.0,not_applicable,0.0,0.0,0.0,0.0,0.0,not_applicable,1017.0,Quartz Sand + Normal River Sand,2.62,Straight Steel Fiber,156.0,13.0,0.18,not_applicable,0.0,163.0,PCE_SP,34.0,Heat Curing,150.0,142.53,Ref-124-Research
712.0,OPC_III,,231.0,0.0,not_applicable,0.0,0.0,0.0,0.0,0.0,0.0,0.0,not_applicable,0.0,0.0,0.0,0.0,0.0,not_applicable,1231.0,Quartz Sand,4.75,not_applicable,0.0,,,not_applicable,0.0,164.0,PCE_SP,2.64,Standard Curing,23.0,123.0,Ref-125-Research
712.0,OPC_III,,231.0,0.0,not_applicable,0.0,0.0,0.0,0.0,0.0,0.0,0.0,not_applicable,0.0,0.0,0.0,0.0,0.0,not_applicable,1231.0,Quartz Sand,4.75,Straight Steel Fiber,39.0,13.0,0.2,not_applicable,0.0,164.0,PCE_SP,2.64,Standard Curing,23.0,124.0,Ref-125-Research
712.0,OPC_III,,231.0,0.0,not_applicable,0.0,0.0,0.0,0.0,0.0,0.0,0.0,not_applicable,0.0,0.0,0.0,0.0,0.0,not_applicable,1231.0,Quartz Sand,4.75,Straight Steel Fiber,78.0,13.0,0.2,not_applicable,0.0,164.0,PCE_SP,2.64,Standard Curing,23.0,124.0,Ref-125-Research
712.0,OPC_III,,231.0,0.0,not_applicable,0.0,0.0,0.0,0.0,0.0,0.0,0.0,not_applicable,0.0,0.0,0.0,0.0,0.0,not_applicable,1231.0,Quartz Sand,4.75,Straight Steel Fiber,117.0,13.0,0.2,not_applicable,0.0,164.0,PCE_SP,2.73,Standard Curing,23.0,125.0,Ref-125-Research
712.0,OPC_III,,231.0,0.0,not_applicable,0.0,0.0,0.0,0.0,0.0,0.0,0.0,not_applicable,0.0,0.0,0.0,0.0,0.0,not_applicable,1231.0,Quartz Sand,4.75,Straight Steel Fiber,156.0,13.0,0.2,not_applicable,0.0,164.0,PCE_SP,3.77,Standard Curing,23.0,125.0,Ref-125-Research
712.0,OPC_III,,231.0,0.0,not_applicable,0.0,0.0,0.0,0.0,0.0,0.0,0.0,not_applicable,0.0,0.0,0.0,0.0,0.0,not_applicable,1231.0,Quartz Sand,4.75,Straight Steel Fiber,195.0,13.0,0.2,not_applicable,0.0,164.0,PCE_SP,6.51,Standard Curing,23.0,126.0,Ref-125-Research
712.0,OPC_III,,231.0,0.0,not_applicable,0.0,0.0,0.0,0.0,0.0,0.0,0.0,not_applicable,0.0,0.0,0.0,0.0,0.0,not_applicable,1231.0,Quartz Sand,4.75,Straight Steel Fiber,156.0,13.0,0.2,not_applicable,0.0,164.0,PCE_SP,6.5,Standard Curing,23.0,135.0,Ref-125-Research
548.0,OPC_III,,42.0,0.0,not_applicable,0.0,0.0,0.0,0.0,0.0,535.0,0.0,not_applicable,0.0,0.0,0.0,0.0,0.0,not_applicable,998.0,Missouri River Sand + Masonry Sand,4.75,Straight Steel Fiber,156.0,13.0,0.2,not_applicable,0.0,167.0,PCE_SP,16.0,Standard Curing,23.0,125.0,Ref-125-Research
593.0,OPC_III,,0.0,0.0,not_applicable,0.0,0.0,0.0,0.0,0.0,546.0,0.0,not_applicable,0.0,0.0,0.0,0.0,0.0,not_applicable,993.0,Missouri River Sand + Masonry Sand,4.75,Straight Steel Fiber,156.0,13.0,0.2,not_applicable,0.0,182.0,PCE_SP,12.5,Standard Curing,23.0,124.0,Ref-125-Research
663.0,OPC_III,,42.0,367.0,class C,0.0,0.0,0.0,0.0,0.0,0.0,0.0,not_applicable,0.0,0.0,0.0,0.0,0.0,not_applicable,1011.0,Missouri River Sand + Masonry Sand,4.75,Straight Steel Fiber,156.0,13.0,0.2,not_applicable,0.0,171.0,PCE_SP,12.0,Standard Curing,23.0,124.0,Ref-125-Research
486.0,OPC_III,,0.0,556.0,class C,0.0,0.0,0.0,0.0,0.0,0.0,0.0,not_applicable,0.0,0.0,0.0,0.0,0.0,not_applicable,1019.0,Missouri River Sand + Masonry Sand,4.75,Straight Steel Fiber,156.0,13.0,0.2,not_applicable,0.0,188.0,PCE_SP,5.5,Standard Curing,23.0,120.0,Ref-125-Research
712.0,OPC_III,,231.0,0.0,not_applicable,0.0,0.0,0.0,0.0,0.0,0.0,0.0,not_applicable,0.0,0.0,0.0,0.0,0.0,not_applicable,1231.0,Quartz Sand,4.75,Straight Steel Fiber,156.0,13.0,0.2,not_applicable,0.0,164.0,PCE_SP,6.5,Heat Curing,90.0,202.0,Ref-125-Research
548.0,OPC_III,,42.0,0.0,not_applicable,0.0,0.0,0.0,0.0,0.0,535.0,0.0,not_applicable,0.0,0.0,0.0,0.0,0.0,not_applicable,998.0,Missouri River Sand + Masonry Sand,4.75,Straight Steel Fiber,156.0,13.0,0.2,not_applicable,0.0,167.0,PCE_SP,16.0,Heat Curing,90.0,178.0,Ref-125-Research
593.0,OPC_III,,0.0,0.0,not_applicable,0.0,0.0,0.0,0.0,0.0,546.0,0.0,not_applicable,0.0,0.0,0.0,0.0,0.0,not_applicable,993.0,Missouri River Sand + Masonry Sand,4.75,Straight Steel Fiber,156.0,13.0,0.2,not_applicable,0.0,182.0,PCE_SP,12.5,Heat Curing,90.0,170.0,Ref-125-Research
663.0,OPC_III,,42.0,367.0,class C,0.0,0.0,0.0,0.0,0.0,0.0,0.0,not_applicable,0.0,0.0,0.0,0.0,0.0,not_applicable,1011.0,Missouri River Sand + Masonry Sand,4.75,Straight Steel Fiber,156.0,13.0,0.2,not_applicable,0.0,171.0,PCE_SP,12.0,Heat Curing,90.0,168.0,Ref-125-Research
486.0,OPC_III,,0.0,556.0,class C,0.0,0.0,0.0,0.0,0.0,0.0,0.0,not_applicable,0.0,0.0,0.0,0.0,0.0,not_applicable,1019.0,Missouri River Sand + Masonry Sand,4.75,Straight Steel Fiber,156.0,13.0,0.2,not_applicable,0.0,188.0,PCE_SP,5.5,Heat Curing,90.0,136.0,Ref-125-Research
660.0,OPC_III,,60.0,480.0,class C,0.0,0.0,0.0,0.0,0.0,0.0,0.0,not_applicable,0.0,0.0,0.0,0.0,0.0,not_applicable,1200.0,Missouri River Sand + Masonry Sand + Lightweight,4.75,Straight Steel Fiber,156.0,13.0,0.2,not_applicable,0.0,276.0,unknown_type,5.28,Standard Curing,23.0,126.0,Ref-126-Research
660.0,OPC_III,,60.0,480.0,class C,0.0,0.0,0.0,0.0,0.0,0.0,0.0,not_applicable,0.0,0.0,0.0,0.0,0.0,not_applicable,1200.0,Missouri River Sand + Masonry Sand + Lightweight,4.75,Straight Steel Fiber,156.0,13.0,0.2,not_applicable,0.0,276.0,VMA,6.0,Standard Curing,23.0,122.0,Ref-126-Research
660.0,OPC_III,,60.0,480.0,class C,0.0,0.0,0.0,0.0,0.0,0.0,0.0,not_applicable,0.0,0.0,0.0,0.0,0.0,not_applicable,1200.0,Missouri River Sand + Masonry Sand + Lightweight,4.75,Straight Steel Fiber,156.0,13.0,0.2,not_applicable,0.0,276.0,VMA,12.0,Standard Curing,23.0,120.0,Ref-126-Research
660.0,OPC_III,,60.0,480.0,class C,0.0,0.0,0.0,0.0,0.0,0.0,0.0,not_applicable,0.0,0.0,0.0,0.0,0.0,not_applicable,1200.0,Missouri River Sand + Masonry Sand + Lightweight,4.75,Straight Steel Fiber,156.0,13.0,0.2,not_applicable,0.0,276.0,VMA,18.0,Standard Curing,23.0,109.0,Ref-126-Research
660.0,OPC_III,,60.0,480.0,class C,0.0,0.0,0.0,0.0,0.0,0.0,0.0,not_applicable,0.0,0.0,0.0,0.0,0.0,not_applicable,1200.0,Missouri River Sand + Masonry Sand + Lightweight,4.75,Straight Steel Fiber,156.0,13.0,0.2,not_applicable,0.0,276.0,VMA,24.0,Standard Curing,23.0,96.0,Ref-126-Research
788.5,OPC_I,,197.1,0.0,not_applicable,0.0,0.0,0.0,0.0,0.0,0.0,0.0,not_applicable,0.0,0.0,0.0,0.0,236.6,Silica Flour,867.4,Silica Sand,0.5,Straight Steel Fiber,156.0,13.0,0.2,not_applicable,0.0,160.3,PCE_SP,15.77,Standard Curing,,201.8,Ref-127-Research
788.5,OPC_I,,197.1,0.0,not_applicable,0.0,0.0,0.0,0.0,0.0,0.0,0.0,not_applicable,0.0,0.0,0.0,0.0,236.6,Silica Flour,867.4,Silica Sand,0.5,Straight Steel Fiber,156.0,16.5,0.2,not_applicable,0.0,160.3,PCE_SP,15.77,Standard Curing,,204.5,Ref-127-Research
788.5,OPC_I,,197.1,0.0,not_applicable,0.0,0.0,0.0,0.0,0.0,0.0,0.0,not_applicable,0.0,0.0,0.0,0.0,236.6,Silica Flour,867.4,Silica Sand,0.5,Straight Steel Fiber,156.0,19.5,0.2,not_applicable,0.0,160.3,PCE_SP,15.77,Standard Curing,,197.3,Ref-127-Research
788.5,OPC_I,,197.13,0.0,not_applicable,0.0,0.0,0.0,0.0,0.0,0.0,0.0,not_applicable,0.0,0.0,0.0,0.0,236.55,Silica Flour,867.35,Silica Sand,0.5,Straight Steel Fiber,156.0,13.0,0.2,not_applicable,0.0,197.125,PCE_SP,15.77,Steam Curing,90.0,202.0,Ref-128-Research
788.5,OPC_I,,197.13,0.0,not_applicable,0.0,0.0,0.0,0.0,0.0,0.0,0.0,not_applicable,0.0,0.0,0.0,0.0,236.55,Silica Flour,867.35,Silica Sand,0.5,Straight Steel Fiber,156.0,16.5,0.2,not_applicable,0.0,197.125,PCE_SP,15.77,Steam Curing,90.0,204.5,Ref-128-Research
788.5,OPC_I,,197.13,0.0,not_applicable,0.0,0.0,0.0,0.0,0.0,0.0,0.0,not_applicable,0.0,0.0,0.0,0.0,236.55,Silica Flour,867.35,Silica Sand,0.5,Straight Steel Fiber,156.0,19.5,0.2,not_applicable,0.0,197.125,PCE_SP,15.77,Steam Curing,90.0,197.3,Ref-128-Research
700.0,OPC_I,,100.0,0.0,not_applicable,0.0,0.0,0.0,0.0,0.0,200.0,0.0,not_applicable,0.0,0.0,0.0,0.0,0.0,not_applicable,1000.0,Washed Sand,,not_applicable,0.0,,,not_applicable,0.0,230.0,Unspecified,25.0,Autoclave Curing,200.0,112.0,Ref-129-Research
754.0,OPC_52.5,52.5,90.0,306.0,class F,0.0,0.0,0.0,0.0,0.0,0.0,0.0,not_applicable,0.0,0.0,0.0,0.0,0.0,not_applicable,951.0,Locally Available Sand,1.25,Straight Steel Fiber,156.0,13.0,0.2,not_applicable,0.0,198.0,PCE_HRWRA,33.0,Standard Curing,20.0,151.0,Ref-130-Research
754.0,OPC_52.5,52.5,72.0,306.0,class F,0.0,0.0,0.0,0.0,18.0,0.0,0.0,not_applicable,0.0,0.0,0.0,0.0,0.0,not_applicable,951.0,Locally Available Sand,1.25,Straight Steel Fiber,156.0,13.0,0.2,not_applicable,0.0,198.0,PCE_HRWRA,33.0,Standard Curing,20.0,154.0,Ref-130-Research
754.0,OPC_52.5,52.5,54.0,306.0,class F,0.0,0.0,0.0,0.0,36.0,0.0,0.0,not_applicable,0.0,0.0,0.0,0.0,0.0,not_applicable,951.0,Locally Available Sand,1.25,Straight Steel Fiber,156.0,13.0,0.2,not_applicable,0.0,198.0,PCE_HRWRA,33.0,Standard Curing,20.0,160.0,Ref-130-Research
754.0,OPC_52.5,52.5,36.0,306.0,class F,0.0,0.0,0.0,0.0,54.0,0.0,0.0,not_applicable,0.0,0.0,0.0,0.0,0.0,not_applicable,951.0,Locally Available Sand,1.25,Straight Steel Fiber,156.0,13.0,0.2,not_applicable,0.0,198.0,PCE_HRWRA,33.0,Standard Curing,20.0,157.0,Ref-130-Research
754.0,OPC_52.5,52.5,18.0,306.0,class F,0.0,0.0,0.0,0.0,72.0,0.0,0.0,not_applicable,0.0,0.0,0.0,0.0,0.0,not_applicable,951.0,Locally Available Sand,1.25,Straight Steel Fiber,156.0,13.0,0.2,not_applicable,0.0,198.0,PCE_HRWRA,33.0,Standard Curing,20.0,155.0,Ref-130-Research
754.0,OPC_52.5,52.5,0.0,306.0,class F,0.0,0.0,0.0,0.0,90.0,0.0,0.0,not_applicable,0.0,0.0,0.0,0.0,0.0,not_applicable,951.0,Locally Available Sand,1.25,Straight Steel Fiber,156.0,13.0,0.2,not_applicable,0.0,198.0,PCE_HRWRA,33.0,Standard Curing,20.0,155.0,Ref-130-Research
1150.0,OPC_52.5,52.5,0.0,0.0,not_applicable,0.0,0.0,0.0,0.0,0.0,0.0,0.0,not_applicable,0.0,0.0,0.0,0.0,0.0,not_applicable,1150.0,Quartz Sand,2.36,not_applicable,0.0,,,not_applicable,0.0,207.0,PCE_SP,17.25,Water Curing,25.0,90.0,Ref-132-Research
1092.5,OPC_52.5,52.5,57.5,0.0,not_applicable,0.0,0.0,0.0,0.0,0.0,0.0,0.0,not_applicable,0.0,0.0,0.0,0.0,0.0,not_applicable,1150.0,Quartz Sand,2.36,not_applicable,0.0,,,not_applicable,0.0,207.0,PCE_SP,17.25,Water Curing,25.0,95.0,Ref-132-Research
1035.0,OPC_52.5,52.5,115.0,0.0,not_applicable,0.0,0.0,0.0,0.0,0.0,0.0,0.0,not_applicable,0.0,0.0,0.0,0.0,0.0,not_applicable,1150.0,Quartz Sand,2.36,not_applicable,0.0,,,not_applicable,0.0,207.0,PCE_SP,17.25,Water Curing,25.0,97.0,Ref-132-Research
977.5,OPC_52.5,52.5,172.5,0.0,not_applicable,0.0,0.0,0.0,0.0,0.0,0.0,0.0,not_applicable,0.0,0.0,0.0,0.0,0.0,not_applicable,1150.0,Quartz Sand,2.36,not_applicable,0.0,,,not_applicable,0.0,207.0,PCE_SP,17.25,Water Curing,25.0,98.0,Ref-132-Research
920.0,OPC_52.5,52.5,230.0,0.0,not_applicable,0.0,0.0,0.0,0.0,0.0,0.0,0.0,not_applicable,0.0,0.0,0.0,0.0,0.0,not_applicable,1150.0,Quartz Sand,2.36,not_applicable,0.0,,,not_applicable,0.0,207.0,PCE_SP,17.25,Water Curing,25.0,99.5,Ref-132-Research
862.5,OPC_52.5,52.5,287.5,0.0,not_applicable,0.0,0.0,0.0,0.0,0.0,0.0,0.0,not_applicable,0.0,0.0,0.0,0.0,0.0,not_applicable,1150.0,Quartz Sand,2.36,not_applicable,0.0,,,not_applicable,0.0,207.0,PCE_SP,17.25,Water Curing,25.0,95.0,Ref-132-Research
1150.0,OPC_52.5,52.5,0.0,0.0,not_applicable,0.0,0.0,0.0,0.0,0.0,0.0,0.0,not_applicable,0.0,0.0,0.0,0.0,0.0,not_applicable,1150.0,Quartz Sand,2.36,Straight Steel Fiber,156.0,13.0,0.2,not_applicable,0.0,207.0,PCE_SP,17.25,Water Curing,25.0,122.0,Ref-132-Research
1092.5,OPC_52.5,52.5,57.5,0.0,not_applicable,0.0,0.0,0.0,0.0,0.0,0.0,0.0,not_applicable,0.0,0.0,0.0,0.0,0.0,not_applicable,1150.0,Quartz Sand,2.36,Straight Steel Fiber,156.0,13.0,0.2,not_applicable,0.0,207.0,PCE_SP,17.25,Water Curing,25.0,131.0,Ref-132-Research
1035.0,OPC_52.5,52.5,115.0,0.0,not_applicable,0.0,0.0,0.0,0.0,0.0,0.0,0.0,not_applicable,0.0,0.0,0.0,0.0,0.0,not_applicable,1150.0,Quartz Sand,2.36,Straight Steel Fiber,156.0,13.0,0.2,not_applicable,0.0,207.0,PCE_SP,17.25,Water Curing,25.0,128.0,Ref-132-Research
977.5,OPC_52.5,52.5,172.5,0.0,not_applicable,0.0,0.0,0.0,0.0,0.0,0.0,0.0,not_applicable,0.0,0.0,0.0,0.0,0.0,not_applicable,1150.0,Quartz Sand,2.36,Straight Steel Fiber,156.0,13.0,0.2,not_applicable,0.0,207.0,PCE_SP,17.25,Water Curing,25.0,136.0,Ref-132-Research
920.0,OPC_52.5,52.5,230.0,0.0,not_applicable,0.0,0.0,0.0,0.0,0.0,0.0,0.0,not_applicable,0.0,0.0,0.0,0.0,0.0,not_applicable,1150.0,Quartz Sand,2.36,Straight Steel Fiber,156.0,13.0,0.2,not_applicable,0.0,207.0,PCE_SP,17.25,Water Curing,25.0,138.0,Ref-132-Research
862.5,OPC_52.5,52.5,287.5,0.0,not_applicable,0.0,0.0,0.0,0.0,0.0,0.0,0.0,not_applicable,0.0,0.0,0.0,0.0,0.0,not_applicable,1150.0,Quartz Sand,2.36,Straight Steel Fiber,156.0,13.0,0.2,not_applicable,0.0,207.0,PCE_SP,17.25,Water Curing,25.0,131.0,Ref-132-Research
800.0,OPC_52.5,52.5,150.0,0.0,not_applicable,0.0,0.0,0.0,0.0,0.0,750.0,0.0,not_applicable,0.0,0.0,0.0,0.0,0.0,not_applicable,500.0,Silica Sand,0.18,PE Fiber,20.0,18.0,0.02,not_applicable,0.0,230.0,HRWRA,25.0,Standard Curing,,121.5,Ref-133-Research
800.0,OPC_52.5,52.5,150.0,0.0,not_applicable,0.0,0.0,0.0,0.0,0.0,750.0,0.0,not_applicable,0.0,0.0,0.0,0.0,0.0,not_applicable,500.0,Silica Sand,0.18,PE Fiber,20.0,18.0,0.02,not_applicable,0.0,230.0,HRWRA,25.0,Standard Curing,,112.69,Ref-133-Research
1856.7,OPC_42.5,42.5,69.1,0.0,not_applicable,0.0,0.0,0.0,0.0,0.0,0.0,0.0,not_applicable,0.0,0.0,0.0,0.0,0.0,not_applicable,0.0,not_applicable,,not_applicable,0.0,,,not_applicable,0.0,318.9,Unspecified,57.8,Standard Curing,20.0,92.3,Ref-134-Research
1758.9,OPC_42.5,42.5,138.3,0.0,not_applicable,0.0,0.0,0.0,0.0,0.0,0.0,0.0,not_applicable,0.0,0.0,0.0,0.0,0.0,not_applicable,0.0,not_applicable,,not_applicable,0.0,,,not_applicable,0.0,319.7,Unspecified,56.9,Standard Curing,20.0,108.7,Ref-134-Research
1661.2,OPC_42.5,42.5,207.4,0.0,not_applicable,0.0,0.0,0.0,0.0,0.0,0.0,0.0,not_applicable,0.0,0.0,0.0,0.0,0.0,not_applicable,0.0,not_applicable,,not_applicable,0.0,,,not_applicable,0.0,320.6,Unspecified,56.1,Standard Curing,20.0,122.6,Ref-134-Research
1563.5,OPC_42.5,42.5,276.5,0.0,not_applicable,0.0,0.0,0.0,0.0,0.0,0.0,0.0,not_applicable,0.0,0.0,0.0,0.0,0.0,not_applicable,0.0,not_applicable,,not_applicable,0.0,,,not_applicable,0.0,321.4,Unspecified,55.2,Standard Curing,20.0,130.7,Ref-134-Research
1465.8,OPC_42.5,42.5,345.6,0.0,not_applicable,0.0,0.0,0.0,0.0,0.0,0.0,0.0,not_applicable,0.0,0.0,0.0,0.0,0.0,not_applicable,0.0,not_applicable,,not_applicable,0.0,,,not_applicable,0.0,322.2,Unspecified,54.3,Standard Curing,20.0,129.7,Ref-134-Research
1856.7,OPC_42.5,42.5,0.0,0.0,not_applicable,0.0,0.0,0.0,0.0,80.9,0.0,0.0,not_applicable,0.0,0.0,0.0,0.0,0.0,not_applicable,0.0,not_applicable,,not_applicable,0.0,,,not_applicable,0.0,318.6,Unspecified,58.1,Standard Curing,20.0,82.6,Ref-134-Research
1758.9,OPC_42.5,42.5,69.1,0.0,not_applicable,0.0,0.0,0.0,0.0,80.9,0.0,0.0,not_applicable,0.0,0.0,0.0,0.0,0.0,not_applicable,0.0,not_applicable,,not_applicable,0.0,,,not_applicable,0.0,319.4,Unspecified,57.3,Standard Curing,20.0,101.2,Ref-134-Research
1661.2,OPC_42.5,42.5,138.3,0.0,not_applicable,0.0,0.0,0.0,0.0,80.9,0.0,0.0,not_applicable,0.0,0.0,0.0,0.0,0.0,not_applicable,0.0,not_applicable,,not_applicable,0.0,,,not_applicable,0.0,320.2,Unspecified,56.4,Standard Curing,20.0,116.8,Ref-134-Research
1563.5,OPC_42.5,42.5,207.4,0.0,not_applicable,0.0,0.0,0.0,0.0,80.9,0.0,0.0,not_applicable,0.0,0.0,0.0,0.0,0.0,not_applicable,0.0,not_applicable,,not_applicable,0.0,,,not_applicable,0.0,321.1,Unspecified,55.6,Standard Curing,20.0,125.4,Ref-134-Research
1465.8,OPC_42.5,42.5,276.5,0.0,not_applicable,0.0,0.0,0.0,0.0,80.9,0.0,0.0,not_applicable,0.0,0.0,0.0,0.0,0.0,not_applicable,0.0,not_applicable,,not_applicable,0.0,,,not_applicable,0.0,321.9,Unspecified,54.7,Standard Curing,20.0,126.7,Ref-134-Research
1758.9,OPC_42.5,42.5,0.0,0.0,not_applicable,0.0,0.0,0.0,0.0,161.9,0.0,0.0,not_applicable,0.0,0.0,0.0,0.0,0.0,not_applicable,0.0,not_applicable,,not_applicable,0.0,,,not_applicable,0.0,319.1,Unspecified,57.6,Standard Curing,20.0,93.5,Ref-134-Research
1661.2,OPC_42.5,42.5,69.1,0.0,not_applicable,0.0,0.0,0.0,0.0,161.9,0.0,0.0,not_applicable,0.0,0.0,0.0,0.0,0.0,not_applicable,0.0,not_applicable,,not_applicable,0.0,,,not_applicable,0.0,319.9,Unspecified,56.8,Standard Curing,20.0,106.4,Ref-134-Research
1563.5,OPC_42.5,42.5,138.3,0.0,not_applicable,0.0,0.0,0.0,0.0,161.9,0.0,0.0,not_applicable,0.0,0.0,0.0,0.0,0.0,not_applicable,0.0,not_applicable,,not_applicable,0.0,,,not_applicable,0.0,320.7,Unspecified,55.9,Standard Curing,20.0,123.8,Ref-134-Research
1465.8,OPC_42.5,42.5,207.4,0.0,not_applicable,0.0,0.0,0.0,0.0,161.9,0.0,0.0,not_applicable,0.0,0.0,0.0,0.0,0.0,not_applicable,0.0,not_applicable,,not_applicable,0.0,,,not_applicable,0.0,321.6,Unspecified,55.1,Standard Curing,20.0,127.9,Ref-134-Research
1661.2,OPC_42.5,42.5,0.0,0.0,not_applicable,0.0,0.0,0.0,0.0,242.8,0.0,0.0,not_applicable,0.0,0.0,0.0,0.0,0.0,not_applicable,0.0,not_applicable,,not_applicable,0.0,,,not_applicable,0.0,319.5,Unspecified,57.1,Standard Curing,20.0,101.2,Ref-134-Research
1563.5,OPC_42.5,42.5,69.1,0.0,not_applicable,0.0,0.0,0.0,0.0,242.8,0.0,0.0,not_applicable,0.0,0.0,0.0,0.0,0.0,not_applicable,0.0,not_applicable,,not_applicable,0.0,,,not_applicable,0.0,320.4,Unspecified,56.3,Standard Curing,20.0,109.2,Ref-134-Research
1465.8,OPC_42.5,42.5,138.3,0.0,not_applicable,0.0,0.0,0.0,0.0,242.8,0.0,0.0,not_applicable,0.0,0.0,0.0,0.0,0.0,not_applicable,0.0,not_applicable,,not_applicable,0.0,,,not_applicable,0.0,321.2,Unspecified,55.4,Standard Curing,20.0,126.3,Ref-134-Research
1563.5,OPC_42.5,42.5,0.0,0.0,not_applicable,0.0,0.0,0.0,0.0,323.8,0.0,0.0,not_applicable,0.0,0.0,0.0,0.0,0.0,not_applicable,0.0,not_applicable,,not_applicable,0.0,,,not_applicable,0.0,320.0,Unspecified,56.6,Standard Curing,20.0,104.7,Ref-134-Research
1465.8,OPC_42.5,42.5,69.1,0.0,not_applicable,0.0,0.0,0.0,0.0,323.8,0.0,0.0,not_applicable,0.0,0.0,0.0,0.0,0.0,not_applicable,0.0,not_applicable,,not_applicable,0.0,,,not_applicable,0.0,320.9,Unspecified,55.8,Standard Curing,20.0,111.2,Ref-134-Research
1465.8,OPC_42.5,42.5,0.0,0.0,not_applicable,0.0,0.0,0.0,0.0,404.7,0.0,0.0,not_applicable,0.0,0.0,0.0,0.0,0.0,not_applicable,0.0,not_applicable,,not_applicable,0.0,,,not_applicable,0.0,320.5,Unspecified,56.1,Standard Curing,20.0,105.8,Ref-134-Research
890.0,OPC_I,,223.0,0.0,not_applicable,0.0,0.0,0.0,0.0,0.0,0.0,0.0,not_applicable,0.0,0.0,0.0,0.0,0.0,not_applicable,592.0,Locally Available Sand,0.6,not_applicable,0.0,,,not_applicable,0.0,334.0,PCE_SP,50.0,Standard Curing,,88.3,Ref-135-Research
890.0,OPC_I,,223.0,0.0,not_applicable,0.0,0.0,0.0,0.0,0.0,0.0,0.0,not_applicable,0.0,0.0,0.0,0.0,0.0,not_applicable,592.0,Locally Available Sand,0.6,not_applicable,0.0,,,not_applicable,0.0,334.0,PCE_SP,50.0,Water Curing,,99.3,Ref-135-Research
890.0,OPC_I,,223.0,0.0,not_applicable,0.0,0.0,0.0,0.0,0.0,0.0,0.0,not_applicable,0.0,0.0,0.0,0.0,0.0,not_applicable,592.0,Locally Available Sand,0.6,not_applicable,0.0,,,not_applicable,0.0,334.0,PCE_SP,50.0,Hot Water Curing,90.0,113.0,Ref-135-Research
890.0,OPC_I,,223.0,0.0,not_applicable,0.0,0.0,0.0,0.0,0.0,0.0,0.0,not_applicable,0.0,0.0,0.0,0.0,0.0,not_applicable,592.0,Locally Available Sand,0.6,not_applicable,0.0,,,not_applicable,0.0,334.0,PCE_SP,50.0,Heat Curing,90.0,127.0,Ref-135-Research
890.0,OPC_I,,223.0,0.0,not_applicable,0.0,0.0,0.0,0.0,0.0,0.0,0.0,not_applicable,0.0,0.0,0.0,0.0,0.0,not_applicable,549.0,Locally Available Sand,0.6,Straight Steel Fiber,119.0,13.0,0.2,not_applicable,0.0,334.0,PCE_SP,50.0,Standard Curing,,113.9,Ref-135-Research
890.0,OPC_I,,223.0,0.0,not_applicable,0.0,0.0,0.0,0.0,0.0,0.0,0.0,not_applicable,0.0,0.0,0.0,0.0,0.0,not_applicable,549.0,Locally Available Sand,0.6,Straight Steel Fiber,119.0,13.0,0.2,not_applicable,0.0,334.0,PCE_SP,50.0,Water Curing,,94.3,Ref-135-Research
890.0,OPC_I,,223.0,0.0,not_applicable,0.0,0.0,0.0,0.0,0.0,0.0,0.0,not_applicable,0.0,0.0,0.0,0.0,0.0,not_applicable,549.0,Locally Available Sand,0.6,Straight Steel Fiber,119.0,13.0,0.2,not_applicable,0.0,334.0,PCE_SP,50.0,Hot Water Curing,90.0,138.0,Ref-135-Research
