Repository: Jocund96/Data-to-Design-ML

# Section 4: Boosting Models

Experiments on gradient boosting algorithms (XGBoost, HistGradientBoosting, AdaBoost) for concrete strength prediction on UCI and UHPC datasets.

- **Week 1–4**: UCI dataset baselines, data cleaning, monotonic physical constraints, and sample weighting.
- **Week 5–7**: UHPC dataset preprocessing, feature missingness policies, scikit-learn pipelines, and hyperparameter tuning.
- **Week 8–10**: Group-aware validation (LOPO), quantile regression uncertainty intervals, and SHAP interpretability.

File: S4_Boosting/Week-8/initial_data_preparation/Datasets/processed/uhpc_dataset/semantic_recoding_features_50.csv (part 14 of 14)
cement,cement_type,cement_grade,silica_fume,fly_ash,fly_ash_type,limestone_powder,quartz_powder,glass_powder,rice_husk_ash,metakaolin,ggbfs,slag,slag_type,nano_caco3,nano_al2o3,nano_tio2,nano_sio2,filler,filler_type,sand,sand_type,sand_max_size,fiber1_type,fiber1_amount,fiber1_length,fiber1_diameter,fiber2_type,fiber2_amount,water,sp_type,sp_amount,curing_method,curing_temp,cs_28d,reference
862.8,OPC_42.5,42.5,215.7,0.0,not_applicable,0.0,0.0,0.0,0.0,0.0,0.0,0.0,not_applicable,0.0,0.0,0.0,0.0,0.0,not_applicable,1078.5,Natural River Sand,1.12,Straight Steel Fiber,156.0,16.0,0.16,not_applicable,0.0,169.5,unknown_type,32.4,Standard Curing,,145.0,Ref-160-Research
862.8,OPC_42.5,42.5,215.7,0.0,not_applicable,0.0,0.0,0.0,0.0,0.0,0.0,0.0,not_applicable,0.0,0.0,0.0,0.0,0.0,not_applicable,1078.5,Natural River Sand,1.12,Straight Steel Fiber,156.0,19.0,0.16,not_applicable,0.0,169.5,unknown_type,32.4,Standard Curing,,155.0,Ref-160-Research
862.8,OPC_42.5,42.5,215.7,0.0,not_applicable,0.0,0.0,0.0,0.0,0.0,0.0,0.0,not_applicable,0.0,0.0,0.0,0.0,0.0,not_applicable,1078.5,Natural River Sand,1.12,Straight Steel Fiber,156.0,22.0,0.16,not_applicable,0.0,169.5,unknown_type,32.4,Standard Curing,,155.0,Ref-160-Research
1079.0,OPC_I,,0.0,0.0,not_applicable,0.0,0.0,0.0,0.0,0.0,0.0,0.0,not_applicable,0.0,0.0,0.0,0.0,0.0,not_applicable,913.0,Natural River Sand + Masonary Sand,4.75,Straight Steel Fiber,156.0,13.0,0.2,not_applicable,0.0,125.0,PCE_SP,17.3,Standard Curing,20.0,83.0,Ref-161-Research
1025.0,OPC_I,,54.0,0.0,not_applicable,0.0,0.0,0.0,0.0,0.0,0.0,0.0,not_applicable,0.0,0.0,0.0,0.0,0.0,not_applicable,913.0,Natural River Sand + Masonary Sand,4.75,Straight Steel Fiber,156.0,13.0,0.2,not_applicable,0.0,159.0,PCE_SP,8.6,Standard Curing,20.0,100.0,Ref-161-Research
971.0,OPC_I,,108.0,0.0,not_applicable,0.0,0.0,0.0,0.0,0.0,0.0,0.0,not_applicable,0.0,0.0,0.0,0.0,0.0,not_applicable,913.0,Natural River Sand + Masonary Sand,4.75,Straight Steel Fiber,156.0,13.0,0.2,not_applicable,0.0,159.0,PCE_SP,8.6,Standard Curing,20.0,114.0,Ref-161-Research
917.0,OPC_I,,162.0,0.0,not_applicable,0.0,0.0,0.0,0.0,0.0,0.0,0.0,not_applicable,0.0,0.0,0.0,0.0,0.0,not_applicable,913.0,Natural River Sand + Masonary Sand,4.75,Straight Steel Fiber,156.0,13.0,0.2,not_applicable,0.0,159.0,PCE_SP,8.6,Standard Curing,20.0,118.0,Ref-161-Research
863.0,OPC_I,,216.0,0.0,not_applicable,0.0,0.0,0.0,0.0,0.0,0.0,0.0,not_applicable,0.0,0.0,0.0,0.0,0.0,not_applicable,913.0,Natural River Sand + Masonary Sand,4.75,Straight Steel Fiber,156.0,13.0,0.2,not_applicable,0.0,151.0,PCE_SP,10.8,Standard Curing,20.0,116.0,Ref-161-Research
809.0,OPC_I,,270.0,0.0,not_applicable,0.0,0.0,0.0,0.0,0.0,0.0,0.0,not_applicable,0.0,0.0,0.0,0.0,0.0,not_applicable,913.0,Natural River Sand + Masonary Sand,4.75,Straight Steel Fiber,156.0,13.0,0.2,not_applicable,0.0,142.0,PCE_SP,12.9,Standard Curing,20.0,110.0,Ref-161-Research
897.2,OPC_52.5,52.5,269.16,0.0,not_applicable,0.0,0.0,0.0,0.0,0.0,0.0,0.0,not_applicable,0.0,0.0,0.0,0.0,0.0,not_applicable,1049.72,Quartz Sand,1.7,not_applicable,0.0,,,not_applicable,0.0,161.496,Unspecified,22.43,Steam Curing,90.0,135.2,Ref-162-Research
897.2,OPC_52.5,52.5,269.16,0.0,not_applicable,0.0,0.0,0.0,0.0,0.0,0.0,0.0,not_applicable,0.0,0.0,0.0,0.0,0.0,not_applicable,1049.72,Quartz Sand,1.7,Straight Steel Fiber,39.0,13.0,0.3,not_applicable,0.0,161.496,Unspecified,22.43,Steam Curing,90.0,137.4,Ref-162-Research
897.2,OPC_52.5,52.5,269.16,0.0,not_applicable,0.0,0.0,0.0,0.0,0.0,0.0,0.0,not_applicable,0.0,0.0,0.0,0.0,0.0,not_applicable,1049.72,Quartz Sand,1.7,Straight Steel Fiber,78.0,13.0,0.3,not_applicable,0.0,161.496,Unspecified,22.43,Steam Curing,90.0,139.7,Ref-162-Research
897.2,OPC_52.5,52.5,269.16,0.0,not_applicable,0.0,0.0,0.0,0.0,0.0,0.0,0.0,not_applicable,0.0,0.0,0.0,0.0,0.0,not_applicable,1049.72,Quartz Sand,1.7,Straight Steel Fiber,117.0,13.0,0.3,not_applicable,0.0,161.496,Unspecified,22.43,Steam Curing,90.0,149.2,Ref-162-Research
897.2,OPC_52.5,52.5,269.16,0.0,not_applicable,0.0,0.0,0.0,0.0,0.0,0.0,0.0,not_applicable,0.0,0.0,0.0,0.0,0.0,not_applicable,1049.72,Quartz Sand,1.7,Straight Steel Fiber,156.0,13.0,0.3,not_applicable,0.0,161.496,Unspecified,22.43,Steam Curing,90.0,157.3,Ref-162-Research
897.2,OPC_52.5,52.5,269.16,0.0,not_applicable,0.0,0.0,0.0,0.0,0.0,0.0,0.0,not_applicable,0.0,0.0,0.0,0.0,0.0,not_applicable,1049.72,Quartz Sand,1.7,Straight Steel Fiber,195.0,13.0,0.3,not_applicable,0.0,161.496,Unspecified,22.43,Steam Curing,90.0,156.0,Ref-162-Research
897.2,OPC_52.5,52.5,269.16,0.0,not_applicable,0.0,0.0,0.0,0.0,0.0,0.0,0.0,not_applicable,0.0,0.0,0.0,0.0,0.0,not_applicable,1049.72,Quartz Sand,1.7,Straight Steel Fiber,234.0,13.0,0.3,not_applicable,0.0,161.496,Unspecified,22.43,Steam Curing,90.0,158.1,Ref-162-Research
897.2,OPC_52.5,52.5,269.16,0.0,not_applicable,0.0,0.0,0.0,0.0,0.0,0.0,0.0,not_applicable,0.0,0.0,0.0,0.0,0.0,not_applicable,1049.72,Quartz Sand,1.7,Straight Steel Fiber,39.0,13.0,0.2,not_applicable,0.0,161.496,Unspecified,22.43,Steam Curing,90.0,138.3,Ref-162-Research
897.2,OPC_52.5,52.5,269.16,0.0,not_applicable,0.0,0.0,0.0,0.0,0.0,0.0,0.0,not_applicable,0.0,0.0,0.0,0.0,0.0,not_applicable,1049.72,Quartz Sand,1.7,Straight Steel Fiber,78.0,13.0,0.2,not_applicable,0.0,161.496,Unspecified,22.43,Steam Curing,90.0,145.0,Ref-162-Research
897.2,OPC_52.5,52.5,269.16,0.0,not_applicable,0.0,0.0,0.0,0.0,0.0,0.0,0.0,not_applicable,0.0,0.0,0.0,0.0,0.0,not_applicable,1049.72,Quartz Sand,1.7,Straight Steel Fiber,117.0,13.0,0.2,not_applicable,0.0,161.496,Unspecified,22.43,Steam Curing,90.0,152.8,Ref-162-Research
897.2,OPC_52.5,52.5,269.16,0.0,not_applicable,0.0,0.0,0.0,0.0,0.0,0.0,0.0,not_applicable,0.0,0.0,0.0,0.0,0.0,not_applicable,1049.72,Quartz Sand,1.7,Straight Steel Fiber,156.0,13.0,0.2,not_applicable,0.0,161.496,Unspecified,22.43,Steam Curing,90.0,162.6,Ref-162-Research
897.2,OPC_52.5,52.5,269.16,0.0,not_applicable,0.0,0.0,0.0,0.0,0.0,0.0,0.0,not_applicable,0.0,0.0,0.0,0.0,0.0,not_applicable,1049.72,Quartz Sand,1.7,Straight Steel Fiber,195.0,13.0,0.2,not_applicable,0.0,161.496,Unspecified,22.43,Steam Curing,90.0,164.5,Ref-162-Research
897.2,OPC_52.5,52.5,269.16,0.0,not_applicable,0.0,0.0,0.0,0.0,0.0,0.0,0.0,not_applicable,0.0,0.0,0.0,0.0,0.0,not_applicable,1049.72,Quartz Sand,1.7,Straight Steel Fiber,234.0,13.0,0.2,not_applicable,0.0,161.496,Unspecified,22.43,Steam Curing,90.0,168.7,Ref-162-Research
897.2,OPC_52.5,52.5,269.16,0.0,not_applicable,0.0,0.0,0.0,0.0,0.0,0.0,0.0,not_applicable,0.0,0.0,0.0,0.0,0.0,not_applicable,1049.72,Quartz Sand,1.7,Straight Steel Fiber,39.0,20.0,0.2,not_applicable,0.0,161.496,Unspecified,22.43,Steam Curing,90.0,145.3,Ref-162-Research
897.2,OPC_52.5,52.5,269.16,0.0,not_applicable,0.0,0.0,0.0,0.0,0.0,0.0,0.0,not_applicable,0.0,0.0,0.0,0.0,0.0,not_applicable,1049.72,Quartz Sand,1.7,Straight Steel Fiber,78.0,20.0,0.2,not_applicable,0.0,161.496,Unspecified,22.43,Steam Curing,90.0,157.8,Ref-162-Research
897.2,OPC_52.5,52.5,269.16,0.0,not_applicable,0.0,0.0,0.0,0.0,0.0,0.0,0.0,not_applicable,0.0,0.0,0.0,0.0,0.0,not_applicable,1049.72,Quartz Sand,1.7,Straight Steel Fiber,117.0,20.0,0.2,not_applicable,0.0,161.496,Unspecified,22.43,Steam Curing,90.0,165.2,Ref-162-Research
897.2,OPC_52.5,52.5,269.16,0.0,not_applicable,0.0,0.0,0.0,0.0,0.0,0.0,0.0,not_applicable,0.0,0.0,0.0,0.0,0.0,not_applicable,1049.72,Quartz Sand,1.7,Straight Steel Fiber,156.0,20.0,0.2,not_applicable,0.0,161.496,Unspecified,22.43,Steam Curing,90.0,172.3,Ref-162-Research
897.2,OPC_52.5,52.5,269.16,0.0,not_applicable,0.0,0.0,0.0,0.0,0.0,0.0,0.0,not_applicable,0.0,0.0,0.0,0.0,0.0,not_applicable,1049.72,Quartz Sand,1.7,Straight Steel Fiber,195.0,20.0,0.2,not_applicable,0.0,161.496,Unspecified,22.43,Steam Curing,90.0,179.8,Ref-162-Research
897.2,OPC_52.5,52.5,269.16,0.0,not_applicable,0.0,0.0,0.0,0.0,0.0,0.0,0.0,not_applicable,0.0,0.0,0.0,0.0,0.0,not_applicable,1049.72,Quartz Sand,1.7,Straight Steel Fiber,234.0,20.0,0.2,not_applicable,0.0,161.496,Unspecified,22.43,Steam Curing,90.0,192.2,Ref-162-Research
620.0,OPC_52.5,52.5,114.0,165.0,class F,0.0,0.0,0.0,0.0,0.0,0.0,0.0,not_applicable,0.0,0.0,0.0,0.0,0.0,not_applicable,1335.0,Silica Sand,,not_applicable,0.0,,,not_applicable,0.0,140.0,PCE_SP,36.0,Standard Curing,20.0,130.0,Ref-163-Research
620.0,OPC_52.5,52.5,114.0,165.0,class F,0.0,0.0,0.0,0.0,0.0,0.0,0.0,not_applicable,0.0,0.0,0.0,0.0,0.0,not_applicable,1308.0,Silica Sand,,Straight Steel Fiber,79.0,,,not_applicable,0.0,140.0,PCE_SP,36.0,Standard Curing,20.0,146.0,Ref-163-Research
620.0,OPC_52.5,52.5,114.0,165.0,class F,0.0,0.0,0.0,0.0,0.0,0.0,0.0,not_applicable,0.0,0.0,0.0,0.0,0.0,not_applicable,1295.0,Silica Sand,,Straight Steel Fiber,118.0,,,not_applicable,0.0,140.0,PCE_SP,36.0,Standard Curing,20.0,158.0,Ref-163-Research
620.0,OPC_52.5,52.5,114.0,165.0,class F,0.0,0.0,0.0,0.0,0.0,0.0,0.0,not_applicable,0.0,0.0,0.0,0.0,0.0,not_applicable,1268.0,Silica Sand,,Straight Steel Fiber,196.0,,,not_applicable,0.0,140.0,PCE_SP,36.0,Standard Curing,20.0,169.0,Ref-163-Research
620.0,OPC_52.5,52.5,114.0,165.0,class F,0.0,0.0,0.0,0.0,0.0,0.0,0.0,not_applicable,0.0,0.0,0.0,0.0,0.0,not_applicable,1255.0,Silica Sand,,Straight Steel Fiber,236.0,,,not_applicable,0.0,140.0,PCE_SP,36.0,Standard Curing,20.0,175.0,Ref-163-Research
729.0,OPC_42.5,42.5,124.0,0.0,not_applicable,0.0,397.0,0.0,0.0,0.0,0.0,0.0,not_applicable,0.0,0.0,0.0,0.0,0.0,not_applicable,833.0,Quartz Sand,0.5,Straight Steel Fiber,155.0,15.0,0.2,not_applicable,0.0,200.0,Unspecified,30.0,Standard Curing,30.0,166.1,Ref-164-Research
401.0,OPC_42.5,42.5,124.0,328.0,unknown_type,0.0,397.0,0.0,0.0,0.0,0.0,0.0,not_applicable,0.0,0.0,0.0,0.0,0.0,not_applicable,833.0,Quartz Sand,0.5,Straight Steel Fiber,155.0,15.0,0.2,not_applicable,0.0,200.0,Unspecified,30.0,Standard Curing,30.0,124.7,Ref-164-Research
401.0,OPC_42.5,42.5,124.0,0.0,not_applicable,0.0,397.0,0.0,0.0,0.0,328.0,0.0,not_applicable,0.0,0.0,0.0,0.0,0.0,not_applicable,833.0,Quartz Sand,0.5,Straight Steel Fiber,155.0,15.0,0.2,not_applicable,0.0,200.0,Unspecified,30.0,Standard Curing,30.0,139.4,Ref-164-Research
401.0,OPC_42.5,42.5,124.0,0.0,not_applicable,0.0,397.0,0.0,0.0,0.0,328.0,0.0,not_applicable,0.0,0.0,0.0,0.0,0.0,not_applicable,833.0,Quartz Sand,0.5,Straight Steel Fiber,155.0,15.0,0.2,not_applicable,0.0,200.0,Unspecified,30.0,Standard Curing,30.0,163.5,Ref-164-Research
900.0,OPC_I,,220.0,0.0,not_applicable,0.0,0.0,0.0,0.0,0.0,0.0,0.0,not_applicable,0.0,0.0,0.0,0.0,0.0,not_applicable,1005.0,Fine Dune Sand,1.18,Straight Steel Fiber,157.0,13.0,0.22,not_applicable,0.0,163.0,Unspecified,40.0,Standard Curing,25.0,143.0,Ref-165-Research
900.0,OPC_I,,165.0,0.0,not_applicable,0.0,0.0,0.0,0.0,0.0,0.0,0.0,not_applicable,0.0,0.0,0.0,0.0,55.0,Natural Pozzolan,1021.0,Fine Dune Sand,1.18,Straight Steel Fiber,157.0,13.0,0.22,not_applicable,0.0,163.0,Unspecified,40.0,Standard Curing,25.0,138.8,Ref-165-Research
900.0,OPC_I,,110.0,0.0,not_applicable,0.0,0.0,0.0,0.0,0.0,0.0,0.0,not_applicable,0.0,0.0,0.0,0.0,110.0,Natural Pozzolan,1036.0,Fine Dune Sand,1.18,Straight Steel Fiber,157.0,13.0,0.22,not_applicable,0.0,163.0,Unspecified,40.0,Standard Curing,25.0,138.2,Ref-165-Research
810.0,OPC_I,,220.0,0.0,not_applicable,0.0,0.0,0.0,0.0,0.0,0.0,0.0,not_applicable,0.0,0.0,0.0,0.0,90.0,Natural Pozzolan,1002.0,Fine Dune Sand,1.18,Straight Steel Fiber,157.0,13.0,0.22,not_applicable,0.0,163.0,Unspecified,40.0,Standard Curing,25.0,140.4,Ref-165-Research
720.0,OPC_I,,220.0,0.0,not_applicable,0.0,0.0,0.0,0.0,0.0,0.0,0.0,not_applicable,0.0,0.0,0.0,0.0,180.0,Natural Pozzolan,998.0,Fine Dune Sand,1.18,Straight Steel Fiber,157.0,13.0,0.22,not_applicable,0.0,163.0,Unspecified,40.0,Standard Curing,25.0,132.2,Ref-165-Research
630.0,OPC_I,,220.0,0.0,not_applicable,0.0,0.0,0.0,0.0,0.0,0.0,0.0,not_applicable,0.0,0.0,0.0,0.0,270.0,Natural Pozzolan,994.0,Fine Dune Sand,1.18,Straight Steel Fiber,157.0,13.0,0.22,not_applicable,0.0,163.0,Unspecified,40.0,Standard Curing,25.0,130.6,Ref-165-Research
794.0,OPC_I,,198.0,0.0,not_applicable,0.0,278.0,0.0,0.0,0.0,0.0,0.0,not_applicable,0.0,0.0,0.0,0.0,0.0,not_applicable,873.0,Silica Sand,0.85,Straight Steel Fiber,162.0,13.0,0.2,not_applicable,0.0,191.0,PCE_HRWRA,10.0,Standard Curing,30.0,179.0,Ref-166-Research
595.0,OPC_I,,198.0,0.0,not_applicable,298.0,278.0,0.0,0.0,0.0,0.0,0.0,not_applicable,0.0,0.0,0.0,0.0,0.0,not_applicable,873.0,Silica Sand,0.85,Straight Steel Fiber,162.0,13.0,0.2,not_applicable,0.0,191.0,PCE_HRWRA,10.0,Standard Curing,30.0,165.0,Ref-166-Research
595.0,OPC_I,,198.0,0.0,not_applicable,298.0,278.0,0.0,0.0,0.0,0.0,0.0,not_applicable,0.0,0.0,0.0,0.0,0.0,not_applicable,873.0,Silica Sand,0.85,Straight Steel Fiber,162.0,13.0,0.2,not_applicable,0.0,191.0,PCE_HRWRA,10.0,Standard Curing,30.0,168.0,Ref-166-Research
397.0,OPC_I,,198.0,0.0,not_applicable,397.0,278.0,0.0,0.0,0.0,0.0,0.0,not_applicable,0.0,0.0,0.0,0.0,0.0,not_applicable,873.0,Silica Sand,0.85,Straight Steel Fiber,162.0,13.0,0.2,not_applicable,0.0,191.0,PCE_HRWRA,10.0,Standard Curing,30.0,140.0,Ref-166-Research
397.0,OPC_I,,198.0,0.0,not_applicable,397.0,278.0,0.0,0.0,0.0,0.0,0.0,not_applicable,0.0,0.0,0.0,0.0,0.0,not_applicable,873.0,Silica Sand,0.85,Straight Steel Fiber,162.0,13.0,0.2,not_applicable,0.0,191.0,PCE_HRWRA,10.0,Standard Curing,30.0,140.0,Ref-166-Research
795.4,OPC_52.5,52.5,168.6,0.0,not_applicable,0.0,198.4,0.0,0.0,0.0,0.0,0.0,not_applicable,0.0,0.0,0.0,0.0,0.0,not_applicable,971.0,Quartz Sand,0.5,not_applicable,0.0,,,not_applicable,0.0,188.0,Unspecified,24.1,Standard Curing,,189.1,Ref-167-Research
787.5,OPC_52.5,52.5,166.9,0.0,not_applicable,0.0,196.4,0.0,0.0,0.0,0.0,0.0,not_applicable,0.0,0.0,0.0,0.0,0.0,not_applicable,961.3,Quartz Sand,0.5,Straight Steel Fiber,78.5,13.0,0.175,not_applicable,0.0,186.0,Unspecified,23.7,Standard Curing,,195.533333333333,Ref-167-Research
779.5,OPC_52.5,52.5,165.2,0.0,not_applicable,0.0,194.4,0.0,0.0,0.0,0.0,0.0,not_applicable,0.0,0.0,0.0,0.0,0.0,not_applicable,951.6,Quartz Sand,0.5,Straight Steel Fiber,157.0,13.0,0.175,not_applicable,0.0,184.0,Unspecified,23.6,Standard Curing,,189.466666666667,Ref-167-Research
750.0,CEM_II,,144.0,200.0,class F,0.0,0.0,0.0,0.0,0.0,0.0,0.0,not_applicable,0.0,0.0,0.0,0.0,0.0,not_applicable,990.0,Natural River Sand,1.25,not_applicable,0.0,,,not_applicable,0.0,210.0,Unspecified,45.0,Standard Curing,20.0,118.0,Ref-168-Research
750.0,CEM_II,,144.0,200.0,class F,0.0,0.0,0.0,0.0,0.0,0.0,0.0,not_applicable,0.0,0.0,0.0,0.0,77.0,Manufactured Sand,913.0,Natural River Sand,1.25,not_applicable,0.0,,,not_applicable,0.0,210.0,Unspecified,45.0,Standard Curing,20.0,118.0,Ref-168-Research
750.0,CEM_II,,144.0,200.0,class F,0.0,0.0,0.0,0.0,0.0,0.0,0.0,not_applicable,0.0,0.0,0.0,0.0,22.0,Manufactured Sand,968.0,Natural River Sand,1.25,not_applicable,0.0,,,not_applicable,0.0,210.0,Unspecified,45.0,Standard Curing,20.0,110.0,Ref-168-Research
750.0,CEM_II,,144.0,200.0,class F,0.0,0.0,0.0,0.0,0.0,0.0,0.0,not_applicable,0.0,0.0,0.0,0.0,99.0,Manufactured Sand,891.0,Natural River Sand,1.25,not_applicable,0.0,,,not_applicable,0.0,210.0,Unspecified,45.0,Standard Curing,20.0,120.0,Ref-168-Research
750.0,CEM_II,,144.0,200.0,class F,0.0,0.0,0.0,0.0,0.0,0.0,0.0,not_applicable,0.0,0.0,0.0,0.0,176.0,Manufactured Sand,836.0,Natural River Sand,1.25,not_applicable,0.0,,,not_applicable,0.0,210.0,Unspecified,45.0,Standard Curing,20.0,120.0,Ref-168-Research
750.0,CEM_II,,144.0,200.0,class F,0.0,0.0,0.0,0.0,0.0,0.0,0.0,not_applicable,0.0,0.0,0.0,0.0,44.0,Manufactured Sand,946.0,Natural River Sand,1.25,not_applicable,0.0,,,not_applicable,0.0,210.0,Unspecified,45.0,Standard Curing,20.0,121.0,Ref-168-Research
750.0,CEM_II,,144.0,200.0,class F,0.0,0.0,0.0,0.0,0.0,0.0,0.0,not_applicable,0.0,0.0,0.0,0.0,220.0,Manufactured Sand,792.0,Natural River Sand,1.25,not_applicable,0.0,,,not_applicable,0.0,210.0,Unspecified,45.0,Standard Curing,20.0,121.0,Ref-168-Research
750.0,CEM_II,,144.0,200.0,class F,0.0,0.0,0.0,0.0,0.0,0.0,0.0,not_applicable,0.0,0.0,0.0,0.0,231.0,Manufactured Sand,759.0,Natural River Sand,1.25,not_applicable,0.0,,,not_applicable,0.0,210.0,Unspecified,45.0,Standard Curing,20.0,125.0,Ref-168-Research
750.0,CEM_II,,144.0,200.0,class F,0.0,0.0,0.0,0.0,0.0,0.0,0.0,not_applicable,0.0,0.0,0.0,0.0,66.0,Manufactured Sand,924.0,Natural River Sand,1.25,not_applicable,0.0,,,not_applicable,0.0,210.0,Unspecified,45.0,Standard Curing,20.0,115.0,Ref-168-Research
750.0,CEM_II,,144.0,200.0,class F,0.0,0.0,0.0,0.0,0.0,0.0,0.0,not_applicable,0.0,0.0,0.0,0.0,297.0,Manufactured Sand,693.0,Natural River Sand,1.25,not_applicable,0.0,,,not_applicable,0.0,210.0,Unspecified,45.0,Standard Curing,20.0,120.0,Ref-168-Research
750.0,CEM_II,,144.0,200.0,class F,0.0,0.0,0.0,0.0,0.0,0.0,0.0,not_applicable,0.0,0.0,0.0,0.0,308.0,Manufactured Sand,682.0,Natural River Sand,1.25,not_applicable,0.0,,,not_applicable,0.0,210.0,Unspecified,45.0,Standard Curing,20.0,126.0,Ref-168-Research
750.0,CEM_II,,144.0,200.0,class F,0.0,0.0,0.0,0.0,0.0,0.0,0.0,not_applicable,0.0,0.0,0.0,0.0,66.0,Manufactured Sand,902.0,Natural River Sand,1.25,not_applicable,0.0,,,not_applicable,0.0,210.0,Unspecified,45.0,Standard Curing,20.0,112.0,Ref-168-Research
750.0,CEM_II,,144.0,200.0,class F,0.0,0.0,0.0,0.0,0.0,0.0,0.0,not_applicable,0.0,0.0,0.0,0.0,396.0,Manufactured Sand,594.0,Natural River Sand,1.25,not_applicable,0.0,,,not_applicable,0.0,210.0,Unspecified,45.0,Standard Curing,20.0,130.0,Ref-168-Research
750.0,CEM_II,,144.0,200.0,class F,0.0,0.0,0.0,0.0,0.0,0.0,0.0,not_applicable,0.0,0.0,0.0,0.0,385.0,Manufactured Sand,605.0,Natural River Sand,1.25,not_applicable,0.0,,,not_applicable,0.0,210.0,Unspecified,45.0,Standard Curing,20.0,129.0,Ref-168-Research
750.0,CEM_II,,144.0,200.0,class F,0.0,0.0,0.0,0.0,0.0,0.0,0.0,not_applicable,0.0,0.0,0.0,0.0,110.0,Manufactured Sand,880.0,Natural River Sand,1.25,not_applicable,0.0,,,not_applicable,0.0,210.0,Unspecified,45.0,Standard Curing,20.0,118.0,Ref-168-Research
750.0,CEM_II,,144.0,200.0,class F,0.0,0.0,0.0,0.0,0.0,0.0,0.0,not_applicable,0.0,0.0,0.0,0.0,495.0,Manufactured Sand,495.0,Natural River Sand,1.25,not_applicable,0.0,,,not_applicable,0.0,210.0,Unspecified,45.0,Standard Curing,20.0,125.0,Ref-168-Research
