Repository: Jocund96/Data-to-Design-ML

# Data to Design: Structural Materials (Da2DeSM)

Repository for the Da2DeSM project-based course at Bauhaus-Universität Weimar. This project applies machine learning to predict the mechanical properties of structural materials.

## Main Goals

*   Predict material behavior with limited data.
*   Analyze model uncertainty and out-of-distribution performance.
*   Turn machine learning outputs into engineering insights.

## Dataset & Tasks

We work with a concrete dataset collection to predict concrete compressive strength.

*   **EDA**: Exploratory analysis and feature inspection.
*   **Feature Engineering**: Encoding mix proportions and material descriptors.
*   **Interpretability**: Checking if models match physical reality.

## Models

### Classical Machine Learning
*   Linear models (OLS, Elastic Net, Bayesian Ridge, Polynomial Ridge) - assigned to Brijesh Dholakiya
*   Kernel and SVMs (KNN, SVR, NuSVR) - assigned to Shoaib Ahmad Joo
*   Ensemble models (Decision Tree, Random Forest, Extra Trees) - assigned to Anmol Bhardwaj
*   Boosting models (XGBoost, HistGradientBoosting, AdaBoost) - assigned to Jasurbek Odilov

## Repository Structure

Each track is an independent student workstream (not a progressive pipeline), organized by week within its own folder:
=======

## Classical Machine Learning Models

*   Linear models (OLS, Elastic Net, Bayesian Ridge, Polynomial Ridge) - assigned to Brijesh Dholakiya
*   Support Vector Machines (KNN, SVR, NuSVR) - assigned to Shoaib Ahmad Joo
*   Ensemble models (Decision tree, Random Forest, Extra Trees) - assigned to Anmol Bradhwaj
*   Boosting models (XGBoost, HistGradBoost, Adaboost) - assigned to Jasurbek Odilov

## Repository Structure


*   `S1_Linear/` — Linear models.
*   `S2_Kernel/` — Kernel and SVM-based models.
*   `S3_Tree/` — Tree-based ensemble models.
*   `S4_Boosting/` — Boosting models.
*   `requirements.txt` — Consolidated Python package dependencies for all tracks.


Each track folder holds its own datasets, notebooks (grouped by week), and helper/utility modules.

## Course Info
*   **Chair**: Data Science in Civil Engineering, Bauhaus-Universität Weimar.
*   **Instructors**: Marchellino Ghorayeb, Stefan Kollmannsberger.

# Section 4: Boosting Models

Experiments on gradient boosting algorithms (XGBoost, HistGradientBoosting, AdaBoost) for concrete strength prediction on UCI and UHPC datasets.

- **Week 1–4**: UCI dataset baselines, data cleaning, monotonic physical constraints, and sample weighting.
- **Week 5–7**: UHPC dataset preprocessing, feature missingness policies, scikit-learn pipelines, and hyperparameter tuning.
- **Week 8–10**: Group-aware validation (LOPO), quantile regression uncertainty intervals, and SHAP interpretability.

File: S4_Boosting/Week-8/initial_data_preparation/Datasets/initial_cleaned.csv (part 1 of 12)
,cement,cement_type,cement_grade,silica_fume,fly_ash,fly_ash_type,limestone_powder,quartz_powder,glass_powder,rice_husk_ash,metakaolin,ggbfs,slag,slag_type,nano_caco3,nano_al2o3,nano_tio2,nano_sio2,filler,filler_type,sand,sand_type,sand_max_size,fiber1_type,fiber1_amount,fiber1_length,fiber1_diameter,fiber1_tensile_strength,fiber1_youngs_modulus,fiber2_type,fiber2_amount,fiber2_length,fiber2_diameter,fiber2_tensile_strength,fiber2_youngs_modulus,water,sp_type,sp_amount,curing_method,curing_temp,curing_humidity,curing_pressure,cs_28d,reference
0,839.0,OPC_I,,104.0,52.0,class F,0.0,0.0,0.0,0.0,0.0,0.0,0.0,,0.0,0.0,0.0,0.0,52.0,Pumicite,925.0,,,Straight Steel Fiber,119.0,13.0,0.2,1900.0,,,,,,,,147.0,PCE_SP,59.33,Standard Curing,,,,132.0,Ref-1-data
1,839.0,OPC_I,,104.0,26.0,class F,0.0,0.0,0.0,0.0,0.0,0.0,0.0,,0.0,0.0,0.0,0.0,78.0,Pumicite,931.0,,,Straight Steel Fiber,119.0,13.0,0.2,1900.0,,,,,,,,147.0,PCE_SP,59.33,Standard Curing,,,,122.5,Ref-1-data
2,839.0,OPC_I,,104.0,0.0,,0.0,0.0,0.0,0.0,0.0,0.0,0.0,,0.0,0.0,0.0,0.0,104.0,Pumicite,931.0,,,Straight Steel Fiber,119.0,13.0,0.2,1900.0,,,,,,,,147.0,PCE_SP,62.15,Standard Curing,,,,116.0,Ref-1-data
3,839.0,OPC_I,,104.0,52.0,class F,0.0,0.0,0.0,0.0,52.0,0.0,0.0,,0.0,0.0,0.0,0.0,0.0,,913.0,,,Straight Steel Fiber,119.0,13.0,0.2,1900.0,,,,,,,,147.0,PCE_SP,64.98,Standard Curing,,,,134.0,Ref-1-data
4,839.0,OPC_I,,104.0,26.0,class F,0.0,0.0,0.0,0.0,78.0,0.0,0.0,,0.0,0.0,0.0,0.0,0.0,,921.0,,,Straight Steel Fiber,119.0,13.0,0.2,1900.0,,,,,,,,147.0,PCE_SP,64.98,Standard Curing,,,,131.5,Ref-1-data
5,839.0,OPC_I,,104.0,0.0,,0.0,0.0,0.0,0.0,104.0,0.0,0.0,,0.0,0.0,0.0,0.0,0.0,,922.0,,,Straight Steel Fiber,119.0,13.0,0.2,1900.0,,,,,,,,147.0,PCE_SP,67.8,Standard Curing,,,,130.5,Ref-1-data
6,839.0,OPC_I,,104.0,83.0,class F,0.0,0.0,0.0,0.0,0.0,21.0,0.0,,0.0,0.0,0.0,0.0,0.0,,920.0,,,Straight Steel Fiber,119.0,13.0,0.2,1900.0,,,,,,,,147.0,PCE_SP,59.33,Standard Curing,,,,134.5,Ref-1-data
7,839.0,OPC_I,,104.0,62.0,class F,0.0,0.0,0.0,0.0,0.0,42.0,0.0,,0.0,0.0,0.0,0.0,0.0,,921.0,,,Straight Steel Fiber,119.0,13.0,0.2,1900.0,,,,,,,,147.0,PCE_SP,62.15,Standard Curing,,,,132.5,Ref-1-data
8,839.0,OPC_I,,104.0,0.0,,0.0,0.0,0.0,0.0,52.0,0.0,0.0,,0.0,0.0,0.0,0.0,52.0,Pumicite,926.0,,,Straight Steel Fiber,119.0,13.0,0.2,1900.0,,,,,,,,147.0,PCE_SP,64.98,Standard Curing,,,,123.0,Ref-1-data
9,839.0,OPC_I,,104.0,0.0,,0.0,0.0,0.0,0.0,62.0,21.0,0.0,,0.0,0.0,0.0,0.0,21.0,Pumicite,923.0,,,Straight Steel Fiber,119.0,13.0,0.2,1900.0,,,,,,,,147.0,PCE_SP,67.8,Standard Curing,,,,131.0,Ref-1-data
10,839.0,OPC_I,,94.0,0.0,,0.0,0.0,0.0,0.0,94.0,21.0,0.0,,0.0,0.0,0.0,0.0,0.0,,926.0,,,Straight Steel Fiber,119.0,13.0,0.2,1900.0,,,,,,,,147.0,PCE_SP,67.8,Standard Curing,,,,130.0,Ref-1-data
11,755.0,OPC_I,,94.0,0.0,,0.0,0.0,0.0,0.0,94.0,105.0,0.0,,0.0,0.0,0.0,0.0,0.0,,928.0,,,Straight Steel Fiber,119.0,13.0,0.2,1900.0,,,,,,,,147.0,PCE_SP,64.98,Standard Curing,,,,111.5,Ref-1-data
12,839.0,OPC_I,,78.0,0.0,,0.0,0.0,0.0,0.0,104.0,0.0,0.0,,0.0,0.0,0.0,0.0,26.0,Pumicite,940.0,,,Straight Steel Fiber,119.0,13.0,0.2,1900.0,,,,,,,,147.0,PCE_SP,62.15,Standard Curing,,,,119.0,Ref-1-data
13,839.0,OPC_I,,78.0,0.0,,0.0,0.0,0.0,0.0,130.0,0.0,0.0,,0.0,0.0,0.0,0.0,0.0,,934.0,,,Straight Steel Fiber,119.0,13.0,0.2,1900.0,,,,,,,,147.0,PCE_SP,64.98,Standard Curing,,,,121.0,Ref-1-data
14,839.0,OPC_I,,52.0,0.0,,0.0,0.0,0.0,0.0,156.0,0.0,0.0,,0.0,0.0,0.0,0.0,0.0,,946.0,,,Straight Steel Fiber,119.0,13.0,0.2,1900.0,,,,,,,,147.0,PCE_SP,62.15,Standard Curing,,,,116.0,Ref-1-data
15,856.0,OPC_42.5,42.5,214.0,0.0,,0.0,0.0,0.0,0.0,0.0,0.0,0.0,,0.0,0.0,0.0,0.0,0.0,,1178.0,Quartz Sand,0.8,Straight Steel Fiber,160.0,13.0,0.2,2000.0,,,,,,,,182.0,HRWRA,24.6,Standard Curing,20.0,95.0,,157.0,Ref-2-Research
16,589.0,OPC_42.5,42.5,214.0,161.0,class F,0.0,0.0,0.0,0.0,0.0,107.0,0.0,,0.0,0.0,0.0,0.0,0.0,,1178.0,Quartz Sand,0.8,Straight Steel Fiber,160.0,13.0,0.2,2000.0,,,,,,,,182.0,HRWRA,16.1,Standard Curing,20.0,95.0,,164.0,Ref-2-Research
17,375.0,OPC_42.5,42.5,214.0,161.0,class F,0.0,0.0,0.0,0.0,0.0,321.0,0.0,,0.0,0.0,0.0,0.0,0.0,,1178.0,Quartz Sand,0.8,Straight Steel Fiber,160.0,13.0,0.2,2000.0,,,,,,,,182.0,HRWRA,9.1,Standard Curing,20.0,95.0,,144.0,Ref-2-Research
18,1000.0,OPC_52.5,52.5,250.0,0.0,,0.0,0.0,0.0,0.0,0.0,0.0,0.0,,0.0,0.0,0.0,0.0,0.0,,1250.0,Silica Sand,0.3,Straight Steel Fiber,156.0,12.0,0.2,,,,,,,,,225.0,PCE_SP,24.8,Standard Curing,20.0,50.0,,162.0,Ref-3-Research
21,900.0,OPC_52.5,52.5,250.0,0.0,,0.0,0.0,0.0,0.0,0.0,0.0,0.0,,0.0,0.0,0.0,0.0,100.0,Recycled Brick Powder,1250.0,Silica Sand,0.3,Straight Steel Fiber,156.0,12.0,0.2,,,,,,,,,225.0,PCE_SP,24.8,Standard Curing,20.0,50.0,,167.0,Ref-3-Research
22,800.0,OPC_52.5,52.5,250.0,0.0,,0.0,0.0,0.0,0.0,0.0,0.0,0.0,,0.0,0.0,0.0,0.0,200.0,Recycled Brick Powder,1250.0,Silica Sand,0.3,Straight Steel Fiber,156.0,12.0,0.2,,,,,,,,,225.0,PCE_SP,24.8,Standard Curing,20.0,50.0,,157.0,Ref-3-Research
23,700.0,OPC_52.5,52.5,250.0,0.0,,0.0,0.0,0.0,0.0,0.0,0.0,0.0,,0.0,0.0,0.0,0.0,300.0,Recycled Brick Powder,1250.0,Silica Sand,0.3,Straight Steel Fiber,156.0,12.0,0.2,,,,,,,,,225.0,PCE_SP,24.8,Standard Curing,20.0,50.0,,156.0,Ref-3-Research
24,500.0,OPC_52.5,52.5,250.0,0.0,,0.0,0.0,0.0,0.0,0.0,0.0,0.0,,0.0,0.0,0.0,0.0,500.0,Recycled Brick Powder,1250.0,Silica Sand,0.3,Straight Steel Fiber,156.0,12.0,0.2,,,,,,,,,225.0,PCE_SP,24.8,Standard Curing,20.0,50.0,,152.0,Ref-3-Research
25,300.0,OPC_52.5,52.5,250.0,0.0,,0.0,0.0,0.0,0.0,0.0,0.0,0.0,,0.0,0.0,0.0,0.0,700.0,Recycled Brick Powder,1250.0,Silica Sand,0.3,Straight Steel Fiber,156.0,12.0,0.2,,,,,,,,,225.0,PCE_SP,24.8,Standard Curing,20.0,50.0,,132.0,Ref-3-Research
26,1000.0,OPC_52.5,52.5,175.0,0.0,,0.0,0.0,0.0,0.0,0.0,0.0,0.0,,0.0,0.0,0.0,0.0,75.0,Recycled Brick Powder,1250.0,Silica Sand,0.3,Straight Steel Fiber,156.0,12.0,0.2,,,,,,,,,225.0,PCE_SP,24.8,Standard Curing,20.0,50.0,,168.0,Ref-3-Research
27,1000.0,OPC_52.5,52.5,125.0,0.0,,0.0,0.0,0.0,0.0,0.0,0.0,0.0,,0.0,0.0,0.0,0.0,125.0,Recycled Brick Powder,1250.0,Silica Sand,0.3,Straight Steel Fiber,156.0,12.0,0.2,,,,,,,,,225.0,PCE_SP,24.8,Standard Curing,20.0,50.0,,152.0,Ref-3-Research
28,1000.0,OPC_52.5,52.5,75.0,0.0,,0.0,0.0,0.0,0.0,0.0,0.0,0.0,,0.0,0.0,0.0,0.0,175.0,Recycled Brick Powder,1250.0,Silica Sand,0.3,Straight Steel Fiber,156.0,12.0,0.2,,,,,,,,,225.0,PCE_SP,24.8,Standard Curing,20.0,50.0,,150.0,Ref-3-Research
29,1000.0,OPC_52.5,52.5,0.0,0.0,,0.0,0.0,0.0,0.0,0.0,0.0,0.0,,0.0,0.0,0.0,0.0,250.0,Recycled Brick Powder,1250.0,Silica Sand,0.3,Straight Steel Fiber,156.0,12.0,0.2,,,,,,,,,225.0,PCE_SP,24.8,Standard Curing,20.0,50.0,,147.0,Ref-3-Research
30,700.0,OPC_52.5,52.5,175.0,0.0,,0.0,0.0,0.0,0.0,0.0,0.0,0.0,,0.0,0.0,0.0,0.0,375.0,Recycled Brick Powder,1250.0,Silica Sand,0.3,Straight Steel Fiber,156.0,12.0,0.2,,,,,,,,,225.0,PCE_SP,24.8,Standard Curing,20.0,50.0,,166.0,Ref-3-Research
31,700.0,OPC_52.5,52.5,125.0,0.0,,0.0,0.0,0.0,0.0,0.0,0.0,0.0,,0.0,0.0,0.0,0.0,425.0,Recycled Brick Powder,1250.0,Silica Sand,0.3,Straight Steel Fiber,156.0,12.0,0.2,,,,,,,,,225.0,PCE_SP,24.8,Standard Curing,20.0,50.0,,150.0,Ref-3-Research
32,700.0,OPC_52.5,52.5,75.0,0.0,,0.0,0.0,0.0,0.0,0.0,0.0,0.0,,0.0,0.0,0.0,0.0,475.0,Recycled Brick Powder,1250.0,Silica Sand,0.3,Straight Steel Fiber,156.0,12.0,0.2,,,,,,,,,225.0,PCE_SP,24.8,Standard Curing,20.0,50.0,,147.0,Ref-3-Research
33,700.0,OPC_52.5,52.5,0.0,0.0,,0.0,0.0,0.0,0.0,0.0,0.0,0.0,,0.0,0.0,0.0,0.0,550.0,Recycled Brick Powder,1250.0,Silica Sand,0.3,Straight Steel Fiber,156.0,12.0,0.2,,,,,,,,,225.0,PCE_SP,24.8,Standard Curing,20.0,50.0,,137.0,Ref-3-Research
34,300.0,OPC_52.5,52.5,175.0,0.0,,0.0,0.0,0.0,0.0,0.0,0.0,0.0,,0.0,0.0,0.0,0.0,775.0,Recycled Brick Powder,1250.0,Silica Sand,0.3,Straight Steel Fiber,156.0,12.0,0.2,,,,,,,,,225.0,PCE_SP,24.8,Standard Curing,20.0,50.0,,130.0,Ref-3-Research
35,300.0,OPC_52.5,52.5,125.0,0.0,,0.0,0.0,0.0,0.0,0.0,0.0,0.0,,0.0,0.0,0.0,0.0,825.0,Recycled Brick Powder,1250.0,Silica Sand,0.3,Straight Steel Fiber,156.0,12.0,0.2,,,,,,,,,225.0,PCE_SP,24.8,Standard Curing,20.0,50.0,,120.5,Ref-3-Research
36,300.0,OPC_52.5,52.5,75.0,0.0,,0.0,0.0,0.0,0.0,0.0,0.0,0.0,,0.0,0.0,0.0,0.0,875.0,Recycled Brick Powder,1250.0,Silica Sand,0.3,Straight Steel Fiber,156.0,12.0,0.2,,,,,,,,,225.0,PCE_SP,24.8,Standard Curing,20.0,50.0,,108.0,Ref-3-Research
37,300.0,OPC_52.5,52.5,0.0,0.0,,0.0,0.0,0.0,0.0,0.0,0.0,0.0,,0.0,0.0,0.0,0.0,950.0,Recycled Brick Powder,1250.0,Silica Sand,0.3,Straight Steel Fiber,156.0,12.0,0.2,,,,,,,,,225.0,PCE_SP,24.8,Standard Curing,20.0,50.0,,103.0,Ref-3-Research
38,807.0,HS_cement,,225.0,0.0,,0.0,243.0,0.0,0.0,0.0,0.0,0.0,,0.0,0.0,0.0,0.0,0.0,,972.0,Quartz Sand,0.6,,,,,,,,,,,,,195.0,PCE_HRWRA,13.0,Standard Curing,20.0,100.0,,169.0,Ref-4-Research
39,724.0,HS_cement,,224.0,0.0,,0.0,241.0,81.0,0.0,0.0,0.0,0.0,,0.0,0.0,0.0,0.0,0.0,,966.0,Quartz Sand,0.6,,,,,,,,,,,,,195.0,PCE_HRWRA,13.0,Standard Curing,20.0,100.0,,168.0,Ref-4-Research
40,639.0,HS_cement,,222.0,0.0,,0.0,240.0,160.0,0.0,0.0,0.0,0.0,,0.0,0.0,0.0,0.0,0.0,,960.0,Quartz Sand,0.6,,,,,,,,,,,,,193.0,PCE_HRWRA,13.0,Standard Curing,20.0,100.0,,173.0,Ref-4-Research
41,556.0,HS_cement,,221.0,0.0,,0.0,238.0,238.0,0.0,0.0,0.0,0.0,,0.0,0.0,0.0,0.0,0.0,,953.0,Quartz Sand,0.6,,,,,,,,,,,,,192.0,PCE_HRWRA,13.0,Standard Curing,20.0,100.0,,165.0,Ref-4-Research
42,473.0,HS_cement,,219.0,0.0,,0.0,237.0,316.0,0.0,0.0,0.0,0.0,,0.0,0.0,0.0,0.0,0.0,,947.0,Quartz Sand,0.6,,,,,,,,,,,,,191.0,PCE_HRWRA,13.0,Standard Curing,20.0,100.0,,157.0,Ref-4-Research
43,392.0,HS_cement,,217.0,0.0,,0.0,235.0,392.0,0.0,0.0,0.0,0.0,,0.0,0.0,0.0,0.0,0.0,,941.0,Quartz Sand,0.6,,,,,,,,,,,,,190.0,PCE_HRWRA,13.0,Standard Curing,20.0,100.0,,150.0,Ref-4-Research
44,807.0,HS_cement,,224.0,0.0,,0.0,121.0,121.0,0.0,0.0,0.0,0.0,,0.0,0.0,0.0,0.0,0.0,,967.0,Quartz Sand,0.6,,,,,,,,,,,,,195.0,PCE_HRWRA,13.0,Standard Curing,20.0,100.0,,172.0,Ref-4-Research
45,807.0,HS_cement,,224.0,0.0,,0.0,0.0,242.0,0.0,0.0,0.0,0.0,,0.0,0.0,0.0,0.0,0.0,,967.0,Quartz Sand,0.6,,,,,,,,,,,,,195.0,PCE_HRWRA,13.0,Standard Curing,20.0,100.0,,168.0,Ref-4-Research
46,636.0,HS_cement,,221.0,0.0,,0.0,0.0,398.0,0.0,0.0,0.0,0.0,,0.0,0.0,0.0,0.0,0.0,,955.0,Quartz Sand,0.6,,,,,,,,,,,,,193.0,PCE_HRWRA,13.0,Standard Curing,20.0,100.0,,168.0,Ref-4-Research
47,623.0,HS_cement,,216.0,0.0,,0.0,0.0,390.0,0.0,0.0,0.0,0.0,,0.0,0.0,0.0,0.0,0.0,,935.0,Quartz Sand,0.6,Straight Steel Fiber,158.0,13.0,0.2,,,,,,,,,188.0,PCE_HRWRA,13.0,Standard Curing,20.0,100.0,,172.0,Ref-4-Research
48,807.0,HS_cement,,225.0,0.0,,0.0,243.0,0.0,0.0,0.0,0.0,0.0,,0.0,0.0,0.0,0.0,0.0,,972.0,Quartz Sand,0.6,,,,,,,,,,,,,195.0,PCE_HRWRA,13.0,Heat Curing,90.0,100.0,,205.0,Ref-4-Research
49,724.0,HS_cement,,224.0,0.0,,0.0,241.0,81.0,0.0,0.0,0.0,0.0,,0.0,0.0,0.0,0.0,0.0,,966.0,Quartz Sand,0.6,,,,,,,,,,,,,195.0,PCE_HRWRA,13.0,Heat Curing,90.0,100.0,,210.0,Ref-4-Research
50,639.0,HS_cement,,222.0,0.0,,0.0,240.0,160.0,0.0,0.0,0.0,0.0,,0.0,0.0,0.0,0.0,0.0,,960.0,Quartz Sand,0.6,,,,,,,,,,,,,193.0,PCE_HRWRA,13.0,Heat Curing,90.0,100.0,,212.0,Ref-4-Research
51,556.0,HS_cement,,221.0,0.0,,0.0,238.0,238.0,0.0,0.0,0.0,0.0,,0.0,0.0,0.0,0.0,0.0,,953.0,Quartz Sand,0.6,,,,,,,,,,,,,192.0,PCE_HRWRA,13.0,Heat Curing,90.0,100.0,,197.0,Ref-4-Research
52,473.0,HS_cement,,219.0,0.0,,0.0,237.0,316.0,0.0,0.0,0.0,0.0,,0.0,0.0,0.0,0.0,0.0,,947.0,Quartz Sand,0.6,,,,,,,,,,,,,191.0,PCE_HRWRA,13.0,Heat Curing,90.0,100.0,,195.0,Ref-4-Research
53,392.0,HS_cement,,217.0,0.0,,0.0,235.0,392.0,0.0,0.0,0.0,0.0,,0.0,0.0,0.0,0.0,0.0,,941.0,Quartz Sand,0.6,,,,,,,,,,,,,190.0,PCE_HRWRA,13.0,Heat Curing,90.0,100.0,,190.0,Ref-4-Research
54,807.0,HS_cement,,224.0,0.0,,0.0,121.0,121.0,0.0,0.0,0.0,0.0,,0.0,0.0,0.0,0.0,0.0,,967.0,Quartz Sand,0.6,,,,,,,,,,,,,195.0,PCE_HRWRA,13.0,Heat Curing,90.0,100.0,,222.0,Ref-4-Research
55,807.0,HS_cement,,224.0,0.0,,0.0,0.0,242.0,0.0,0.0,0.0,0.0,,0.0,0.0,0.0,0.0,0.0,,967.0,Quartz Sand,0.6,,,,,,,,,,,,,195.0,PCE_HRWRA,13.0,Heat Curing,90.0,100.0,,234.0,Ref-4-Research
56,636.0,HS_cement,,221.0,0.0,,0.0,0.0,398.0,0.0,0.0,0.0,0.0,,0.0,0.0,0.0,0.0,0.0,,955.0,Quartz Sand,0.6,,,,,,,,,,,,,193.0,PCE_HRWRA,13.0,Heat Curing,90.0,100.0,,212.0,Ref-4-Research
57,623.0,HS_cement,,216.0,0.0,,0.0,0.0,390.0,0.0,0.0,0.0,0.0,,0.0,0.0,0.0,0.0,0.0,,935.0,Quartz Sand,0.6,Straight Steel Fiber,158.0,13.0,0.2,,,,,,,,,188.0,PCE_HRWRA,13.0,Heat Curing,90.0,100.0,,220.0,Ref-4-Research
58,900.0,OPC_I,,220.0,0.0,,0.0,0.0,0.0,0.0,0.0,0.0,0.0,,0.0,0.0,0.0,0.0,0.0,,1005.0,Fine Dune Sand,0.6,Straight Steel Fiber,157.0,12.7,0.15,2500.0,,,,,,,,162.0,PCE_HRWRA,40.0,Standard Curing,22.0,,,161.0,Ref-5-Research
59,900.0,OPC_I,,132.0,0.0,,0.0,0.0,0.0,0.0,0.0,0.0,0.0,,0.0,0.0,0.0,0.0,88.0,Natural Pozzolana,1030.0,Fine Dune Sand,0.6,Straight Steel Fiber,157.0,12.7,0.15,2500.0,,,,,,,,162.0,PCE_HRWRA,40.0,Standard Curing,22.0,,,147.0,Ref-5-Research
60,900.0,OPC_I,,88.0,0.0,,0.0,0.0,0.0,0.0,0.0,0.0,0.0,,0.0,0.0,0.0,0.0,132.0,Natural Pozzolana,1042.0,Fine Dune Sand,0.6,Straight Steel Fiber,157.0,12.7,0.15,2500.0,,,,,,,,162.0,PCE_HRWRA,40.0,Standard Curing,22.0,,,154.0,Ref-5-Research
61,900.0,OPC_I,,44.0,0.0,,0.0,0.0,0.0,0.0,0.0,0.0,0.0,,0.0,0.0,0.0,0.0,176.0,Natural Pozzolana,1055.0,Fine Dune Sand,0.6,Straight Steel Fiber,157.0,12.7,0.15,2500.0,,,,,,,,162.0,PCE_HRWRA,40.0,Standard Curing,22.0,,,136.0,Ref-5-Research
62,900.0,OPC_I,,132.0,88.0,class F,0.0,0.0,0.0,0.0,0.0,0.0,0.0,,0.0,0.0,0.0,0.0,0.0,,1030.0,Fine Dune Sand,0.6,Straight Steel Fiber,157.0,12.7,0.15,2500.0,,,,,,,,162.0,PCE_HRWRA,40.0,Standard Curing,22.0,,,150.0,Ref-5-Research
63,900.0,OPC_I,,88.0,132.0,class F,0.0,0.0,0.0,0.0,0.0,0.0,0.0,,0.0,0.0,0.0,0.0,0.0,,1042.0,Fine Dune Sand,0.6,Straight Steel Fiber,157.0,12.7,0.15,2500.0,,,,,,,,162.0,PCE_HRWRA,40.0,Standard Curing,22.0,,,158.0,Ref-5-Research
64,900.0,OPC_I,,44.0,176.0,class F,0.0,0.0,0.0,0.0,0.0,0.0,0.0,,0.0,0.0,0.0,0.0,0.0,,1055.0,Fine Dune Sand,0.6,Straight Steel Fiber,157.0,12.7,0.15,2500.0,,,,,,,,162.0,PCE_HRWRA,40.0,Standard Curing,22.0,,,143.0,Ref-5-Research
65,900.0,OPC_I,,209.0,0.0,,11.0,0.0,0.0,0.0,0.0,0.0,0.0,,0.0,0.0,0.0,0.0,0.0,,1000.0,Fine Dune Sand,0.6,Straight Steel Fiber,157.0,12.7,0.15,2500.0,,,,,,,,162.0,PCE_HRWRA,40.0,Standard Curing,22.0,,,159.0,Ref-5-Research
66,900.0,OPC_I,,198.0,0.0,,22.0,0.0,0.0,0.0,0.0,0.0,0.0,,0.0,0.0,0.0,0.0,0.0,,990.0,Fine Dune Sand,0.6,Straight Steel Fiber,157.0,12.7,0.15,2500.0,,,,,,,,162.0,PCE_HRWRA,40.0,Standard Curing,22.0,,,146.0,Ref-5-Research
67,900.0,OPC_I,,176.0,0.0,,44.0,0.0,0.0,0.0,0.0,0.0,0.0,,0.0,0.0,0.0,0.0,0.0,,985.0,Fine Dune Sand,0.6,Straight Steel Fiber,157.0,12.7,0.15,2500.0,,,,,,,,162.0,PCE_HRWRA,40.0,Standard Curing,22.0,,,152.0,Ref-5-Research
68,900.0,OPC_I,,209.0,0.0,,0.0,0.0,0.0,0.0,0.0,0.0,0.0,,0.0,0.0,0.0,0.0,11.0,Cement Kiln Dust,1008.0,Fine Dune Sand,0.6,Straight Steel Fiber,157.0,12.7,0.15,2500.0,,,,,,,,162.0,PCE_HRWRA,40.0,Standard Curing,22.0,,,144.0,Ref-5-Research
69,900.0,OPC_I,,198.0,0.0,,0.0,0.0,0.0,0.0,0.0,0.0,0.0,,0.0,0.0,0.0,0.0,22.0,Cement Kiln Dust,1000.0,Fine Dune Sand,0.6,Straight Steel Fiber,157.0,12.7,0.15,2500.0,,,,,,,,162.0,PCE_HRWRA,40.0,Standard Curing,22.0,,,142.0,Ref-5-Research
70,900.0,OPC_I,,176.0,0.0,,0.0,0.0,0.0,0.0,0.0,0.0,0.0,,0.0,0.0,0.0,0.0,44.0,Cement Kiln Dust,1015.0,Fine Dune Sand,0.6,Straight Steel Fiber,157.0,12.7,0.15,2500.0,,,,,,,,162.0,PCE_HRWRA,40.0,Standard Curing,22.0,,,152.0,Ref-5-Research
71,900.0,OPC_I,,209.0,0.0,,0.0,0.0,0.0,0.0,0.0,0.0,11.0,Steel Slag,0.0,0.0,0.0,0.0,0.0,,1010.0,Fine Dune Sand,0.6,Straight Steel Fiber,157.0,12.7,0.15,2500.0,,,,,,,,162.0,PCE_HRWRA,40.0,Standard Curing,22.0,,,134.0,Ref-5-Research
72,900.0,OPC_I,,198.0,0.0,,0.0,0.0,0.0,0.0,0.0,0.0,22.0,Steel Slag,0.0,0.0,0.0,0.0,0.0,,1000.0,Fine Dune Sand,0.6,Straight Steel Fiber,157.0,12.7,0.15,2500.0,,,,,,,,162.0,PCE_HRWRA,40.0,Standard Curing,22.0,,,140.0,Ref-5-Research
73,900.0,OPC_I,,176.0,0.0,,0.0,0.0,0.0,0.0,0.0,0.0,44.0,Steel Slag,0.0,0.0,0.0,0.0,0.0,,1025.0,Fine Dune Sand,0.6,Straight Steel Fiber,157.0,12.7,0.15,2500.0,,,,,,,,162.0,PCE_HRWRA,40.0,Standard Curing,22.0,,,161.0,Ref-5-Research
74,900.0,OPC_I,,220.0,0.0,,47.0,0.0,0.0,0.0,0.0,0.0,0.0,,0.0,0.0,0.0,0.0,0.0,,931.0,Fine Dune Sand,0.6,Straight Steel Fiber,157.0,12.7,0.15,2500.0,,,,,,,,162.0,PCE_HRWRA,40.0,Standard Curing,22.0,,,125.0,Ref-5-Research
75,900.0,OPC_I,,220.0,0.0,,87.0,0.0,0.0,0.0,0.0,0.0,0.0,,0.0,0.0,0.0,0.0,0.0,,868.0,Fine Dune Sand,0.6,Straight Steel Fiber,157.0,12.7,0.15,2500.0,,,,,,,,162.0,PCE_HRWRA,40.0,Standard Curing,22.0,,,163.0,Ref-5-Research
76,900.0,OPC_I,,220.0,0.0,,153.0,0.0,0.0,0.0,0.0,0.0,0.0,,0.0,0.0,0.0,0.0,0.0,,764.0,Fine Dune Sand,0.6,Straight Steel Fiber,157.0,12.7,0.15,2500.0,,,,,,,,162.0,PCE_HRWRA,40.0,Standard Curing,22.0,,,132.0,Ref-5-Research
77,900.0,OPC_I,,220.0,0.0,,0.0,0.0,0.0,0.0,0.0,0.0,0.0,,0.0,0.0,0.0,0.0,48.0,Cement Kiln Dust,962.0,Fine Dune Sand,0.6,Straight Steel Fiber,157.0,12.7,0.15,2500.0,,,,,,,,162.0,PCE_HRWRA,40.0,Standard Curing,22.0,,,153.0,Ref-5-Research
78,900.0,OPC_I,,220.0,0.0,,0.0,0.0,0.0,0.0,0.0,0.0,0.0,,0.0,0.0,0.0,0.0,92.0,Cement Kiln Dust,922.0,Fine Dune Sand,0.6,Straight Steel Fiber,157.0,12.7,0.15,2500.0,,,,,,,,162.0,PCE_HRWRA,40.0,Standard Curing,22.0,,,135.0,Ref-5-Research
79,900.0,OPC_I,,220.0,0.0,,0.0,0.0,0.0,0.0,0.0,0.0,0.0,,0.0,0.0,0.0,0.0,170.0,Cement Kiln Dust,851.0,Fine Dune Sand,0.6,Straight Steel Fiber,157.0,12.7,0.15,2500.0,,,,,,,,162.0,PCE_HRWRA,40.0,Standard Curing,22.0,,,100.0,Ref-5-Research
80,900.0,OPC_I,,220.0,0.0,,0.0,0.0,0.0,0.0,0.0,0.0,49.0,Steel Slag,0.0,0.0,0.0,0.0,0.0,,972.0,Fine Dune Sand,0.6,Straight Steel Fiber,157.0,12.7,0.15,2500.0,,,,,,,,162.0,PCE_HRWRA,40.0,Standard Curing,22.0,,,161.0,Ref-5-Research
81,900.0,OPC_I,,220.0,0.0,,0.0,0.0,0.0,0.0,0.0,0.0,94.0,Steel Slag,0.0,0.0,0.0,0.0,0.0,,942.0,Fine Dune Sand,0.6,Straight Steel Fiber,157.0,12.7,0.15,2500.0,,,,,,,,162.0,PCE_HRWRA,40.0,Standard Curing,22.0,,,153.0,Ref-5-Research
82,900.0,OPC_I,,220.0,0.0,,0.0,0.0,0.0,0.0,0.0,0.0,177.0,Steel Slag,0.0,0.0,0.0,0.0,0.0,,886.0,Fine Dune Sand,0.6,Straight Steel Fiber,157.0,12.7,0.15,2500.0,,,,,,,,162.0,PCE_HRWRA,40.0,Standard Curing,22.0,,,160.0,Ref-5-Research
83,828.0,OPC_52.5,52.5,207.0,0.0,,0.0,0.0,0.0,0.0,0.0,0.0,0.0,,0.0,0.0,0.0,0.0,0.0,,911.0,Silica Sand,0.3,,,,,,,,,,,,,224.6,,26.4,Standard Curing,20.0,,,98.0,Ref-6-Research
84,818.0,OPC_52.5,52.5,204.0,0.0,,0.0,0.0,0.0,0.0,0.0,0.0,0.0,,0.0,0.0,0.0,0.0,0.0,,899.0,Silica Sand,0.3,Straight Steel Fiber,164.0,13.0,0.16,,,,,,,,,221.8,,26.0,Standard Curing,20.0,,,192.0,Ref-6-Research
85,726.0,OPC_52.5,52.5,181.0,0.0,,0.0,290.0,0.0,0.0,0.0,0.0,0.0,,0.0,0.0,0.0,0.0,0.0,,789.0,Silica Sand,0.3,,,,,,,,,,,,,196.9,,23.1,Standard Curing,20.0,,,119.0,Ref-6-Research
86,691.0,OPC_52.5,52.5,172.0,0.0,,0.0,276.0,0.0,0.0,0.0,0.0,0.0,,0.0,0.0,0.0,0.0,0.0,,759.0,Silica Sand,0.3,Straight Steel Fiber,138.0,13.0,0.16,,,,,,,,,187.3,,22.0,Standard Curing,20.0,,,155.0,Ref-6-Research
87,828.0,OPC_52.5,52.5,0.0,0.0,,0.0,0.0,0.0,0.0,207.0,0.0,0.0,,0.0,0.0,0.0,0.0,0.0,,911.0,Silica Sand,0.3,,,,,,,,,,,,,224.6,,26.4,Standard Curing,20.0,,,109.0,Ref-6-Research
88,824.0,OPC_52.5,52.5,0.0,0.0,,0.0,0.0,0.0,0.0,204.0,0.0,0.0,,0.0,0.0,0.0,0.0,0.0,,899.0,Silica Sand,0.3,Straight Steel Fiber,164.0,13.0,0.16,,,,,,,,,221.8,,26.0,Standard Curing,20.0,,,161.0,Ref-6-Research
89,726.0,OPC_52.5,52.5,0.0,0.0,,0.0,290.0,0.0,0.0,181.0,0.0,0.0,,0.0,0.0,0.0,0.0,0.0,,789.0,Silica Sand,0.3,,,,,,,,,,,,,196.9,,23.1,Standard Curing,20.0,,,120.0,Ref-6-Research
90,691.0,OPC_52.5,52.5,0.0,0.0,,0.0,276.0,0.0,0.0,172.0,0.0,0.0,,0.0,0.0,0.0,0.0,0.0,,759.0,Silica Sand,0.3,Straight Steel Fiber,138.0,13.0,0.16,,,,,,,,,187.3,,22.0,Standard Curing,20.0,,,146.0,Ref-6-Research
91,828.0,OPC_52.5,52.5,207.0,0.0,,0.0,0.0,0.0,0.0,0.0,0.0,0.0,,0.0,0.0,0.0,0.0,0.0,,911.0,Silica Sand,0.3,,,,,,,,,,,,,224.6,,26.4,Steam Curing,90.0,,,133.0,Ref-6-Research
92,818.0,OPC_52.5,52.5,204.0,0.0,,0.0,0.0,0.0,0.0,0.0,0.0,0.0,,0.0,0.0,0.0,0.0,0.0,,899.0,Silica Sand,0.3,Straight Steel Fiber,164.0,13.0,0.16,,,,,,,,,221.8,,26.0,Steam Curing,90.0,,,204.0,Ref-6-Research
93,726.0,OPC_52.5,52.5,181.0,0.0,,0.0,290.0,0.0,0.0,0.0,0.0,0.0,,0.0,0.0,0.0,0.0,0.0,,789.0,Silica Sand,0.3,,,,,,,,,,,,,196.9,,23.1,Steam Curing,90.0,,,178.0,Ref-6-Research
94,691.0,OPC_52.5,52.5,172.0,0.0,,0.0,276.0,0.0,0.0,0.0,0.0,0.0,,0.0,0.0,0.0,0.0,0.0,,759.0,Silica Sand,0.3,Straight Steel Fiber,138.0,13.0,0.16,,,,,,,,,187.3,,22.0,Steam Curing,90.0,,,216.0,Ref-6-Research
95,828.0,OPC_52.5,52.5,0.0,0.0,,0.0,0.0,0.0,0.0,207.0,0.0,0.0,,0.0,0.0,0.0,0.0,0.0,,911.0,Silica Sand,0.3,,,,,,,,,,,,,224.6,,26.4,Steam Curing,90.0,,,126.0,Ref-6-Research
96,824.0,OPC_52.5,52.5,0.0,0.0,,0.0,0.0,0.0,0.0,204.0,0.0,0.0,,0.0,0.0,0.0,0.0,0.0,,899.0,Silica Sand,0.3,Straight Steel Fiber,164.0,13.0,0.16,,,,,,,,,221.8,,26.0,Steam Curing,90.0,,,195.0,Ref-6-Research
97,726.0,OPC_52.5,52.5,0.0,0.0,,0.0,290.0,0.0,0.0,181.0,0.0,0.0,,0.0,0.0,0.0,0.0,0.0,,789.0,Silica Sand,0.3,,,,,,,,,,,,,196.9,,23.1,Steam Curing,90.0,,,150.0,Ref-6-Research
98,691.0,OPC_52.5,52.5,0.0,0.0,,0.0,276.0,0.0,0.0,172.0,0.0,0.0,,0.0,0.0,0.0,0.0,0.0,,759.0,Silica Sand,0.3,Straight Steel Fiber,138.0,13.0,0.16,,,,,,,,,187.3,,22.0,Steam Curing,90.0,,,205.0,Ref-6-Research
99,828.0,OPC_52.5,52.5,207.0,0.0,,0.0,0.0,0.0,0.0,0.0,0.0,0.0,,0.0,0.0,0.0,0.0,0.0,,911.0,Silica Sand,0.3,,,,,,,,,,,,,224.6,,26.4,Steam Curing,150.0,,,141.0,Ref-6-Research
100,818.0,OPC_52.5,52.5,204.0,0.0,,0.0,0.0,0.0,0.0,0.0,0.0,0.0,,0.0,0.0,0.0,0.0,0.0,,899.0,Silica Sand,0.3,Straight Steel Fiber,164.0,13.0,0.16,,,,,,,,,221.8,,26.0,Steam Curing,150.0,,,234.0,Ref-6-Research
101,726.0,OPC_52.5,52.5,181.0,0.0,,0.0,290.0,0.0,0.0,0.0,0.0,0.0,,0.0,0.0,0.0,0.0,0.0,,789.0,Silica Sand,0.3,,,,,,,,,,,,,196.9,,23.1,Steam Curing,150.0,,,183.0,Ref-6-Research
102,691.0,OPC_52.5,52.5,172.0,0.0,,0.0,276.0,0.0,0.0,0.0,0.0,0.0,,0.0,0.0,0.0,0.0,0.0,,759.0,Silica Sand,0.3,Straight Steel Fiber,138.0,13.0,0.16,,,,,,,,,187.3,,22.0,Steam Curing,150.0,,,243.0,Ref-6-Research
103,828.0,OPC_52.5,52.5,0.0,0.0,,0.0,0.0,0.0,0.0,207.0,0.0,0.0,,0.0,0.0,0.0,0.0,0.0,,911.0,Silica Sand,0.3,,,,,,,,,,,,,224.6,,26.4,Steam Curing,150.0,,,140.0,Ref-6-Research
104,824.0,OPC_52.5,52.5,0.0,0.0,,0.0,0.0,0.0,0.0,204.0,0.0,0.0,,0.0,0.0,0.0,0.0,0.0,,899.0,Silica Sand,0.3,Straight Steel Fiber,164.0,13.0,0.16,,,,,,,,,221.8,,26.0,Steam Curing,150.0,,,212.0,Ref-6-Research
105,726.0,OPC_52.5,52.5,0.0,0.0,,0.0,290.0,0.0,0.0,181.0,0.0,0.0,,0.0,0.0,0.0,0.0,0.0,,789.0,Silica Sand,0.3,,,,,,,,,,,,,196.9,,23.1,Steam Curing,150.0,,,167.0,Ref-6-Research
106,691.0,OPC_52.5,52.5,0.0,0.0,,0.0,276.0,0.0,0.0,172.0,0.0,0.0,,0.0,0.0,0.0,0.0,0.0,,759.0,Silica Sand,0.3,Straight Steel Fiber,138.0,13.0,0.16,,,,,,,,,187.3,,22.0,Steam Curing,150.0,,,230.0,Ref-6-Research
107,833.0,OPC_I,,208.25,0.0,,0.0,0.0,208.25,0.0,0.0,0.0,0.0,,0.0,0.0,0.0,0.0,0.0,,1149.54,Locally Available Sand,0.6,,,,,,,,,,,,,183.26,PCE_SP,4.4982,Standard Curing,20.0,,,192.0,Ref-7-Research
108,833.0,OPC_I,,208.25,0.0,,0.0,0.0,208.25,0.0,0.0,0.0,0.0,,0.0,0.0,0.0,0.0,0.0,,1074.57,Locally Available Sand,0.6,,,,,,,,,,,,,183.26,PCE_SP,4.4982,Standard Curing,20.0,,,201.0,Ref-7-Research
109,833.0,OPC_I,,208.25,0.0,,0.0,0.0,249.9,0.0,0.0,0.0,0.0,,0.0,0.0,0.0,0.0,0.0,,1399.44,Locally Available Sand,0.6,Straight Steel Fiber,195.0,13.0,0.2,2600.0,,,,,,,,183.26,PCE_SP,5.9976,Standard Curing,20.0,,,175.0,Ref-7-Research
110,833.0,OPC_I,,208.25,0.0,,0.0,0.0,249.9,0.0,0.0,0.0,0.0,,0.0,0.0,0.0,0.0,0.0,,1399.44,Locally Available Sand,0.6,,,,,,,,,,,,,183.26,PCE_SP,5.9976,Standard Curing,20.0,,,171.0,Ref-7-Research
111,833.0,OPC_I,,208.25,0.0,,0.0,0.0,208.25,0.0,0.0,0.0,0.0,,0.0,0.0,0.0,0.0,0.0,,1149.54,Locally Available Sand,0.6,,,,,,,,,,,,,166.6,PCE_SP,5.9976,Standard Curing,20.0,,,190.0,Ref-7-Research
112,833.0,OPC_I,,208.25,0.0,,0.0,0.0,208.25,0.0,0.0,0.0,0.0,,0.0,0.0,0.0,0.0,0.0,,1132.88,Locally Available Sand,0.6,,,,,,,,,,,,,149.94,PCE_SP,7.497,Standard Curing,20.0,,,163.0,Ref-7-Research
113,735.0,OPC_52.5,52.5,99.0,0.0,,0.0,412.0,0.0,0.0,0.0,0.0,0.0,,0.0,0.0,0.0,0.0,0.0,,962.0,Quartz Sand,0.3,,,,,,,,,,,,,186.0,PCE_HRWRA,30.65,Standard Curing,20.0,95.0,,182.0,Ref-8-Research
114,735.0,OPC_52.5,52.5,0.0,0.0,,0.0,0.0,391.0,0.0,0.0,0.0,0.0,,0.0,0.0,0.0,0.0,0.0,,962.0,Quartz Sand,0.3,,,,,,,,,,,,,186.0,PCE_HRWRA,30.65,Standard Curing,20.0,95.0,,221.0,Ref-8-Research
115,735.0,OPC_52.5,52.5,0.0,0.0,,0.0,0.0,489.0,0.0,0.0,0.0,0.0,,0.0,0.0,0.0,0.0,0.0,,962.0,Quartz Sand,0.3,,,,,,,,,,,,,186.0,PCE_HRWRA,30.65,Standard Curing,20.0,95.0,,185.0,Ref-8-Research
116,735.0,OPC_52.5,52.5,0.0,0.0,,0.0,412.0,99.0,0.0,0.0,0.0,0.0,,0.0,0.0,0.0,0.0,0.0,,962.0,Quartz Sand,0.3,,,,,,,,,,,,,186.0,PCE_HRWRA,30.65,Standard Curing,20.0,95.0,,153.0,Ref-8-Research
117,669.0,OPC_52.5,52.5,134.0,0.0,,0.0,282.0,0.0,0.0,0.0,0.0,0.0,,0.0,0.0,0.0,0.0,0.0,,924.0,Silica Sand,0.6,Straight Steel Fiber,90.0,13.0,0.2,,,,,,,,,187.0,PCE_SP,33.0,Standard Curing,20.0,,,156.0,Ref-9-Research
118,673.0,OPC_52.5,52.5,132.0,0.0,,0.0,281.0,0.0,0.0,0.0,0.0,0.0,,0.0,0.0,0.0,0.0,0.0,,920.0,Silica Sand,0.6,Straight Steel Fiber,98.0,13.0,0.2,,,,,,,,,190.0,PCE_SP,30.0,Standard Curing,20.0,,,156.0,Ref-9-Research
119,675.0,OPC_52.5,52.5,210.0,0.0,,0.0,167.0,0.0,0.0,0.0,0.0,0.0,,0.0,0.0,0.0,0.0,0.0,,984.0,Silica Sand,0.6,Straight Steel Fiber,30.0,13.0,0.2,,,,,,,,,183.0,PCE_SP,31.0,Standard Curing,20.0,,,160.0,Ref-9-Research
120,726.0,OPC_52.5,52.5,193.0,0.0,,0.0,211.0,0.0,0.0,0.0,0.0,0.0,,0.0,0.0,0.0,0.0,0.0,,868.0,Silica Sand,0.6,Straight Steel Fiber,113.0,13.0,0.2,,,,,,,,,191.0,PCE_SP,30.0,Standard Curing,20.0,,,187.0,Ref-9-Research
121,935.0,OPC_I,,251.0,0.0,,0.0,205.0,0.0,0.0,0.0,0.0,0.0,,0.0,0.0,0.0,0.0,0.0,,824.0,Quartz Sand,0.45,,,,,,,,,,,,,194.0,PCE_SP,14.7,Standard Curing,21.0,95.0,,198.9,Ref-10-Research
122,748.0,OPC_I,,251.0,187.0,class F,0.0,205.0,0.0,0.0,0.0,0.0,0.0,,0.0,0.0,0.0,0.0,0.0,,824.0,Quartz Sand,0.45,,,,,,,,,,,,,194.0,PCE_SP,14.7,Standard Curing,21.0,95.0,,179.2,Ref-10-Research
123,561.0,OPC_I,,251.0,374.0,class F,0.0,205.0,0.0,0.0,0.0,0.0,0.0,,0.0,0.0,0.0,0.0,0.0,,824.0,Quartz Sand,0.45,,,,,,,,,,,,,194.0,PCE_SP,14.7,Standard Curing,21.0,95.0,,152.6,Ref-10-Research
124,374.0,OPC_I,,251.0,561.0,class F,0.0,205.0,0.0,0.0,0.0,0.0,0.0,,0.0,0.0,0.0,0.0,0.0,,824.0,Quartz Sand,0.45,,,,,,,,,,,,,194.0,PCE_SP,14.7,Standard Curing,21.0,95.0,,123.5,Ref-10-Research
125,281.0,OPC_I,,251.0,655.0,class F,0.0,205.0,0.0,0.0,0.0,0.0,0.0,,0.0,0.0,0.0,0.0,0.0,,824.0,Quartz Sand,0.45,,,,,,,,,,,,,194.0,PCE_SP,14.7,Standard Curing,21.0,95.0,,106.9,Ref-10-Research
126,922.0,OPC_I,,248.0,0.0,,0.0,202.0,0.0,0.0,0.0,0.0,0.0,,0.0,0.0,0.0,0.0,0.0,,812.0,Quartz Sand,0.45,,,,,,,,,,,,,226.0,PCE_SP,14.5,Standard Curing,21.0,95.0,,172.1,Ref-10-Research
127,369.0,OPC_I,,248.0,553.0,class F,0.0,202.0,0.0,0.0,0.0,0.0,0.0,,0.0,0.0,0.0,0.0,0.0,,812.0,Quartz Sand,0.45,,,,,,,,,,,,,226.0,PCE_SP,14.5,Standard Curing,21.0,95.0,,99.1,Ref-10-Research
128,977.0,OPC_52.5,52.5,183.0,0.0,,0.0,61.0,0.0,0.0,0.0,0.0,0.0,,0.0,0.0,0.0,0.0,0.0,,1075.0,Quartz Sand,,,,,,,,,,,,,,145.63,Unspecified,25.31,Standard Curing,20.0,,,139.0,Ref-11-Research 
129,683.9,OPC_52.5,52.5,183.0,0.0,,0.0,61.0,0.0,0.0,0.0,268.1,0.0,,0.0,0.0,0.0,0.0,0.0,,1075.0,Quartz Sand,,,,,,,,,,,,,,160.39,Unspecified,10.54,Standard Curing,20.0,,,142.0,Ref-11-Research 
130,488.5,OPC_52.5,52.5,183.0,0.0,,0.0,61.0,0.0,0.0,0.0,446.9,0.0,,0.0,0.0,0.0,0.0,0.0,,1075.0,Quartz Sand,,,,,,,,,,,,,,148.44,Unspecified,22.49,Standard Curing,20.0,,,123.0,Ref-11-Research 
131,195.4,OPC_52.5,52.5,183.0,0.0,,0.0,61.0,0.0,0.0,0.0,715.0,0.0,,0.0,0.0,0.0,0.0,0.0,,1075.0,Quartz Sand,,,,,,,,,,,,,,145.63,Unspecified,25.31,Standard Curing,20.0,,,107.0,Ref-11-Research 
133,960.0,CEM_II,42.5,240.0,0.0,,0.0,0.0,0.0,0.0,0.0,0.0,0.0,,0.0,0.0,0.0,0.0,0.0,,960.0,Locally Available Sand,0.1,Straight Steel Fiber,192.0,13.0,0.18,,,,,,,,,227.0,Other_Polymer_SP,24.0,Standard Curing,20.0,,,145.0,Ref-12-Research
134,960.0,CEM_II,42.5,240.0,0.0,,0.0,0.0,0.0,0.0,0.0,0.0,0.0,,0.0,0.0,0.0,0.0,0.0,,960.0,Locally Available Sand,0.1,Straight Steel Fiber,192.0,13.0,0.18,,,,,,,,,227.0,Other_Polymer_SP,24.0,Standard Curing,20.0,,,155.0,Ref-12-Research
135,960.0,CEM_II,42.5,240.0,0.0,,0.0,0.0,0.0,0.0,0.0,0.0,0.0,,0.0,0.0,0.0,0.0,0.0,,960.0,Locally Available Sand,0.1,Straight Steel Fiber,192.0,13.0,0.18,,,,,,,,,248.0,Other_Polymer_SP,24.0,Standard Curing,20.0,,,143.0,Ref-12-Research
136,960.0,CEM_II,42.5,240.0,0.0,,0.0,0.0,0.0,0.0,0.0,0.0,0.0,,0.0,0.0,0.0,0.0,0.0,,960.0,Locally Available Sand,0.1,Straight Steel Fiber,192.0,13.0,0.18,,,,,,,,,248.0,Other_Polymer_SP,24.0,Standard Curing,20.0,,,140.0,Ref-12-Research
139,1000.0,OPC_I,,150.0,0.0,,0.0,0.0,0.0,0.0,0.0,0.0,0.0,,0.0,0.0,0.0,0.0,0.0,,976.81,Fine Dune Sand,0.6,Straight Steel Fiber,157.0,13.0,0.22,2850.0,,,,,,,,172.5,PCE_HRWRA,40.83,Standard Curing,22.0,,,132.0,Ref-13-Research
140,1000.0,OPC_I,,200.0,0.0,,0.0,0.0,0.0,0.0,0.0,0.0,0.0,,0.0,0.0,0.0,0.0,0.0,,897.51,Fine Dune Sand,0.6,Straight Steel Fiber,157.0,13.0,0.22,2850.0,,,,,,,,180.0,PCE_HRWRA,42.6,Standard Curing,22.0,,,135.6,Ref-13-Research
141,1000.0,OPC_I,,250.0,0.0,,0.0,0.0,0.0,0.0,0.0,0.0,0.0,,0.0,0.0,0.0,0.0,0.0,,818.21,Fine Dune Sand,0.6,Straight Steel Fiber,157.0,13.0,0.22,2850.0,,,,,,,,187.5,PCE_HRWRA,44.38,Standard Curing,22.0,,,136.9,Ref-13-Research
142,1100.0,OPC_I,,165.0,0.0,,0.0,0.0,0.0,0.0,0.0,0.0,0.0,,0.0,0.0,0.0,0.0,0.0,,826.55,Fine Dune Sand,0.6,Straight Steel Fiber,157.0,13.0,0.22,2850.0,,,,,,,,189.75,PCE_HRWRA,44.91,Standard Curing,22.0,,,132.0,Ref-13-Research
143,1100.0,OPC_I,,220.0,0.0,,0.0,0.0,0.0,0.0,0.0,0.0,0.0,,0.0,0.0,0.0,0.0,0.0,,739.32,Fine Dune Sand,0.6,Straight Steel Fiber,157.0,13.0,0.22,2850.0,,,,,,,,198.0,PCE_HRWRA,46.86,Standard Curing,22.0,,,136.3,Ref-13-Research
144,1100.0,OPC_I,,275.0,0.0,,0.0,0.0,0.0,0.0,0.0,0.0,0.0,,0.0,0.0,0.0,0.0,0.0,,652.09,Fine Dune Sand,0.6,Straight Steel Fiber,157.0,13.0,0.22,2850.0,,,,,,,,206.25,PCE_HRWRA,48.81,Standard Curing,22.0,,,138.9,Ref-13-Research
145,1200.0,OPC_I,,180.0,0.0,,0.0,0.0,0.0,0.0,0.0,0.0,0.0,,0.0,0.0,0.0,0.0,0.0,,676.29,Fine Dune Sand,0.6,Straight Steel Fiber,157.0,13.0,0.22,2850.0,,,,,,,,207.0,PCE_HRWRA,48.99,Standard Curing,22.0,,,132.8,Ref-13-Research
146,1200.0,OPC_I,,240.0,0.0,,0.0,0.0,0.0,0.0,0.0,0.0,0.0,,0.0,0.0,0.0,0.0,0.0,,581.13,Fine Dune Sand,0.6,Straight Steel Fiber,157.0,13.0,0.22,2850.0,,,,,,,,216.0,PCE_HRWRA,51.12,Standard Curing,22.0,,,135.0,Ref-13-Research
147,1200.0,OPC_I,,300.0,0.0,,0.0,0.0,0.0,0.0,0.0,0.0,0.0,,0.0,0.0,0.0,0.0,0.0,,485.97,Fine Dune Sand,0.6,Straight Steel Fiber,157.0,13.0,0.22,2850.0,,,,,,,,225.0,PCE_HRWRA,53.25,Standard Curing,22.0,,,137.0,Ref-13-Research
148,1000.0,OPC_I,,150.0,0.0,,0.0,0.0,0.0,0.0,0.0,0.0,0.0,,0.0,0.0,0.0,0.0,0.0,,945.25,Fine Dune Sand,0.6,Straight Steel Fiber,157.0,13.0,0.22,2850.0,,,,,,,,201.25,PCE_HRWRA,23.0,Standard Curing,22.0,,,129.4,Ref-13-Research
149,1000.0,OPC_I,,200.0,0.0,,0.0,0.0,0.0,0.0,0.0,0.0,0.0,,0.0,0.0,0.0,0.0,0.0,,864.58,Fine Dune Sand,0.6,Straight Steel Fiber,157.0,13.0,0.22,2850.0,,,,,,,,210.0,PCE_HRWRA,24.0,Standard Curing,22.0,,,133.3,Ref-13-Research
150,1000.0,OPC_I,,250.0,0.0,,0.0,0.0,0.0,0.0,0.0,0.0,0.0,,0.0,0.0,0.0,0.0,0.0,,783.91,Fine Dune Sand,0.6,Straight Steel Fiber,157.0,13.0,0.22,2850.0,,,,,,,,218.75,PCE_HRWRA,25.0,Standard Curing,22.0,,,135.0,Ref-13-Research
151,1100.0,OPC_I,,165.0,0.0,,0.0,0.0,0.0,0.0,0.0,0.0,0.0,,0.0,0.0,0.0,0.0,0.0,,806.45,Fine Dune Sand,0.6,Straight Steel Fiber,157.0,13.0,0.22,2850.0,,,,,,,,221.38,PCE_HRWRA,18.98,Standard Curing,22.0,,,128.4,Ref-13-Research
152,1100.0,OPC_I,,220.0,0.0,,0.0,0.0,0.0,0.0,0.0,0.0,0.0,,0.0,0.0,0.0,0.0,0.0,,718.35,Fine Dune Sand,0.6,Straight Steel Fiber,157.0,13.0,0.22,2850.0,,,,,,,,231.0,PCE_HRWRA,19.8,Standard Curing,22.0,,,130.0,Ref-13-Research
153,1100.0,OPC_I,,275.0,0.0,,0.0,0.0,0.0,0.0,0.0,0.0,0.0,,0.0,0.0,0.0,0.0,0.0,,630.25,Fine Dune Sand,0.6,Straight Steel Fiber,157.0,13.0,0.22,2850.0,,,,,,,,240.63,PCE_HRWRA,20.63,Standard Curing,22.0,,,133.0,Ref-13-Research
154,1200.0,OPC_I,,180.0,0.0,,0.0,0.0,0.0,0.0,0.0,0.0,0.0,,0.0,0.0,0.0,0.0,0.0,,654.37,Fine Dune Sand,0.6,Straight Steel Fiber,157.0,13.0,0.22,2850.0,,,,,,,,241.5,PCE_HRWRA,20.7,Standard Curing,22.0,,,130.0,Ref-13-Research
155,1200.0,OPC_I,,240.0,0.0,,0.0,0.0,0.0,0.0,0.0,0.0,0.0,,0.0,0.0,0.0,0.0,0.0,,558.26,Fine Dune Sand,0.6,Straight Steel Fiber,157.0,13.0,0.22,2850.0,,,,,,,,252.0,PCE_HRWRA,21.6,Standard Curing,22.0,,,134.0,Ref-13-Research
156,1200.0,OPC_I,,300.0,0.0,,0.0,0.0,0.0,0.0,0.0,0.0,0.0,,0.0,0.0,0.0,0.0,0.0,,462.15,Fine Dune Sand,0.6,Straight Steel Fiber,157.0,13.0,0.22,2850.0,,,,,,,,262.5,PCE_HRWRA,22.5,Standard Curing,22.0,,,136.0,Ref-13-Research
157,1000.0,OPC_I,,150.0,0.0,,0.0,0.0,0.0,0.0,0.0,0.0,0.0,,0.0,0.0,0.0,0.0,0.0,,885.8,Fine Dune Sand,0.6,Straight Steel Fiber,157.0,13.0,0.22,2850.0,,,,,,,,230.0,PCE_HRWRA,17.25,Standard Curing,22.0,,,121.5,Ref-13-Research
158,1000.0,OPC_I,,200.0,0.0,,0.0,0.0,0.0,0.0,0.0,0.0,0.0,,0.0,0.0,0.0,0.0,0.0,,802.55,Fine Dune Sand,0.6,Straight Steel Fiber,157.0,13.0,0.22,2850.0,,,,,,,,240.0,PCE_HRWRA,18.0,Standard Curing,22.0,,,126.2,Ref-13-Research
159,1000.0,OPC_I,,250.0,0.0,,0.0,0.0,0.0,0.0,0.0,0.0,0.0,,0.0,0.0,0.0,0.0,0.0,,719.29,Fine Dune Sand,0.6,Straight Steel Fiber,157.0,13.0,0.22,2850.0,,,,,,,,250.0,PCE_HRWRA,18.75,Standard Curing,22.0,,,128.0,Ref-13-Research
160,1100.0,OPC_I,,165.0,0.0,,0.0,0.0,0.0,0.0,0.0,0.0,0.0,,0.0,0.0,0.0,0.0,0.0,,741.06,Fine Dune Sand,0.6,Straight Steel Fiber,157.0,13.0,0.22,2850.0,,,,,,,,253.0,PCE_HRWRA,12.65,Standard Curing,22.0,,,123.3,Ref-13-Research
161,1100.0,OPC_I,,220.0,0.0,,0.0,0.0,0.0,0.0,0.0,0.0,0.0,,0.0,0.0,0.0,0.0,0.0,,650.11,Fine Dune Sand,0.6,Straight Steel Fiber,157.0,13.0,0.22,2850.0,,,,,,,,264.0,PCE_HRWRA,13.2,Standard Curing,22.0,,,125.7,Ref-13-Research
162,1100.0,OPC_I,,275.0,0.0,,0.0,0.0,0.0,0.0,0.0,0.0,0.0,,0.0,0.0,0.0,0.0,0.0,,559.17,Fine Dune Sand,0.6,Straight Steel Fiber,157.0,13.0,0.22,2850.0,,,,,,,,275.0,PCE_HRWRA,13.75,Standard Curing,22.0,,,128.3,Ref-13-Research
163,1200.0,OPC_I,,180.0,0.0,,0.0,0.0,0.0,0.0,0.0,0.0,0.0,,0.0,0.0,0.0,0.0,0.0,,583.03,Fine Dune Sand,0.6,Straight Steel Fiber,157.0,13.0,0.22,2850.0,,,,,,,,276.0,PCE_HRWRA,13.8,Standard Curing,22.0,,,128.0,Ref-13-Research
164,1200.0,OPC_I,,240.0,0.0,,0.0,0.0,0.0,0.0,0.0,0.0,0.0,,0.0,0.0,0.0,0.0,0.0,,483.81,Fine Dune Sand,0.6,Straight Steel Fiber,157.0,13.0,0.22,2850.0,,,,,,,,288.0,PCE_HRWRA,14.4,Standard Curing,22.0,,,132.2,Ref-13-Research
165,1200.0,OPC_I,,300.0,0.0,,0.0,0.0,0.0,0.0,0.0,0.0,0.0,,0.0,0.0,0.0,0.0,0.0,,384.6,Fine Dune Sand,0.6,Straight Steel Fiber,157.0,13.0,0.22,2850.0,,,,,,,,300.0,PCE_HRWRA,15.0,Standard Curing,22.0,,,135.0,Ref-13-Research
166,900.0,OPC_I,,180.0,0.0,,0.0,270.0,0.0,0.0,0.0,0.0,0.0,,0.0,0.0,0.0,0.0,0.0,,1080.0,Quartz Sand,,,,,,,,,,,,,,207.0,PCE_SP,31.5,Standard Curing,20.0,95.0,,151.0,Ref-14-Research
167,900.0,OPC_I,,180.0,0.0,,0.0,270.0,0.0,0.0,0.0,0.0,0.0,,0.0,0.0,0.0,0.0,0.0,,1080.0,Quartz Sand,,Straight Steel Fiber,78.5,8.0,0.2,2850.0,,,,,,,,207.0,PCE_SP,31.5,Standard Curing,20.0,95.0,,156.0,Ref-14-Research
168,900.0,OPC_I,,180.0,0.0,,0.0,270.0,0.0,0.0,0.0,0.0,0.0,,0.0,0.0,0.0,0.0,0.0,,1080.0,Quartz Sand,,Straight Steel Fiber,235.5,8.0,0.2,2850.0,,,,,,,,207.0,PCE_SP,31.5,Standard Curing,20.0,95.0,,164.0,Ref-14-Research
169,900.0,OPC_I,,180.0,0.0,,0.0,270.0,0.0,0.0,0.0,0.0,0.0,,0.0,0.0,0.0,0.0,0.0,,1080.0,Quartz Sand,,Straight Steel Fiber,471.0,8.0,0.2,2850.0,,,,,,,,207.0,PCE_SP,31.5,Standard Curing,20.0,95.0,,171.0,Ref-14-Research
170,900.0,OPC_I,,180.0,0.0,,0.0,270.0,0.0,0.0,0.0,0.0,0.0,,0.0,0.0,0.0,0.0,0.0,,1080.0,Quartz Sand,,Straight Steel Fiber,78.5,12.0,0.2,2850.0,,,,,,,,207.0,PCE_SP,31.5,Standard Curing,20.0,95.0,,158.0,Ref-14-Research
171,900.0,OPC_I,,180.0,0.0,,0.0,270.0,0.0,0.0,0.0,0.0,0.0,,0.0,0.0,0.0,0.0,0.0,,1080.0,Quartz Sand,,Straight Steel Fiber,235.5,12.0,0.2,2850.0,,,,,,,,207.0,PCE_SP,31.5,Standard Curing,20.0,95.0,,166.0,Ref-14-Research
172,900.0,OPC_I,,180.0,0.0,,0.0,270.0,0.0,0.0,0.0,0.0,0.0,,0.0,0.0,0.0,0.0,0.0,,1080.0,Quartz Sand,,Straight Steel Fiber,471.0,12.0,0.2,2850.0,,,,,,,,207.0,PCE_SP,31.5,Standard Curing,20.0,95.0,,173.0,Ref-14-Research
173,900.0,OPC_I,,180.0,0.0,,0.0,270.0,0.0,0.0,0.0,0.0,0.0,,0.0,0.0,0.0,0.0,0.0,,1080.0,Quartz Sand,,Straight Steel Fiber,78.5,16.0,0.2,2850.0,,,,,,,,207.0,PCE_SP,31.5,Standard Curing,20.0,95.0,,159.0,Ref-14-Research
174,900.0,OPC_I,,180.0,0.0,,0.0,270.0,0.0,0.0,0.0,0.0,0.0,,0.0,0.0,0.0,0.0,0.0,,1080.0,Quartz Sand,,Straight Steel Fiber,235.5,16.0,0.2,2850.0,,,,,,,,207.0,PCE_SP,31.5,Standard Curing,20.0,95.0,,165.0,Ref-14-Research
175,900.0,OPC_I,,180.0,0.0,,0.0,270.0,0.0,0.0,0.0,0.0,0.0,,0.0,0.0,0.0,0.0,0.0,,1080.0,Quartz Sand,,Straight Steel Fiber,471.0,16.0,0.2,2850.0,,,,,,,,207.0,PCE_SP,31.5,Standard Curing,20.0,95.0,,170.0,Ref-14-Research
176,1092.0,OPC_I,,273.0,0.0,,0.0,0.0,0.0,0.0,0.0,0.0,0.0,,0.0,0.0,0.0,0.0,0.0,,647.0,Arkansas River Sand,3.0,,,,,,,,,,,,,273.0,HRWRA,30.26,Heat Curing,90.0,100.0,,136.4,Ref-15-Research
177,1092.0,OPC_I,,273.0,0.0,,0.0,0.0,0.0,0.0,0.0,0.0,0.0,,0.0,0.0,0.0,0.0,0.0,,647.0,Arkansas River Sand,3.0,Straight Steel Fiber,27.3,12.7,0.2,,,,,,,,,273.0,HRWRA,30.26,Heat Curing,90.0,100.0,,137.9,Ref-15-Research
178,1092.0,OPC_I,,273.0,0.0,,0.0,0.0,0.0,0.0,0.0,0.0,0.0,,0.0,0.0,0.0,0.0,0.0,,647.0,Arkansas River Sand,3.0,Straight Steel Fiber,54.6,12.7,0.2,,,,,,,,,273.0,HRWRA,30.26,Heat Curing,90.0,100.0,,140.8,Ref-15-Research
179,1092.0,OPC_I,,273.0,0.0,,0.0,0.0,0.0,0.0,0.0,0.0,0.0,,0.0,0.0,0.0,0.0,0.0,,647.0,Arkansas River Sand,3.0,Straight Steel Fiber,81.9,12.7,0.2,,,,,,,,,273.0,HRWRA,30.26,Heat Curing,90.0,100.0,,155.3,Ref-15-Research
180,1280.0,OPC_I,,320.0,0.0,,0.0,0.0,0.0,0.0,0.0,0.0,0.0,,0.0,0.0,0.0,0.0,0.0,,310.0,Arkansas River Sand,3.0,,,,,,,,,,,,,320.0,HRWRA,38.22,Heat Curing,90.0,100.0,,135.0,Ref-15-Research
181,1280.0,OPC_I,,320.0,0.0,,0.0,0.0,0.0,0.0,0.0,0.0,0.0,,0.0,0.0,0.0,0.0,0.0,,310.0,Arkansas River Sand,3.0,Straight Steel Fiber,32.0,12.7,0.2,,,,,,,,,320.0,HRWRA,38.22,Heat Curing,90.0,100.0,,135.9,Ref-15-Research
182,1280.0,OPC_I,,320.0,0.0,,0.0,0.0,0.0,0.0,0.0,0.0,0.0,,0.0,0.0,0.0,0.0,0.0,,310.0,Arkansas River Sand,3.0,Straight Steel Fiber,64.0,12.7,0.2,,,,,,,,,320.0,HRWRA,38.22,Heat Curing,90.0,100.0,,143.2,Ref-15-Research
183,1280.0,OPC_I,,320.0,0.0,,0.0,0.0,0.0,0.0,0.0,0.0,0.0,,0.0,0.0,0.0,0.0,0.0,,310.0,Arkansas River Sand,3.0,Straight Steel Fiber,96.0,12.7,0.2,,,,,,,,,320.0,HRWRA,38.22,Heat Curing,90.0,100.0,,145.7,Ref-15-Research
184,1280.0,OPC_I,,320.0,0.0,,0.0,0.0,0.0,0.0,0.0,0.0,0.0,,0.0,0.0,0.0,0.0,0.0,,310.0,Arkansas River Sand,3.0,,,,,,,,,,,,,320.0,HRWRA,77.22,Heat Curing,90.0,100.0,,124.1,Ref-15-Research
185,1280.0,OPC_I,,320.0,0.0,,0.0,0.0,0.0,0.0,0.0,0.0,0.0,,0.0,0.0,0.0,0.0,0.0,,310.0,Arkansas River Sand,3.0,Straight Steel Fiber,32.0,12.7,0.2,,,,,,,,,320.0,HRWRA,77.22,Heat Curing,90.0,100.0,,128.3,Ref-15-Research
186,1280.0,OPC_I,,320.0,0.0,,0.0,0.0,0.0,0.0,0.0,0.0,0.0,,0.0,0.0,0.0,0.0,0.0,,310.0,Arkansas River Sand,3.0,Straight Steel Fiber,64.0,12.7,0.2,,,,,,,,,320.0,HRWRA,77.22,Heat Curing,90.0,100.0,,127.6,Ref-15-Research
187,1280.0,OPC_I,,320.0,0.0,,0.0,0.0,0.0,0.0,0.0,0.0,0.0,,0.0,0.0,0.0,0.0,0.0,,310.0,Arkansas River Sand,3.0,Straight Steel Fiber,96.0,12.7,0.2,,,,,,,,,320.0,HRWRA,77.22,Heat Curing,90.0,100.0,,144.1,Ref-15-Research
188,1280.0,OPC_I,,320.0,292.0,class C,0.0,0.0,0.0,0.0,0.0,0.0,0.0,,0.0,0.0,0.0,0.0,0.0,,0.0,,,,,,,,,,,,,,,320.0,HRWRA,35.37,Heat Curing,90.0,100.0,,135.5,Ref-15-Research
189,1280.0,OPC_I,,320.0,292.0,class C,0.0,0.0,0.0,0.0,0.0,0.0,0.0,,0.0,0.0,0.0,0.0,0.0,,0.0,,,Straight Steel Fiber,32.0,12.7,0.2,,,,,,,,,320.0,HRWRA,35.37,Heat Curing,90.0,100.0,,146.8,Ref-15-Research
190,1280.0,OPC_I,,320.0,292.0,class C,0.0,0.0,0.0,0.0,0.0,0.0,0.0,,0.0,0.0,0.0,0.0,0.0,,0.0,,,Straight Steel Fiber,64.0,12.7,0.2,,,,,,,,,320.0,HRWRA,35.37,Heat Curing,90.0,100.0,,144.7,Ref-15-Research
191,1280.0,OPC_I,,320.0,292.0,class C,0.0,0.0,0.0,0.0,0.0,0.0,0.0,,0.0,0.0,0.0,0.0,0.0,,0.0,,,Straight Steel Fiber,96.0,12.7,0.2,,,,,,,,,320.0,HRWRA,35.37,Heat Curing,90.0,100.0,,162.4,Ref-15-Research
