Repository: Jocund96/Data-to-Design-ML

# Section 4: Boosting Models

Experiments on gradient boosting algorithms (XGBoost, HistGradientBoosting, AdaBoost) for concrete strength prediction on UCI and UHPC datasets.

- **Week 1–4**: UCI dataset baselines, data cleaning, monotonic physical constraints, and sample weighting.
- **Week 5–7**: UHPC dataset preprocessing, feature missingness policies, scikit-learn pipelines, and hyperparameter tuning.
- **Week 8–10**: Group-aware validation (LOPO), quantile regression uncertainty intervals, and SHAP interpretability.

File: S4_Boosting/Week-8/initial_data_preparation/Datasets/initial_cleaned.csv (part 2 of 12)
,cement,cement_type,cement_grade,silica_fume,fly_ash,fly_ash_type,limestone_powder,quartz_powder,glass_powder,rice_husk_ash,metakaolin,ggbfs,slag,slag_type,nano_caco3,nano_al2o3,nano_tio2,nano_sio2,filler,filler_type,sand,sand_type,sand_max_size,fiber1_type,fiber1_amount,fiber1_length,fiber1_diameter,fiber1_tensile_strength,fiber1_youngs_modulus,fiber2_type,fiber2_amount,fiber2_length,fiber2_diameter,fiber2_tensile_strength,fiber2_youngs_modulus,water,sp_type,sp_amount,curing_method,curing_temp,curing_humidity,curing_pressure,cs_28d,reference
192,675.0,OPC_III,,43.0,422.0,class C,0.0,0.0,0.0,0.0,0.0,0.0,0.0,,0.0,0.0,0.0,0.0,0.0,,992.0,River Sand + Masonry Sand + Lightweight Sand,4.75,,,,,,,,,,,,,228.0,PCE_SP,9.12,Standard Curing,23.0,100.0,,140.0,Ref-16-Research
193,668.0,OPC_III,,42.5,418.0,class C,0.0,0.0,0.0,0.0,0.0,0.0,0.0,,0.0,0.0,0.0,0.0,0.0,,982.0,River Sand + Masonry Sand + Lightweight Sand,4.75,Straight Steel Fiber,78.0,13.0,0.2,1900.0,203.0,,,,,,,225.7,PCE_SP,10.16,Standard Curing,23.0,100.0,,143.0,Ref-16-Research
194,663.0,OPC_III,,42.0,367.0,class C,0.0,0.0,0.0,0.0,0.0,0.0,0.0,,0.0,0.0,0.0,0.0,0.0,,955.0,River Sand + Masonry Sand + Lightweight Sand,4.75,Straight Steel Fiber,156.0,13.0,0.2,1900.0,203.0,,,,,,,214.4,PCE_SP,10.72,Standard Curing,23.0,100.0,,153.0,Ref-16-Research
195,663.0,OPC_III,,42.0,367.0,class C,0.0,0.0,0.0,0.0,0.0,0.0,0.0,,0.0,0.0,0.0,0.0,0.0,,955.0,River Sand + Masonry Sand + Lightweight Sand,4.75,Straight Steel Fiber,117.0,8.0,0.032,1900.0,203.0,PVA Fiber,6.5,8.0,0.038,1400.0,,214.4,PCE_SP,12.86,Standard Curing,23.0,100.0,,160.0,Ref-16-Research
196,663.0,OPC_III,,42.0,367.0,class C,0.0,0.0,0.0,0.0,0.0,0.0,0.0,,0.0,0.0,0.0,0.0,0.0,,955.0,River Sand + Masonry Sand + Lightweight Sand,4.75,Straight Steel Fiber,117.0,13.0,0.2,1900.0,203.0,Hooked Steel Fiber,39.0,30.0,0.5,1900.0,,214.4,PCE_SP,10.72,Standard Curing,23.0,100.0,,160.0,Ref-16-Research
197,663.0,OPC_III,,42.0,367.0,class C,0.0,0.0,0.0,0.0,0.0,0.0,0.0,,0.0,0.0,0.0,0.0,0.0,,955.0,River Sand + Masonry Sand + Lightweight Sand,4.75,Straight Steel Fiber,78.0,13.0,0.2,1900.0,203.0,Hooked Steel Fiber,78.0,30.0,0.5,1900.0,,214.4,PCE_SP,11.79,Standard Curing,23.0,100.0,,160.0,Ref-16-Research
198,663.0,OPC_III,,42.0,367.0,class C,0.0,0.0,0.0,0.0,0.0,0.0,0.0,,0.0,0.0,0.0,0.0,0.0,,955.0,River Sand + Masonry Sand + Lightweight Sand,4.75,Straight Steel Fiber,39.0,13.0,0.2,1900.0,203.0,Hooked Steel Fiber,117.0,30.0,0.5,1900.0,,214.4,PCE_SP,17.15,Standard Curing,23.0,100.0,,150.0,Ref-16-Research
199,663.0,OPC_III,,42.0,367.0,class C,0.0,0.0,0.0,0.0,0.0,0.0,0.0,,0.0,0.0,0.0,0.0,0.0,,955.0,River Sand + Masonry Sand + Lightweight Sand,4.75,Hooked Steel Fiber,156.0,30.0,0.5,1900.0,203.0,,,,,,,214.4,PCE_SP,23.58,Standard Curing,23.0,100.0,,145.0,Ref-16-Research
200,654.0,OPC_III,,41.7,409.0,class C,0.0,0.0,0.0,0.0,0.0,0.0,0.0,,0.0,0.0,0.0,0.0,0.0,,962.0,River Sand + Masonry Sand + Lightweight Sand,4.75,Straight Steel Fiber,234.0,13.0,0.2,1900.0,203.0,,,,,,,220.94,PCE_SP,27.62,Standard Curing,23.0,100.0,,158.0,Ref-16-Research
201,648.0,OPC_III,,41.3,405.0,class C,0.0,0.0,0.0,0.0,0.0,0.0,0.0,,0.0,0.0,0.0,0.0,0.0,,952.0,River Sand + Masonry Sand + Lightweight Sand,4.75,Straight Steel Fiber,312.0,13.0,0.2,1900.0,203.0,,,,,,,218.86,PCE_SP,32.83,Standard Curing,23.0,100.0,,150.0,Ref-16-Research
202,641.0,OPC_III,,40.8,401.0,class C,0.0,0.0,0.0,0.0,0.0,0.0,0.0,,0.0,0.0,0.0,0.0,0.0,,943.0,River Sand + Masonry Sand + Lightweight Sand,4.75,Straight Steel Fiber,390.0,13.0,0.2,1900.0,203.0,,,,,,,216.56,PCE_SP,43.31,Standard Curing,23.0,100.0,,146.0,Ref-16-Research
203,809.0,OPC_42.5,42.5,270.0,0.0,,0.0,0.0,0.0,0.0,0.0,0.0,0.0,,0.0,0.0,0.0,0.0,0.0,,1079.0,Natural River Sand,2.36,,,,,,,,,,,,,177.0,PCE_SP,21.6,Standard Curing,20.0,,,105.0,Ref-17-Research
204,800.0,OPC_42.5,42.5,267.0,0.0,,0.0,0.0,0.0,0.0,0.0,0.0,0.0,,0.0,0.0,0.0,0.0,0.0,,1067.0,Natural River Sand,2.36,Straight Steel Fiber,78.0,13.0,0.2,2800.0,,,,,,,,175.0,PCE_SP,21.3,Standard Curing,20.0,,,130.0,Ref-17-Research
205,792.0,OPC_42.5,42.5,264.0,0.0,,0.0,0.0,0.0,0.0,0.0,0.0,0.0,,0.0,0.0,0.0,0.0,0.0,,1056.0,Natural River Sand,2.36,Straight Steel Fiber,156.0,13.0,0.2,2800.0,,,,,,,,173.0,PCE_SP,21.1,Standard Curing,20.0,,,152.0,Ref-17-Research
206,784.0,OPC_42.5,42.5,261.0,0.0,,0.0,0.0,0.0,0.0,0.0,0.0,0.0,,0.0,0.0,0.0,0.0,0.0,,1045.0,Natural River Sand,2.36,Straight Steel Fiber,234.0,13.0,0.2,2800.0,,,,,,,,171.0,PCE_SP,20.9,Standard Curing,20.0,,,160.0,Ref-17-Research
207,800.0,OPC_42.5,42.5,267.0,0.0,,0.0,0.0,0.0,0.0,0.0,0.0,0.0,,0.0,0.0,0.0,0.0,0.0,,1067.0,Natural River Sand,2.36,Straight Steel Fiber,78.0,13.0,0.2,2800.0,,,,,,,,175.0,PCE_SP,21.3,Standard Curing,20.0,,,132.0,Ref-17-Research
208,792.0,OPC_42.5,42.5,264.0,0.0,,0.0,0.0,0.0,0.0,0.0,0.0,0.0,,0.0,0.0,0.0,0.0,0.0,,1056.0,Natural River Sand,2.36,Straight Steel Fiber,156.0,13.0,0.2,2800.0,,,,,,,,173.0,PCE_SP,21.1,Standard Curing,20.0,,,153.0,Ref-17-Research
209,784.0,OPC_42.5,42.5,261.0,0.0,,0.0,0.0,0.0,0.0,0.0,0.0,0.0,,0.0,0.0,0.0,0.0,0.0,,1045.0,Natural River Sand,2.36,Straight Steel Fiber,234.0,13.0,0.2,2800.0,,,,,,,,171.0,PCE_SP,20.9,Standard Curing,20.0,,,163.0,Ref-17-Research
210,800.0,OPC_42.5,42.5,267.0,0.0,,0.0,0.0,0.0,0.0,0.0,0.0,0.0,,0.0,0.0,0.0,0.0,0.0,,1067.0,Natural River Sand,2.36,Hooked Steel Fiber,78.0,13.0,0.2,2800.0,,,,,,,,175.0,PCE_SP,21.3,Standard Curing,20.0,,,142.0,Ref-17-Research
211,792.0,OPC_42.5,42.5,264.0,0.0,,0.0,0.0,0.0,0.0,0.0,0.0,0.0,,0.0,0.0,0.0,0.0,0.0,,1056.0,Natural River Sand,2.36,Hooked Steel Fiber,156.0,13.0,0.2,2800.0,,,,,,,,173.0,PCE_SP,21.1,Standard Curing,20.0,,,160.0,Ref-17-Research
212,784.0,OPC_42.5,42.5,261.0,0.0,,0.0,0.0,0.0,0.0,0.0,0.0,0.0,,0.0,0.0,0.0,0.0,0.0,,1045.0,Natural River Sand,2.36,Hooked Steel Fiber,234.0,13.0,0.2,2800.0,,,,,,,,171.0,PCE_SP,20.9,Standard Curing,20.0,,,167.0,Ref-17-Research
213,863.0,OPC_42.5,42.5,216.0,0.0,,0.0,0.0,0.0,0.0,0.0,0.0,0.0,,0.0,0.0,0.0,0.0,0.0,,1079.0,Natural River Sand,2.36,,,,,,,,,,,,,194.22,PCE_SP,46.4,Standard Curing,20.0,95.0,,115.0,Ref-18-Research
214,863.0,OPC_42.5,42.5,216.0,0.0,,0.0,0.0,0.0,0.0,0.0,0.0,0.0,,0.0,0.0,0.0,0.0,0.0,,1001.0,Natural River Sand,2.36,Straight Steel Fiber,78.0,13.0,0.2,2800.0,,,,,,,,194.22,PCE_SP,70.14,Standard Curing,20.0,95.0,,125.0,Ref-18-Research
215,863.0,OPC_42.5,42.5,216.0,0.0,,0.0,0.0,0.0,0.0,0.0,0.0,0.0,,0.0,0.0,0.0,0.0,0.0,,923.0,Natural River Sand,2.36,Straight Steel Fiber,156.0,13.0,0.2,2800.0,,,,,,,,194.22,PCE_SP,92.79,Standard Curing,20.0,95.0,,140.0,Ref-18-Research
216,863.0,OPC_42.5,42.5,216.0,0.0,,0.0,0.0,0.0,0.0,0.0,0.0,0.0,,0.0,0.0,0.0,0.0,0.0,,845.0,Natural River Sand,2.36,Straight Steel Fiber,234.0,13.0,0.2,2800.0,,,,,,,,194.22,PCE_SP,104.66,Standard Curing,20.0,95.0,,155.0,Ref-18-Research
217,863.0,OPC_42.5,42.5,216.0,0.0,,0.0,0.0,0.0,0.0,0.0,0.0,0.0,,0.0,0.0,0.0,0.0,0.0,,1079.0,Natural River Sand,2.36,,,,,,,,,,,,,194.22,PCE_SP,46.4,Standard Curing,20.0,95.0,,115.0,Ref-18-Research
218,863.0,OPC_42.5,42.5,216.0,0.0,,0.0,0.0,0.0,0.0,0.0,0.0,0.0,,0.0,0.0,0.0,0.0,0.0,,1001.0,Natural River Sand,2.36,Straight Steel Fiber,78.0,13.0,0.2,2800.0,,,,,,,,194.22,PCE_SP,70.14,Standard Curing,20.0,95.0,,130.0,Ref-18-Research
219,863.0,OPC_42.5,42.5,216.0,0.0,,0.0,0.0,0.0,0.0,0.0,0.0,0.0,,0.0,0.0,0.0,0.0,0.0,,923.0,Natural River Sand,2.36,Straight Steel Fiber,156.0,13.0,0.2,2800.0,,,,,,,,194.22,PCE_SP,92.79,Standard Curing,20.0,95.0,,150.0,Ref-18-Research
220,863.0,OPC_42.5,42.5,216.0,0.0,,0.0,0.0,0.0,0.0,0.0,0.0,0.0,,0.0,0.0,0.0,0.0,0.0,,845.0,Natural River Sand,2.36,Straight Steel Fiber,234.0,13.0,0.2,2800.0,,,,,,,,194.22,PCE_SP,104.66,Standard Curing,20.0,95.0,,160.0,Ref-18-Research
221,863.0,OPC_42.5,42.5,216.0,0.0,,0.0,0.0,0.0,0.0,0.0,0.0,0.0,,0.0,0.0,0.0,0.0,0.0,,1079.0,Natural River Sand,2.36,,,,,,,,,,,,,194.22,PCE_SP,46.4,Standard Curing,20.0,95.0,,115.0,Ref-18-Research
222,863.0,OPC_42.5,42.5,216.0,0.0,,0.0,0.0,0.0,0.0,0.0,0.0,0.0,,0.0,0.0,0.0,0.0,0.0,,1001.0,Natural River Sand,2.36,Hooked Steel Fiber,78.0,13.0,0.2,2800.0,,,,,,,,194.22,PCE_SP,70.14,Standard Curing,20.0,95.0,,138.0,Ref-18-Research
223,863.0,OPC_42.5,42.5,216.0,0.0,,0.0,0.0,0.0,0.0,0.0,0.0,0.0,,0.0,0.0,0.0,0.0,0.0,,923.0,Natural River Sand,2.36,Hooked Steel Fiber,156.0,13.0,0.2,2800.0,,,,,,,,194.22,PCE_SP,92.79,Standard Curing,20.0,95.0,,155.0,Ref-18-Research
224,863.0,OPC_42.5,42.5,216.0,0.0,,0.0,0.0,0.0,0.0,0.0,0.0,0.0,,0.0,0.0,0.0,0.0,0.0,,845.0,Natural River Sand,2.36,Hooked Steel Fiber,234.0,13.0,0.2,2800.0,,,,,,,,194.22,PCE_SP,104.66,Standard Curing,20.0,95.0,,162.0,Ref-18-Research
225,960.0,OPC_52.5,52.5,240.0,0.0,,0.0,0.0,0.0,0.0,0.0,0.0,0.0,,0.0,0.0,0.0,0.0,0.0,,793.7,Quartz Sand,2.5,,,,,,,,,,,,,234.0,PCE_SP,45.0,Standard Curing,22.0,,,137.0,Ref-19-Research
226,960.0,OPC_52.5,52.5,240.0,0.0,,0.0,0.0,0.0,0.0,0.0,0.0,0.0,,0.0,0.0,0.0,0.0,0.0,,787.1,Quartz Sand,2.5,Straight Steel Fiber,17.9,6.0,0.16,2250.0,,,,,,,,234.0,PCE_SP,45.0,Standard Curing,22.0,,,148.0,Ref-19-Research
227,960.0,OPC_52.5,52.5,240.0,0.0,,0.0,0.0,0.0,0.0,0.0,0.0,0.0,,0.0,0.0,0.0,0.0,0.0,,780.5,Quartz Sand,2.5,Straight Steel Fiber,35.9,6.0,0.16,2250.0,,,,,,,,234.0,PCE_SP,45.0,Standard Curing,22.0,,,150.0,Ref-19-Research
228,960.0,OPC_52.5,52.5,240.0,0.0,,0.0,0.0,0.0,0.0,0.0,0.0,0.0,,0.0,0.0,0.0,0.0,0.0,,773.8,Quartz Sand,2.5,Straight Steel Fiber,53.8,6.0,0.16,2250.0,,,,,,,,234.0,PCE_SP,45.0,Standard Curing,22.0,,,153.0,Ref-19-Research
229,960.0,OPC_52.5,52.5,240.0,0.0,,0.0,0.0,0.0,0.0,0.0,0.0,0.0,,0.0,0.0,0.0,0.0,0.0,,767.2,Quartz Sand,2.5,Straight Steel Fiber,71.7,6.0,0.16,2250.0,,,,,,,,234.0,PCE_SP,45.0,Standard Curing,22.0,,,156.0,Ref-19-Research
230,960.0,OPC_52.5,52.5,240.0,0.0,,0.0,0.0,0.0,0.0,0.0,0.0,0.0,,0.0,0.0,0.0,0.0,0.0,,754.0,Quartz Sand,2.5,Straight Steel Fiber,107.6,6.0,0.16,2250.0,,,,,,,,234.0,PCE_SP,45.0,Standard Curing,22.0,,,160.0,Ref-19-Research
231,960.0,OPC_52.5,52.5,240.0,0.0,,0.0,0.0,0.0,0.0,0.0,0.0,0.0,,0.0,0.0,0.0,0.0,0.0,,740.7,Quartz Sand,2.5,Straight Steel Fiber,143.4,6.0,0.16,2250.0,,,,,,,,234.0,PCE_SP,45.0,Standard Curing,22.0,,,163.0,Ref-19-Research
232,960.0,OPC_52.5,52.5,240.0,0.0,,0.0,0.0,0.0,0.0,0.0,0.0,0.0,,0.0,0.0,0.0,0.0,0.0,,786.4,Quartz Sand,2.5,Hooked Steel Fiber,19.6,30.0,0.55,1345.0,,,,,,,,234.0,PCE_SP,45.0,Standard Curing,22.0,,,145.0,Ref-19-Research
233,960.0,OPC_52.5,52.5,240.0,0.0,,0.0,0.0,0.0,0.0,0.0,0.0,0.0,,0.0,0.0,0.0,0.0,0.0,,779.2,Quartz Sand,2.5,Hooked Steel Fiber,39.3,30.0,0.55,1345.0,,,,,,,,234.0,PCE_SP,45.0,Standard Curing,22.0,,,148.0,Ref-19-Research
234,960.0,OPC_52.5,52.5,240.0,0.0,,0.0,0.0,0.0,0.0,0.0,0.0,0.0,,0.0,0.0,0.0,0.0,0.0,,771.9,Quartz Sand,2.5,Hooked Steel Fiber,58.9,30.0,0.55,1345.0,,,,,,,,234.0,PCE_SP,45.0,Standard Curing,22.0,,,152.0,Ref-19-Research
235,960.0,OPC_52.5,52.5,240.0,0.0,,0.0,0.0,0.0,0.0,0.0,0.0,0.0,,0.0,0.0,0.0,0.0,0.0,,764.7,Quartz Sand,2.5,Hooked Steel Fiber,78.5,30.0,0.55,1345.0,,,,,,,,234.0,PCE_SP,45.0,Standard Curing,22.0,,,155.0,Ref-19-Research
236,960.0,OPC_52.5,52.5,240.0,0.0,,0.0,0.0,0.0,0.0,0.0,0.0,0.0,,0.0,0.0,0.0,0.0,0.0,,720.7,Quartz Sand,2.5,Hooked Steel Fiber,117.8,30.0,0.55,1345.0,,,,,,,,234.0,PCE_SP,57.0,Standard Curing,22.0,,,157.0,Ref-19-Research
237,960.0,OPC_52.5,52.5,240.0,0.0,,0.0,0.0,0.0,0.0,0.0,0.0,0.0,,0.0,0.0,0.0,0.0,0.0,,706.2,Quartz Sand,2.5,Hooked Steel Fiber,157.0,30.0,0.55,1345.0,,,,,,,,234.0,PCE_SP,57.0,Standard Curing,22.0,,,160.0,Ref-19-Research
238,960.0,OPC_52.5,52.5,240.0,0.0,,0.0,0.0,0.0,0.0,0.0,0.0,0.0,,0.0,0.0,0.0,0.0,0.0,,791.3,Quartz Sand,2.5,Glass Fiber,6.5,13.0,0.018,2000.0,,,,,,,,234.0,PCE_SP,45.0,Standard Curing,22.0,,,140.0,Ref-19-Research
239,960.0,OPC_52.5,52.5,240.0,0.0,,0.0,0.0,0.0,0.0,0.0,0.0,0.0,,0.0,0.0,0.0,0.0,0.0,,788.9,Quartz Sand,2.5,Glass Fiber,13.0,13.0,0.018,2000.0,,,,,,,,234.0,PCE_SP,45.0,Standard Curing,22.0,,,144.0,Ref-19-Research
240,960.0,OPC_52.5,52.5,240.0,0.0,,0.0,0.0,0.0,0.0,0.0,0.0,0.0,,0.0,0.0,0.0,0.0,0.0,,793.9,Quartz Sand,2.5,Glass Fiber,19.5,13.0,0.018,2000.0,,,,,,,,234.0,PCE_SP,42.0,Standard Curing,22.0,,,149.0,Ref-19-Research
241,960.0,OPC_52.5,52.5,240.0,0.0,,0.0,0.0,0.0,0.0,0.0,0.0,0.0,,0.0,0.0,0.0,0.0,0.0,,798.8,Quartz Sand,2.5,Glass Fiber,26.0,13.0,0.018,2000.0,,,,,,,,234.0,PCE_SP,39.0,Standard Curing,22.0,,,150.0,Ref-19-Research
242,960.0,OPC_52.5,52.5,240.0,0.0,,0.0,0.0,0.0,0.0,0.0,0.0,0.0,,0.0,0.0,0.0,0.0,0.0,,698.3,Quartz Sand,2.5,Glass Fiber,39.0,13.0,0.018,2000.0,,,,,,,,234.0,PCE_SP,78.0,Standard Curing,22.0,,,154.0,Ref-19-Research
243,960.0,OPC_52.5,52.5,240.0,0.0,,0.0,0.0,0.0,0.0,0.0,0.0,0.0,,0.0,0.0,0.0,0.0,0.0,,649.3,Quartz Sand,2.5,Glass Fiber,52.0,13.0,0.018,2000.0,,,,,,,,234.0,PCE_SP,96.0,Standard Curing,22.0,,,150.0,Ref-19-Research
244,625.1,OPC_I,,104.2,312.6,class F,0.0,0.0,0.0,0.0,0.0,0.0,0.0,,0.0,0.0,0.0,0.0,0.0,,1041.9,Natural River Sand,,Straight Steel Fiber,196.3,13.0,0.22,2850.0,,,,,,,,166.7,PCE_SP,16.8,Steam Curing,85.0,,,160.0,Ref-20-Research
245,625.1,OPC_I,,104.2,312.6,class F,0.0,0.0,0.0,0.0,0.0,0.0,0.0,,0.0,0.0,0.0,0.0,0.0,,1041.9,Natural River Sand,,Straight Steel Fiber,157.0,13.0,0.22,2850.0,,Hooked Steel Fiber,39.3,13.0,0.22,2850.0,,166.7,PCE_SP,16.8,Steam Curing,85.0,,,170.0,Ref-20-Research
246,625.1,OPC_I,,104.2,312.6,class F,0.0,0.0,0.0,0.0,0.0,0.0,0.0,,0.0,0.0,0.0,0.0,0.0,,1041.9,Natural River Sand,,Straight Steel Fiber,147.2,13.0,0.22,2850.0,,Hooked Steel Fiber,49.1,13.0,0.22,2850.0,,166.7,PCE_SP,16.8,Steam Curing,85.0,,,210.0,Ref-20-Research
247,625.1,OPC_I,,104.2,312.6,class F,0.0,0.0,0.0,0.0,0.0,0.0,0.0,,0.0,0.0,0.0,0.0,0.0,,1041.9,Natural River Sand,,Straight Steel Fiber,137.4,13.0,0.22,2850.0,,Hooked Steel Fiber,65.4,13.0,0.22,2850.0,,166.7,PCE_SP,16.8,Steam Curing,85.0,,,225.0,Ref-20-Research
248,625.1,OPC_I,,104.2,312.6,class F,0.0,0.0,0.0,0.0,0.0,0.0,0.0,,0.0,0.0,0.0,0.0,0.0,,1041.9,Natural River Sand,,Straight Steel Fiber,98.1,13.0,0.22,2850.0,,Hooked Steel Fiber,98.1,13.0,0.22,2850.0,,166.7,PCE_SP,16.8,Steam Curing,85.0,,,220.0,Ref-20-Research
249,625.1,OPC_I,,104.2,312.6,class F,0.0,0.0,0.0,0.0,0.0,0.0,0.0,,0.0,0.0,0.0,0.0,0.0,,1041.9,Natural River Sand,,Hooked Steel Fiber,196.3,13.0,0.22,2850.0,,,,,,,,166.7,PCE_SP,16.8,Steam Curing,85.0,,,198.0,Ref-20-Research
250,622.0,OPC_I,,104.0,311.0,class F,0.0,0.0,0.0,0.0,0.0,0.0,0.0,,0.0,0.0,0.0,0.0,0.0,,1036.0,Natural River Sand,,Straight Steel Fiber,130.9,13.0,0.22,2850.0,,Hooked Steel Fiber,65.4,13.0,0.22,2850.0,,176.1,PCE_SP,17.0,Steam Curing,85.0,,,196.0,Ref-20-Research
251,617.0,OPC_I,,103.0,309.0,class F,0.0,0.0,0.0,0.0,0.0,0.0,0.0,,0.0,0.0,0.0,0.0,0.0,,1029.0,Natural River Sand,,Hooked Steel Fiber,196.3,13.0,0.22,2850.0,,Cellulose Fiber,0.7,2.1,0.01795,900.0,,174.9,PCE_SP,16.4,Steam Curing,85.0,,,197.0,Ref-20-Research
252,616.0,OPC_I,,102.0,308.0,class F,0.0,0.0,0.0,0.0,0.0,0.0,0.0,,0.0,0.0,0.0,0.0,0.0,,1027.0,Natural River Sand,,Hooked Steel Fiber,196.3,13.0,0.22,2850.0,,Cellulose Fiber,0.9,2.1,0.01795,900.0,,174.6,PCE_SP,16.8,Steam Curing,85.0,,,198.0,Ref-20-Research
253,615.0,OPC_I,,102.0,307.0,class F,0.0,0.0,0.0,0.0,0.0,0.0,0.0,,0.0,0.0,0.0,0.0,0.0,,1025.0,Natural River Sand,,Hooked Steel Fiber,196.3,13.0,0.22,2850.0,,Cellulose Fiber,1.1,2.1,0.01795,900.0,,174.2,PCE_SP,16.8,Steam Curing,85.0,,,197.0,Ref-20-Research
254,640.0,OPC_42.5,42.5,214.0,0.0,,0.0,0.0,0.0,0.0,0.0,0.0,0.0,,0.0,0.0,0.0,0.0,0.0,,1170.0,Quartz Sand,,Hooked Steel Fiber,145.0,8.0,0.2,2500.0,,,,,,,,135.0,PCE_HRWRA,35.0,Standard Curing,22.0,95.0,,152.0,Ref-21-Research
255,640.0,OPC_42.5,42.5,214.0,0.0,,0.0,0.0,0.0,0.0,0.0,0.0,0.0,,0.0,0.0,0.0,0.0,0.0,,1170.0,Quartz Sand,,Hooked Steel Fiber,145.0,13.0,0.2,2500.0,,,,,,,,135.0,PCE_HRWRA,35.0,Standard Curing,22.0,95.0,,158.0,Ref-21-Research
256,640.0,OPC_42.5,42.5,214.0,0.0,,0.0,0.0,0.0,0.0,0.0,0.0,0.0,,0.0,0.0,0.0,0.0,0.0,,1170.0,Quartz Sand,,Hooked Steel Fiber,145.0,16.0,0.2,2500.0,,,,,,,,135.0,PCE_HRWRA,35.0,Standard Curing,22.0,95.0,,164.0,Ref-21-Research
257,640.0,OPC_42.5,42.5,214.0,0.0,,0.0,0.0,0.0,0.0,0.0,0.0,0.0,,0.0,0.0,0.0,0.0,0.0,,1170.0,Quartz Sand,,Hooked Steel Fiber,145.0,8.0,0.2,2500.0,,,,,,,,135.0,PCE_HRWRA,37.5,Standard Curing,22.0,95.0,,154.0,Ref-21-Research
258,640.0,OPC_42.5,42.5,214.0,0.0,,0.0,0.0,0.0,0.0,0.0,0.0,0.0,,0.0,0.0,0.0,0.0,0.0,,1170.0,Quartz Sand,,Hooked Steel Fiber,145.0,13.0,0.2,2500.0,,,,,,,,135.0,PCE_HRWRA,37.5,Standard Curing,22.0,95.0,,159.5,Ref-21-Research
259,640.0,OPC_42.5,42.5,214.0,0.0,,0.0,0.0,0.0,0.0,0.0,0.0,0.0,,0.0,0.0,0.0,0.0,0.0,,1170.0,Quartz Sand,,Hooked Steel Fiber,145.0,16.0,0.2,2500.0,,,,,,,,135.0,PCE_HRWRA,37.5,Standard Curing,22.0,95.0,,165.0,Ref-21-Research
260,640.0,OPC_42.5,42.5,214.0,0.0,,0.0,0.0,0.0,0.0,0.0,0.0,0.0,,0.0,0.0,0.0,0.0,0.0,,1170.0,Quartz Sand,,Hooked Steel Fiber,145.0,8.0,0.2,2500.0,,,,,,,,135.0,PCE_HRWRA,40.0,Standard Curing,22.0,95.0,,156.0,Ref-21-Research
261,640.0,OPC_42.5,42.5,214.0,0.0,,0.0,0.0,0.0,0.0,0.0,0.0,0.0,,0.0,0.0,0.0,0.0,0.0,,1170.0,Quartz Sand,,Hooked Steel Fiber,145.0,13.0,0.2,2500.0,,,,,,,,135.0,PCE_HRWRA,40.0,Standard Curing,22.0,95.0,,161.0,Ref-21-Research
262,640.0,OPC_42.5,42.5,214.0,0.0,,0.0,0.0,0.0,0.0,0.0,0.0,0.0,,0.0,0.0,0.0,0.0,0.0,,1170.0,Quartz Sand,,Hooked Steel Fiber,145.0,16.0,0.2,2500.0,,,,,,,,135.0,PCE_HRWRA,40.0,Standard Curing,22.0,95.0,,169.0,Ref-21-Research
263,640.0,OPC_42.5,42.5,214.0,0.0,,0.0,0.0,0.0,0.0,0.0,0.0,0.0,,0.0,0.0,0.0,0.0,0.0,,1170.0,Quartz Sand,,Hooked Steel Fiber,145.0,8.0,0.2,2500.0,,,,,,,,135.0,PCE_HRWRA,35.0,Steam Curing,65.0,,,155.0,Ref-21-Research
264,640.0,OPC_42.5,42.5,214.0,0.0,,0.0,0.0,0.0,0.0,0.0,0.0,0.0,,0.0,0.0,0.0,0.0,0.0,,1170.0,Quartz Sand,,Hooked Steel Fiber,145.0,13.0,0.2,2500.0,,,,,,,,135.0,PCE_HRWRA,35.0,Steam Curing,65.0,,,162.0,Ref-21-Research
265,640.0,OPC_42.5,42.5,214.0,0.0,,0.0,0.0,0.0,0.0,0.0,0.0,0.0,,0.0,0.0,0.0,0.0,0.0,,1170.0,Quartz Sand,,Hooked Steel Fiber,145.0,16.0,0.2,2500.0,,,,,,,,135.0,PCE_HRWRA,35.0,Steam Curing,65.0,,,169.0,Ref-21-Research
266,640.0,OPC_42.5,42.5,214.0,0.0,,0.0,0.0,0.0,0.0,0.0,0.0,0.0,,0.0,0.0,0.0,0.0,0.0,,1170.0,Quartz Sand,,Hooked Steel Fiber,145.0,8.0,0.2,2500.0,,,,,,,,135.0,PCE_HRWRA,37.5,Steam Curing,65.0,,,156.0,Ref-21-Research
267,640.0,OPC_42.5,42.5,214.0,0.0,,0.0,0.0,0.0,0.0,0.0,0.0,0.0,,0.0,0.0,0.0,0.0,0.0,,1170.0,Quartz Sand,,Hooked Steel Fiber,145.0,13.0,0.2,2500.0,,,,,,,,135.0,PCE_HRWRA,37.5,Steam Curing,65.0,,,163.0,Ref-21-Research
268,640.0,OPC_42.5,42.5,214.0,0.0,,0.0,0.0,0.0,0.0,0.0,0.0,0.0,,0.0,0.0,0.0,0.0,0.0,,1170.0,Quartz Sand,,Hooked Steel Fiber,145.0,16.0,0.2,2500.0,,,,,,,,135.0,PCE_HRWRA,37.5,Steam Curing,65.0,,,171.0,Ref-21-Research
269,640.0,OPC_42.5,42.5,214.0,0.0,,0.0,0.0,0.0,0.0,0.0,0.0,0.0,,0.0,0.0,0.0,0.0,0.0,,1170.0,Quartz Sand,,Hooked Steel Fiber,145.0,8.0,0.2,2500.0,,,,,,,,135.0,PCE_HRWRA,40.0,Steam Curing,65.0,,,158.0,Ref-21-Research
270,640.0,OPC_42.5,42.5,214.0,0.0,,0.0,0.0,0.0,0.0,0.0,0.0,0.0,,0.0,0.0,0.0,0.0,0.0,,1170.0,Quartz Sand,,Hooked Steel Fiber,145.0,13.0,0.2,2500.0,,,,,,,,135.0,PCE_HRWRA,40.0,Steam Curing,65.0,,,165.0,Ref-21-Research
271,640.0,OPC_42.5,42.5,214.0,0.0,,0.0,0.0,0.0,0.0,0.0,0.0,0.0,,0.0,0.0,0.0,0.0,0.0,,1170.0,Quartz Sand,,Hooked Steel Fiber,145.0,16.0,0.2,2500.0,,,,,,,,135.0,PCE_HRWRA,40.0,Steam Curing,65.0,,,172.0,Ref-21-Research
272,640.0,OPC_42.5,42.5,214.0,0.0,,0.0,0.0,0.0,0.0,0.0,0.0,0.0,,0.0,0.0,0.0,0.0,0.0,,1170.0,Quartz Sand,,Hooked Steel Fiber,145.0,8.0,0.2,2500.0,,,,,,,,135.0,PCE_HRWRA,35.0,Hot Water Curing,80.0,,,154.0,Ref-21-Research
273,640.0,OPC_42.5,42.5,214.0,0.0,,0.0,0.0,0.0,0.0,0.0,0.0,0.0,,0.0,0.0,0.0,0.0,0.0,,1170.0,Quartz Sand,,Hooked Steel Fiber,145.0,13.0,0.2,2500.0,,,,,,,,135.0,PCE_HRWRA,35.0,Hot Water Curing,80.0,,,162.0,Ref-21-Research
274,640.0,OPC_42.5,42.5,214.0,0.0,,0.0,0.0,0.0,0.0,0.0,0.0,0.0,,0.0,0.0,0.0,0.0,0.0,,1170.0,Quartz Sand,,Hooked Steel Fiber,145.0,16.0,0.2,2500.0,,,,,,,,135.0,PCE_HRWRA,35.0,Hot Water Curing,80.0,,,167.0,Ref-21-Research
275,640.0,OPC_42.5,42.5,214.0,0.0,,0.0,0.0,0.0,0.0,0.0,0.0,0.0,,0.0,0.0,0.0,0.0,0.0,,1170.0,Quartz Sand,,Hooked Steel Fiber,145.0,8.0,0.2,2500.0,,,,,,,,135.0,PCE_HRWRA,37.5,Hot Water Curing,80.0,,,155.0,Ref-21-Research
276,640.0,OPC_42.5,42.5,214.0,0.0,,0.0,0.0,0.0,0.0,0.0,0.0,0.0,,0.0,0.0,0.0,0.0,0.0,,1170.0,Quartz Sand,,Hooked Steel Fiber,145.0,13.0,0.2,2500.0,,,,,,,,135.0,PCE_HRWRA,37.5,Hot Water Curing,80.0,,,163.0,Ref-21-Research
277,640.0,OPC_42.5,42.5,214.0,0.0,,0.0,0.0,0.0,0.0,0.0,0.0,0.0,,0.0,0.0,0.0,0.0,0.0,,1170.0,Quartz Sand,,Hooked Steel Fiber,145.0,16.0,0.2,2500.0,,,,,,,,135.0,PCE_HRWRA,37.5,Hot Water Curing,80.0,,,169.0,Ref-21-Research
278,640.0,OPC_42.5,42.5,214.0,0.0,,0.0,0.0,0.0,0.0,0.0,0.0,0.0,,0.0,0.0,0.0,0.0,0.0,,1170.0,Quartz Sand,,Hooked Steel Fiber,145.0,8.0,0.2,2500.0,,,,,,,,135.0,PCE_HRWRA,40.0,Hot Water Curing,80.0,,,156.0,Ref-21-Research
279,640.0,OPC_42.5,42.5,214.0,0.0,,0.0,0.0,0.0,0.0,0.0,0.0,0.0,,0.0,0.0,0.0,0.0,0.0,,1170.0,Quartz Sand,,Hooked Steel Fiber,145.0,13.0,0.2,2500.0,,,,,,,,135.0,PCE_HRWRA,40.0,Hot Water Curing,80.0,,,164.0,Ref-21-Research
280,640.0,OPC_42.5,42.5,214.0,0.0,,0.0,0.0,0.0,0.0,0.0,0.0,0.0,,0.0,0.0,0.0,0.0,0.0,,1170.0,Quartz Sand,,Hooked Steel Fiber,145.0,16.0,0.2,2500.0,,,,,,,,135.0,PCE_HRWRA,40.0,Hot Water Curing,80.0,,,170.0,Ref-21-Research
281,850.0,OPC_42.5,42.5,137.5,112.5,class F,0.0,0.0,0.0,0.0,0.0,0.0,0.0,,0.0,0.0,0.0,0.0,0.0,,1100.0,Quartz Sand,1.2,,,,,,,,,,,,,176.0,Unspecified,8.0,Hot Water Curing,90.0,,,112.4,Ref-22-Research
282,850.0,OPC_42.5,42.5,137.5,112.5,class F,0.0,0.0,0.0,0.0,0.0,0.0,0.0,,0.0,0.0,0.0,0.0,0.0,,1100.0,Quartz Sand,1.2,Straight Steel Fiber,156.0,10.0,0.12,2500.0,,,,,,,,176.0,Unspecified,8.0,Hot Water Curing,90.0,,,187.5,Ref-22-Research
283,850.0,OPC_42.5,42.5,137.5,112.5,class F,0.0,0.0,0.0,0.0,0.0,0.0,0.0,,0.0,0.0,0.0,0.0,0.0,,1100.0,Quartz Sand,1.2,PP Fiber,18.2,10.0,0.003,400.0,,,,,,,,176.0,Unspecified,8.0,Hot Water Curing,90.0,,,125.5,Ref-22-Research
284,850.0,OPC_42.5,42.5,137.5,112.5,class F,0.0,0.0,0.0,0.0,0.0,0.0,0.0,,0.0,0.0,0.0,0.0,0.0,,1100.0,Quartz Sand,1.2,Straight Steel Fiber,78.0,10.0,0.12,2500.0,,PP Fiber,18.2,10.0,0.0031,400.0,,176.0,Unspecified,8.0,Hot Water Curing,90.0,,,162.1,Ref-22-Research
285,850.0,OPC_42.5,42.5,137.5,112.5,class F,0.0,0.0,0.0,0.0,0.0,0.0,1100.0,Steel Slag,0.0,0.0,0.0,0.0,0.0,,0.0,,1.2,,,,,,,,,,,,,176.0,Unspecified,8.0,Hot Water Curing,90.0,,,90.0,Ref-22-Research
286,850.0,OPC_42.5,42.5,137.5,112.5,class F,0.0,0.0,0.0,0.0,0.0,0.0,1100.0,Steel Slag,0.0,0.0,0.0,0.0,0.0,,0.0,,1.2,Straight Steel Fiber,78.0,10.0,0.12,2500.0,,PP Fiber,18.2,10.0,0.0031,400.0,,176.0,Unspecified,8.0,Hot Water Curing,90.0,,,162.8,Ref-22-Research
287,788.5,OPC_I,,197.1,0.0,,0.0,0.0,0.0,0.0,0.0,0.0,0.0,,0.0,0.0,0.0,0.0,236.6,Silica Flour,867.4,Silica Sand,0.34,Straight Steel Fiber,158.0,13.0,0.2,2788.0,200.0,,,,,,,160.3,PCE_SP,49.8,Steam Curing,90.0,,,187.1,Ref-23-Research
288,788.5,OPC_I,,197.1,0.0,,0.0,0.0,0.0,0.0,0.0,0.0,0.0,,0.0,0.0,0.0,0.0,236.6,Silica Flour,867.4,Silica Sand,0.34,Straight Steel Fiber,158.0,19.5,0.2,2500.0,200.0,,,,,,,160.3,PCE_SP,49.8,Steam Curing,90.0,,,192.3,Ref-23-Research
289,788.5,OPC_I,,197.1,0.0,,0.0,0.0,0.0,0.0,0.0,0.0,0.0,,0.0,0.0,0.0,0.0,236.6,Silica Flour,867.4,Silica Sand,0.34,Twisted Steel Fiber,158.0,30.0,0.3,2428.0,200.0,,,,,,,160.3,PCE_SP,49.8,Steam Curing,90.0,,,204.4,Ref-23-Research
290,788.5,OPC_I,,197.1,0.0,,0.0,0.0,0.0,0.0,0.0,0.0,0.0,,0.0,0.0,0.0,0.0,236.6,Silica Flour,867.4,Silica Sand,0.34,Straight Steel Fiber,118.0,13.0,0.2,2788.0,200.0,PE Fiber,4.85,12.0,0.031,3030.0,88.0,160.3,PCE_SP,49.8,Steam Curing,90.0,,,178.2,Ref-23-Research
291,788.5,OPC_I,,197.1,0.0,,0.0,0.0,0.0,0.0,0.0,0.0,0.0,,0.0,0.0,0.0,0.0,236.6,Silica Flour,867.4,Silica Sand,0.34,Straight Steel Fiber,79.0,13.0,0.2,2788.0,200.0,PE Fiber,9.7,12.0,0.031,3030.0,88.0,160.3,PCE_SP,49.8,Steam Curing,90.0,,,179.1,Ref-23-Research
292,788.5,OPC_I,,197.1,0.0,,0.0,0.0,0.0,0.0,0.0,0.0,0.0,,0.0,0.0,0.0,0.0,236.6,Silica Flour,867.4,Silica Sand,0.34,Straight Steel Fiber,39.5,13.0,0.2,2788.0,200.0,PE Fiber,14.55,12.0,0.031,3030.0,88.0,160.3,PCE_SP,49.8,Steam Curing,90.0,,,164.9,Ref-23-Research
293,788.5,OPC_I,,197.1,0.0,,0.0,0.0,0.0,0.0,0.0,0.0,0.0,,0.0,0.0,0.0,0.0,236.6,Silica Flour,867.4,Silica Sand,0.34,Straight Steel Fiber,118.0,19.5,0.2,2500.0,200.0,PE Fiber,4.85,12.0,0.031,3030.0,88.0,160.3,PCE_SP,49.8,Steam Curing,90.0,,,130.0,Ref-23-Research
294,788.5,OPC_I,,197.1,0.0,,0.0,0.0,0.0,0.0,0.0,0.0,0.0,,0.0,0.0,0.0,0.0,236.6,Silica Flour,867.4,Silica Sand,0.34,Straight Steel Fiber,79.0,19.5,0.2,2500.0,200.0,PE Fiber,9.7,12.0,0.031,3030.0,88.0,160.3,PCE_SP,49.8,Steam Curing,90.0,,,122.2,Ref-23-Research
295,788.5,OPC_I,,197.1,0.0,,0.0,0.0,0.0,0.0,0.0,0.0,0.0,,0.0,0.0,0.0,0.0,236.6,Silica Flour,867.4,Silica Sand,0.34,Straight Steel Fiber,39.5,19.5,0.2,2500.0,200.0,PE Fiber,14.55,12.0,0.031,3030.0,88.0,160.3,PCE_SP,49.8,Steam Curing,90.0,,,137.2,Ref-23-Research
296,788.5,OPC_I,,197.1,0.0,,0.0,0.0,0.0,0.0,0.0,0.0,0.0,,0.0,0.0,0.0,0.0,236.6,Silica Flour,867.4,Silica Sand,0.34,Twisted Steel Fiber,118.0,30.0,0.3,2428.0,200.0,PE Fiber,4.85,12.0,0.031,3030.0,88.0,160.3,PCE_SP,49.8,Steam Curing,90.0,,,191.7,Ref-23-Research
297,788.5,OPC_I,,197.1,0.0,,0.0,0.0,0.0,0.0,0.0,0.0,0.0,,0.0,0.0,0.0,0.0,236.6,Silica Flour,867.4,Silica Sand,0.34,Twisted Steel Fiber,79.0,30.0,0.3,2428.0,200.0,PE Fiber,9.7,12.0,0.031,3030.0,88.0,160.3,PCE_SP,49.8,Steam Curing,90.0,,,143.2,Ref-23-Research
298,788.5,OPC_I,,197.1,0.0,,0.0,0.0,0.0,0.0,0.0,0.0,0.0,,0.0,0.0,0.0,0.0,236.6,Silica Flour,867.4,Silica Sand,0.34,Twisted Steel Fiber,39.5,30.0,0.3,2428.0,200.0,PE Fiber,14.55,12.0,0.031,3030.0,88.0,160.3,PCE_SP,49.8,Steam Curing,90.0,,,139.3,Ref-23-Research
299,788.5,OPC_I,,197.1,0.0,,0.0,0.0,0.0,0.0,0.0,0.0,0.0,,0.0,0.0,0.0,0.0,236.6,Silica Flour,867.4,Silica Sand,,Straight Steel Fiber,39.5,13.0,0.2,2788.0,200.0,,,,,,,160.3,PCE_SP,52.6,Steam Curing,90.0,,,210.0,Ref-24-Research
300,788.5,OPC_I,,197.1,0.0,,0.0,0.0,0.0,0.0,0.0,0.0,0.0,,0.0,0.0,0.0,0.0,236.6,Silica Flour,867.4,Silica Sand,,Straight Steel Fiber,79.0,13.0,0.2,2788.0,200.0,,,,,,,160.3,PCE_SP,52.6,Steam Curing,90.0,,,200.0,Ref-24-Research
301,788.5,OPC_I,,197.1,0.0,,0.0,0.0,0.0,0.0,0.0,0.0,0.0,,0.0,0.0,0.0,0.0,236.6,Silica Flour,867.4,Silica Sand,,Straight Steel Fiber,118.5,13.0,0.2,2788.0,200.0,,,,,,,160.3,PCE_SP,52.6,Steam Curing,90.0,,,212.0,Ref-24-Research
302,788.5,OPC_I,,197.1,0.0,,0.0,0.0,0.0,0.0,0.0,0.0,0.0,,0.0,0.0,0.0,0.0,236.6,Silica Flour,867.4,Silica Sand,,Straight Steel Fiber,158.0,13.0,0.2,2788.0,200.0,,,,,,,160.3,PCE_SP,52.6,Steam Curing,90.0,,,220.0,Ref-24-Research
303,788.5,OPC_I,,197.1,0.0,,0.0,0.0,0.0,0.0,0.0,0.0,0.0,,0.0,0.0,0.0,0.0,236.6,Silica Flour,867.4,Silica Sand,,Straight Steel Fiber,39.5,19.5,0.2,2500.0,200.0,,,,,,,160.3,PCE_SP,52.6,Steam Curing,90.0,,,196.0,Ref-24-Research
304,788.5,OPC_I,,197.1,0.0,,0.0,0.0,0.0,0.0,0.0,0.0,0.0,,0.0,0.0,0.0,0.0,236.6,Silica Flour,867.4,Silica Sand,,Straight Steel Fiber,79.0,19.5,0.2,2500.0,200.0,,,,,,,160.3,PCE_SP,52.6,Steam Curing,90.0,,,196.5,Ref-24-Research
305,788.5,OPC_I,,197.1,0.0,,0.0,0.0,0.0,0.0,0.0,0.0,0.0,,0.0,0.0,0.0,0.0,236.6,Silica Flour,867.4,Silica Sand,,Straight Steel Fiber,118.5,19.5,0.2,2500.0,200.0,,,,,,,160.3,PCE_SP,52.6,Steam Curing,90.0,,,195.3,Ref-24-Research
306,788.5,OPC_I,,197.1,0.0,,0.0,0.0,0.0,0.0,0.0,0.0,0.0,,0.0,0.0,0.0,0.0,236.6,Silica Flour,867.4,Silica Sand,,Straight Steel Fiber,158.0,19.5,0.2,2500.0,200.0,,,,,,,160.3,PCE_SP,52.6,Steam Curing,90.0,,,205.0,Ref-24-Research
307,788.5,OPC_I,,197.1,0.0,,0.0,0.0,0.0,0.0,0.0,0.0,0.0,,0.0,0.0,0.0,0.0,236.6,Silica Flour,867.4,Silica Sand,,Straight Steel Fiber,39.5,30.0,0.3,2580.0,200.0,,,,,,,160.3,PCE_SP,52.6,Steam Curing,90.0,,,215.0,Ref-24-Research
308,788.5,OPC_I,,197.1,0.0,,0.0,0.0,0.0,0.0,0.0,0.0,0.0,,0.0,0.0,0.0,0.0,236.6,Silica Flour,867.4,Silica Sand,,Straight Steel Fiber,79.0,30.0,0.3,2580.0,200.0,,,,,,,160.3,PCE_SP,52.6,Steam Curing,90.0,,,185.5,Ref-24-Research
309,788.5,OPC_I,,197.1,0.0,,0.0,0.0,0.0,0.0,0.0,0.0,0.0,,0.0,0.0,0.0,0.0,236.6,Silica Flour,867.4,Silica Sand,,Straight Steel Fiber,118.5,30.0,0.3,2580.0,200.0,,,,,,,160.3,PCE_SP,52.6,Steam Curing,90.0,,,220.0,Ref-24-Research
310,788.5,OPC_I,,197.1,0.0,,0.0,0.0,0.0,0.0,0.0,0.0,0.0,,0.0,0.0,0.0,0.0,236.6,Silica Flour,867.4,Silica Sand,,Straight Steel Fiber,158.0,30.0,0.3,2580.0,200.0,,,,,,,160.3,PCE_SP,52.6,Steam Curing,90.0,,,225.0,Ref-24-Research
311,788.5,OPC_I,,197.1,0.0,,0.0,0.0,0.0,0.0,0.0,0.0,0.0,,0.0,0.0,0.0,0.0,236.6,Silica Flour,867.4,Silica Sand,,Hooked Steel Fiber,39.5,30.0,0.38,2500.0,200.0,,,,,,,160.3,PCE_SP,52.6,Steam Curing,90.0,,,180.0,Ref-24-Research
312,788.5,OPC_I,,197.1,0.0,,0.0,0.0,0.0,0.0,0.0,0.0,0.0,,0.0,0.0,0.0,0.0,236.6,Silica Flour,867.4,Silica Sand,,Hooked Steel Fiber,79.0,30.0,0.38,2500.0,200.0,,,,,,,160.3,PCE_SP,52.6,Steam Curing,90.0,,,203.0,Ref-24-Research
313,788.5,OPC_I,,197.1,0.0,,0.0,0.0,0.0,0.0,0.0,0.0,0.0,,0.0,0.0,0.0,0.0,236.6,Silica Flour,867.4,Silica Sand,,Hooked Steel Fiber,118.5,30.0,0.38,2500.0,200.0,,,,,,,160.3,PCE_SP,52.6,Steam Curing,90.0,,,180.0,Ref-24-Research
314,788.5,OPC_I,,197.1,0.0,,0.0,0.0,0.0,0.0,0.0,0.0,0.0,,0.0,0.0,0.0,0.0,236.6,Silica Flour,867.4,Silica Sand,,Hooked Steel Fiber,158.0,30.0,0.38,2500.0,200.0,,,,,,,160.3,PCE_SP,52.6,Steam Curing,90.0,,,182.0,Ref-24-Research
315,788.5,OPC_I,,197.1,0.0,,0.0,0.0,0.0,0.0,0.0,0.0,0.0,,0.0,0.0,0.0,0.0,236.6,Silica Flour,867.4,Silica Sand,,Twisted Steel Fiber,39.5,30.0,0.3,2428.0,200.0,,,,,,,160.3,PCE_SP,52.6,Steam Curing,90.0,,,195.2,Ref-24-Research
316,788.5,OPC_I,,197.1,0.0,,0.0,0.0,0.0,0.0,0.0,0.0,0.0,,0.0,0.0,0.0,0.0,236.6,Silica Flour,867.4,Silica Sand,,Twisted Steel Fiber,79.0,30.0,0.3,2428.0,200.0,,,,,,,160.3,PCE_SP,52.6,Steam Curing,90.0,,,193.0,Ref-24-Research
317,788.5,OPC_I,,197.1,0.0,,0.0,0.0,0.0,0.0,0.0,0.0,0.0,,0.0,0.0,0.0,0.0,236.6,Silica Flour,867.4,Silica Sand,,Twisted Steel Fiber,118.5,30.0,0.3,2428.0,200.0,,,,,,,160.3,PCE_SP,52.6,Steam Curing,90.0,,,196.0,Ref-24-Research
318,788.5,OPC_I,,197.1,0.0,,0.0,0.0,0.0,0.0,0.0,0.0,0.0,,0.0,0.0,0.0,0.0,236.6,Silica Flour,867.4,Silica Sand,,Twisted Steel Fiber,158.0,30.0,0.3,2428.0,200.0,,,,,,,160.3,PCE_SP,52.6,Steam Curing,90.0,,,203.0,Ref-24-Research
319,700.0,OPC_52.5,52.5,140.0,0.0,,0.0,0.0,0.0,0.0,0.0,110.0,0.0,,0.0,0.0,0.0,0.0,0.0,,1200.0,Natural River Sand,2.5,,,,,,,,,,,,,152.0,HRWRA,22.8,Standard Curing,21.7,98.4,,110.9,Ref-25-Research
320,700.0,OPC_52.5,52.5,140.0,0.0,,0.0,0.0,0.0,0.0,0.0,110.0,0.0,,0.0,0.0,0.0,0.0,0.0,,1200.0,Natural River Sand,2.5,Straight Steel Fiber,39.0,13.0,0.2,2800.0,,,,,,,,152.0,HRWRA,22.8,Standard Curing,21.7,98.4,,121.1,Ref-25-Research
321,700.0,OPC_52.5,52.5,140.0,0.0,,0.0,0.0,0.0,0.0,0.0,110.0,0.0,,0.0,0.0,0.0,0.0,0.0,,1200.0,Natural River Sand,2.5,Straight Steel Fiber,78.0,13.0,0.2,2800.0,,,,,,,,152.0,HRWRA,22.8,Standard Curing,21.7,98.4,,127.8,Ref-25-Research
322,700.0,OPC_52.5,52.5,140.0,0.0,,0.0,0.0,0.0,0.0,0.0,110.0,0.0,,0.0,0.0,0.0,0.0,0.0,,1200.0,Natural River Sand,2.5,Straight Steel Fiber,117.0,13.0,0.2,2800.0,,,,,,,,152.0,HRWRA,22.8,Standard Curing,21.7,98.4,,133.3,Ref-25-Research
323,700.0,OPC_52.5,52.5,140.0,0.0,,0.0,0.0,0.0,0.0,0.0,110.0,0.0,,0.0,0.0,0.0,0.0,0.0,,1200.0,Natural River Sand,2.5,Straight Steel Fiber,156.0,13.0,0.2,2800.0,,,,,,,,152.0,HRWRA,22.8,Standard Curing,21.7,98.4,,135.1,Ref-25-Research
324,700.0,OPC_52.5,52.5,140.0,0.0,,0.0,0.0,0.0,0.0,0.0,110.0,0.0,,0.0,0.0,0.0,0.0,0.0,,1200.0,Natural River Sand,2.5,Straight Steel Fiber,195.0,13.0,0.2,2800.0,,,,,,,,152.0,HRWRA,22.8,Standard Curing,21.7,98.4,,143.9,Ref-25-Research
325,700.0,OPC_52.5,52.5,140.0,0.0,,0.0,0.0,0.0,0.0,0.0,110.0,0.0,,0.0,0.0,0.0,0.0,0.0,,1200.0,Natural River Sand,2.5,Hooked Steel Fiber,39.0,25.0,0.5,1200.0,,,,,,,,152.0,HRWRA,22.8,Standard Curing,21.7,98.4,,127.3,Ref-25-Research
326,700.0,OPC_52.5,52.5,140.0,0.0,,0.0,0.0,0.0,0.0,0.0,110.0,0.0,,0.0,0.0,0.0,0.0,0.0,,1200.0,Natural River Sand,2.5,Hooked Steel Fiber,78.0,25.0,0.5,1200.0,,,,,,,,152.0,HRWRA,22.8,Standard Curing,21.7,98.4,,124.3,Ref-25-Research
327,700.0,OPC_52.5,52.5,140.0,0.0,,0.0,0.0,0.0,0.0,0.0,110.0,0.0,,0.0,0.0,0.0,0.0,0.0,,1200.0,Natural River Sand,2.5,Hooked Steel Fiber,117.0,25.0,0.5,1200.0,,,,,,,,152.0,HRWRA,22.8,Standard Curing,21.7,98.4,,127.1,Ref-25-Research
328,700.0,OPC_52.5,52.5,140.0,0.0,,0.0,0.0,0.0,0.0,0.0,110.0,0.0,,0.0,0.0,0.0,0.0,0.0,,1200.0,Natural River Sand,2.5,Hooked Steel Fiber,156.0,25.0,0.5,1200.0,,,,,,,,152.0,HRWRA,22.8,Standard Curing,21.7,98.4,,136.1,Ref-25-Research
329,700.0,OPC_52.5,52.5,140.0,0.0,,0.0,0.0,0.0,0.0,0.0,110.0,0.0,,0.0,0.0,0.0,0.0,0.0,,1200.0,Natural River Sand,2.5,Hooked Steel Fiber,195.0,25.0,0.5,1200.0,,,,,,,,152.0,HRWRA,22.8,Standard Curing,21.7,98.4,,136.9,Ref-25-Research
330,850.0,OPC_I,,200.0,0.0,,0.0,0.0,0.0,0.0,0.0,0.0,0.0,,0.0,0.0,0.0,0.0,0.0,,1030.0,Silica Sand,2.0,,,,,,,,,,,,,169.0,PCE_HRWRA,28.0,Heat Curing,90.0,95.0,,111.9,Ref-26-Research
331,850.0,OPC_I,,200.0,0.0,,0.0,0.0,0.0,0.0,0.0,0.0,0.0,,0.0,0.0,0.0,0.0,0.0,,1030.0,Silica Sand,2.0,Straight Steel Fiber,39.0,13.0,0.2,2500.0,,,,,,,,169.6,,28.0,Heat Curing,90.0,95.0,,148.3,Ref-26-Research
332,850.0,OPC_I,,200.0,0.0,,0.0,0.0,0.0,0.0,0.0,0.0,0.0,,0.0,0.0,0.0,0.0,0.0,,1030.0,Silica Sand,2.0,Straight Steel Fiber,78.0,13.0,0.2,2500.0,,,,,,,,170.2,PCE_HRWRA,28.0,Heat Curing,90.0,95.0,,156.7,Ref-26-Research
333,850.0,OPC_I,,200.0,0.0,,0.0,0.0,0.0,0.0,0.0,0.0,0.0,,0.0,0.0,0.0,0.0,0.0,,1030.0,Silica Sand,2.0,Straight Steel Fiber,118.0,13.0,0.2,2500.0,,,,,,,,170.9,,28.0,Heat Curing,90.0,95.0,,159.2,Ref-26-Research
334,850.0,OPC_I,,200.0,0.0,,0.0,0.0,0.0,0.0,0.0,0.0,0.0,,0.0,0.0,0.0,0.0,0.0,,1030.0,Silica Sand,2.0,Straight Steel Fiber,158.0,13.0,0.2,2500.0,,,,,,,,171.5,PCE_HRWRA,28.0,Heat Curing,90.0,95.0,,157.3,Ref-26-Research
335,850.0,OPC_I,,200.0,0.0,,0.0,0.0,0.0,0.0,0.0,0.0,0.0,,0.0,0.0,0.0,0.0,0.0,,1030.0,Silica Sand,2.0,Straight Steel Fiber,198.0,13.0,0.2,2500.0,,,,,,,,172.1,,28.0,Heat Curing,90.0,95.0,,156.1,Ref-26-Research
336,850.0,OPC_I,,200.0,0.0,,0.0,0.0,0.0,0.0,0.0,0.0,0.0,,0.0,0.0,0.0,0.0,0.0,,1030.0,Silica Sand,2.0,Straight Steel Fiber,39.0,20.0,0.2,2500.0,,,,,,,,169.6,PCE_HRWRA,28.0,Heat Curing,90.0,95.0,,127.0,Ref-26-Research
337,850.0,OPC_I,,200.0,0.0,,0.0,0.0,0.0,0.0,0.0,0.0,0.0,,0.0,0.0,0.0,0.0,0.0,,1030.0,Silica Sand,2.0,Straight Steel Fiber,78.0,20.0,0.2,2500.0,,,,,,,,170.2,,28.0,Heat Curing,90.0,95.0,,158.8,Ref-26-Research
338,850.0,OPC_I,,200.0,0.0,,0.0,0.0,0.0,0.0,0.0,0.0,0.0,,0.0,0.0,0.0,0.0,0.0,,1030.0,Silica Sand,2.0,Straight Steel Fiber,118.0,20.0,0.2,2500.0,,,,,,,,170.9,PCE_HRWRA,28.0,Heat Curing,90.0,95.0,,166.4,Ref-26-Research
339,850.0,OPC_I,,200.0,0.0,,0.0,0.0,0.0,0.0,0.0,0.0,0.0,,0.0,0.0,0.0,0.0,0.0,,1030.0,Silica Sand,2.0,Straight Steel Fiber,158.0,20.0,0.2,2500.0,,,,,,,,171.5,,28.0,Heat Curing,90.0,95.0,,177.3,Ref-26-Research
340,850.0,OPC_I,,200.0,0.0,,0.0,0.0,0.0,0.0,0.0,0.0,0.0,,0.0,0.0,0.0,0.0,0.0,,1030.0,Silica Sand,2.0,Straight Steel Fiber,198.0,20.0,0.2,2500.0,,,,,,,,172.1,PCE_HRWRA,28.0,Heat Curing,90.0,95.0,,180.4,Ref-26-Research
341,850.0,OPC_I,,200.0,0.0,,0.0,0.0,0.0,0.0,0.0,0.0,0.0,,0.0,0.0,0.0,0.0,0.0,,1030.0,Silica Sand,2.0,Hooked Steel Fiber,39.0,20.0,0.2,2500.0,,,,,,,,169.6,,28.0,Heat Curing,90.0,95.0,,136.9,Ref-26-Research
342,850.0,OPC_I,,200.0,0.0,,0.0,0.0,0.0,0.0,0.0,0.0,0.0,,0.0,0.0,0.0,0.0,0.0,,1030.0,Silica Sand,2.0,Hooked Steel Fiber,78.0,20.0,0.2,2500.0,,,,,,,,170.2,PCE_HRWRA,28.0,Heat Curing,90.0,95.0,,160.2,Ref-26-Research
343,850.0,OPC_I,,200.0,0.0,,0.0,0.0,0.0,0.0,0.0,0.0,0.0,,0.0,0.0,0.0,0.0,0.0,,1030.0,Silica Sand,2.0,Hooked Steel Fiber,118.0,20.0,0.2,2500.0,,,,,,,,170.9,,28.0,Heat Curing,90.0,95.0,,172.8,Ref-26-Research
344,850.0,OPC_I,,200.0,0.0,,0.0,0.0,0.0,0.0,0.0,0.0,0.0,,0.0,0.0,0.0,0.0,0.0,,1030.0,Silica Sand,2.0,Hooked Steel Fiber,158.0,20.0,0.2,2500.0,,,,,,,,171.5,PCE_HRWRA,28.0,Heat Curing,90.0,95.0,,192.6,Ref-26-Research
345,850.0,OPC_I,,200.0,0.0,,0.0,0.0,0.0,0.0,0.0,0.0,0.0,,0.0,0.0,0.0,0.0,0.0,,1030.0,Silica Sand,2.0,Hooked Steel Fiber,198.0,20.0,0.2,2500.0,,,,,,,,172.1,,28.0,Heat Curing,90.0,95.0,,187.4,Ref-26-Research
346,850.0,OPC_I,,200.0,0.0,,0.0,0.0,0.0,0.0,0.0,0.0,0.0,,0.0,0.0,0.0,0.0,0.0,,1030.0,Silica Sand,2.0,Straight Steel Fiber,29.5,13.0,0.2,2500.0,,Hooked Steel Fiber,88.5,20.0,0.2,2500.0,,170.9,PCE_HRWRA,28.0,Heat Curing,90.0,95.0,,150.9,Ref-26-Research
347,850.0,OPC_I,,200.0,0.0,,0.0,0.0,0.0,0.0,0.0,0.0,0.0,,0.0,0.0,0.0,0.0,0.0,,1030.0,Silica Sand,2.0,Straight Steel Fiber,39.34,13.0,0.2,2500.0,,Hooked Steel Fiber,78.67,20.0,0.2,2500.0,,170.9,PCE_HRWRA,28.0,Heat Curing,90.0,95.0,,138.5,Ref-26-Research
348,850.0,OPC_I,,200.0,0.0,,0.0,0.0,0.0,0.0,0.0,0.0,0.0,,0.0,0.0,0.0,0.0,0.0,,1030.0,Silica Sand,2.0,Straight Steel Fiber,59.0,13.0,0.2,2500.0,,Hooked Steel Fiber,59.0,20.0,0.2,2500.0,,170.9,PCE_HRWRA,28.0,Heat Curing,90.0,95.0,,143.3,Ref-26-Research
349,850.0,OPC_I,,200.0,0.0,,0.0,0.0,0.0,0.0,0.0,0.0,0.0,,0.0,0.0,0.0,0.0,0.0,,1030.0,Silica Sand,2.0,Straight Steel Fiber,78.67,13.0,0.2,2500.0,,Hooked Steel Fiber,39.34,20.0,0.2,2500.0,,170.9,PCE_HRWRA,28.0,Heat Curing,90.0,95.0,,150.2,Ref-26-Research
350,850.0,OPC_I,,200.0,0.0,,0.0,0.0,0.0,0.0,0.0,0.0,0.0,,0.0,0.0,0.0,0.0,0.0,,1030.0,Silica Sand,2.0,Straight Steel Fiber,88.5,13.0,0.2,2500.0,,Hooked Steel Fiber,29.5,20.0,0.2,2500.0,,170.9,PCE_HRWRA,28.0,Heat Curing,90.0,95.0,,152.9,Ref-26-Research
351,850.0,OPC_I,,200.0,0.0,,0.0,0.0,0.0,0.0,0.0,0.0,0.0,,0.0,0.0,0.0,0.0,0.0,,1030.0,Silica Sand,2.0,Straight Steel Fiber,29.5,20.0,0.2,2500.0,,Hooked Steel Fiber,88.5,20.0,0.2,2500.0,,170.9,PCE_HRWRA,28.0,Heat Curing,90.0,95.0,,145.1,Ref-26-Research
352,850.0,OPC_I,,200.0,0.0,,0.0,0.0,0.0,0.0,0.0,0.0,0.0,,0.0,0.0,0.0,0.0,0.0,,1030.0,Silica Sand,2.0,Straight Steel Fiber,39.34,20.0,0.2,2500.0,,Hooked Steel Fiber,78.67,20.0,0.2,2500.0,,170.9,PCE_HRWRA,28.0,Heat Curing,90.0,95.0,,152.1,Ref-26-Research
353,850.0,OPC_I,,200.0,0.0,,0.0,0.0,0.0,0.0,0.0,0.0,0.0,,0.0,0.0,0.0,0.0,0.0,,1030.0,Silica Sand,2.0,Straight Steel Fiber,59.0,20.0,0.2,2500.0,,Hooked Steel Fiber,59.0,20.0,0.2,2500.0,,170.9,PCE_HRWRA,28.0,Heat Curing,90.0,95.0,,156.6,Ref-26-Research
354,850.0,OPC_I,,200.0,0.0,,0.0,0.0,0.0,0.0,0.0,0.0,0.0,,0.0,0.0,0.0,0.0,0.0,,1030.0,Silica Sand,2.0,Straight Steel Fiber,78.67,20.0,0.2,2500.0,,Hooked Steel Fiber,39.34,20.0,0.2,2500.0,,170.9,PCE_HRWRA,28.0,Heat Curing,90.0,95.0,,153.2,Ref-26-Research
355,850.0,OPC_I,,200.0,0.0,,0.0,0.0,0.0,0.0,0.0,0.0,0.0,,0.0,0.0,0.0,0.0,0.0,,1030.0,Silica Sand,2.0,Straight Steel Fiber,88.5,20.0,0.2,2500.0,,Hooked Steel Fiber,29.5,20.0,0.2,2500.0,,170.9,PCE_HRWRA,28.0,Heat Curing,90.0,95.0,,151.8,Ref-26-Research
356,472.0,OPC_42.5,42.5,262.0,0.0,,0.0,0.0,0.0,0.0,0.0,315.0,0.0,,0.0,0.0,0.0,0.0,0.0,,1049.0,Natural River Sand,2.36,,,,,,,,,,,,,178.0,PCE_SP,21.0,Standard Curing,20.0,95.0,,105.0,Ref-27-Research
357,472.0,OPC_42.5,42.5,262.0,0.0,,0.0,0.0,0.0,0.0,0.0,315.0,0.0,,0.0,0.0,0.0,0.0,0.0,,1049.0,Natural River Sand,2.36,Straight Steel Fiber,156.0,13.0,0.2,2800.0,,,,,,,,178.0,PCE_SP,21.0,Standard Curing,20.0,95.0,,134.3,Ref-27-Research
358,472.0,OPC_42.5,42.5,262.0,0.0,,0.0,0.0,0.0,0.0,0.0,315.0,0.0,,0.0,0.0,0.0,0.0,0.0,,1049.0,Natural River Sand,2.36,Straight Steel Fiber,117.0,13.0,0.2,2800.0,,Straight Steel Fiber,39.0,6.0,0.2,2800.0,,178.0,PCE_SP,21.0,Standard Curing,20.0,95.0,,143.6,Ref-27-Research
359,472.0,OPC_42.5,42.5,262.0,0.0,,0.0,0.0,0.0,0.0,0.0,315.0,0.0,,0.0,0.0,0.0,0.0,0.0,,1049.0,Natural River Sand,2.36,Straight Steel Fiber,78.0,13.0,0.2,2800.0,,Straight Steel Fiber,78.0,6.0,0.2,2800.0,,178.0,PCE_SP,21.0,Standard Curing,20.0,95.0,,127.7,Ref-27-Research
360,472.0,OPC_42.5,42.5,262.0,0.0,,0.0,0.0,0.0,0.0,0.0,315.0,0.0,,0.0,0.0,0.0,0.0,0.0,,1049.0,Natural River Sand,2.36,Straight Steel Fiber,39.0,13.0,0.2,2800.0,,Straight Steel Fiber,117.0,6.0,0.2,2800.0,,178.0,PCE_SP,21.0,Standard Curing,20.0,95.0,,123.2,Ref-27-Research
361,472.0,OPC_42.5,42.5,262.0,0.0,,0.0,0.0,0.0,0.0,0.0,315.0,0.0,,0.0,0.0,0.0,0.0,0.0,,1049.0,Natural River Sand,2.36,Straight Steel Fiber,156.0,6.0,0.2,2800.0,,,,,,,,178.0,PCE_SP,21.0,Standard Curing,20.0,95.0,,120.5,Ref-27-Research
362,788.5,OPC_I,,197.1,0.0,,0.0,0.0,0.0,0.0,0.0,0.0,0.0,,0.0,0.0,0.0,0.0,236.6,Silica Flour,867.4,Silica Sand,2.0,Straight Steel Fiber,78.0,13.0,0.2,2500.0,200.0,,,,,,,160.3,PCE_SP,52.6,Heat Curing,90.0,,,205.0,Ref-28-Research
363,788.5,OPC_I,,197.1,0.0,,0.0,0.0,0.0,0.0,0.0,0.0,0.0,,0.0,0.0,0.0,0.0,236.6,Silica Flour,867.4,Silica Sand,2.0,Straight Steel Fiber,156.0,13.0,0.2,2500.0,200.0,,,,,,,160.3,PCE_SP,52.6,Heat Curing,90.0,,,207.0,Ref-28-Research
364,788.5,OPC_I,,197.1,0.0,,0.0,0.0,0.0,0.0,0.0,0.0,0.0,,0.0,0.0,0.0,0.0,236.6,Silica Flour,867.4,Silica Sand,2.0,Straight Steel Fiber,234.0,13.0,0.2,2500.0,200.0,,,,,,,160.3,PCE_SP,52.6,Heat Curing,90.0,,,209.0,Ref-28-Research
