Repository: Jocund96/Data-to-Design-ML

# Section 4: Boosting Models

Experiments on gradient boosting algorithms (XGBoost, HistGradientBoosting, AdaBoost) for concrete strength prediction on UCI and UHPC datasets.

- **Week 1–4**: UCI dataset baselines, data cleaning, monotonic physical constraints, and sample weighting.
- **Week 5–7**: UHPC dataset preprocessing, feature missingness policies, scikit-learn pipelines, and hyperparameter tuning.
- **Week 8–10**: Group-aware validation (LOPO), quantile regression uncertainty intervals, and SHAP interpretability.

File: S4_Boosting/Week-8/initial_data_preparation/Datasets/initial_cleaned.csv (part 3 of 12)
,cement,cement_type,cement_grade,silica_fume,fly_ash,fly_ash_type,limestone_powder,quartz_powder,glass_powder,rice_husk_ash,metakaolin,ggbfs,slag,slag_type,nano_caco3,nano_al2o3,nano_tio2,nano_sio2,filler,filler_type,sand,sand_type,sand_max_size,fiber1_type,fiber1_amount,fiber1_length,fiber1_diameter,fiber1_tensile_strength,fiber1_youngs_modulus,fiber2_type,fiber2_amount,fiber2_length,fiber2_diameter,fiber2_tensile_strength,fiber2_youngs_modulus,water,sp_type,sp_amount,curing_method,curing_temp,curing_humidity,curing_pressure,cs_28d,reference
365,788.5,OPC_I,,197.1,0.0,,0.0,0.0,0.0,0.0,0.0,0.0,0.0,,0.0,0.0,0.0,0.0,236.6,Silica Flour,867.4,Silica Sand,2.0,Straight Steel Fiber,212.0,13.0,0.2,2500.0,200.0,,,,,,,160.3,PCE_SP,52.6,Heat Curing,90.0,,,183.0,Ref-28-Research
366,788.5,OPC_I,,197.1,0.0,,0.0,0.0,0.0,0.0,0.0,0.0,0.0,,0.0,0.0,0.0,0.0,236.6,Silica Flour,867.4,Silica Sand,0.3,Straight Steel Fiber,158.0,13.0,0.2,2788.0,200.0,,,,,,,160.3,PCE_SP,52.6,Steam Curing,90.0,,,220.2,Ref-29-Research
367,788.5,OPC_I,,197.1,0.0,,0.0,0.0,0.0,0.0,0.0,0.0,0.0,,0.0,0.0,0.0,0.0,236.6,Silica Flour,867.4,Silica Sand,0.3,Hooked Steel Fiber,158.0,30.0,0.38,2500.0,200.0,,,,,,,160.3,PCE_SP,52.6,Steam Curing,90.0,,,187.7,Ref-29-Research
368,788.5,OPC_I,,197.1,0.0,,0.0,0.0,0.0,0.0,0.0,0.0,0.0,,0.0,0.0,0.0,0.0,236.6,Silica Flour,867.4,Silica Sand,0.3,Twisted Steel Fiber,158.0,30.0,0.3,2428.0,200.0,,,,,,,160.3,PCE_SP,52.6,Steam Curing,90.0,,,200.7,Ref-29-Research
374,788.5,OPC_I,,197.1,0.0,,0.0,0.0,0.0,0.0,0.0,0.0,0.0,,0.0,0.0,0.0,0.0,236.6,Silica Flour,867.4,Silica Sand,0.3,Hooked Steel Fiber,118.5,30.0,0.38,2500.0,200.0,Straight Steel Fiber,39.5,19.5,0.2,2500.0,200.0,160.3,PCE_SP,52.6,Steam Curing,90.0,,,186.1,Ref-29-Research
375,788.5,OPC_I,,197.1,0.0,,0.0,0.0,0.0,0.0,0.0,0.0,0.0,,0.0,0.0,0.0,0.0,236.6,Silica Flour,867.4,Silica Sand,0.3,Hooked Steel Fiber,79.0,30.0,0.38,2500.0,200.0,Straight Steel Fiber,79.0,19.5,0.2,2500.0,200.0,160.3,PCE_SP,52.6,Steam Curing,90.0,,,187.9,Ref-29-Research
376,788.5,OPC_I,,197.1,0.0,,0.0,0.0,0.0,0.0,0.0,0.0,0.0,,0.0,0.0,0.0,0.0,236.6,Silica Flour,867.4,Silica Sand,0.3,Hooked Steel Fiber,39.5,30.0,0.38,2500.0,200.0,Straight Steel Fiber,118.5,19.5,0.2,2500.0,200.0,160.3,PCE_SP,52.6,Steam Curing,90.0,,,199.0,Ref-29-Research
377,788.5,OPC_I,,197.1,0.0,,0.0,0.0,0.0,0.0,0.0,0.0,0.0,,0.0,0.0,0.0,0.0,236.6,Silica Flour,867.4,Silica Sand,0.3,Twisted Steel Fiber,118.5,30.0,0.3,2428.0,200.0,Straight Steel Fiber,39.5,19.5,0.2,2500.0,200.0,160.3,PCE_SP,52.6,Steam Curing,90.0,,,185.4,Ref-29-Research
378,788.5,OPC_I,,197.1,0.0,,0.0,0.0,0.0,0.0,0.0,0.0,0.0,,0.0,0.0,0.0,0.0,236.6,Silica Flour,867.4,Silica Sand,0.3,Twisted Steel Fiber,79.0,30.0,0.3,2428.0,200.0,Straight Steel Fiber,79.0,19.5,0.2,2500.0,200.0,160.3,PCE_SP,52.6,Steam Curing,90.0,,,198.9,Ref-29-Research
379,788.5,OPC_I,,197.1,0.0,,0.0,0.0,0.0,0.0,0.0,0.0,0.0,,0.0,0.0,0.0,0.0,236.6,Silica Flour,867.4,Silica Sand,0.3,Twisted Steel Fiber,39.5,30.0,0.3,2428.0,200.0,Straight Steel Fiber,118.5,19.5,0.2,2500.0,200.0,160.3,PCE_SP,52.6,Steam Curing,90.0,,,202.2,Ref-29-Research
380,770.0,CEM_II,52.5,230.0,0.0,,0.0,0.0,0.0,0.0,0.0,0.0,0.0,,0.0,0.0,0.0,0.0,0.0,,1000.0,Silica Sand,1.25,,,,,,,,,,,,,135.5,,35.0,Standard Curing,,,,120.4,Ref-30-Research
381,770.0,CEM_II,52.5,230.0,0.0,,0.0,0.0,0.0,0.0,0.0,0.0,0.0,,0.0,0.0,0.0,0.0,0.0,,1000.0,Silica Sand,1.25,Straight Steel Fiber,156.0,6.0,0.2,,,,,,,,,135.5,,35.0,Standard Curing,,,,147.1,Ref-30-Research
382,770.0,CEM_II,52.5,230.0,0.0,,0.0,0.0,0.0,0.0,0.0,0.0,0.0,,0.0,0.0,0.0,0.0,0.0,,1000.0,Silica Sand,1.25,Straight Steel Fiber,156.0,13.0,0.2,,,,,,,,,135.5,,35.0,Standard Curing,,,,167.0,Ref-30-Research
383,770.0,CEM_II,52.5,230.0,0.0,,0.0,0.0,0.0,0.0,0.0,0.0,0.0,,0.0,0.0,0.0,0.0,0.0,,1000.0,Silica Sand,1.25,Straight Steel Fiber,156.0,20.0,0.2,,,,,,,,,135.5,,35.0,Standard Curing,,,,170.0,Ref-30-Research
384,770.0,CEM_II,52.5,230.0,0.0,,0.0,0.0,0.0,0.0,0.0,0.0,0.0,,0.0,0.0,0.0,0.0,0.0,,1000.0,Silica Sand,1.25,Straight Steel Fiber,39.0,6.0,0.2,,,Straight Steel Fiber,117.0,13.0,0.2,,,135.5,,35.0,Standard Curing,,,,158.0,Ref-30-Research
385,770.0,CEM_II,52.5,230.0,0.0,,0.0,0.0,0.0,0.0,0.0,0.0,0.0,,0.0,0.0,0.0,0.0,0.0,,1000.0,Silica Sand,1.25,Straight Steel Fiber,78.0,6.0,0.2,,,Straight Steel Fiber,78.0,13.0,0.2,,,135.5,,35.0,Standard Curing,,,,152.0,Ref-30-Research
386,770.0,CEM_II,52.5,230.0,0.0,,0.0,0.0,0.0,0.0,0.0,0.0,0.0,,0.0,0.0,0.0,0.0,0.0,,1000.0,Silica Sand,1.25,Straight Steel Fiber,117.0,6.0,0.2,,,Straight Steel Fiber,39.0,13.0,0.2,,,135.5,,35.0,Standard Curing,,,,146.0,Ref-30-Research
387,770.0,CEM_II,52.5,230.0,0.0,,0.0,0.0,0.0,0.0,0.0,0.0,0.0,,0.0,0.0,0.0,0.0,0.0,,1000.0,Silica Sand,1.25,Straight Steel Fiber,39.0,6.0,0.2,,,Straight Steel Fiber,117.0,20.0,0.2,,,135.5,,35.0,Standard Curing,,,,165.0,Ref-30-Research
388,770.0,CEM_II,52.5,230.0,0.0,,0.0,0.0,0.0,0.0,0.0,0.0,0.0,,0.0,0.0,0.0,0.0,0.0,,1000.0,Silica Sand,1.25,Straight Steel Fiber,78.0,6.0,0.2,,,Straight Steel Fiber,78.0,20.0,0.2,,,135.5,,35.0,Standard Curing,,,,162.0,Ref-30-Research
389,770.0,CEM_II,52.5,230.0,0.0,,0.0,0.0,0.0,0.0,0.0,0.0,0.0,,0.0,0.0,0.0,0.0,0.0,,1000.0,Silica Sand,1.25,Straight Steel Fiber,117.0,6.0,0.2,,,Straight Steel Fiber,39.0,20.0,0.2,,,135.5,,35.0,Standard Curing,,,,159.0,Ref-30-Research
390,770.0,CEM_II,52.5,230.0,0.0,,0.0,0.0,0.0,0.0,0.0,0.0,0.0,,0.0,0.0,0.0,0.0,0.0,,1000.0,Silica Sand,1.25,Straight Steel Fiber,39.0,13.0,0.2,,,Straight Steel Fiber,117.0,20.0,0.2,,,135.5,,35.0,Standard Curing,,,,170.0,Ref-30-Research
391,770.0,CEM_II,52.5,230.0,0.0,,0.0,0.0,0.0,0.0,0.0,0.0,0.0,,0.0,0.0,0.0,0.0,0.0,,1000.0,Silica Sand,1.25,Straight Steel Fiber,78.0,13.0,0.2,,,Straight Steel Fiber,78.0,20.0,0.2,,,135.5,,35.0,Standard Curing,,,,170.5,Ref-30-Research
392,770.0,CEM_II,52.5,230.0,0.0,,0.0,0.0,0.0,0.0,0.0,0.0,0.0,,0.0,0.0,0.0,0.0,0.0,,1000.0,Silica Sand,1.25,Straight Steel Fiber,117.0,13.0,0.2,,,Straight Steel Fiber,39.0,20.0,0.2,,,135.5,,35.0,Standard Curing,,,,168.0,Ref-30-Research
393,750.0,OPC_52.5,52.5,144.0,0.0,,200.0,0.0,0.0,0.0,0.0,0.0,0.0,,0.0,0.0,0.0,0.0,0.0,,990.0,Natural River Sand,1.25,,,,,,,,,,,,,190.0,,35.0,Standard Curing,20.0,,,115.0,Ref-31-Research
394,750.0,OPC_52.5,52.5,144.0,0.0,,200.0,0.0,0.0,0.0,0.0,0.0,0.0,,0.0,0.0,0.0,0.0,0.0,,990.0,Natural River Sand,1.25,Straight Steel Fiber,156.0,13.0,0.2,2000.0,,,,,,,,190.0,,35.0,Standard Curing,20.0,,,152.0,Ref-31-Research
395,750.0,OPC_52.5,52.5,144.0,0.0,,200.0,0.0,0.0,0.0,0.0,0.0,0.0,,0.0,0.0,0.0,0.0,0.0,,990.0,Natural River Sand,1.25,Straight Steel Fiber,156.0,6.0,0.2,2000.0,,,,,,,,190.0,,35.0,Standard Curing,20.0,,,142.0,Ref-31-Research
396,750.0,OPC_52.5,52.5,144.0,0.0,,200.0,0.0,0.0,0.0,0.0,0.0,0.0,,0.0,0.0,0.0,0.0,0.0,,990.0,Natural River Sand,1.25,Hooked Steel Fiber,156.0,13.0,0.2,2000.0,,,,,,,,190.0,,35.0,Standard Curing,20.0,,,155.0,Ref-31-Research
397,750.0,OPC_52.5,52.5,144.0,0.0,,200.0,0.0,0.0,0.0,0.0,0.0,0.0,,0.0,0.0,0.0,0.0,0.0,,990.0,Natural River Sand,1.25,Straight Steel Fiber,70.2,13.0,0.2,2000.0,,Hooked Steel Fiber,85.8,13.0,0.2,2000.0,,190.0,,35.0,Standard Curing,20.0,,,162.0,Ref-31-Research
398,750.0,OPC_52.5,52.5,225.0,0.0,,0.0,0.0,0.0,0.0,0.0,0.0,0.0,,63.1,0.0,0.0,0.0,190.0,Silica Flour,1030.0,Locally Available Sand,,Straight Steel Fiber,191.0,15.0,0.12,4200.0,,,,,,,,190.0,Unspecified,16.0,Standard Curing,,,,145.1,Ref-32-Research
399,750.0,OPC_52.5,52.5,225.0,0.0,,0.0,0.0,0.0,0.0,0.0,0.0,0.0,,0.0,0.0,0.0,63.1,190.0,Silica Flour,1030.0,Locally Available Sand,,Straight Steel Fiber,191.0,15.0,0.12,4200.0,,,,,,,,190.0,Unspecified,16.0,Standard Curing,,,,149.6,Ref-32-Research
400,750.0,OPC_52.5,52.5,225.0,0.0,,0.0,0.0,0.0,0.0,0.0,0.0,0.0,,0.0,63.1,0.0,0.0,190.0,Silica Flour,1030.0,Locally Available Sand,,Straight Steel Fiber,191.0,15.0,0.12,4200.0,,,,,,,,190.0,Unspecified,16.0,Standard Curing,,,,143.5,Ref-32-Research
401,750.0,OPC_52.5,52.5,225.0,0.0,,0.0,0.0,0.0,0.0,0.0,0.0,0.0,,0.0,0.0,63.1,0.0,190.0,Silica Flour,1030.0,Locally Available Sand,,Straight Steel Fiber,191.0,15.0,0.12,4200.0,,,,,,,,190.0,Unspecified,16.0,Standard Curing,,,,162.6,Ref-32-Research
402,657.0,OPC_52.5,52.5,119.0,0.0,,0.0,0.0,0.0,0.0,0.0,418.0,0.0,,0.0,0.0,0.0,0.0,0.0,,1051.0,Silica Sand,0.27,Straight Steel Fiber,157.0,13.0,0.2,2000.0,,,,,,,,185.0,,40.0,Heat Curing,90.0,,,150.56,Ref-33-Research
403,657.0,OPC_52.5,52.5,119.0,0.0,,0.0,0.0,0.0,0.0,0.0,418.0,0.0,,0.0,0.0,0.0,0.0,0.0,,1051.0,Silica Sand,0.27,,,,,,,,,,,,,185.0,,40.0,Heat Curing,90.0,,,121.32,Ref-33-Research
404,657.0,OPC_52.5,52.5,119.4,0.0,,0.0,0.0,0.0,0.0,0.0,429.8,0.0,,0.0,0.0,0.0,0.0,0.0,,1050.0,Silica Sand,0.3,Straight Steel Fiber,157.0,13.0,0.2,2000.0,,,,,,,,180.93,PCE_SP,12.66,Standard Curing,20.0,,,126.0,Ref-34-Research
405,657.0,OPC_52.5,52.5,119.4,0.0,,0.0,0.0,0.0,0.0,0.0,429.8,0.0,,0.0,0.0,0.0,0.0,0.0,,1050.0,Ordinary Building Sand,,Straight Steel Fiber,157.0,13.0,0.2,2000.0,,,,,,,,180.93,PCE_SP,12.66,Standard Curing,20.0,,,124.0,Ref-34-Research
406,657.0,OPC_52.5,52.5,119.4,0.0,,0.0,0.0,0.0,0.0,0.0,429.8,0.0,,0.0,0.0,0.0,0.0,0.0,,1050.0,Ordinary Building Sand,,Straight Steel Fiber,157.0,13.0,0.2,2000.0,,,,,,,,180.93,PCE_SP,12.66,Standard Curing,20.0,,,121.0,Ref-34-Research
407,657.0,OPC_52.5,52.5,119.4,0.0,,0.0,0.0,0.0,0.0,0.0,429.8,0.0,,0.0,0.0,0.0,0.0,1050.0,Recycled Glass Cullet,0.0,,,Straight Steel Fiber,157.0,13.0,0.2,2000.0,,,,,,,,180.93,PCE_SP,12.66,Standard Curing,20.0,,,107.0,Ref-34-Research
408,657.0,OPC_52.5,52.5,119.4,0.0,,0.0,0.0,0.0,0.0,0.0,429.8,0.0,,0.0,0.0,0.0,0.0,0.0,,1050.0,Silica Sand,0.3,Straight Steel Fiber,157.0,13.0,0.2,2000.0,,,,,,,,180.93,PCE_SP,12.66,Heat Curing,90.0,,,170.0,Ref-34-Research
409,657.0,OPC_52.5,52.5,119.4,0.0,,0.0,0.0,0.0,0.0,0.0,429.8,0.0,,0.0,0.0,0.0,0.0,0.0,,1050.0,Ordinary Building Sand,,Straight Steel Fiber,157.0,13.0,0.2,2000.0,,,,,,,,180.93,PCE_SP,12.66,Heat Curing,90.0,,,180.0,Ref-34-Research
410,657.0,OPC_52.5,52.5,119.4,0.0,,0.0,0.0,0.0,0.0,0.0,429.8,0.0,,0.0,0.0,0.0,0.0,0.0,,1050.0,Ordinary Building Sand,,Straight Steel Fiber,157.0,13.0,0.2,2000.0,,,,,,,,180.93,PCE_SP,12.66,Heat Curing,90.0,,,179.0,Ref-34-Research
411,657.0,OPC_52.5,52.5,119.4,0.0,,0.0,0.0,0.0,0.0,0.0,429.8,0.0,,0.0,0.0,0.0,0.0,1050.0,Recycled Glass Cullet,0.0,,,Straight Steel Fiber,157.0,13.0,0.2,2000.0,,,,,,,,180.93,PCE_SP,12.66,Heat Curing,90.0,,,158.0,Ref-34-Research
416,1050.0,OPC_52.5,52.5,275.0,0.0,,0.0,0.0,0.0,0.0,0.0,0.0,0.0,,0.0,0.0,0.0,0.0,0.0,,730.0,Quartz Sand,,Straight Steel Fiber,470.0,10.0,0.2,,,,,,,,,190.0,Unspecified,35.0,Standard Curing,,,,175.0,Ref-35-Research
417,1050.0,OPC_42.5,42.5,350.0,0.0,,0.0,0.0,0.0,0.0,0.0,0.0,0.0,,0.0,0.0,0.0,0.0,0.0,,678.0,Basalt Sand,4.75,Straight Steel Fiber,39.0,12.0,0.2,2850.0,,,,,,,,224.0,PCE_SP,42.0,Hot Water Curing,80.0,,,100.2,Ref-36-Research
418,1050.0,OPC_42.5,42.5,350.0,0.0,,0.0,0.0,0.0,0.0,0.0,0.0,0.0,,0.0,0.0,0.0,0.0,0.0,,678.0,Basalt Sand,4.75,Straight Steel Fiber,78.0,12.0,0.2,2850.0,,,,,,,,224.0,PCE_SP,42.0,Hot Water Curing,80.0,,,110.8,Ref-36-Research
419,1050.0,OPC_42.5,42.5,350.0,0.0,,0.0,0.0,0.0,0.0,0.0,0.0,0.0,,0.0,0.0,0.0,0.0,0.0,,678.0,Basalt Sand,4.75,Straight Steel Fiber,117.0,12.0,0.2,2850.0,,,,,,,,224.0,PCE_SP,42.0,Hot Water Curing,80.0,,,112.0,Ref-36-Research
420,1050.0,OPC_42.5,42.5,350.0,0.0,,0.0,0.0,0.0,0.0,0.0,0.0,0.0,,0.0,0.0,0.0,0.0,0.0,,678.0,Basalt Sand,4.75,Straight Steel Fiber,156.0,12.0,0.2,2850.0,,,,,,,,224.0,PCE_SP,42.0,Hot Water Curing,80.0,,,115.2,Ref-36-Research
421,1050.0,OPC_42.5,42.5,350.0,0.0,,0.0,0.0,0.0,0.0,0.0,0.0,0.0,,0.0,0.0,0.0,0.0,0.0,,678.0,Basalt Sand,4.75,Straight Steel Fiber,195.0,12.0,0.2,2850.0,,,,,,,,224.0,PCE_SP,42.0,Hot Water Curing,80.0,,,128.7,Ref-36-Research
422,1050.0,OPC_42.5,42.5,350.0,0.0,,0.0,0.0,0.0,0.0,0.0,0.0,0.0,,0.0,0.0,0.0,0.0,0.0,,678.0,Basalt Sand,4.75,Straight Steel Fiber,234.0,12.0,0.2,2850.0,,,,,,,,224.0,PCE_SP,42.0,Hot Water Curing,80.0,,,133.9,Ref-36-Research
423,1050.0,OPC_42.5,42.5,350.0,0.0,,0.0,0.0,0.0,0.0,0.0,0.0,0.0,,0.0,0.0,0.0,0.0,0.0,,678.0,Basalt Sand,4.75,,,,,,,,,,,,,224.0,PCE_SP,42.0,Hot Water Curing,80.0,,,107.4,Ref-36-Research
424,1050.0,OPC_42.5,42.5,350.0,0.0,,0.0,0.0,0.0,0.0,0.0,0.0,0.0,,0.0,0.0,0.0,0.0,0.0,,678.0,Basalt Sand,4.75,Straight Steel Fiber,39.0,12.0,0.2,2850.0,,,,,,,,224.0,PCE_SP,42.0,Hot Water Curing,80.0,,,119.9,Ref-36-Research
425,1050.0,OPC_42.5,42.5,350.0,0.0,,0.0,0.0,0.0,0.0,0.0,0.0,0.0,,0.0,0.0,0.0,0.0,0.0,,678.0,Basalt Sand,4.75,Straight Steel Fiber,78.0,12.0,0.2,2850.0,,,,,,,,224.0,PCE_SP,42.0,Hot Water Curing,80.0,,,126.6,Ref-36-Research
426,1050.0,OPC_42.5,42.5,350.0,0.0,,0.0,0.0,0.0,0.0,0.0,0.0,0.0,,0.0,0.0,0.0,0.0,0.0,,678.0,Basalt Sand,4.75,Straight Steel Fiber,117.0,12.0,0.2,2850.0,,,,,,,,224.0,PCE_SP,42.0,Hot Water Curing,80.0,,,140.0,Ref-36-Research
427,1050.0,OPC_42.5,42.5,350.0,0.0,,0.0,0.0,0.0,0.0,0.0,0.0,0.0,,0.0,0.0,0.0,0.0,0.0,,678.0,Basalt Sand,4.75,Straight Steel Fiber,156.0,12.0,0.2,2850.0,,,,,,,,224.0,PCE_SP,42.0,Hot Water Curing,80.0,,,163.4,Ref-36-Research
428,1050.0,OPC_42.5,42.5,350.0,0.0,,0.0,0.0,0.0,0.0,0.0,0.0,0.0,,0.0,0.0,0.0,0.0,0.0,,678.0,Basalt Sand,4.75,Straight Steel Fiber,195.0,12.0,0.2,2850.0,,,,,,,,224.0,PCE_SP,42.0,Hot Water Curing,80.0,,,171.7,Ref-36-Research
429,1050.0,OPC_42.5,42.5,350.0,0.0,,0.0,0.0,0.0,0.0,0.0,0.0,0.0,,0.0,0.0,0.0,0.0,0.0,,678.0,Basalt Sand,4.75,Straight Steel Fiber,234.0,12.0,0.2,2850.0,,,,,,,,224.0,PCE_SP,42.0,Hot Water Curing,80.0,,,178.1,Ref-36-Research
430,960.0,OPC_52.5,52.5,0.0,250.0,class F,0.0,0.0,0.0,0.0,0.0,0.0,0.0,,0.0,0.0,0.0,0.0,0.0,,960.0,Locally Available Sand,1.0,Straight Steel Fiber,192.0,13.0,0.18,,,,,,,,,192.0,Other_Polymer_SP,28.0,Standard Curing,20.0,,,121.4,Ref-37-Research
431,960.0,OPC_52.5,52.5,0.0,250.0,class F,0.0,0.0,0.0,0.0,0.0,0.0,0.0,,0.0,0.0,0.0,0.0,0.0,,960.0,Locally Available Sand,1.0,Straight Steel Fiber,192.0,13.0,0.18,,,,,,,,,202.0,Other_Polymer_SP,28.0,Standard Curing,20.0,,,118.25,Ref-37-Research
432,960.0,OPC_52.5,52.5,0.0,250.0,class F,0.0,0.0,0.0,0.0,0.0,0.0,0.0,,0.0,0.0,0.0,0.0,0.0,,960.0,Locally Available Sand,1.0,Straight Steel Fiber,192.0,13.0,0.18,,,,,,,,,211.0,Other_Polymer_SP,28.0,Standard Curing,20.0,,,113.72,Ref-37-Research
433,960.0,OPC_52.5,52.5,0.0,250.0,class F,0.0,0.0,0.0,0.0,0.0,0.0,0.0,,0.0,0.0,0.0,0.0,0.0,,960.0,Locally Available Sand,1.0,Straight Steel Fiber,192.0,13.0,0.18,,,,,,,,,221.0,Other_Polymer_SP,28.0,Standard Curing,20.0,,,119.79,Ref-37-Research
434,960.0,OPC_52.5,52.5,0.0,250.0,class F,0.0,0.0,0.0,0.0,0.0,0.0,0.0,,0.0,0.0,0.0,0.0,0.0,,960.0,Locally Available Sand,1.0,Straight Steel Fiber,192.0,13.0,0.18,,,,,,,,,230.0,Other_Polymer_SP,28.0,Standard Curing,20.0,,,116.2,Ref-37-Research
435,960.0,OPC_52.5,52.5,0.0,250.0,class F,0.0,0.0,0.0,0.0,0.0,0.0,0.0,,0.0,0.0,0.0,0.0,0.0,,960.0,Locally Available Sand,1.0,Straight Steel Fiber,192.0,13.0,0.18,,,,,,,,,240.0,Other_Polymer_SP,28.0,Standard Curing,20.0,,,114.89,Ref-37-Research
436,960.0,OPC_52.5,52.5,250.0,0.0,,0.0,0.0,0.0,0.0,0.0,0.0,0.0,,0.0,0.0,0.0,0.0,0.0,,960.0,Locally Available Sand,1.0,Straight Steel Fiber,192.0,13.0,0.18,,,,,,,,,240.0,Other_Polymer_SP,28.0,Standard Curing,20.0,,,123.39,Ref-37-Research
437,800.0,OPC_42.5,42.5,0.0,0.0,,0.0,0.0,0.0,0.0,0.0,0.0,0.0,,0.0,0.0,0.0,0.0,0.0,,1471.3,Quartz Sand,2.5,,,,,,,,,,,,,160.0,PCE_SP,21.6,Standard Curing,22.0,,,115.0,Ref-38-Research
438,796.0,OPC_42.5,42.5,0.0,0.0,,0.0,0.0,0.0,0.0,0.0,0.0,0.0,,0.0,0.0,0.0,4.0,0.0,,1461.1,Quartz Sand,2.5,,,,,,,,,,,,,160.0,PCE_SP,25.2,Standard Curing,22.0,,,116.0,Ref-38-Research
439,792.0,OPC_42.5,42.5,0.0,0.0,,0.0,0.0,0.0,0.0,0.0,0.0,0.0,,0.0,0.0,0.0,8.0,0.0,,1450.8,Quartz Sand,2.5,,,,,,,,,,,,,160.0,PCE_SP,28.8,Standard Curing,22.0,,,121.0,Ref-38-Research
440,784.0,OPC_42.5,42.5,0.0,0.0,,0.0,0.0,0.0,0.0,0.0,0.0,0.0,,0.0,0.0,0.0,16.0,0.0,,1430.2,Quartz Sand,2.5,,,,,,,,,,,,,160.0,PCE_SP,36.0,Standard Curing,22.0,,,124.0,Ref-38-Research
441,776.0,OPC_42.5,42.5,0.0,0.0,,0.0,0.0,0.0,0.0,0.0,0.0,0.0,,0.0,0.0,0.0,24.0,0.0,,1409.7,Quartz Sand,2.5,,,,,,,,,,,,,160.0,PCE_SP,43.2,Standard Curing,22.0,,,119.5,Ref-38-Research
442,720.0,OPC_42.5,42.5,80.0,0.0,,0.0,0.0,0.0,0.0,0.0,0.0,0.0,,0.0,0.0,0.0,0.0,0.0,,1422.9,Quartz Sand,2.5,,,,,,,,,,,,,160.0,PCE_SP,29.6,Standard Curing,22.0,,,120.0,Ref-38-Research
443,716.0,OPC_42.5,42.5,80.0,0.0,,0.0,0.0,0.0,0.0,0.0,0.0,0.0,,0.0,0.0,0.0,4.0,0.0,,1411.6,Quartz Sand,2.5,,,,,,,,,,,,,160.0,PCE_SP,33.6,Standard Curing,22.0,,,125.0,Ref-38-Research
444,712.0,OPC_42.5,42.5,80.0,0.0,,0.0,0.0,0.0,0.0,0.0,0.0,0.0,,0.0,0.0,0.0,8.0,0.0,,1400.3,Quartz Sand,2.5,,,,,,,,,,,,,160.0,PCE_SP,37.6,Standard Curing,22.0,,,130.0,Ref-38-Research
445,704.0,OPC_42.5,42.5,80.0,0.0,,0.0,0.0,0.0,0.0,0.0,0.0,0.0,,0.0,0.0,0.0,16.0,0.0,,1379.8,Quartz Sand,2.5,,,,,,,,,,,,,160.0,PCE_SP,44.8,Standard Curing,22.0,,,132.0,Ref-38-Research
446,696.0,OPC_42.5,42.5,80.0,0.0,,0.0,0.0,0.0,0.0,0.0,0.0,0.0,,0.0,0.0,0.0,24.0,0.0,,1359.2,Quartz Sand,2.5,,,,,,,,,,,,,160.0,PCE_SP,52.0,Standard Curing,22.0,,,128.0,Ref-38-Research
447,692.0,OPC_52.5,52.5,166.1,0.0,,0.0,200.1,0.0,0.0,0.0,0.0,0.0,,0.0,0.0,0.0,0.0,0.0,,899.6,Silica Sand,0.6,Straight Steel Fiber,194.0,60.0,0.15,,,,,,,,,190.5,PCE_SP,36.0,Standard Curing,20.0,95.0,,148.0,Ref-39-Research
448,692.0,OPC_52.5,52.5,0.0,0.0,,0.0,200.1,0.0,0.0,0.0,206.7,0.0,,0.0,0.0,0.0,0.0,0.0,,899.6,Silica Sand,0.6,Straight Steel Fiber,194.0,60.0,0.15,,,,,,,,,190.5,PCE_SP,36.0,Standard Curing,20.0,95.0,,135.0,Ref-39-Research
449,692.0,OPC_52.5,52.5,99.7,0.0,,0.0,200.1,0.0,0.0,0.0,82.7,0.0,,0.0,0.0,0.0,0.0,0.0,,899.6,Silica Sand,0.6,Straight Steel Fiber,194.0,60.0,0.15,,,,,,,,,190.5,PCE_SP,36.0,Standard Curing,20.0,95.0,,145.0,Ref-39-Research
450,692.0,OPC_52.5,52.5,0.0,196.0,class C,0.0,200.1,0.0,0.0,0.0,0.0,0.0,,0.0,0.0,0.0,0.0,0.0,,899.6,Silica Sand,0.6,Straight Steel Fiber,194.0,60.0,0.15,,,,,,,,,190.5,PCE_SP,36.0,Standard Curing,20.0,95.0,,134.0,Ref-39-Research
451,692.0,OPC_52.5,52.5,99.7,78.4,class C,0.0,200.1,0.0,0.0,0.0,0.0,0.0,,0.0,0.0,0.0,0.0,0.0,,899.6,Silica Sand,0.6,Straight Steel Fiber,194.0,60.0,0.15,,,,,,,,,190.5,PCE_SP,36.0,Standard Curing,20.0,95.0,,150.0,Ref-39-Research
452,692.0,OPC_52.5,52.5,166.1,0.0,,0.0,200.1,0.0,0.0,0.0,0.0,0.0,,0.0,0.0,0.0,0.0,0.0,,899.6,Silica Sand,0.6,Straight Steel Fiber,194.0,60.0,0.15,,,,,,,,,190.5,PCE_SP,36.0,Steam Curing,90.0,95.0,,180.0,Ref-39-Research
453,692.0,OPC_52.5,52.5,0.0,0.0,,0.0,200.1,0.0,0.0,0.0,206.7,0.0,,0.0,0.0,0.0,0.0,0.0,,899.6,Silica Sand,0.6,Straight Steel Fiber,194.0,60.0,0.15,,,,,,,,,190.5,PCE_SP,36.0,Steam Curing,90.0,95.0,,152.0,Ref-39-Research
454,692.0,OPC_52.5,52.5,99.7,0.0,,0.0,200.1,0.0,0.0,0.0,82.7,0.0,,0.0,0.0,0.0,0.0,0.0,,899.6,Silica Sand,0.6,Straight Steel Fiber,194.0,60.0,0.15,,,,,,,,,190.5,PCE_SP,36.0,Steam Curing,90.0,95.0,,162.0,Ref-39-Research
455,692.0,OPC_52.5,52.5,0.0,196.0,class C,0.0,200.1,0.0,0.0,0.0,0.0,0.0,,0.0,0.0,0.0,0.0,0.0,,899.6,Silica Sand,0.6,Straight Steel Fiber,194.0,60.0,0.15,,,,,,,,,190.5,PCE_SP,36.0,Steam Curing,90.0,95.0,,165.0,Ref-39-Research
456,692.0,OPC_52.5,52.5,99.7,78.4,class C,0.0,200.1,0.0,0.0,0.0,0.0,0.0,,0.0,0.0,0.0,0.0,0.0,,899.6,Silica Sand,0.6,Straight Steel Fiber,194.0,60.0,0.15,,,,,,,,,190.5,PCE_SP,36.0,Steam Curing,90.0,95.0,,155.0,Ref-39-Research
457,710.0,OPC_I,,230.0,0.0,,0.0,210.0,0.0,0.0,0.0,0.0,0.0,,0.0,0.0,0.0,0.0,0.0,,1020.0,Locally Available Sand,,Straight Steel Fiber,156.0,13.0,,,,,,,,,,110.0,HRWRA,31.0,Standard Curing,22.0,,,119.0,Ref-40-Research
458,710.0,OPC_I,,230.0,0.0,,0.0,210.0,0.0,0.0,0.0,0.0,0.0,,0.0,0.0,0.0,0.0,0.0,,1020.0,Locally Available Sand,,Straight Steel Fiber,156.0,13.0,,,,,,,,,,110.0,HRWRA,31.0,Steam Curing,90.0,95.0,,198.0,Ref-40-Research
459,1251.2,OPC_52.5,52.5,291.3,0.0,,0.0,0.0,0.0,0.0,0.0,0.0,0.0,,0.0,0.0,0.0,0.0,0.0,,407.8,Quartz Sand,0.3,,,,,,,,,,,,,201.4,Unspecified,28.2,Standard Curing,20.0,,,146.0,Ref-41-Research
460,825.8,OPC_52.5,52.5,192.3,0.0,,486.2,0.0,0.0,0.0,0.0,0.0,0.0,,0.0,0.0,0.0,0.0,0.0,,444.4,Quartz Sand,0.3,,,,,,,,,,,,,201.4,Unspecified,10.5,Standard Curing,20.0,,,165.0,Ref-41-Research
461,575.6,OPC_52.5,52.5,134.0,0.0,,772.2,0.0,0.0,0.0,0.0,0.0,0.0,,0.0,0.0,0.0,0.0,0.0,,455.7,Quartz Sand,0.3,,,,,,,,,,,,,201.4,Unspecified,5.1,Standard Curing,20.0,,,158.0,Ref-41-Research
462,325.3,OPC_52.5,52.5,75.7,0.0,,1058.2,0.0,0.0,0.0,0.0,0.0,0.0,,0.0,0.0,0.0,0.0,0.0,,455.4,Quartz Sand,0.3,,,,,,,,,,,,,201.4,Unspecified,5.2,Standard Curing,20.0,,,112.0,Ref-41-Research
463,550.0,OPC_52.5,52.5,100.0,350.0,class F,0.0,0.0,0.0,0.0,0.0,0.0,0.0,,0.0,0.0,0.0,0.0,0.0,,1000.0,Natural River Sand,2.36,Straight Steel Fiber,156.0,13.0,0.175,2310.0,200.0,,,,,,,170.0,PCE_HRWRA,25.0,Standard Curing,20.0,90.0,,140.0,Ref-42-Research
464,490.0,OPC_52.5,52.5,100.0,350.0,class F,0.0,0.0,0.0,0.0,60.0,0.0,0.0,,0.0,0.0,0.0,0.0,0.0,,1000.0,Natural River Sand,2.36,,,,,,,,,,,,,170.0,PCE_HRWRA,25.0,Standard Curing,20.0,90.0,,80.0,Ref-42-Research
465,490.0,OPC_52.5,52.5,100.0,350.0,class F,0.0,0.0,0.0,0.0,60.0,0.0,0.0,,0.0,0.0,0.0,0.0,0.0,,1000.0,Natural River Sand,2.36,Straight Steel Fiber,156.0,13.0,0.175,2310.0,200.0,,,,,,,170.0,PCE_HRWRA,25.0,Standard Curing,20.0,90.0,,143.0,Ref-42-Research
466,450.0,OPC_52.5,52.5,100.0,350.0,class F,0.0,0.0,0.0,0.0,100.0,0.0,0.0,,0.0,0.0,0.0,0.0,0.0,,1000.0,Natural River Sand,2.36,,,,,,,,,,,,,170.0,PCE_HRWRA,25.0,Standard Curing,20.0,90.0,,86.0,Ref-42-Research
467,450.0,OPC_52.5,52.5,100.0,350.0,class F,0.0,0.0,0.0,0.0,100.0,0.0,0.0,,0.0,0.0,0.0,0.0,0.0,,1000.0,Natural River Sand,2.36,Straight Steel Fiber,156.0,13.0,0.175,2310.0,200.0,,,,,,,170.0,PCE_HRWRA,25.0,Standard Curing,20.0,90.0,,153.0,Ref-42-Research
468,410.0,OPC_52.5,52.5,100.0,350.0,class F,0.0,0.0,0.0,0.0,140.0,0.0,0.0,,0.0,0.0,0.0,0.0,0.0,,1000.0,Natural River Sand,2.36,,,,,,,,,,,,,170.0,PCE_HRWRA,25.0,Standard Curing,20.0,90.0,,83.0,Ref-42-Research
469,410.0,OPC_52.5,52.5,100.0,350.0,class F,0.0,0.0,0.0,0.0,140.0,0.0,0.0,,0.0,0.0,0.0,0.0,0.0,,1000.0,Natural River Sand,2.36,Straight Steel Fiber,156.0,13.0,0.175,2310.0,200.0,,,,,,,170.0,PCE_HRWRA,25.0,Standard Curing,20.0,90.0,,130.0,Ref-42-Research
470,741.0,OPC_I,,185.0,0.0,,259.0,0.0,0.0,0.0,0.0,0.0,0.0,,0.0,0.0,0.0,0.0,0.0,,815.0,Silica Sand,0.85,Straight Steel Fiber,151.0,13.0,0.2,2500.0,,,,,,,,185.0,PCE_HRWRA,9.0,Standard Curing,30.0,65.0,,167.0,Ref-43-Research
471,741.0,OPC_I,,185.0,0.0,,194.25,64.75,0.0,0.0,0.0,0.0,0.0,,0.0,0.0,0.0,0.0,0.0,,815.0,Silica Sand,0.85,Straight Steel Fiber,151.0,13.0,0.2,2500.0,,,,,,,,185.0,PCE_HRWRA,9.0,Standard Curing,30.0,65.0,,159.0,Ref-43-Research
472,741.0,OPC_I,,185.0,0.0,,129.5,129.5,0.0,0.0,0.0,0.0,0.0,,0.0,0.0,0.0,0.0,0.0,,815.0,Silica Sand,0.85,Straight Steel Fiber,151.0,13.0,0.2,2500.0,,,,,,,,185.0,PCE_HRWRA,9.0,Standard Curing,30.0,65.0,,160.0,Ref-43-Research
473,741.0,OPC_I,,185.0,0.0,,64.75,194.25,0.0,0.0,0.0,0.0,0.0,,0.0,0.0,0.0,0.0,0.0,,815.0,Silica Sand,0.85,Straight Steel Fiber,151.0,13.0,0.2,2500.0,,,,,,,,185.0,PCE_HRWRA,9.0,Standard Curing,30.0,65.0,,158.0,Ref-43-Research
474,741.0,OPC_I,,185.0,0.0,,0.0,259.0,0.0,0.0,0.0,0.0,0.0,,0.0,0.0,0.0,0.0,0.0,,815.0,Silica Sand,0.85,Straight Steel Fiber,151.0,13.0,0.2,2500.0,,,,,,,,185.0,PCE_HRWRA,9.0,Standard Curing,30.0,65.0,,155.0,Ref-43-Research
475,700.0,OPC_42.5,42.5,100.0,0.0,,200.0,150.0,0.0,0.0,0.0,0.0,0.0,,0.0,0.0,0.0,0.0,0.0,,850.0,Quartz Sand,0.6,Straight Steel Fiber,156.0,13.0,0.22,,,,,,,,,160.0,PCE_SP,18.0,Standard Curing,20.0,,,154.0,Ref-44-Research
476,600.0,OPC_42.5,42.5,100.0,0.0,,200.0,150.0,0.0,0.0,0.0,0.0,100.0,Steel Slag,0.0,0.0,0.0,0.0,0.0,,850.0,Quartz Sand,0.6,Straight Steel Fiber,156.0,13.0,0.22,,,,,,,,,160.0,PCE_SP,18.0,Standard Curing,20.0,,,144.0,Ref-44-Research
477,550.0,OPC_42.5,42.5,100.0,0.0,,200.0,150.0,0.0,0.0,0.0,0.0,150.0,Steel Slag,0.0,0.0,0.0,0.0,0.0,,850.0,Quartz Sand,0.6,Straight Steel Fiber,156.0,13.0,0.22,,,,,,,,,160.0,PCE_SP,18.0,Standard Curing,20.0,,,141.0,Ref-44-Research
478,500.0,OPC_42.5,42.5,100.0,0.0,,200.0,150.0,0.0,0.0,0.0,0.0,200.0,Steel Slag,0.0,0.0,0.0,0.0,0.0,,850.0,Quartz Sand,0.6,Straight Steel Fiber,156.0,13.0,0.22,,,,,,,,,160.0,PCE_SP,18.0,Standard Curing,20.0,,,132.0,Ref-44-Research
479,810.0,OPC_42.5,42.5,150.0,0.0,,0.0,0.0,0.0,0.0,0.0,0.0,0.0,,0.0,0.0,0.0,0.0,0.0,,1200.0,Quartz Sand,1.25,Straight Steel Fiber,130.0,13.0,0.22,2850.0,,,,,,,,120.0,PCE_SP,52.0,Heat Curing,70.0,85.0,,156.0,Ref-45-Research
480,769.5,OPC_42.5,42.5,150.0,0.0,,0.0,0.0,0.0,0.0,0.0,0.0,40.5,Steel Slag,0.0,0.0,0.0,0.0,0.0,,1200.0,Quartz Sand,1.25,Straight Steel Fiber,130.0,13.0,0.22,2850.0,,,,,,,,120.0,PCE_SP,52.0,Heat Curing,70.0,85.0,,154.5,Ref-45-Research
481,729.0,OPC_42.5,42.5,150.0,0.0,,0.0,0.0,0.0,0.0,0.0,0.0,81.0,Steel Slag,0.0,0.0,0.0,0.0,0.0,,1200.0,Quartz Sand,1.25,Straight Steel Fiber,130.0,13.0,0.22,2850.0,,,,,,,,120.0,PCE_SP,52.0,Heat Curing,70.0,85.0,,153.0,Ref-45-Research
482,688.5,OPC_42.5,42.5,150.0,0.0,,0.0,0.0,0.0,0.0,0.0,0.0,121.5,Steel Slag,0.0,0.0,0.0,0.0,0.0,,1200.0,Quartz Sand,1.25,Straight Steel Fiber,130.0,13.0,0.22,2850.0,,,,,,,,120.0,PCE_SP,52.0,Heat Curing,70.0,85.0,,149.0,Ref-45-Research
483,648.0,OPC_42.5,42.5,150.0,0.0,,0.0,0.0,0.0,0.0,0.0,0.0,162.0,Steel Slag,0.0,0.0,0.0,0.0,0.0,,1200.0,Quartz Sand,1.25,Straight Steel Fiber,130.0,13.0,0.22,2850.0,,,,,,,,120.0,PCE_SP,52.0,Heat Curing,70.0,85.0,,141.0,Ref-45-Research
484,810.0,OPC_42.5,42.5,150.0,0.0,,0.0,0.0,0.0,0.0,0.0,0.0,0.0,,0.0,0.0,0.0,0.0,150.0,Steel Slag Aggregate,1050.0,Quartz Sand,1.25,Straight Steel Fiber,130.0,13.0,0.22,2850.0,,,,,,,,120.0,PCE_SP,52.0,Heat Curing,70.0,85.0,,158.0,Ref-45-Research
485,810.0,OPC_42.5,42.5,150.0,0.0,,0.0,0.0,0.0,0.0,0.0,0.0,0.0,,0.0,0.0,0.0,0.0,300.0,Steel Slag Aggregate,900.0,Quartz Sand,1.25,Straight Steel Fiber,130.0,13.0,0.22,2850.0,,,,,,,,120.0,PCE_SP,52.0,Heat Curing,70.0,85.0,,161.0,Ref-45-Research
486,672.96,OPC_I,,221.28,0.0,,0.0,200.4,0.0,0.0,0.0,0.0,0.0,,0.0,0.0,0.0,0.0,0.0,,958.8,Locally Available Sand,1.18,Straight Steel Fiber,468.0,13.0,0.16,,,,,,,,,173.76,PCE_SP,28.8,Standard Curing,,,,137.93,Ref-46-Research
487,680.4,OPC_I,,223.68,0.0,,0.0,202.56,0.0,0.0,0.0,0.0,0.0,,0.0,0.0,0.0,0.0,0.0,,968.64,Locally Available Sand,1.18,Straight Steel Fiber,390.0,13.0,0.16,,,,,,,,,175.44,PCE_SP,29.28,Standard Curing,,,,122.33,Ref-46-Research
488,687.6,OPC_I,,225.84,0.0,,0.0,204.72,0.0,0.0,0.0,0.0,0.0,,0.0,0.0,0.0,0.0,0.0,,981.12,Locally Available Sand,1.18,Straight Steel Fiber,312.0,13.0,0.16,,,,,,,,,177.36,PCE_SP,29.52,Standard Curing,,,,122.2,Ref-46-Research
489,694.32,OPC_I,,228.24,0.0,,0.0,206.64,0.0,0.0,0.0,0.0,0.0,,0.0,0.0,0.0,0.0,0.0,,989.28,Locally Available Sand,1.18,Straight Steel Fiber,234.0,13.0,0.16,,,,,,,,,179.52,PCE_SP,30.0,Standard Curing,,,,121.29,Ref-46-Research
490,701.28,OPC_I,,230.64,0.0,,0.0,208.8,0.0,0.0,0.0,0.0,0.0,,0.0,0.0,0.0,0.0,0.0,,999.6,Locally Available Sand,1.18,Straight Steel Fiber,156.0,13.0,0.16,,,,,,,,,181.2,PCE_SP,30.48,Standard Curing,,,,112.32,Ref-46-Research
491,708.24,OPC_I,,233.04,0.0,,0.0,210.96,0.0,0.0,0.0,0.0,0.0,,0.0,0.0,0.0,0.0,0.0,,1010.88,Locally Available Sand,1.18,Straight Steel Fiber,78.0,13.0,0.16,,,,,,,,,183.12,PCE_SP,30.72,Standard Curing,,,,111.15,Ref-46-Research
492,714.96,OPC_I,,235.44,0.0,,0.0,213.12,0.0,0.0,0.0,0.0,0.0,,0.0,0.0,0.0,0.0,0.0,,1020.24,Locally Available Sand,1.18,,,,,,,,,,,,,185.04,PCE_SP,31.2,Standard Curing,,,,110.11,Ref-46-Research
493,900.0,OPC_I,,220.0,0.0,,0.0,0.0,0.0,0.0,0.0,0.0,0.0,,0.0,0.0,0.0,0.0,0.0,,1005.0,Quartz Sand,,Straight Steel Fiber,157.0,13.0,0.2,2500.0,,,,,,,,163.0,PCE_HRWRA,40.0,Standard Curing,23.0,,,149.5,Ref-47-Research
494,900.0,OPC_I,,220.0,0.0,,0.0,0.0,0.0,0.0,0.0,0.0,0.0,,0.0,0.0,0.0,0.0,0.0,,1005.0,Quartz Sand,,Straight Steel Fiber,109.9,13.0,0.2,2500.0,,Hooked Steel Fiber,47.1,25.0,0.2,2500.0,,163.0,PCE_HRWRA,40.0,Standard Curing,23.0,,,131.48,Ref-47-Research
495,900.0,OPC_I,,220.0,0.0,,0.0,0.0,0.0,0.0,0.0,0.0,0.0,,0.0,0.0,0.0,0.0,0.0,,1005.0,Quartz Sand,,Straight Steel Fiber,78.5,13.0,0.2,2500.0,,Hooked Steel Fiber,78.5,25.0,0.2,2500.0,,163.0,PCE_HRWRA,40.0,Standard Curing,23.0,,,134.81,Ref-47-Research
496,900.0,OPC_I,,220.0,0.0,,0.0,0.0,0.0,0.0,0.0,0.0,0.0,,0.0,0.0,0.0,0.0,0.0,,1005.0,Quartz Sand,,Straight Steel Fiber,47.1,13.0,0.2,2500.0,,Hooked Steel Fiber,109.9,25.0,0.2,2500.0,,163.0,PCE_HRWRA,40.0,Standard Curing,23.0,,,127.32,Ref-47-Research
497,900.0,OPC_I,,220.0,0.0,,0.0,0.0,0.0,0.0,0.0,0.0,0.0,,0.0,0.0,0.0,0.0,0.0,,1005.0,Quartz Sand,,Hooked Steel Fiber,157.0,25.0,0.2,2500.0,,,,,,,,163.0,PCE_HRWRA,40.0,Water Curing,23.0,,,127.77,Ref-47-Research
498,900.0,OPC_I,,220.0,0.0,,0.0,0.0,0.0,0.0,0.0,0.0,0.0,,0.0,0.0,0.0,0.0,0.0,,1005.0,Quartz Sand,,Straight Steel Fiber,157.0,13.0,0.2,2500.0,,,,,,,,163.0,PCE_HRWRA,40.0,Steam Curing,90.0,,,159.5,Ref-47-Research
499,900.0,OPC_I,,220.0,0.0,,0.0,0.0,0.0,0.0,0.0,0.0,0.0,,0.0,0.0,0.0,0.0,0.0,,1005.0,Quartz Sand,,Straight Steel Fiber,109.9,13.0,0.2,2500.0,,Hooked Steel Fiber,47.1,25.0,0.2,2500.0,,163.0,PCE_HRWRA,40.0,Steam Curing,90.0,,,148.52,Ref-47-Research
500,900.0,OPC_I,,220.0,0.0,,0.0,0.0,0.0,0.0,0.0,0.0,0.0,,0.0,0.0,0.0,0.0,0.0,,1005.0,Quartz Sand,,Straight Steel Fiber,78.5,13.0,0.2,2500.0,,Hooked Steel Fiber,78.5,25.0,0.2,2500.0,,163.0,PCE_HRWRA,40.0,Steam Curing,90.0,,,148.4,Ref-47-Research
501,900.0,OPC_I,,220.0,0.0,,0.0,0.0,0.0,0.0,0.0,0.0,0.0,,0.0,0.0,0.0,0.0,0.0,,1005.0,Quartz Sand,,Straight Steel Fiber,47.1,13.0,0.2,2500.0,,Hooked Steel Fiber,109.9,25.0,0.2,2500.0,,163.0,PCE_HRWRA,40.0,Steam Curing,90.0,,,144.32,Ref-47-Research
502,900.0,OPC_I,,220.0,0.0,,0.0,0.0,0.0,0.0,0.0,0.0,0.0,,0.0,0.0,0.0,0.0,0.0,,1005.0,Quartz Sand,,Hooked Steel Fiber,157.0,25.0,0.2,2500.0,,,,,,,,163.0,PCE_HRWRA,40.0,Steam Curing,90.0,,,143.09,Ref-47-Research
503,890.0,OPC_53,53.0,222.0,0.0,,0.0,0.0,0.0,0.0,0.0,0.0,0.0,,0.0,0.0,0.0,0.0,0.0,,799.0,Quartz Sand,0.6,Straight Steel Fiber,119.0,10.0,0.12,,,,,,,,,222.0,HRWRA,29.7,Standard Curing,,,,102.0,Ref-48-Research
504,933.0,OPC_53,53.0,233.0,0.0,,0.0,0.0,0.0,0.0,0.0,0.0,0.0,,0.0,0.0,0.0,0.0,0.0,,1026.0,Quartz Sand,0.6,,,,,,,,,,,,,168.0,HRWRA,37.6,Standard Curing,,,,100.0,Ref-48-Research
505,850.0,OPC_53,53.0,260.0,0.0,,0.0,212.0,0.0,0.0,0.0,0.0,0.0,,0.0,0.0,0.0,0.0,0.0,,850.0,Quartz Sand,0.6,Straight Steel Fiber,157.0,10.0,0.12,,,,,,,,,170.0,HRWRA,45.0,Standard Curing,,,,166.0,Ref-48-Research
506,950.0,OPC_53,53.0,234.0,0.0,,0.0,95.0,0.0,0.0,0.0,0.0,0.0,,0.0,0.0,0.0,0.0,0.0,,1030.0,Quartz Sand,0.6,Straight Steel Fiber,234.0,10.0,0.12,,,,,,,,,215.0,HRWRA,12.7,Standard Curing,,,,158.0,Ref-48-Research
507,890.0,OPC_53,53.0,222.0,0.0,,0.0,0.0,0.0,0.0,0.0,0.0,0.0,,0.0,0.0,0.0,0.0,0.0,,799.0,Quartz Sand,0.6,Straight Steel Fiber,119.0,10.0,0.12,,,,,,,,,222.0,HRWRA,29.7,Steam Curing,70.0,,,116.0,Ref-48-Research
508,933.0,OPC_53,53.0,233.0,0.0,,0.0,0.0,0.0,0.0,0.0,0.0,0.0,,0.0,0.0,0.0,0.0,0.0,,1026.0,Quartz Sand,0.6,,,,,,,,,,,,,168.0,HRWRA,37.6,Steam Curing,70.0,,,118.0,Ref-48-Research
509,850.0,OPC_53,53.0,260.0,0.0,,0.0,212.0,0.0,0.0,0.0,0.0,0.0,,0.0,0.0,0.0,0.0,0.0,,850.0,Quartz Sand,0.6,Straight Steel Fiber,157.0,10.0,0.12,,,,,,,,,170.0,HRWRA,45.0,Steam Curing,70.0,,,170.0,Ref-48-Research
510,950.0,OPC_53,53.0,234.0,0.0,,0.0,95.0,0.0,0.0,0.0,0.0,0.0,,0.0,0.0,0.0,0.0,0.0,,1030.0,Quartz Sand,0.6,Straight Steel Fiber,234.0,10.0,0.12,,,,,,,,,215.0,HRWRA,12.7,Steam Curing,70.0,,,170.0,Ref-48-Research
511,890.0,OPC_53,53.0,222.0,0.0,,0.0,0.0,0.0,0.0,0.0,0.0,0.0,,0.0,0.0,0.0,0.0,0.0,,799.0,Quartz Sand,0.6,Straight Steel Fiber,119.0,10.0,0.12,,,,,,,,,222.0,HRWRA,29.7,Heat Curing,160.0,,,130.0,Ref-48-Research
512,933.0,OPC_53,53.0,233.0,0.0,,0.0,0.0,0.0,0.0,0.0,0.0,0.0,,0.0,0.0,0.0,0.0,0.0,,1026.0,Quartz Sand,0.6,,,,,,,,,,,,,168.0,HRWRA,37.6,Heat Curing,160.0,,,144.0,Ref-48-Research
513,850.0,OPC_53,53.0,260.0,0.0,,0.0,212.0,0.0,0.0,0.0,0.0,0.0,,0.0,0.0,0.0,0.0,0.0,,850.0,Quartz Sand,0.6,Straight Steel Fiber,157.0,10.0,0.12,,,,,,,,,170.0,HRWRA,45.0,Heat Curing,160.0,,,184.0,Ref-48-Research
514,950.0,OPC_53,53.0,234.0,0.0,,0.0,95.0,0.0,0.0,0.0,0.0,0.0,,0.0,0.0,0.0,0.0,0.0,,1030.0,Quartz Sand,0.6,Straight Steel Fiber,234.0,10.0,0.12,,,,,,,,,215.0,HRWRA,12.7,Heat Curing,160.0,,,182.0,Ref-48-Research
515,850.0,OPC_53,53.0,260.0,0.0,,0.0,212.0,0.0,0.0,0.0,0.0,85.0,Copper Slag,0.0,0.0,0.0,0.0,0.0,,765.0,Quartz Sand,0.6,Straight Steel Fiber,157.0,10.0,0.12,,,,,,,,,170.0,HRWRA,45.0,Standard Curing,,,,185.0,Ref-48-Research
516,850.0,OPC_53,53.0,260.0,0.0,,0.0,212.0,0.0,0.0,0.0,0.0,170.0,Copper Slag,0.0,0.0,0.0,0.0,0.0,,680.0,Quartz Sand,0.6,Straight Steel Fiber,157.0,10.0,0.12,,,,,,,,,170.0,HRWRA,45.0,Standard Curing,,,,188.0,Ref-48-Research
517,850.0,OPC_53,53.0,260.0,0.0,,0.0,212.0,0.0,0.0,0.0,0.0,255.0,Copper Slag,0.0,0.0,0.0,0.0,0.0,,595.0,Quartz Sand,0.6,Straight Steel Fiber,157.0,10.0,0.12,,,,,,,,,170.0,HRWRA,45.0,Standard Curing,,,,192.0,Ref-48-Research
518,850.0,OPC_53,53.0,260.0,0.0,,0.0,212.0,0.0,0.0,0.0,0.0,340.0,Copper Slag,0.0,0.0,0.0,0.0,0.0,,510.0,Quartz Sand,0.6,Straight Steel Fiber,157.0,10.0,0.12,,,,,,,,,170.0,HRWRA,45.0,Standard Curing,,,,196.0,Ref-48-Research
519,850.0,OPC_53,53.0,260.0,0.0,,0.0,212.0,0.0,0.0,0.0,0.0,425.0,Copper Slag,0.0,0.0,0.0,0.0,0.0,,425.0,Quartz Sand,0.6,Straight Steel Fiber,157.0,10.0,0.12,,,,,,,,,170.0,HRWRA,45.0,Standard Curing,,,,198.0,Ref-48-Research
520,850.0,OPC_53,53.0,260.0,0.0,,0.0,212.0,0.0,0.0,0.0,0.0,510.0,Copper Slag,0.0,0.0,0.0,0.0,0.0,,340.0,Quartz Sand,0.6,Straight Steel Fiber,157.0,10.0,0.12,,,,,,,,,170.0,HRWRA,45.0,Standard Curing,,,,205.0,Ref-48-Research
521,850.0,OPC_53,53.0,260.0,0.0,,0.0,212.0,0.0,0.0,0.0,0.0,595.0,Copper Slag,0.0,0.0,0.0,0.0,0.0,,255.0,Quartz Sand,0.6,Straight Steel Fiber,157.0,10.0,0.12,,,,,,,,,170.0,HRWRA,45.0,Standard Curing,,,,201.0,Ref-48-Research
522,850.0,OPC_53,53.0,260.0,0.0,,0.0,212.0,0.0,0.0,0.0,0.0,680.0,Copper Slag,0.0,0.0,0.0,0.0,0.0,,170.0,Quartz Sand,0.6,Straight Steel Fiber,157.0,10.0,0.12,,,,,,,,,170.0,HRWRA,45.0,Standard Curing,,,,196.0,Ref-48-Research
523,850.0,OPC_53,53.0,260.0,0.0,,0.0,212.0,0.0,0.0,0.0,0.0,765.0,Copper Slag,0.0,0.0,0.0,0.0,0.0,,85.0,Quartz Sand,0.6,Straight Steel Fiber,157.0,10.0,0.12,,,,,,,,,170.0,HRWRA,45.0,Standard Curing,,,,191.0,Ref-48-Research
524,850.0,OPC_53,53.0,260.0,0.0,,0.0,212.0,0.0,0.0,0.0,0.0,850.0,Copper Slag,0.0,0.0,0.0,0.0,0.0,,0.0,,0.6,Straight Steel Fiber,157.0,10.0,0.12,,,,,,,,,170.0,HRWRA,45.0,Standard Curing,,,,189.0,Ref-48-Research
525,850.0,OPC_53,53.0,260.0,0.0,,0.0,212.0,0.0,0.0,0.0,0.0,85.0,Copper Slag,0.0,0.0,0.0,0.0,0.0,,765.0,Quartz Sand,0.6,Straight Steel Fiber,157.0,10.0,0.12,,,,,,,,,170.0,HRWRA,45.0,Standard Curing,,,,182.0,Ref-48-Research
526,850.0,OPC_53,53.0,260.0,0.0,,0.0,212.0,0.0,0.0,0.0,0.0,170.0,Copper Slag,0.0,0.0,0.0,0.0,0.0,,680.0,Quartz Sand,0.6,Straight Steel Fiber,157.0,10.0,0.12,,,,,,,,,170.0,HRWRA,45.0,Standard Curing,,,,185.0,Ref-48-Research
527,850.0,OPC_53,53.0,260.0,0.0,,0.0,212.0,0.0,0.0,0.0,0.0,255.0,Copper Slag,0.0,0.0,0.0,0.0,0.0,,595.0,Quartz Sand,0.6,Straight Steel Fiber,157.0,10.0,0.12,,,,,,,,,170.0,HRWRA,45.0,Standard Curing,,,,185.5,Ref-48-Research
528,850.0,OPC_53,53.0,260.0,0.0,,0.0,212.0,0.0,0.0,0.0,0.0,340.0,Copper Slag,0.0,0.0,0.0,0.0,0.0,,510.0,Quartz Sand,0.6,Straight Steel Fiber,157.0,10.0,0.12,,,,,,,,,170.0,HRWRA,45.0,Standard Curing,,,,186.0,Ref-48-Research
529,850.0,OPC_53,53.0,260.0,0.0,,0.0,212.0,0.0,0.0,0.0,0.0,425.0,Copper Slag,0.0,0.0,0.0,0.0,0.0,,425.0,Quartz Sand,0.6,Straight Steel Fiber,157.0,10.0,0.12,,,,,,,,,170.0,HRWRA,45.0,Standard Curing,,,,172.0,Ref-48-Research
530,850.0,OPC_53,53.0,260.0,0.0,,0.0,212.0,0.0,0.0,0.0,0.0,510.0,Copper Slag,0.0,0.0,0.0,0.0,0.0,,340.0,Quartz Sand,0.6,Straight Steel Fiber,157.0,10.0,0.12,,,,,,,,,170.0,HRWRA,45.0,Standard Curing,,,,170.5,Ref-48-Research
531,850.0,OPC_53,53.0,260.0,0.0,,0.0,212.0,0.0,0.0,0.0,0.0,595.0,Copper Slag,0.0,0.0,0.0,0.0,0.0,,255.0,Quartz Sand,0.6,Straight Steel Fiber,157.0,10.0,0.12,,,,,,,,,170.0,HRWRA,45.0,Standard Curing,,,,162.0,Ref-48-Research
532,850.0,OPC_53,53.0,260.0,0.0,,0.0,212.0,0.0,0.0,0.0,0.0,680.0,Copper Slag,0.0,0.0,0.0,0.0,0.0,,170.0,Quartz Sand,0.6,Straight Steel Fiber,157.0,10.0,0.12,,,,,,,,,170.0,HRWRA,45.0,Standard Curing,,,,159.0,Ref-48-Research
533,850.0,OPC_53,53.0,260.0,0.0,,0.0,212.0,0.0,0.0,0.0,0.0,765.0,Copper Slag,0.0,0.0,0.0,0.0,0.0,,85.0,Quartz Sand,0.6,Straight Steel Fiber,157.0,10.0,0.12,,,,,,,,,170.0,HRWRA,45.0,Standard Curing,,,,169.0,Ref-48-Research
534,850.0,OPC_53,53.0,260.0,0.0,,0.0,212.0,0.0,0.0,0.0,0.0,850.0,Copper Slag,0.0,0.0,0.0,0.0,0.0,,0.0,,0.6,Straight Steel Fiber,157.0,10.0,0.12,,,,,,,,,170.0,HRWRA,45.0,Standard Curing,,,,157.0,Ref-48-Research
535,850.0,OPC_53,53.0,260.0,0.0,,0.0,212.0,0.0,0.0,0.0,0.0,85.0,Copper Slag,0.0,0.0,0.0,0.0,0.0,,765.0,Quartz Sand,0.6,Straight Steel Fiber,157.0,10.0,0.12,,,,,,,,,170.0,HRWRA,45.0,Steam Curing,70.0,,,199.0,Ref-48-Research
536,850.0,OPC_53,53.0,260.0,0.0,,0.0,212.0,0.0,0.0,0.0,0.0,170.0,Copper Slag,0.0,0.0,0.0,0.0,0.0,,680.0,Quartz Sand,0.6,Straight Steel Fiber,157.0,10.0,0.12,,,,,,,,,170.0,HRWRA,45.0,Steam Curing,70.0,,,202.0,Ref-48-Research
537,850.0,OPC_53,53.0,260.0,0.0,,0.0,212.0,0.0,0.0,0.0,0.0,255.0,Copper Slag,0.0,0.0,0.0,0.0,0.0,,595.0,Quartz Sand,0.6,Straight Steel Fiber,157.0,10.0,0.12,,,,,,,,,170.0,HRWRA,45.0,Steam Curing,70.0,,,203.0,Ref-48-Research
538,850.0,OPC_53,53.0,260.0,0.0,,0.0,212.0,0.0,0.0,0.0,0.0,340.0,Copper Slag,0.0,0.0,0.0,0.0,0.0,,510.0,Quartz Sand,0.6,Straight Steel Fiber,157.0,10.0,0.12,,,,,,,,,170.0,HRWRA,45.0,Steam Curing,70.0,,,209.0,Ref-48-Research
539,850.0,OPC_53,53.0,260.0,0.0,,0.0,212.0,0.0,0.0,0.0,0.0,425.0,Copper Slag,0.0,0.0,0.0,0.0,0.0,,425.0,Quartz Sand,0.6,Straight Steel Fiber,157.0,10.0,0.12,,,,,,,,,170.0,HRWRA,45.0,Steam Curing,70.0,,,212.0,Ref-48-Research
540,850.0,OPC_53,53.0,260.0,0.0,,0.0,212.0,0.0,0.0,0.0,0.0,510.0,Copper Slag,0.0,0.0,0.0,0.0,0.0,,340.0,Quartz Sand,0.6,Straight Steel Fiber,157.0,10.0,0.12,,,,,,,,,170.0,HRWRA,45.0,Steam Curing,70.0,,,218.0,Ref-48-Research
541,850.0,OPC_53,53.0,260.0,0.0,,0.0,212.0,0.0,0.0,0.0,0.0,595.0,Copper Slag,0.0,0.0,0.0,0.0,0.0,,255.0,Quartz Sand,0.6,Straight Steel Fiber,157.0,10.0,0.12,,,,,,,,,170.0,HRWRA,45.0,Steam Curing,70.0,,,216.0,Ref-48-Research
542,850.0,OPC_53,53.0,260.0,0.0,,0.0,212.0,0.0,0.0,0.0,0.0,680.0,Copper Slag,0.0,0.0,0.0,0.0,0.0,,170.0,Quartz Sand,0.6,Straight Steel Fiber,157.0,10.0,0.12,,,,,,,,,170.0,HRWRA,45.0,Steam Curing,70.0,,,212.0,Ref-48-Research
543,850.0,OPC_53,53.0,260.0,0.0,,0.0,212.0,0.0,0.0,0.0,0.0,765.0,Copper Slag,0.0,0.0,0.0,0.0,0.0,,85.0,Quartz Sand,0.6,Straight Steel Fiber,157.0,10.0,0.12,,,,,,,,,170.0,HRWRA,45.0,Steam Curing,70.0,,,210.0,Ref-48-Research
544,850.0,OPC_53,53.0,260.0,0.0,,0.0,212.0,0.0,0.0,0.0,0.0,850.0,Copper Slag,0.0,0.0,0.0,0.0,0.0,,0.0,,0.6,Straight Steel Fiber,157.0,10.0,0.12,,,,,,,,,170.0,HRWRA,45.0,Steam Curing,70.0,,,208.0,Ref-48-Research
545,850.0,OPC_53,53.0,260.0,0.0,,0.0,212.0,0.0,0.0,0.0,0.0,85.0,Copper Slag,0.0,0.0,0.0,0.0,0.0,,765.0,Quartz Sand,0.6,Straight Steel Fiber,157.0,10.0,0.12,,,,,,,,,170.0,HRWRA,45.0,Steam Curing,70.0,,,194.0,Ref-48-Research
546,850.0,OPC_53,53.0,260.0,0.0,,0.0,212.0,0.0,0.0,0.0,0.0,170.0,Copper Slag,0.0,0.0,0.0,0.0,0.0,,680.0,Quartz Sand,0.6,Straight Steel Fiber,157.0,10.0,0.12,,,,,,,,,170.0,HRWRA,45.0,Steam Curing,70.0,,,197.0,Ref-48-Research
547,850.0,OPC_53,53.0,260.0,0.0,,0.0,212.0,0.0,0.0,0.0,0.0,255.0,Copper Slag,0.0,0.0,0.0,0.0,0.0,,595.0,Quartz Sand,0.6,Straight Steel Fiber,157.0,10.0,0.12,,,,,,,,,170.0,HRWRA,45.0,Steam Curing,70.0,,,198.0,Ref-48-Research
548,850.0,OPC_53,53.0,260.0,0.0,,0.0,212.0,0.0,0.0,0.0,0.0,340.0,Copper Slag,0.0,0.0,0.0,0.0,0.0,,510.0,Quartz Sand,0.6,Straight Steel Fiber,157.0,10.0,0.12,,,,,,,,,170.0,HRWRA,45.0,Steam Curing,70.0,,,200.0,Ref-48-Research
549,850.0,OPC_53,53.0,260.0,0.0,,0.0,212.0,0.0,0.0,0.0,0.0,425.0,Copper Slag,0.0,0.0,0.0,0.0,0.0,,425.0,Quartz Sand,0.6,Straight Steel Fiber,157.0,10.0,0.12,,,,,,,,,170.0,HRWRA,45.0,Steam Curing,70.0,,,182.0,Ref-48-Research
550,850.0,OPC_53,53.0,260.0,0.0,,0.0,212.0,0.0,0.0,0.0,0.0,510.0,Copper Slag,0.0,0.0,0.0,0.0,0.0,,340.0,Quartz Sand,0.6,Straight Steel Fiber,157.0,10.0,0.12,,,,,,,,,170.0,HRWRA,45.0,Steam Curing,70.0,,,181.0,Ref-48-Research
551,850.0,OPC_53,53.0,260.0,0.0,,0.0,212.0,0.0,0.0,0.0,0.0,595.0,Copper Slag,0.0,0.0,0.0,0.0,0.0,,255.0,Quartz Sand,0.6,Straight Steel Fiber,157.0,10.0,0.12,,,,,,,,,170.0,HRWRA,45.0,Steam Curing,70.0,,,178.0,Ref-48-Research
552,850.0,OPC_53,53.0,260.0,0.0,,0.0,212.0,0.0,0.0,0.0,0.0,680.0,Copper Slag,0.0,0.0,0.0,0.0,0.0,,170.0,Quartz Sand,0.6,Straight Steel Fiber,157.0,10.0,0.12,,,,,,,,,170.0,HRWRA,45.0,Steam Curing,70.0,,,176.0,Ref-48-Research
