Repository: Jocund96/Data-to-Design-ML

# Section 4: Boosting Models

Experiments on gradient boosting algorithms (XGBoost, HistGradientBoosting, AdaBoost) for concrete strength prediction on UCI and UHPC datasets.

- **Week 1–4**: UCI dataset baselines, data cleaning, monotonic physical constraints, and sample weighting.
- **Week 5–7**: UHPC dataset preprocessing, feature missingness policies, scikit-learn pipelines, and hyperparameter tuning.
- **Week 8–10**: Group-aware validation (LOPO), quantile regression uncertainty intervals, and SHAP interpretability.

File: S4_Boosting/Week-8/initial_data_preparation/Datasets/initial_cleaned.csv (part 4 of 12)
,cement,cement_type,cement_grade,silica_fume,fly_ash,fly_ash_type,limestone_powder,quartz_powder,glass_powder,rice_husk_ash,metakaolin,ggbfs,slag,slag_type,nano_caco3,nano_al2o3,nano_tio2,nano_sio2,filler,filler_type,sand,sand_type,sand_max_size,fiber1_type,fiber1_amount,fiber1_length,fiber1_diameter,fiber1_tensile_strength,fiber1_youngs_modulus,fiber2_type,fiber2_amount,fiber2_length,fiber2_diameter,fiber2_tensile_strength,fiber2_youngs_modulus,water,sp_type,sp_amount,curing_method,curing_temp,curing_humidity,curing_pressure,cs_28d,reference
553,850.0,OPC_53,53.0,260.0,0.0,,0.0,212.0,0.0,0.0,0.0,0.0,765.0,Copper Slag,0.0,0.0,0.0,0.0,0.0,,85.0,Quartz Sand,0.6,Straight Steel Fiber,157.0,10.0,0.12,,,,,,,,,170.0,HRWRA,45.0,Steam Curing,70.0,,,175.0,Ref-48-Research
554,850.0,OPC_53,53.0,260.0,0.0,,0.0,212.0,0.0,0.0,0.0,0.0,850.0,Copper Slag,0.0,0.0,0.0,0.0,0.0,,0.0,,0.6,Straight Steel Fiber,157.0,10.0,0.12,,,,,,,,,170.0,HRWRA,45.0,Steam Curing,70.0,,,171.0,Ref-48-Research
555,850.0,OPC_53,53.0,260.0,0.0,,0.0,212.0,0.0,0.0,0.0,0.0,85.0,Copper Slag,0.0,0.0,0.0,0.0,0.0,,765.0,Quartz Sand,0.6,Straight Steel Fiber,157.0,10.0,0.12,,,,,,,,,170.0,HRWRA,45.0,Heat Curing,160.0,,,210.0,Ref-48-Research
556,850.0,OPC_53,53.0,260.0,0.0,,0.0,212.0,0.0,0.0,0.0,0.0,170.0,Copper Slag,0.0,0.0,0.0,0.0,0.0,,680.0,Quartz Sand,0.6,Straight Steel Fiber,157.0,10.0,0.12,,,,,,,,,170.0,HRWRA,45.0,Heat Curing,160.0,,,212.0,Ref-48-Research
557,850.0,OPC_53,53.0,260.0,0.0,,0.0,212.0,0.0,0.0,0.0,0.0,255.0,Copper Slag,0.0,0.0,0.0,0.0,0.0,,595.0,Quartz Sand,0.6,Straight Steel Fiber,157.0,10.0,0.12,,,,,,,,,170.0,HRWRA,45.0,Heat Curing,160.0,,,217.0,Ref-48-Research
558,850.0,OPC_53,53.0,260.0,0.0,,0.0,212.0,0.0,0.0,0.0,0.0,340.0,Copper Slag,0.0,0.0,0.0,0.0,0.0,,510.0,Quartz Sand,0.6,Straight Steel Fiber,157.0,10.0,0.12,,,,,,,,,170.0,HRWRA,45.0,Heat Curing,160.0,,,225.0,Ref-48-Research
559,850.0,OPC_53,53.0,260.0,0.0,,0.0,212.0,0.0,0.0,0.0,0.0,425.0,Copper Slag,0.0,0.0,0.0,0.0,0.0,,425.0,Quartz Sand,0.6,Straight Steel Fiber,157.0,10.0,0.12,,,,,,,,,170.0,HRWRA,45.0,Heat Curing,160.0,,,227.0,Ref-48-Research
560,850.0,OPC_53,53.0,260.0,0.0,,0.0,212.0,0.0,0.0,0.0,0.0,510.0,Copper Slag,0.0,0.0,0.0,0.0,0.0,,340.0,Quartz Sand,0.6,Straight Steel Fiber,157.0,10.0,0.12,,,,,,,,,170.0,HRWRA,45.0,Heat Curing,160.0,,,234.0,Ref-48-Research
561,850.0,OPC_53,53.0,260.0,0.0,,0.0,212.0,0.0,0.0,0.0,0.0,595.0,Copper Slag,0.0,0.0,0.0,0.0,0.0,,255.0,Quartz Sand,0.6,Straight Steel Fiber,157.0,10.0,0.12,,,,,,,,,170.0,HRWRA,45.0,Heat Curing,160.0,,,232.0,Ref-48-Research
562,850.0,OPC_53,53.0,260.0,0.0,,0.0,212.0,0.0,0.0,0.0,0.0,680.0,Copper Slag,0.0,0.0,0.0,0.0,0.0,,170.0,Quartz Sand,0.6,Straight Steel Fiber,157.0,10.0,0.12,,,,,,,,,170.0,HRWRA,45.0,Heat Curing,160.0,,,227.0,Ref-48-Research
563,850.0,OPC_53,53.0,260.0,0.0,,0.0,212.0,0.0,0.0,0.0,0.0,765.0,Copper Slag,0.0,0.0,0.0,0.0,0.0,,85.0,Quartz Sand,0.6,Straight Steel Fiber,157.0,10.0,0.12,,,,,,,,,170.0,HRWRA,45.0,Heat Curing,160.0,,,221.0,Ref-48-Research
564,850.0,OPC_53,53.0,260.0,0.0,,0.0,212.0,0.0,0.0,0.0,0.0,850.0,Copper Slag,0.0,0.0,0.0,0.0,0.0,,0.0,,0.6,Straight Steel Fiber,157.0,10.0,0.12,,,,,,,,,170.0,HRWRA,45.0,Heat Curing,160.0,,,219.0,Ref-48-Research
565,850.0,OPC_53,53.0,260.0,0.0,,0.0,212.0,0.0,0.0,0.0,0.0,85.0,Copper Slag,0.0,0.0,0.0,0.0,0.0,,765.0,Quartz Sand,0.6,Straight Steel Fiber,157.0,10.0,0.12,,,,,,,,,170.0,HRWRA,45.0,Heat Curing,160.0,,,209.0,Ref-48-Research
566,850.0,OPC_53,53.0,260.0,0.0,,0.0,212.0,0.0,0.0,0.0,0.0,170.0,Copper Slag,0.0,0.0,0.0,0.0,0.0,,680.0,Quartz Sand,0.6,Straight Steel Fiber,157.0,10.0,0.12,,,,,,,,,170.0,HRWRA,45.0,Heat Curing,160.0,,,210.0,Ref-48-Research
567,850.0,OPC_53,53.0,260.0,0.0,,0.0,212.0,0.0,0.0,0.0,0.0,255.0,Copper Slag,0.0,0.0,0.0,0.0,0.0,,595.0,Quartz Sand,0.6,Straight Steel Fiber,157.0,10.0,0.12,,,,,,,,,170.0,HRWRA,45.0,Heat Curing,160.0,,,213.0,Ref-48-Research
568,850.0,OPC_53,53.0,260.0,0.0,,0.0,212.0,0.0,0.0,0.0,0.0,340.0,Copper Slag,0.0,0.0,0.0,0.0,0.0,,510.0,Quartz Sand,0.6,Straight Steel Fiber,157.0,10.0,0.12,,,,,,,,,170.0,HRWRA,45.0,Heat Curing,160.0,,,215.0,Ref-48-Research
569,850.0,OPC_53,53.0,260.0,0.0,,0.0,212.0,0.0,0.0,0.0,0.0,425.0,Copper Slag,0.0,0.0,0.0,0.0,0.0,,425.0,Quartz Sand,0.6,Straight Steel Fiber,157.0,10.0,0.12,,,,,,,,,170.0,HRWRA,45.0,Heat Curing,160.0,,,198.0,Ref-48-Research
570,850.0,OPC_53,53.0,260.0,0.0,,0.0,212.0,0.0,0.0,0.0,0.0,510.0,Copper Slag,0.0,0.0,0.0,0.0,0.0,,340.0,Quartz Sand,0.6,Straight Steel Fiber,157.0,10.0,0.12,,,,,,,,,170.0,HRWRA,45.0,Heat Curing,160.0,,,192.0,Ref-48-Research
571,850.0,OPC_53,53.0,260.0,0.0,,0.0,212.0,0.0,0.0,0.0,0.0,595.0,Copper Slag,0.0,0.0,0.0,0.0,0.0,,255.0,Quartz Sand,0.6,Straight Steel Fiber,157.0,10.0,0.12,,,,,,,,,170.0,HRWRA,45.0,Heat Curing,160.0,,,186.5,Ref-48-Research
572,850.0,OPC_53,53.0,260.0,0.0,,0.0,212.0,0.0,0.0,0.0,0.0,680.0,Copper Slag,0.0,0.0,0.0,0.0,0.0,,170.0,Quartz Sand,0.6,Straight Steel Fiber,157.0,10.0,0.12,,,,,,,,,170.0,HRWRA,45.0,Heat Curing,160.0,,,185.0,Ref-48-Research
573,850.0,OPC_53,53.0,260.0,0.0,,0.0,212.0,0.0,0.0,0.0,0.0,765.0,Copper Slag,0.0,0.0,0.0,0.0,0.0,,85.0,Quartz Sand,0.6,Straight Steel Fiber,157.0,10.0,0.12,,,,,,,,,170.0,HRWRA,45.0,Heat Curing,160.0,,,183.0,Ref-48-Research
574,850.0,OPC_53,53.0,260.0,0.0,,0.0,212.0,0.0,0.0,0.0,0.0,850.0,Copper Slag,0.0,0.0,0.0,0.0,0.0,,0.0,,0.6,Straight Steel Fiber,157.0,10.0,0.12,,,,,,,,,170.0,HRWRA,45.0,Heat Curing,160.0,,,178.0,Ref-48-Research
575,750.0,OPC_I,,144.0,200.0,class F,0.0,0.0,0.0,0.0,0.0,0.0,0.0,,0.0,0.0,0.0,0.0,0.0,,990.0,Natural River Sand,1.25,,,,,,,,,,,,,182.0,PCE_HRWRA,38.0,Standard Curing,20.0,95.0,,122.0,Ref-49-Research
576,675.0,OPC_I,,144.0,200.0,class F,0.0,0.0,0.0,0.0,0.0,0.0,75.0,Phosphorous Slag,0.0,0.0,0.0,0.0,0.0,,990.0,Natural River Sand,1.25,,,,,,,,,,,,,182.0,PCE_HRWRA,38.0,Standard Curing,20.0,95.0,,125.0,Ref-49-Research
577,600.0,OPC_I,,144.0,200.0,class F,0.0,0.0,0.0,0.0,0.0,0.0,150.0,Phosphorous Slag,0.0,0.0,0.0,0.0,0.0,,990.0,Natural River Sand,1.25,,,,,,,,,,,,,182.0,PCE_HRWRA,36.0,Standard Curing,20.0,95.0,,129.0,Ref-49-Research
578,525.0,OPC_I,,144.0,200.0,class F,0.0,0.0,0.0,0.0,0.0,0.0,225.0,Phosphorous Slag,0.0,0.0,0.0,0.0,0.0,,990.0,Natural River Sand,1.25,,,,,,,,,,,,,182.0,PCE_HRWRA,36.0,Standard Curing,20.0,95.0,,128.0,Ref-49-Research
579,450.0,OPC_I,,144.0,200.0,class F,0.0,0.0,0.0,0.0,0.0,0.0,300.0,Phosphorous Slag,0.0,0.0,0.0,0.0,0.0,,990.0,Natural River Sand,1.25,,,,,,,,,,,,,182.0,PCE_HRWRA,34.0,Standard Curing,20.0,95.0,,121.0,Ref-49-Research
580,375.0,OPC_I,,144.0,200.0,class F,0.0,0.0,0.0,0.0,0.0,0.0,375.0,Phosphorous Slag,0.0,0.0,0.0,0.0,0.0,,990.0,Natural River Sand,1.25,,,,,,,,,,,,,182.0,PCE_HRWRA,30.0,Standard Curing,20.0,95.0,,117.0,Ref-49-Research
581,800.0,OPC_42.5,42.5,140.8,0.0,,0.0,0.0,0.0,0.0,0.0,0.0,0.0,,0.0,0.0,0.0,0.0,0.0,,1720.0,Natural River Sand,0.6,,,,,,,,,,,,,160.0,PCE_SP,11.28,Standard Curing,20.0,65.0,,120.0,Ref-50-Research
582,800.0,OPC_42.5,42.5,200.0,0.0,,0.0,0.0,0.0,0.0,0.0,0.0,0.0,,0.0,0.0,0.0,0.0,0.0,,1808.0,Natural River Sand,0.6,,,,,,,,,,,,,160.0,PCE_SP,12.0,Standard Curing,20.0,65.0,,110.0,Ref-50-Research
583,800.0,OPC_42.5,42.5,266.4,0.0,,0.0,0.0,0.0,0.0,0.0,0.0,0.0,,0.0,0.0,0.0,0.0,0.0,,1912.0,Natural River Sand,0.6,,,,,,,,,,,,,160.0,PCE_SP,12.8,Standard Curing,20.0,65.0,,105.0,Ref-50-Research
584,800.0,OPC_42.5,42.5,140.8,0.0,,0.0,0.0,0.0,0.0,0.0,0.0,0.0,,0.0,0.0,0.0,0.0,0.0,,1768.0,Natural River Sand,0.6,,,,,,,,,,,,,144.0,PCE_SP,11.28,Standard Curing,20.0,65.0,,121.0,Ref-50-Research
585,800.0,OPC_42.5,42.5,140.8,0.0,,0.0,0.0,0.0,0.0,0.0,0.0,0.0,,0.0,0.0,0.0,0.0,0.0,,1672.0,Natural River Sand,0.6,,,,,,,,,,,,,176.0,PCE_SP,11.28,Standard Curing,20.0,65.0,,110.0,Ref-50-Research
586,800.0,OPC_42.5,42.5,140.8,0.0,,0.0,0.0,0.0,0.0,0.0,0.0,0.0,,0.0,0.0,0.0,0.0,0.0,,1720.0,Natural River Sand,0.6,,,,,,,,,,,,,160.0,PCE_SP,13.2,Standard Curing,20.0,65.0,,120.0,Ref-50-Research
587,800.0,OPC_42.5,42.5,140.8,0.0,,0.0,0.0,0.0,0.0,0.0,0.0,0.0,,0.0,0.0,0.0,0.0,0.0,,1728.0,Natural River Sand,0.6,,,,,,,,,,,,,160.0,PCE_SP,9.44,Standard Curing,20.0,65.0,,111.0,Ref-50-Research
588,900.0,OPC_42.5,42.5,158.4,0.0,,0.0,0.0,0.0,0.0,0.0,0.0,0.0,,0.0,0.0,0.0,0.0,0.0,,1548.0,Natural River Sand,0.6,,,,,,,,,,,,,180.0,PCE_SP,12.69,Standard Curing,20.0,65.0,,122.0,Ref-50-Research
589,900.0,OPC_42.5,42.5,225.0,0.0,,0.0,0.0,0.0,0.0,0.0,0.0,0.0,,0.0,0.0,0.0,0.0,0.0,,1629.0,Natural River Sand,0.6,,,,,,,,,,,,,180.0,PCE_SP,13.5,Standard Curing,20.0,65.0,,125.0,Ref-50-Research
590,900.0,OPC_42.5,42.5,299.7,0.0,,0.0,0.0,0.0,0.0,0.0,0.0,0.0,,0.0,0.0,0.0,0.0,0.0,,1719.0,Natural River Sand,0.6,,,,,,,,,,,,,180.0,PCE_SP,14.4,Standard Curing,20.0,65.0,,120.0,Ref-50-Research
591,900.0,OPC_42.5,42.5,225.0,0.0,,0.0,0.0,0.0,0.0,0.0,0.0,0.0,,0.0,0.0,0.0,0.0,0.0,,1692.0,Natural River Sand,0.6,,,,,,,,,,,,,162.0,PCE_SP,13.5,Standard Curing,20.0,65.0,,130.0,Ref-50-Research
592,900.0,OPC_42.5,42.5,225.0,0.0,,0.0,0.0,0.0,0.0,0.0,0.0,0.0,,0.0,0.0,0.0,0.0,0.0,,1575.0,Natural River Sand,0.6,,,,,,,,,,,,,198.0,PCE_SP,13.5,Standard Curing,20.0,65.0,,120.0,Ref-50-Research
593,900.0,OPC_42.5,42.5,225.0,0.0,,0.0,0.0,0.0,0.0,0.0,0.0,0.0,,0.0,0.0,0.0,0.0,0.0,,1620.0,Natural River Sand,0.6,,,,,,,,,,,,,180.0,PCE_SP,15.75,Standard Curing,20.0,65.0,,126.0,Ref-50-Research
594,900.0,OPC_42.5,42.5,225.0,0.0,,0.0,0.0,0.0,0.0,0.0,0.0,0.0,,0.0,0.0,0.0,0.0,0.0,,1638.0,Natural River Sand,0.6,,,,,,,,,,,,,180.0,PCE_SP,11.25,Standard Curing,20.0,65.0,,125.0,Ref-50-Research
595,1000.0,OPC_42.5,42.5,176.0,0.0,,0.0,0.0,0.0,0.0,0.0,0.0,0.0,,0.0,0.0,0.0,0.0,0.0,,1380.0,Natural River Sand,0.6,,,,,,,,,,,,,200.0,PCE_SP,14.1,Standard Curing,20.0,65.0,,130.0,Ref-50-Research
596,1000.0,OPC_42.5,42.5,250.0,0.0,,0.0,0.0,0.0,0.0,0.0,0.0,0.0,,0.0,0.0,0.0,0.0,0.0,,1450.0,Natural River Sand,0.6,,,,,,,,,,,,,200.0,PCE_SP,15.0,Standard Curing,20.0,65.0,,128.0,Ref-50-Research
597,1000.0,OPC_42.5,42.5,333.0,0.0,,0.0,0.0,0.0,0.0,0.0,0.0,0.0,,0.0,0.0,0.0,0.0,0.0,,1520.0,Natural River Sand,0.6,,,,,,,,,,,,,200.0,PCE_SP,16.0,Standard Curing,20.0,65.0,,125.0,Ref-50-Research
598,1000.0,OPC_42.5,42.5,176.0,0.0,,0.0,0.0,0.0,0.0,0.0,0.0,0.0,,0.0,0.0,0.0,0.0,0.0,,1440.0,Natural River Sand,0.6,,,,,,,,,,,,,180.0,PCE_SP,14.1,Standard Curing,20.0,65.0,,135.0,Ref-50-Research
599,1000.0,OPC_42.5,42.5,176.0,0.0,,0.0,0.0,0.0,0.0,0.0,0.0,0.0,,0.0,0.0,0.0,0.0,0.0,,1320.0,Natural River Sand,0.6,,,,,,,,,,,,,220.0,PCE_SP,14.1,Standard Curing,20.0,65.0,,121.0,Ref-50-Research
600,1000.0,OPC_42.5,42.5,176.0,0.0,,0.0,0.0,0.0,0.0,0.0,0.0,0.0,,0.0,0.0,0.0,0.0,0.0,,1380.0,Natural River Sand,0.6,,,,,,,,,,,,,200.0,PCE_SP,16.5,Standard Curing,20.0,65.0,,125.0,Ref-50-Research
601,1000.0,OPC_42.5,42.5,176.0,0.0,,0.0,0.0,0.0,0.0,0.0,0.0,0.0,,0.0,0.0,0.0,0.0,0.0,,1390.0,Natural River Sand,0.6,,,,,,,,,,,,,200.0,PCE_SP,11.8,Standard Curing,20.0,65.0,,122.0,Ref-50-Research
602,700.0,OPC_52.5,52.5,50.0,150.0,class F,0.0,0.0,0.0,0.0,0.0,0.0,0.0,,0.0,0.0,0.0,0.0,0.0,,1104.0,Natural River Sand,1.25,,,,,,,,,,,,,180.0,PCE_HRWRA,30.0,Standard Curing,20.0,,,105.0,Ref-51-Research
603,700.0,OPC_52.5,52.5,50.0,150.0,class F,0.0,0.0,0.0,0.0,0.0,0.0,0.0,,0.0,0.0,0.0,0.0,0.0,,1104.0,Natural River Sand,1.25,Straight Steel Fiber,39.0,13.0,0.2,2000.0,,,,,,,,180.0,PCE_HRWRA,30.0,Standard Curing,20.0,,,115.0,Ref-51-Research
604,700.0,OPC_52.5,52.5,50.0,150.0,class F,0.0,0.0,0.0,0.0,0.0,0.0,0.0,,0.0,0.0,0.0,0.0,0.0,,1104.0,Natural River Sand,1.25,Straight Steel Fiber,78.0,13.0,0.2,2000.0,,,,,,,,180.0,PCE_HRWRA,30.0,Standard Curing,20.0,,,142.0,Ref-51-Research
605,700.0,OPC_52.5,52.5,50.0,150.0,class F,0.0,0.0,0.0,0.0,0.0,0.0,0.0,,0.0,0.0,0.0,0.0,0.0,,1104.0,Natural River Sand,1.25,Straight Steel Fiber,117.0,13.0,0.2,2000.0,,,,,,,,180.0,PCE_HRWRA,30.0,Standard Curing,20.0,,,158.0,Ref-51-Research
606,700.0,OPC_52.5,52.5,50.0,150.0,class F,0.0,0.0,0.0,0.0,0.0,0.0,0.0,,0.0,0.0,0.0,0.0,0.0,,1104.0,Natural River Sand,1.25,Straight Steel Fiber,156.0,13.0,0.2,2000.0,,,,,,,,180.0,PCE_HRWRA,30.0,Standard Curing,20.0,,,162.0,Ref-51-Research
607,700.0,OPC_52.5,52.5,50.0,150.0,class F,0.0,0.0,0.0,0.0,0.0,0.0,0.0,,0.0,0.0,0.0,0.0,0.0,,1104.0,Natural River Sand,1.25,Straight Steel Fiber,195.0,13.0,0.2,2000.0,,,,,,,,180.0,PCE_HRWRA,30.0,Standard Curing,20.0,,,165.0,Ref-51-Research
608,754.0,OPC_52.5,52.5,90.0,306.0,class F,0.0,0.0,0.0,0.0,0.0,0.0,0.0,,0.0,0.0,0.0,0.0,0.0,,951.0,Natural River Sand,1.25,Straight Steel Fiber,156.0,13.0,0.2,1100.0,,,,,,,,198.0,PCE_HRWRA,33.0,Standard Curing,20.0,,,152.0,Ref-52-Research
609,754.0,OPC_52.5,52.5,72.0,306.0,class F,0.0,0.0,0.0,0.0,18.0,0.0,0.0,,0.0,0.0,0.0,0.0,0.0,,951.0,Natural River Sand,1.25,Straight Steel Fiber,156.0,13.0,0.2,1100.0,,,,,,,,198.0,PCE_HRWRA,33.0,Standard Curing,20.0,,,155.0,Ref-52-Research
610,754.0,OPC_52.5,52.5,54.0,306.0,class F,0.0,0.0,0.0,0.0,36.0,0.0,0.0,,0.0,0.0,0.0,0.0,0.0,,951.0,Natural River Sand,1.25,Straight Steel Fiber,156.0,13.0,0.2,1100.0,,,,,,,,198.0,PCE_HRWRA,33.0,Standard Curing,20.0,,,160.0,Ref-52-Research
611,754.0,OPC_52.5,52.5,36.0,306.0,class F,0.0,0.0,0.0,0.0,54.0,0.0,0.0,,0.0,0.0,0.0,0.0,0.0,,951.0,Natural River Sand,1.25,Straight Steel Fiber,156.0,13.0,0.2,1100.0,,,,,,,,198.0,PCE_HRWRA,33.0,Standard Curing,20.0,,,157.0,Ref-52-Research
612,754.0,OPC_52.5,52.5,18.0,306.0,class F,0.0,0.0,0.0,0.0,72.0,0.0,0.0,,0.0,0.0,0.0,0.0,0.0,,951.0,Natural River Sand,1.25,Straight Steel Fiber,156.0,13.0,0.2,1100.0,,,,,,,,198.0,PCE_HRWRA,33.0,Standard Curing,20.0,,,155.0,Ref-52-Research
613,754.0,OPC_52.5,52.5,0.0,306.0,class F,0.0,0.0,0.0,0.0,90.0,0.0,0.0,,0.0,0.0,0.0,0.0,0.0,,951.0,Natural River Sand,1.25,Straight Steel Fiber,156.0,13.0,0.2,1100.0,,,,,,,,198.0,PCE_HRWRA,33.0,Standard Curing,20.0,,,156.0,Ref-52-Research
614,742.0,OPC_I,,149.0,0.0,,0.0,0.0,0.0,0.0,0.0,0.0,0.0,,0.0,0.0,0.0,0.0,0.0,,1100.0,Locally Available Sand,1.0,Straight Steel Fiber,80.0,15.0,0.2,2300.0,,,,,,,,151.0,PCE_HRWRA,40.0,Heat Curing,90.0,,,125.0,Ref-53-Research
615,742.0,OPC_I,,149.0,0.0,,0.0,0.0,0.0,0.0,0.0,0.0,0.0,,0.0,0.0,0.0,0.0,0.0,,1100.0,Locally Available Sand,1.0,Straight Steel Fiber,80.0,15.0,0.2,2300.0,,,,,,,,151.0,PCE_HRWRA,40.0,Heat Curing,90.0,,,126.0,Ref-53-Research
616,742.0,OPC_I,,149.0,0.0,,0.0,0.0,0.0,0.0,0.0,0.0,0.0,,0.0,0.0,0.0,0.0,0.0,,1100.0,Locally Available Sand,1.0,Straight Steel Fiber,80.0,15.0,0.2,2300.0,,,,,,,,151.0,PCE_HRWRA,40.0,Steam Curing,90.0,,,135.0,Ref-53-Research
617,740.0,OPC_I,,148.0,0.0,,0.0,0.0,0.0,0.0,0.0,0.0,0.0,,0.0,0.0,0.0,0.0,0.0,,1080.0,Locally Available Sand,1.0,Straight Steel Fiber,80.0,15.0,0.2,2300.0,,,,,,,,160.0,PCE_HRWRA,40.0,Steam Curing,90.0,,,122.0,Ref-53-Research
618,776.0,OPC_I,,155.0,0.0,,0.0,0.0,0.0,0.0,0.0,0.0,0.0,,0.0,0.0,0.0,0.0,0.0,,1128.0,Locally Available Sand,1.0,Straight Steel Fiber,80.0,25.0,0.2,2300.0,,,,,,,,163.0,PCE_HRWRA,41.0,Steam Curing,90.0,,,140.0,Ref-53-Research
619,776.0,OPC_I,,155.0,0.0,,0.0,0.0,0.0,0.0,0.0,0.0,0.0,,0.0,0.0,0.0,0.0,0.0,,1128.0,Locally Available Sand,1.0,Straight Steel Fiber,80.0,25.0,0.2,2300.0,,,,,,,,163.0,PCE_HRWRA,41.0,Steam Curing,90.0,,,140.0,Ref-53-Research
620,780.0,OPC_I,,156.0,0.0,,0.0,0.0,0.0,0.0,0.0,0.0,0.0,,0.0,0.0,0.0,0.0,0.0,,1102.0,Locally Available Sand,1.0,Straight Steel Fiber,118.0,20.0,0.2,2300.0,,,,,,,,140.0,PCE_HRWRA,40.0,Steam Curing,90.0,,,122.0,Ref-53-Research
621,740.0,OPC_I,,148.0,0.0,,0.0,0.0,0.0,0.0,0.0,0.0,0.0,,0.0,0.0,0.0,0.0,0.0,,1080.0,Locally Available Sand,1.0,Straight Steel Fiber,80.0,15.0,0.2,2300.0,,,,,,,,160.0,PCE_HRWRA,40.0,Steam Curing,90.0,,,122.0,Ref-53-Research
622,792.0,OPC_42.5,42.5,264.0,0.0,,0.0,0.0,0.0,0.0,0.0,0.0,0.0,,0.0,0.0,0.0,0.0,0.0,,1056.0,Natural River Sand,2.36,Straight Steel Fiber,156.0,13.0,0.2,2800.0,,,,,,,,173.0,PCE_SP,21.1,Standard Curing,20.0,,,150.0,Ref-54-Research
623,634.0,OPC_42.5,42.5,264.0,0.0,,0.0,0.0,0.0,0.0,0.0,159.0,0.0,,0.0,0.0,0.0,0.0,0.0,,1056.0,Natural River Sand,2.36,Straight Steel Fiber,156.0,13.0,0.2,2800.0,,,,,,,,173.0,PCE_SP,21.1,Standard Curing,20.0,,,145.0,Ref-54-Research
624,475.0,OPC_42.5,42.5,264.0,0.0,,0.0,0.0,0.0,0.0,0.0,317.0,0.0,,0.0,0.0,0.0,0.0,0.0,,1056.0,Natural River Sand,2.36,Straight Steel Fiber,156.0,13.0,0.2,2800.0,,,,,,,,173.0,PCE_SP,21.1,Standard Curing,20.0,,,148.0,Ref-54-Research
625,317.0,OPC_42.5,42.5,264.0,0.0,,0.0,0.0,0.0,0.0,0.0,475.0,0.0,,0.0,0.0,0.0,0.0,0.0,,1056.0,Natural River Sand,2.36,Straight Steel Fiber,156.0,13.0,0.2,2800.0,,,,,,,,173.0,PCE_SP,21.1,Standard Curing,20.0,,,145.0,Ref-54-Research
626,792.0,OPC_42.5,42.5,264.0,0.0,,0.0,0.0,0.0,0.0,0.0,0.0,0.0,,0.0,0.0,0.0,0.0,0.0,,1056.0,Natural River Sand,2.36,Straight Steel Fiber,156.0,13.0,0.2,2800.0,,,,,,,,173.0,PCE_SP,21.1,Standard Curing,20.0,,,150.0,Ref-54-Research
627,634.0,OPC_42.5,42.5,264.0,159.0,class F,0.0,0.0,0.0,0.0,0.0,0.0,0.0,,0.0,0.0,0.0,0.0,0.0,,1056.0,Natural River Sand,2.36,Straight Steel Fiber,156.0,13.0,0.2,2800.0,,,,,,,,173.0,PCE_SP,21.1,Standard Curing,20.0,,,143.0,Ref-54-Research
628,475.0,OPC_42.5,42.5,264.0,317.0,class F,0.0,0.0,0.0,0.0,0.0,0.0,0.0,,0.0,0.0,0.0,0.0,0.0,,1056.0,Natural River Sand,2.36,Straight Steel Fiber,156.0,13.0,0.2,2800.0,,,,,,,,173.0,PCE_SP,21.1,Standard Curing,20.0,,,146.0,Ref-54-Research
629,317.0,OPC_42.5,42.5,264.0,475.0,class F,0.0,0.0,0.0,0.0,0.0,0.0,0.0,,0.0,0.0,0.0,0.0,0.0,,1056.0,Natural River Sand,2.36,Straight Steel Fiber,156.0,13.0,0.2,2800.0,,,,,,,,173.0,PCE_SP,21.1,Standard Curing,20.0,,,140.0,Ref-54-Research
630,792.0,OPC_42.5,42.5,264.0,0.0,,0.0,0.0,0.0,0.0,0.0,0.0,0.0,,0.0,0.0,0.0,0.0,0.0,,1056.0,Natural River Sand,2.36,Straight Steel Fiber,156.0,13.0,0.2,2800.0,,,,,,,,173.0,PCE_SP,21.1,Hot Water Curing,90.0,,,195.0,Ref-54-Research
631,634.0,OPC_42.5,42.5,264.0,0.0,,0.0,0.0,0.0,0.0,0.0,159.0,0.0,,0.0,0.0,0.0,0.0,0.0,,1056.0,Natural River Sand,2.36,Straight Steel Fiber,156.0,13.0,0.2,2800.0,,,,,,,,173.0,PCE_SP,21.1,Hot Water Curing,90.0,,,180.0,Ref-54-Research
632,475.0,OPC_42.5,42.5,264.0,0.0,,0.0,0.0,0.0,0.0,0.0,317.0,0.0,,0.0,0.0,0.0,0.0,0.0,,1056.0,Natural River Sand,2.36,Straight Steel Fiber,156.0,13.0,0.2,2800.0,,,,,,,,173.0,PCE_SP,21.1,Hot Water Curing,90.0,,,175.0,Ref-54-Research
633,317.0,OPC_42.5,42.5,264.0,0.0,,0.0,0.0,0.0,0.0,0.0,475.0,0.0,,0.0,0.0,0.0,0.0,0.0,,1056.0,Natural River Sand,2.36,Straight Steel Fiber,156.0,13.0,0.2,2800.0,,,,,,,,173.0,PCE_SP,21.1,Hot Water Curing,90.0,,,165.0,Ref-54-Research
634,792.0,OPC_42.5,42.5,264.0,0.0,,0.0,0.0,0.0,0.0,0.0,0.0,0.0,,0.0,0.0,0.0,0.0,0.0,,1056.0,Natural River Sand,2.36,Straight Steel Fiber,156.0,13.0,0.2,2800.0,,,,,,,,173.0,PCE_SP,21.1,Hot Water Curing,90.0,,,194.0,Ref-54-Research
635,634.0,OPC_42.5,42.5,264.0,159.0,class F,0.0,0.0,0.0,0.0,0.0,0.0,0.0,,0.0,0.0,0.0,0.0,0.0,,1056.0,Natural River Sand,2.36,Straight Steel Fiber,156.0,13.0,0.2,2800.0,,,,,,,,173.0,PCE_SP,21.1,Hot Water Curing,90.0,,,178.0,Ref-54-Research
636,475.0,OPC_42.5,42.5,264.0,317.0,class F,0.0,0.0,0.0,0.0,0.0,0.0,0.0,,0.0,0.0,0.0,0.0,0.0,,1056.0,Natural River Sand,2.36,Straight Steel Fiber,156.0,13.0,0.2,2800.0,,,,,,,,173.0,PCE_SP,21.1,Hot Water Curing,90.0,,,173.0,Ref-54-Research
637,317.0,OPC_42.5,42.5,264.0,475.0,class F,0.0,0.0,0.0,0.0,0.0,0.0,0.0,,0.0,0.0,0.0,0.0,0.0,,1056.0,Natural River Sand,2.36,Straight Steel Fiber,156.0,13.0,0.2,2800.0,,,,,,,,173.0,PCE_SP,21.1,Hot Water Curing,90.0,,,162.0,Ref-54-Research
638,792.0,OPC_42.5,42.5,264.0,0.0,,0.0,0.0,0.0,0.0,0.0,0.0,0.0,,0.0,0.0,0.0,0.0,0.0,,1056.0,Natural River Sand,2.36,Straight Steel Fiber,156.0,13.0,0.2,2800.0,,,,,,,,173.0,PCE_SP,21.1,Steam Curing,90.0,,,188.0,Ref-54-Research
639,634.0,OPC_42.5,42.5,264.0,0.0,,0.0,0.0,0.0,0.0,0.0,159.0,0.0,,0.0,0.0,0.0,0.0,0.0,,1056.0,Natural River Sand,2.36,Straight Steel Fiber,156.0,13.0,0.2,2800.0,,,,,,,,173.0,PCE_SP,21.1,Steam Curing,90.0,,,180.0,Ref-54-Research
640,475.0,OPC_42.5,42.5,264.0,0.0,,0.0,0.0,0.0,0.0,0.0,317.0,0.0,,0.0,0.0,0.0,0.0,0.0,,1056.0,Natural River Sand,2.36,Straight Steel Fiber,156.0,13.0,0.2,2800.0,,,,,,,,173.0,PCE_SP,21.1,Steam Curing,90.0,,,175.0,Ref-54-Research
641,317.0,OPC_42.5,42.5,264.0,0.0,,0.0,0.0,0.0,0.0,0.0,475.0,0.0,,0.0,0.0,0.0,0.0,0.0,,1056.0,Natural River Sand,2.36,Straight Steel Fiber,156.0,13.0,0.2,2800.0,,,,,,,,173.0,PCE_SP,21.1,Steam Curing,90.0,,,168.0,Ref-54-Research
642,792.0,OPC_42.5,42.5,264.0,0.0,,0.0,0.0,0.0,0.0,0.0,0.0,0.0,,0.0,0.0,0.0,0.0,0.0,,1056.0,Natural River Sand,2.36,Straight Steel Fiber,156.0,13.0,0.2,2800.0,,,,,,,,173.0,PCE_SP,21.1,Steam Curing,90.0,,,187.0,Ref-54-Research
643,634.0,OPC_42.5,42.5,264.0,159.0,class F,0.0,0.0,0.0,0.0,0.0,0.0,0.0,,0.0,0.0,0.0,0.0,0.0,,1056.0,Natural River Sand,2.36,Straight Steel Fiber,156.0,13.0,0.2,2800.0,,,,,,,,173.0,PCE_SP,21.1,Steam Curing,90.0,,,179.0,Ref-54-Research
644,475.0,OPC_42.5,42.5,264.0,317.0,class F,0.0,0.0,0.0,0.0,0.0,0.0,0.0,,0.0,0.0,0.0,0.0,0.0,,1056.0,Natural River Sand,2.36,Straight Steel Fiber,156.0,13.0,0.2,2800.0,,,,,,,,173.0,PCE_SP,21.1,Steam Curing,90.0,,,174.0,Ref-54-Research
645,317.0,OPC_42.5,42.5,264.0,475.0,class F,0.0,0.0,0.0,0.0,0.0,0.0,0.0,,0.0,0.0,0.0,0.0,0.0,,1056.0,Natural River Sand,2.36,Straight Steel Fiber,156.0,13.0,0.2,2800.0,,,,,,,,173.0,PCE_SP,21.1,Steam Curing,90.0,,,163.0,Ref-54-Research
646,1079.0,OPC_42.5,42.5,0.0,0.0,,0.0,0.0,0.0,0.0,0.0,0.0,0.0,,0.0,0.0,0.0,0.0,0.0,,1079.0,Natural River Sand,2.36,Straight Steel Fiber,156.0,13.0,0.2,2800.0,,,,,,,,177.0,PCE_SP,21.6,Standard Curing,20.0,,,90.0,Ref-55-Research
647,971.0,OPC_42.5,42.5,108.0,0.0,,0.0,0.0,0.0,0.0,0.0,0.0,0.0,,0.0,0.0,0.0,0.0,0.0,,1079.0,Natural River Sand,2.36,Straight Steel Fiber,156.0,13.0,0.2,2800.0,,,,,,,,177.0,PCE_SP,21.6,Standard Curing,20.0,,,106.0,Ref-55-Research
648,917.0,OPC_42.5,42.5,162.0,0.0,,0.0,0.0,0.0,0.0,0.0,0.0,0.0,,0.0,0.0,0.0,0.0,0.0,,1079.0,Natural River Sand,2.36,Straight Steel Fiber,156.0,13.0,0.2,2800.0,,,,,,,,177.0,PCE_SP,21.6,Standard Curing,20.0,,,112.0,Ref-55-Research
649,863.0,OPC_42.5,42.5,216.0,0.0,,0.0,0.0,0.0,0.0,0.0,0.0,0.0,,0.0,0.0,0.0,0.0,0.0,,1079.0,Natural River Sand,2.36,Straight Steel Fiber,156.0,13.0,0.2,2800.0,,,,,,,,177.0,PCE_SP,21.6,Standard Curing,20.0,,,115.0,Ref-55-Research
650,809.0,OPC_42.5,42.5,270.0,0.0,,0.0,0.0,0.0,0.0,0.0,0.0,0.0,,0.0,0.0,0.0,0.0,0.0,,1079.0,Natural River Sand,2.36,Straight Steel Fiber,156.0,13.0,0.2,2800.0,,,,,,,,177.0,PCE_SP,21.6,Standard Curing,20.0,,,101.0,Ref-55-Research
651,591.9,OPC_52.5,52.5,24.7,264.3,class F,0.0,0.0,0.0,0.0,0.0,0.0,0.0,,0.0,0.0,0.0,0.0,0.0,,1277.2,Locally Available Sand,2.0,,,,,,,,,,,,,159.3,PCE_HRWRA,44.0,Standard Curing,21.0,,,105.0,Ref-56-Research
652,606.4,OPC_52.5,52.5,25.3,0.0,,0.0,0.0,0.0,0.0,0.0,270.7,0.0,,0.0,0.0,0.0,0.0,0.0,,1308.5,Locally Available Sand,2.0,,,,,,,,,,,,,163.2,PCE_HRWRA,45.1,Standard Curing,21.0,,,112.0,Ref-56-Research
653,602.8,OPC_52.5,52.5,25.1,0.0,,269.1,0.0,0.0,0.0,0.0,0.0,0.0,,0.0,0.0,0.0,0.0,0.0,,1300.8,Locally Available Sand,2.0,,,,,,,,,,,,,162.2,PCE_HRWRA,44.9,Standard Curing,21.0,,,103.0,Ref-56-Research
654,883.9,OPC_52.5,52.5,25.5,0.0,,0.0,0.0,0.0,0.0,0.0,0.0,0.0,,0.0,0.0,0.0,0.0,0.0,,1318.5,Locally Available Sand,2.0,,,,,,,,,,,,,164.4,PCE_HRWRA,45.5,Standard Curing,21.0,,,116.0,Ref-56-Research
655,883.9,OPC_52.5,52.5,25.5,0.0,,0.0,0.0,0.0,0.0,0.0,0.0,0.0,,0.0,0.0,0.0,0.0,0.0,,1318.5,Locally Available Sand,2.0,Straight Steel Fiber,195.0,13.0,0.2,,,,,,,,,164.4,PCE_HRWRA,45.5,Standard Curing,21.0,,,156.0,Ref-56-Research
662,439.5,OPC_52.5,52.5,0.0,0.0,,263.7,175.9,0.0,0.0,0.0,0.0,0.0,,0.0,0.0,0.0,0.0,0.0,,1273.4,Locally Available Sand,2.0,Straight Steel Fiber,195.0,13.0,0.2,,,,,,,,,175.8,PCE_HRWRA,43.9,Standard Curing,20.0,,,115.0,Ref-57-Research
663,435.1,OPC_52.5,52.5,0.0,0.0,,263.7,175.9,0.0,0.0,0.0,0.0,0.0,,0.0,0.0,0.0,4.4,0.0,,1273.4,Locally Available Sand,2.0,Straight Steel Fiber,195.0,13.0,0.2,,,,,,,,,175.8,PCE_HRWRA,43.9,Standard Curing,20.0,,,120.0,Ref-57-Research
664,430.7,OPC_52.5,52.5,0.0,0.0,,263.7,175.9,0.0,0.0,0.0,0.0,0.0,,0.0,0.0,0.0,8.8,0.0,,1273.4,Locally Available Sand,2.0,Straight Steel Fiber,195.0,13.0,0.2,,,,,,,,,175.8,PCE_HRWRA,43.9,Standard Curing,20.0,,,127.0,Ref-57-Research
665,426.3,OPC_52.5,52.5,0.0,0.0,,263.7,175.9,0.0,0.0,0.0,0.0,0.0,,0.0,0.0,0.0,13.2,0.0,,1273.4,Locally Available Sand,2.0,Straight Steel Fiber,195.0,13.0,0.2,,,,,,,,,175.8,PCE_HRWRA,43.9,Standard Curing,20.0,,,133.0,Ref-57-Research
666,421.9,OPC_52.5,52.5,0.0,0.0,,263.7,175.9,0.0,0.0,0.0,0.0,0.0,,0.0,0.0,0.0,17.6,0.0,,1273.4,Locally Available Sand,2.0,Straight Steel Fiber,195.0,13.0,0.2,,,,,,,,,175.8,PCE_HRWRA,43.9,Standard Curing,20.0,,,135.0,Ref-57-Research
667,417.5,OPC_52.5,52.5,0.0,0.0,,263.7,175.9,0.0,0.0,0.0,0.0,0.0,,0.0,0.0,0.0,22.0,0.0,,1273.4,Locally Available Sand,2.0,Straight Steel Fiber,195.0,13.0,0.2,,,,,,,,,175.8,PCE_HRWRA,43.9,Standard Curing,20.0,,,130.0,Ref-57-Research
668,874.9,OPC_52.5,52.5,43.7,0.0,,0.0,0.0,0.0,0.0,0.0,0.0,0.0,,0.0,0.0,0.0,0.0,0.0,,1098.4,Locally Available Sand,2.0,,,,,,,,,,,,,202.1,PCE_HRWRA,45.9,Standard Curing,21.0,,,100.0,Ref-58-Research
669,874.9,OPC_52.5,52.5,43.7,0.0,,0.0,0.0,0.0,0.0,0.0,0.0,0.0,,0.0,0.0,0.0,0.0,0.0,,1098.4,Locally Available Sand,2.0,Straight Steel Fiber,39.0,13.0,0.2,,,,,,,,,202.1,PCE_HRWRA,45.9,Standard Curing,21.0,,,115.0,Ref-58-Research
670,874.9,OPC_52.5,52.5,43.7,0.0,,0.0,0.0,0.0,0.0,0.0,0.0,0.0,,0.0,0.0,0.0,0.0,0.0,,1098.4,Locally Available Sand,2.0,Straight Steel Fiber,78.0,13.0,0.2,,,,,,,,,202.1,PCE_HRWRA,45.9,Standard Curing,21.0,,,125.0,Ref-58-Research
671,874.9,OPC_52.5,52.5,43.7,0.0,,0.0,0.0,0.0,0.0,0.0,0.0,0.0,,0.0,0.0,0.0,0.0,0.0,,1098.4,Locally Available Sand,2.0,Straight Steel Fiber,117.0,13.0,0.2,,,,,,,,,202.1,PCE_HRWRA,45.9,Standard Curing,21.0,,,132.0,Ref-58-Research
672,874.9,OPC_52.5,52.5,43.7,0.0,,0.0,0.0,0.0,0.0,0.0,0.0,0.0,,0.0,0.0,0.0,0.0,0.0,,1098.4,Locally Available Sand,2.0,Straight Steel Fiber,156.0,13.0,0.2,,,,,,,,,202.1,PCE_HRWRA,45.9,Standard Curing,21.0,,,145.0,Ref-58-Research
673,874.9,OPC_52.5,52.5,43.7,0.0,,0.0,0.0,0.0,0.0,0.0,0.0,0.0,,0.0,0.0,0.0,0.0,0.0,,1098.4,Locally Available Sand,2.0,Straight Steel Fiber,195.0,13.0,0.2,,,,,,,,,202.1,PCE_HRWRA,45.9,Standard Curing,21.0,,,156.0,Ref-58-Research
674,612.4,OPC_52.5,52.5,43.7,0.0,,262.5,0.0,0.0,0.0,0.0,0.0,0.0,,0.0,0.0,0.0,0.0,0.0,,1098.4,Locally Available Sand,2.0,,,,,,,,,,,,,202.1,PCE_HRWRA,45.9,Standard Curing,21.0,,,95.0,Ref-58-Research
675,612.4,OPC_52.5,52.5,43.7,0.0,,262.5,0.0,0.0,0.0,0.0,0.0,0.0,,0.0,0.0,0.0,0.0,0.0,,1098.4,Locally Available Sand,2.0,Straight Steel Fiber,39.0,13.0,0.2,,,,,,,,,202.1,PCE_HRWRA,45.9,Standard Curing,21.0,,,100.0,Ref-58-Research
676,612.4,OPC_52.5,52.5,43.7,0.0,,262.5,0.0,0.0,0.0,0.0,0.0,0.0,,0.0,0.0,0.0,0.0,0.0,,1098.4,Locally Available Sand,2.0,Straight Steel Fiber,78.0,13.0,0.2,,,,,,,,,202.1,PCE_HRWRA,45.9,Standard Curing,21.0,,,115.0,Ref-58-Research
677,612.4,OPC_52.5,52.5,43.7,0.0,,262.5,0.0,0.0,0.0,0.0,0.0,0.0,,0.0,0.0,0.0,0.0,0.0,,1098.4,Locally Available Sand,2.0,Straight Steel Fiber,117.0,13.0,0.2,,,,,,,,,202.1,PCE_HRWRA,45.9,Standard Curing,21.0,,,128.0,Ref-58-Research
678,612.4,OPC_52.5,52.5,43.7,0.0,,262.5,0.0,0.0,0.0,0.0,0.0,0.0,,0.0,0.0,0.0,0.0,0.0,,1098.4,Locally Available Sand,2.0,Straight Steel Fiber,156.0,13.0,0.2,,,,,,,,,202.1,PCE_HRWRA,45.9,Standard Curing,21.0,,,135.0,Ref-58-Research
679,612.4,OPC_52.5,52.5,43.7,0.0,,262.5,0.0,0.0,0.0,0.0,0.0,0.0,,0.0,0.0,0.0,0.0,0.0,,1098.4,Locally Available Sand,2.0,Straight Steel Fiber,195.0,13.0,0.2,,,,,,,,,202.1,PCE_HRWRA,45.9,Standard Curing,21.0,,,142.0,Ref-58-Research
680,699.9,OPC_52.5,52.5,43.7,0.0,,0.0,175.0,0.0,0.0,0.0,0.0,0.0,,0.0,0.0,0.0,0.0,0.0,,1098.4,Locally Available Sand,2.0,,,,,,,,,,,,,202.1,PCE_HRWRA,45.9,Standard Curing,21.0,,,92.0,Ref-58-Research
681,699.9,OPC_52.5,52.5,43.7,0.0,,0.0,175.0,0.0,0.0,0.0,0.0,0.0,,0.0,0.0,0.0,0.0,0.0,,1098.4,Locally Available Sand,2.0,Straight Steel Fiber,39.0,13.0,0.2,,,,,,,,,202.1,PCE_HRWRA,45.9,Standard Curing,21.0,,,105.0,Ref-58-Research
682,699.9,OPC_52.5,52.5,43.7,0.0,,0.0,175.0,0.0,0.0,0.0,0.0,0.0,,0.0,0.0,0.0,0.0,0.0,,1098.4,Locally Available Sand,2.0,Straight Steel Fiber,78.0,13.0,0.2,,,,,,,,,202.1,PCE_HRWRA,45.9,Standard Curing,21.0,,,120.0,Ref-58-Research
683,699.9,OPC_52.5,52.5,43.7,0.0,,0.0,175.0,0.0,0.0,0.0,0.0,0.0,,0.0,0.0,0.0,0.0,0.0,,1098.4,Locally Available Sand,2.0,Straight Steel Fiber,117.0,13.0,0.2,,,,,,,,,202.1,PCE_HRWRA,45.9,Standard Curing,21.0,,,130.0,Ref-58-Research
684,699.9,OPC_52.5,52.5,43.7,0.0,,0.0,175.0,0.0,0.0,0.0,0.0,0.0,,0.0,0.0,0.0,0.0,0.0,,1098.4,Locally Available Sand,2.0,Straight Steel Fiber,156.0,13.0,0.2,,,,,,,,,202.1,PCE_HRWRA,45.9,Standard Curing,21.0,,,140.0,Ref-58-Research
685,699.9,OPC_52.5,52.5,43.7,0.0,,0.0,175.0,0.0,0.0,0.0,0.0,0.0,,0.0,0.0,0.0,0.0,0.0,,1098.4,Locally Available Sand,2.0,Straight Steel Fiber,195.0,13.0,0.2,,,,,,,,,202.1,PCE_HRWRA,45.9,Standard Curing,21.0,,,149.0,Ref-58-Research
686,582.1,OPC_52.5,52.5,0.0,259.9,class F,0.0,0.0,0.0,0.0,0.0,0.0,0.0,,0.0,0.0,0.0,24.3,0.0,,1256.1,Locally Available Sand,2.0,,,,,,,,,,,,,173.2,PCE_HRWRA,43.3,Standard Curing,21.0,,,110.0,Ref-59-Research
687,591.9,OPC_52.5,52.5,0.0,264.3,class F,0.0,0.0,0.0,0.0,0.0,0.0,0.0,,0.0,0.0,0.0,24.7,0.0,,1277.2,Locally Available Sand,2.0,,,,,,,,,,,,,159.3,PCE_HRWRA,44.0,Standard Curing,21.0,,,112.0,Ref-59-Research
688,600.0,OPC_52.5,52.5,0.0,267.9,class F,0.0,0.0,0.0,0.0,0.0,0.0,0.0,,0.0,0.0,0.0,25.0,0.0,,1294.6,Locally Available Sand,2.0,,,,,,,,,,,,,147.8,PCE_HRWRA,44.6,Standard Curing,21.0,,,110.0,Ref-59-Research
689,596.1,OPC_52.5,52.5,0.0,0.0,,0.0,0.0,0.0,0.0,0.0,266.1,0.0,,0.0,0.0,0.0,24.8,0.0,,1286.3,Locally Available Sand,2.0,,,,,,,,,,,,,177.4,PCE_HRWRA,44.4,Standard Curing,21.0,,,119.0,Ref-59-Research
690,606.4,OPC_52.5,52.5,0.0,0.0,,0.0,0.0,0.0,0.0,0.0,270.7,0.0,,0.0,0.0,0.0,25.3,0.0,,1308.5,Locally Available Sand,2.0,,,,,,,,,,,,,163.2,PCE_HRWRA,45.1,Standard Curing,21.0,,,122.0,Ref-59-Research
691,614.9,OPC_52.5,52.5,0.0,0.0,,0.0,0.0,0.0,0.0,0.0,274.5,0.0,,0.0,0.0,0.0,25.6,0.0,,1326.8,Locally Available Sand,2.0,,,,,,,,,,,,,151.5,PCE_HRWRA,45.8,Standard Curing,21.0,,,120.0,Ref-59-Research
692,592.6,OPC_52.5,52.5,0.0,0.0,,264.6,0.0,0.0,0.0,0.0,0.0,0.0,,0.0,0.0,0.0,24.7,0.0,,1278.8,Locally Available Sand,2.0,,,,,,,,,,,,,176.4,PCE_HRWRA,44.1,Standard Curing,21.0,,,108.0,Ref-59-Research
693,602.8,OPC_52.5,52.5,0.0,0.0,,269.1,0.0,0.0,0.0,0.0,0.0,0.0,,0.0,0.0,0.0,25.1,0.0,,1300.8,Locally Available Sand,2.0,,,,,,,,,,,,,162.2,PCE_HRWRA,44.9,Standard Curing,21.0,,,110.0,Ref-59-Research
694,611.2,OPC_52.5,52.5,0.0,0.0,,272.9,0.0,0.0,0.0,0.0,0.0,0.0,,0.0,0.0,0.0,25.5,0.0,,1318.8,Locally Available Sand,2.0,,,,,,,,,,,,,150.6,PCE_HRWRA,45.5,Standard Curing,21.0,,,105.0,Ref-59-Research
695,868.8,OPC_I,,0.0,0.0,,0.0,0.0,0.0,0.0,0.0,0.0,0.0,,0.0,0.0,0.0,25.0,0.0,,1295.9,Locally Available Sand,2.0,,,,,,,,,,,,,178.8,PCE_HRWRA,44.7,Standard Curing,21.0,,,102.0,Ref-59-Research
696,883.9,OPC_I,,0.0,0.0,,0.0,0.0,0.0,0.0,0.0,0.0,0.0,,0.0,0.0,0.0,25.5,0.0,,1318.5,Locally Available Sand,2.0,,,,,,,,,,,,,164.4,PCE_HRWRA,45.5,Standard Curing,21.0,,,105.0,Ref-59-Research
697,896.3,OPC_I,,0.0,0.0,,0.0,0.0,0.0,0.0,0.0,0.0,0.0,,0.0,0.0,0.0,25.8,0.0,,1337.1,Locally Available Sand,2.0,,,,,,,,,,,,,152.7,PCE_HRWRA,46.1,Standard Curing,21.0,,,100.0,Ref-59-Research
698,594.2,OPC_52.5,52.5,0.0,0.0,,265.3,0.0,0.0,0.0,0.0,0.0,0.0,,0.0,0.0,0.0,24.8,0.0,,1282.3,Locally Available Sand,2.0,,,,,,,,,,,,,176.9,PCE_HRWRA,44.2,Standard Curing,21.0,,,98.0,Ref-60-Research
699,594.2,OPC_52.5,52.5,0.0,0.0,,265.3,0.0,0.0,0.0,0.0,0.0,0.0,,0.0,0.0,0.0,24.8,0.0,,1282.3,Locally Available Sand,2.0,Straight Steel Fiber,156.0,13.0,0.2,,,,,,,,,176.9,PCE_HRWRA,44.2,Standard Curing,21.0,,,145.0,Ref-60-Research
700,594.2,OPC_52.5,52.5,0.0,0.0,,265.3,0.0,0.0,0.0,0.0,0.0,0.0,,0.0,0.0,0.0,24.8,0.0,,1282.3,Locally Available Sand,2.0,Straight Steel Fiber,117.0,13.0,0.2,,,Straight Steel Fiber,39.0,6.0,0.16,,,176.9,PCE_HRWRA,44.2,Standard Curing,21.0,,,148.0,Ref-60-Research
701,594.2,OPC_52.5,52.5,0.0,0.0,,265.3,0.0,0.0,0.0,0.0,0.0,0.0,,0.0,0.0,0.0,24.8,0.0,,1282.3,Locally Available Sand,2.0,Straight Steel Fiber,78.0,13.0,0.2,,,Straight Steel Fiber,78.0,6.0,0.16,,,176.9,PCE_HRWRA,44.2,Standard Curing,21.0,,,130.0,Ref-60-Research
702,594.2,OPC_52.5,52.5,0.0,0.0,,265.3,0.0,0.0,0.0,0.0,0.0,0.0,,0.0,0.0,0.0,24.8,0.0,,1282.3,Locally Available Sand,2.0,Straight Steel Fiber,39.0,13.0,0.2,,,Straight Steel Fiber,117.0,6.0,0.16,,,176.9,PCE_HRWRA,44.2,Standard Curing,21.0,,,125.0,Ref-60-Research
703,594.2,OPC_52.5,52.5,0.0,0.0,,265.3,0.0,0.0,0.0,0.0,0.0,0.0,,0.0,0.0,0.0,24.8,0.0,,1282.3,Locally Available Sand,2.0,Straight Steel Fiber,156.0,6.0,0.16,,,,,,,,,176.9,PCE_HRWRA,44.2,Standard Curing,21.0,,,122.0,Ref-60-Research
704,594.2,OPC_52.5,52.5,0.0,0.0,,265.3,0.0,0.0,0.0,0.0,0.0,0.0,,0.0,0.0,0.0,24.8,0.0,,1282.3,Locally Available Sand,2.0,Hooked Steel Fiber,156.0,35.0,0.55,,,,,,,,,176.9,PCE_HRWRA,44.2,Standard Curing,21.0,,,128.0,Ref-60-Research
705,594.2,OPC_52.5,52.5,0.0,0.0,,265.3,0.0,0.0,0.0,0.0,0.0,0.0,,0.0,0.0,0.0,24.8,0.0,,1282.3,Locally Available Sand,2.0,Hooked Steel Fiber,117.0,35.0,0.55,,,Straight Steel Fiber,29.25,6.0,0.16,,,176.9,PCE_HRWRA,44.2,Standard Curing,21.0,,,132.0,Ref-60-Research
706,594.2,OPC_52.5,52.5,0.0,0.0,,265.3,0.0,0.0,0.0,0.0,0.0,0.0,,0.0,0.0,0.0,24.8,0.0,,1282.3,Locally Available Sand,2.0,Hooked Steel Fiber,117.0,35.0,0.55,,,Straight Steel Fiber,39.0,13.0,0.2,,,176.9,PCE_HRWRA,44.2,Standard Curing,21.0,,,129.0,Ref-60-Research
707,594.2,OPC_52.5,52.5,0.0,0.0,,265.3,0.0,0.0,0.0,0.0,0.0,0.0,,0.0,0.0,0.0,24.8,0.0,,1282.3,Locally Available Sand,2.0,Hooked Steel Fiber,117.0,35.0,0.55,,,Straight Steel Fiber,39.0,6.0,0.16,,,176.9,PCE_HRWRA,44.2,Standard Curing,21.0,,,135.0,Ref-60-Research
708,850.0,OPC_42.5,42.5,260.0,0.0,,0.0,0.0,0.0,0.0,0.0,0.0,0.0,,0.0,0.0,0.0,0.0,0.0,,1062.0,Quartz + Basalt,4.0,,,,,,,,,,,,,170.0,SNF_SP,45.0,Standard Curing,20.0,,,115.0,Ref-61-Research
709,680.0,OPC_42.5,42.5,260.0,170.0,class C,0.0,0.0,0.0,0.0,0.0,0.0,0.0,,0.0,0.0,0.0,0.0,0.0,,999.0,Quartz + Basalt,4.0,,,,,,,,,,,,,170.0,SNF_SP,45.0,Standard Curing,20.0,,,121.0,Ref-61-Research
710,510.0,OPC_42.5,42.5,260.0,340.0,class C,0.0,0.0,0.0,0.0,0.0,0.0,0.0,,0.0,0.0,0.0,0.0,0.0,,936.0,Quartz + Basalt,4.0,,,,,,,,,,,,,170.0,SNF_SP,45.0,Standard Curing,20.0,,,125.0,Ref-61-Research
711,340.0,OPC_42.5,42.5,260.0,510.0,class C,0.0,0.0,0.0,0.0,0.0,0.0,0.0,,0.0,0.0,0.0,0.0,0.0,,873.0,Quartz + Basalt,4.0,,,,,,,,,,,,,170.0,SNF_SP,45.0,Standard Curing,20.0,,,115.0,Ref-61-Research
712,680.0,OPC_42.5,42.5,260.0,0.0,,0.0,0.0,0.0,0.0,0.0,170.0,0.0,,0.0,0.0,0.0,0.0,0.0,,1050.0,Quartz + Basalt,4.0,,,,,,,,,,,,,170.0,SNF_SP,45.0,Standard Curing,20.0,,,118.0,Ref-61-Research
713,510.0,OPC_42.5,42.5,260.0,0.0,,0.0,0.0,0.0,0.0,0.0,340.0,0.0,,0.0,0.0,0.0,0.0,0.0,,1038.0,Quartz + Basalt,4.0,,,,,,,,,,,,,170.0,SNF_SP,45.0,Standard Curing,20.0,,,119.0,Ref-61-Research
714,340.0,OPC_42.5,42.5,260.0,0.0,,0.0,0.0,0.0,0.0,0.0,510.0,0.0,,0.0,0.0,0.0,0.0,0.0,,1026.0,Quartz + Basalt,4.0,,,,,,,,,,,,,170.0,SNF_SP,45.0,Standard Curing,20.0,,,108.0,Ref-61-Research
715,170.0,OPC_42.5,42.5,260.0,0.0,,0.0,0.0,0.0,0.0,0.0,680.0,0.0,,0.0,0.0,0.0,0.0,0.0,,1014.0,Quartz + Basalt,4.0,,,,,,,,,,,,,170.0,SNF_SP,45.0,Standard Curing,20.0,,,82.0,Ref-61-Research
716,850.0,OPC_42.5,42.5,260.0,0.0,,0.0,0.0,0.0,0.0,0.0,0.0,0.0,,0.0,0.0,0.0,0.0,0.0,,1062.0,Quartz + Basalt,4.0,,,,,,,,,,,,,170.0,SNF_SP,45.0,Steam Curing,90.0,,,155.0,Ref-61-Research
717,680.0,OPC_42.5,42.5,260.0,170.0,class C,0.0,0.0,0.0,0.0,0.0,0.0,0.0,,0.0,0.0,0.0,0.0,0.0,,999.0,Quartz + Basalt,4.0,,,,,,,,,,,,,170.0,SNF_SP,45.0,Steam Curing,90.0,,,152.0,Ref-61-Research
718,510.0,OPC_42.5,42.5,260.0,340.0,class C,0.0,0.0,0.0,0.0,0.0,0.0,0.0,,0.0,0.0,0.0,0.0,0.0,,936.0,Quartz + Basalt,4.0,,,,,,,,,,,,,170.0,SNF_SP,45.0,Steam Curing,90.0,,,158.0,Ref-61-Research
719,340.0,OPC_42.5,42.5,260.0,510.0,class C,0.0,0.0,0.0,0.0,0.0,0.0,0.0,,0.0,0.0,0.0,0.0,0.0,,873.0,Quartz + Basalt,4.0,,,,,,,,,,,,,170.0,SNF_SP,45.0,Steam Curing,90.0,,,155.0,Ref-61-Research
720,170.0,OPC_42.5,42.5,260.0,680.0,class C,0.0,0.0,0.0,0.0,0.0,0.0,0.0,,0.0,0.0,0.0,0.0,0.0,,810.0,Quartz + Basalt,4.0,,,,,,,,,,,,,170.0,SNF_SP,45.0,Steam Curing,90.0,,,140.0,Ref-61-Research
721,680.0,OPC_42.5,42.5,260.0,0.0,,0.0,0.0,0.0,0.0,0.0,170.0,0.0,,0.0,0.0,0.0,0.0,0.0,,1050.0,Quartz + Basalt,4.0,,,,,,,,,,,,,170.0,SNF_SP,45.0,Steam Curing,90.0,,,151.0,Ref-61-Research
722,510.0,OPC_42.5,42.5,260.0,0.0,,0.0,0.0,0.0,0.0,0.0,340.0,0.0,,0.0,0.0,0.0,0.0,0.0,,1038.0,Quartz + Basalt,4.0,,,,,,,,,,,,,170.0,SNF_SP,45.0,Steam Curing,90.0,,,157.0,Ref-61-Research
723,340.0,OPC_42.5,42.5,260.0,0.0,,0.0,0.0,0.0,0.0,0.0,510.0,0.0,,0.0,0.0,0.0,0.0,0.0,,1026.0,Quartz + Basalt,4.0,,,,,,,,,,,,,170.0,SNF_SP,45.0,Steam Curing,90.0,,,144.0,Ref-61-Research
724,170.0,OPC_42.5,42.5,260.0,0.0,,0.0,0.0,0.0,0.0,0.0,680.0,0.0,,0.0,0.0,0.0,0.0,0.0,,1014.0,Quartz + Basalt,4.0,,,,,,,,,,,,,170.0,SNF_SP,45.0,Steam Curing,90.0,,,138.0,Ref-61-Research
725,850.0,OPC_42.5,42.5,260.0,0.0,,0.0,0.0,0.0,0.0,0.0,0.0,0.0,,0.0,0.0,0.0,0.0,0.0,,1062.0,Quartz + Basalt,4.0,,,,,,,,,,,,,170.0,SNF_SP,45.0,Autoclave Curing,210.0,,2.0,170.0,Ref-61-Research
726,680.0,OPC_42.5,42.5,260.0,170.0,class C,0.0,0.0,0.0,0.0,0.0,0.0,0.0,,0.0,0.0,0.0,0.0,0.0,,999.0,Quartz + Basalt,4.0,,,,,,,,,,,,,170.0,SNF_SP,45.0,Autoclave Curing,210.0,,2.0,170.0,Ref-61-Research
727,510.0,OPC_42.5,42.5,260.0,340.0,class C,0.0,0.0,0.0,0.0,0.0,0.0,0.0,,0.0,0.0,0.0,0.0,0.0,,936.0,Quartz + Basalt,4.0,,,,,,,,,,,,,170.0,SNF_SP,45.0,Autoclave Curing,210.0,,2.0,170.0,Ref-61-Research
728,340.0,OPC_42.5,42.5,260.0,510.0,class C,0.0,0.0,0.0,0.0,0.0,0.0,0.0,,0.0,0.0,0.0,0.0,0.0,,873.0,Quartz + Basalt,4.0,,,,,,,,,,,,,170.0,SNF_SP,45.0,Autoclave Curing,210.0,,2.0,120.0,Ref-61-Research
729,170.0,OPC_42.5,42.5,260.0,680.0,class C,0.0,0.0,0.0,0.0,0.0,0.0,0.0,,0.0,0.0,0.0,0.0,0.0,,810.0,Quartz + Basalt,4.0,,,,,,,,,,,,,170.0,SNF_SP,45.0,Autoclave Curing,210.0,,2.0,100.0,Ref-61-Research
730,680.0,OPC_42.5,42.5,260.0,0.0,,0.0,0.0,0.0,0.0,0.0,170.0,0.0,,0.0,0.0,0.0,0.0,0.0,,1050.0,Quartz + Basalt,4.0,,,,,,,,,,,,,170.0,SNF_SP,45.0,Autoclave Curing,210.0,,2.0,178.0,Ref-61-Research
731,510.0,OPC_42.5,42.5,260.0,0.0,,0.0,0.0,0.0,0.0,0.0,340.0,0.0,,0.0,0.0,0.0,0.0,0.0,,1038.0,Quartz + Basalt,4.0,,,,,,,,,,,,,170.0,SNF_SP,45.0,Autoclave Curing,210.0,,2.0,182.0,Ref-61-Research
732,340.0,OPC_42.5,42.5,260.0,0.0,,0.0,0.0,0.0,0.0,0.0,510.0,0.0,,0.0,0.0,0.0,0.0,0.0,,1026.0,Quartz + Basalt,4.0,,,,,,,,,,,,,170.0,SNF_SP,45.0,Autoclave Curing,210.0,,2.0,168.0,Ref-61-Research
733,170.0,OPC_42.5,42.5,260.0,0.0,,0.0,0.0,0.0,0.0,0.0,680.0,0.0,,0.0,0.0,0.0,0.0,0.0,,1014.0,Quartz + Basalt,4.0,,,,,,,,,,,,,170.0,SNF_SP,45.0,Autoclave Curing,210.0,,2.0,125.0,Ref-61-Research
734,500.0,OPC_52.5,52.5,150.0,350.0,class F,0.0,0.0,0.0,0.0,0.0,0.0,0.0,,0.0,0.0,0.0,0.0,0.0,,1200.0,Natural River Sand,0.3,,,,,,,,,,,,,160.0,PCE_SP,9.8,Standard Curing,20.0,95.0,,93.0,Ref-62-Research
735,500.0,OPC_52.5,52.5,150.0,350.0,class F,0.0,0.0,0.0,0.0,0.0,0.0,0.0,,0.0,0.0,0.0,0.0,240.0,Iron Tailings,960.0,Natural River Sand,0.3,,,,,,,,,,,,,165.0,PCE_SP,9.8,Standard Curing,20.0,95.0,,91.0,Ref-62-Research
736,500.0,OPC_52.5,52.5,150.0,350.0,class F,0.0,0.0,0.0,0.0,0.0,0.0,0.0,,0.0,0.0,0.0,0.0,360.0,Iron Tailings,840.0,Natural River Sand,0.3,,,,,,,,,,,,,170.0,PCE_SP,9.8,Standard Curing,20.0,95.0,,90.0,Ref-62-Research
737,500.0,OPC_52.5,52.5,150.0,350.0,class F,0.0,0.0,0.0,0.0,0.0,0.0,0.0,,0.0,0.0,0.0,0.0,480.0,Iron Tailings,720.0,Natural River Sand,0.3,,,,,,,,,,,,,175.0,PCE_SP,9.8,Standard Curing,20.0,95.0,,88.0,Ref-62-Research
738,500.0,OPC_52.5,52.5,150.0,350.0,class F,0.0,0.0,0.0,0.0,0.0,0.0,0.0,,0.0,0.0,0.0,0.0,600.0,Iron Tailings,600.0,Natural River Sand,0.3,,,,,,,,,,,,,180.0,PCE_SP,9.8,Standard Curing,20.0,95.0,,90.5,Ref-62-Research
739,500.0,OPC_52.5,52.5,150.0,350.0,class F,0.0,0.0,0.0,0.0,0.0,0.0,0.0,,0.0,0.0,0.0,0.0,1200.0,Iron Tailings,0.0,,,,,,,,,,,,,,,200.0,PCE_SP,9.8,Standard Curing,20.0,95.0,,88.0,Ref-62-Research
740,500.0,OPC_52.5,52.5,150.0,350.0,class F,0.0,0.0,0.0,0.0,0.0,0.0,0.0,,0.0,0.0,0.0,0.0,0.0,,1200.0,Natural River Sand,0.3,,,,,,,,,,,,,160.0,PCE_SP,9.8,Steam Curing,80.0,,,116.0,Ref-62-Research
741,500.0,OPC_52.5,52.5,150.0,350.0,class F,0.0,0.0,0.0,0.0,0.0,0.0,0.0,,0.0,0.0,0.0,0.0,240.0,Iron Tailings,960.0,Natural River Sand,0.3,,,,,,,,,,,,,165.0,PCE_SP,9.8,Steam Curing,80.0,,,108.0,Ref-62-Research
742,500.0,OPC_52.5,52.5,150.0,350.0,class F,0.0,0.0,0.0,0.0,0.0,0.0,0.0,,0.0,0.0,0.0,0.0,360.0,Iron Tailings,840.0,Natural River Sand,0.3,,,,,,,,,,,,,170.0,PCE_SP,9.8,Steam Curing,80.0,,,103.0,Ref-62-Research
743,500.0,OPC_52.5,52.5,150.0,350.0,class F,0.0,0.0,0.0,0.0,0.0,0.0,0.0,,0.0,0.0,0.0,0.0,480.0,Iron Tailings,720.0,Natural River Sand,0.3,,,,,,,,,,,,,175.0,PCE_SP,9.8,Steam Curing,80.0,,,100.0,Ref-62-Research
