Repository: Jocund96/Data-to-Design-ML

# Section 4: Boosting Models

Experiments on gradient boosting algorithms (XGBoost, HistGradientBoosting, AdaBoost) for concrete strength prediction on UCI and UHPC datasets.

- **Week 1–4**: UCI dataset baselines, data cleaning, monotonic physical constraints, and sample weighting.
- **Week 5–7**: UHPC dataset preprocessing, feature missingness policies, scikit-learn pipelines, and hyperparameter tuning.
- **Week 8–10**: Group-aware validation (LOPO), quantile regression uncertainty intervals, and SHAP interpretability.

File: S4_Boosting/Week-8/initial_data_preparation/Datasets/initial_cleaned.csv (part 5 of 12)
,cement,cement_type,cement_grade,silica_fume,fly_ash,fly_ash_type,limestone_powder,quartz_powder,glass_powder,rice_husk_ash,metakaolin,ggbfs,slag,slag_type,nano_caco3,nano_al2o3,nano_tio2,nano_sio2,filler,filler_type,sand,sand_type,sand_max_size,fiber1_type,fiber1_amount,fiber1_length,fiber1_diameter,fiber1_tensile_strength,fiber1_youngs_modulus,fiber2_type,fiber2_amount,fiber2_length,fiber2_diameter,fiber2_tensile_strength,fiber2_youngs_modulus,water,sp_type,sp_amount,curing_method,curing_temp,curing_humidity,curing_pressure,cs_28d,reference
744,500.0,OPC_52.5,52.5,150.0,350.0,class F,0.0,0.0,0.0,0.0,0.0,0.0,0.0,,0.0,0.0,0.0,0.0,600.0,Iron Tailings,600.0,Natural River Sand,0.3,,,,,,,,,,,,,180.0,PCE_SP,9.8,Steam Curing,80.0,,,104.0,Ref-62-Research
745,500.0,OPC_52.5,52.5,150.0,350.0,class F,0.0,0.0,0.0,0.0,0.0,0.0,0.0,,0.0,0.0,0.0,0.0,1200.0,Iron Tailings,0.0,,,,,,,,,,,,,,,200.0,PCE_SP,9.8,Steam Curing,80.0,,,94.0,Ref-62-Research
746,500.0,OPC_52.5,52.5,150.0,350.0,class F,0.0,0.0,0.0,0.0,0.0,0.0,0.0,,0.0,0.0,0.0,0.0,0.0,,1200.0,Natural River Sand,0.3,Straight Steel Fiber,156.0,13.0,0.2,2000.0,,,,,,,,160.0,PCE_SP,9.8,Standard Curing,20.0,95.0,,138.0,Ref-62-Research
747,500.0,OPC_52.5,52.5,150.0,350.0,class F,0.0,0.0,0.0,0.0,0.0,0.0,0.0,,0.0,0.0,0.0,0.0,240.0,Iron Tailings,960.0,Natural River Sand,0.3,Straight Steel Fiber,156.0,13.0,0.2,2000.0,,,,,,,,165.0,PCE_SP,9.8,Standard Curing,20.0,95.0,,141.0,Ref-62-Research
748,500.0,OPC_52.5,52.5,150.0,350.0,class F,0.0,0.0,0.0,0.0,0.0,0.0,0.0,,0.0,0.0,0.0,0.0,360.0,Iron Tailings,840.0,Natural River Sand,0.3,Straight Steel Fiber,156.0,13.0,0.2,2000.0,,,,,,,,170.0,PCE_SP,9.8,Standard Curing,20.0,95.0,,135.0,Ref-62-Research
749,500.0,OPC_52.5,52.5,150.0,350.0,class F,0.0,0.0,0.0,0.0,0.0,0.0,0.0,,0.0,0.0,0.0,0.0,480.0,Iron Tailings,720.0,Natural River Sand,0.3,Straight Steel Fiber,156.0,13.0,0.2,2000.0,,,,,,,,175.0,PCE_SP,9.8,Standard Curing,20.0,95.0,,131.0,Ref-62-Research
750,500.0,OPC_52.5,52.5,150.0,350.0,class F,0.0,0.0,0.0,0.0,0.0,0.0,0.0,,0.0,0.0,0.0,0.0,600.0,Iron Tailings,600.0,Natural River Sand,0.3,Straight Steel Fiber,156.0,13.0,0.2,2000.0,,,,,,,,180.0,PCE_SP,9.8,Standard Curing,20.0,95.0,,129.0,Ref-62-Research
751,500.0,OPC_52.5,52.5,150.0,350.0,class F,0.0,0.0,0.0,0.0,0.0,0.0,0.0,,0.0,0.0,0.0,0.0,1200.0,Iron Tailings,0.0,,,Straight Steel Fiber,156.0,13.0,0.2,2000.0,,,,,,,,200.0,PCE_SP,9.8,Standard Curing,20.0,95.0,,111.0,Ref-62-Research
752,500.0,OPC_52.5,52.5,150.0,350.0,class F,0.0,0.0,0.0,0.0,0.0,0.0,0.0,,0.0,0.0,0.0,0.0,0.0,,1200.0,Natural River Sand,0.3,Straight Steel Fiber,156.0,13.0,0.2,2000.0,,,,,,,,160.0,PCE_SP,9.8,Steam Curing,80.0,,,176.0,Ref-62-Research
753,500.0,OPC_52.5,52.5,150.0,350.0,class F,0.0,0.0,0.0,0.0,0.0,0.0,0.0,,0.0,0.0,0.0,0.0,240.0,Iron Tailings,960.0,Natural River Sand,0.3,Straight Steel Fiber,156.0,13.0,0.2,2000.0,,,,,,,,165.0,PCE_SP,9.8,Steam Curing,80.0,,,171.0,Ref-62-Research
754,500.0,OPC_52.5,52.5,150.0,350.0,class F,0.0,0.0,0.0,0.0,0.0,0.0,0.0,,0.0,0.0,0.0,0.0,360.0,Iron Tailings,840.0,Natural River Sand,0.3,Straight Steel Fiber,156.0,13.0,0.2,2000.0,,,,,,,,170.0,PCE_SP,9.8,Steam Curing,80.0,,,168.0,Ref-62-Research
755,500.0,OPC_52.5,52.5,150.0,350.0,class F,0.0,0.0,0.0,0.0,0.0,0.0,0.0,,0.0,0.0,0.0,0.0,480.0,Iron Tailings,720.0,Natural River Sand,0.3,Straight Steel Fiber,156.0,13.0,0.2,2000.0,,,,,,,,175.0,PCE_SP,9.8,Steam Curing,80.0,,,159.5,Ref-62-Research
756,500.0,OPC_52.5,52.5,150.0,350.0,class F,0.0,0.0,0.0,0.0,0.0,0.0,0.0,,0.0,0.0,0.0,0.0,600.0,Iron Tailings,600.0,Natural River Sand,0.3,Straight Steel Fiber,156.0,13.0,0.2,2000.0,,,,,,,,180.0,PCE_SP,9.8,Steam Curing,80.0,,,149.5,Ref-62-Research
757,500.0,OPC_52.5,52.5,150.0,350.0,class F,0.0,0.0,0.0,0.0,0.0,0.0,0.0,,0.0,0.0,0.0,0.0,1200.0,Iron Tailings,0.0,,,Straight Steel Fiber,156.0,13.0,0.2,2000.0,,,,,,,,200.0,PCE_SP,9.8,Steam Curing,80.0,,,141.0,Ref-62-Research
758,890.0,OPC_I,,0.0,0.0,,0.0,0.0,0.0,0.0,0.0,0.0,0.0,,0.0,0.0,0.0,0.0,0.0,,890.0,Natural River Sand,4.75,,,,,,,,,,,,,178.0,PCE_SP,30.2,Standard Curing,21.0,100.0,,106.3,Ref-63-Research
759,890.0,OPC_I,,0.0,0.0,,0.0,0.0,0.0,0.0,0.0,0.0,0.0,,0.0,0.0,0.0,0.0,0.0,,890.0,Natural River Sand,0.6,,,,,,,,,,,,,178.0,PCE_SP,30.2,Standard Curing,21.0,100.0,,113.2,Ref-63-Research
760,845.5,OPC_I,,44.5,0.0,,0.0,0.0,0.0,0.0,0.0,0.0,0.0,,0.0,0.0,0.0,0.0,0.0,,890.0,Natural River Sand,4.75,,,,,,,,,,,,,178.0,PCE_SP,30.2,Standard Curing,21.0,100.0,,117.2,Ref-63-Research
761,801.0,OPC_I,,89.0,0.0,,0.0,0.0,0.0,0.0,0.0,0.0,0.0,,0.0,0.0,0.0,0.0,0.0,,890.0,Natural River Sand,4.75,,,,,,,,,,,,,178.0,PCE_SP,30.2,Standard Curing,21.0,100.0,,118.6,Ref-63-Research
762,756.5,OPC_I,,133.5,0.0,,0.0,0.0,0.0,0.0,0.0,0.0,0.0,,0.0,0.0,0.0,0.0,0.0,,890.0,Natural River Sand,4.75,,,,,,,,,,,,,178.0,PCE_SP,30.2,Standard Curing,21.0,100.0,,118.0,Ref-63-Research
763,712.0,OPC_I,,178.0,0.0,,0.0,0.0,0.0,0.0,0.0,0.0,0.0,,0.0,0.0,0.0,0.0,0.0,,890.0,Natural River Sand,4.75,,,,,,,,,,,,,178.0,PCE_SP,30.2,Standard Curing,21.0,100.0,,111.0,Ref-63-Research
764,845.5,OPC_I,,44.5,0.0,,0.0,0.0,0.0,0.0,0.0,0.0,0.0,,0.0,0.0,0.0,0.0,0.0,,890.0,Natural River Sand,0.6,,,,,,,,,,,,,178.0,PCE_SP,30.2,Standard Curing,21.0,100.0,,116.6,Ref-63-Research
765,712.0,OPC_I,,0.0,178.0,class C,0.0,0.0,0.0,0.0,0.0,0.0,0.0,,0.0,0.0,0.0,0.0,0.0,,890.0,Natural River Sand,4.75,,,,,,,,,,,,,178.0,PCE_SP,30.2,Standard Curing,21.0,100.0,,109.9,Ref-63-Research
766,623.0,OPC_I,,0.0,267.0,class C,0.0,0.0,0.0,0.0,0.0,0.0,0.0,,0.0,0.0,0.0,0.0,0.0,,890.0,Natural River Sand,4.75,,,,,,,,,,,,,178.0,PCE_SP,30.2,Standard Curing,21.0,100.0,,114.8,Ref-63-Research
767,534.0,OPC_I,,0.0,356.0,class C,0.0,0.0,0.0,0.0,0.0,0.0,0.0,,0.0,0.0,0.0,0.0,0.0,,890.0,Natural River Sand,4.75,,,,,,,,,,,,,178.0,PCE_SP,30.2,Standard Curing,21.0,100.0,,102.6,Ref-63-Research
768,667.5,OPC_I,,44.5,178.0,class C,0.0,0.0,0.0,0.0,0.0,0.0,0.0,,0.0,0.0,0.0,0.0,0.0,,890.0,Natural River Sand,4.75,,,,,,,,,,,,,178.0,PCE_SP,30.2,Standard Curing,21.0,100.0,,112.8,Ref-63-Research
769,1009.0,OPC_I,,0.0,0.0,,0.0,0.0,0.0,0.0,0.0,0.0,0.0,,0.0,0.0,0.0,0.0,0.0,,1009.0,Natural River Sand,4.75,,,,,,,,,,,,,201.8,PCE_SP,34.2,Standard Curing,21.0,100.0,,113.8,Ref-63-Research
770,1009.0,OPC_I,,0.0,0.0,,0.0,0.0,0.0,0.0,0.0,0.0,0.0,,0.0,0.0,0.0,0.0,0.0,,1009.0,Natural River Sand,0.6,,,,,,,,,,,,,201.8,PCE_SP,34.2,Standard Curing,21.0,100.0,,115.2,Ref-63-Research
771,958.55,OPC_I,,50.45,0.0,,0.0,0.0,0.0,0.0,0.0,0.0,0.0,,0.0,0.0,0.0,0.0,0.0,,1009.0,Natural River Sand,0.6,,,,,,,,,,,,,201.8,PCE_SP,34.2,Standard Curing,21.0,100.0,,115.4,Ref-63-Research
772,756.75,OPC_I,,50.45,201.8,class C,0.0,0.0,0.0,0.0,0.0,0.0,0.0,,0.0,0.0,0.0,0.0,0.0,,1009.0,Natural River Sand,0.6,,,,,,,,,,,,,201.8,PCE_SP,34.2,Standard Curing,21.0,100.0,,114.5,Ref-63-Research
773,1076.77,OPC_I,,286.23,0.0,,0.0,0.0,0.0,0.0,0.0,0.0,0.0,,0.0,0.0,0.0,0.0,0.0,,1363.0,Natural River Sand,0.075,,,,,,,,,,,,,272.6,PCE_SP,46.2,Standard Curing,21.0,100.0,,125.9,Ref-63-Research
774,1076.77,OPC_I,,286.23,0.0,,0.0,0.0,0.0,0.0,0.0,0.0,0.0,,0.0,0.0,0.0,0.0,0.0,,1363.0,Natural River Sand,0.075,Straight Steel Fiber,234.0,12.7,0.2,,,,,,,,,272.6,PCE_SP,46.2,Standard Curing,21.0,100.0,,137.0,Ref-63-Research
775,1076.77,OPC_I,,286.23,0.0,,0.0,0.0,0.0,0.0,0.0,0.0,0.0,,0.0,0.0,0.0,0.0,0.0,,1363.0,Natural River Sand,0.075,,,,,,,,,,,,,272.6,PCE_SP,46.2,Heat Curing,90.0,100.0,,159.7,Ref-63-Research
776,1076.77,OPC_I,,286.23,0.0,,0.0,0.0,0.0,0.0,0.0,0.0,0.0,,0.0,0.0,0.0,0.0,0.0,,1363.0,Natural River Sand,0.075,Straight Steel Fiber,234.0,12.7,0.2,,,,,,,,,272.6,PCE_SP,46.2,Heat Curing,90.0,100.0,,170.6,Ref-63-Research
777,819.0,OPC_52.5,52.5,109.0,164.0,class F,0.0,0.0,0.0,0.0,0.0,0.0,0.0,,0.0,0.0,0.0,0.0,0.0,,1092.0,Quartz Sand,1.18,Straight Steel Fiber,156.0,13.0,0.22,,,,,,,,,196.6,,22.14,Steam Curing,80.0,,,141.0,Ref-64-Research
778,737.1,OPC_52.5,52.5,109.0,164.0,class F,0.0,0.0,0.0,0.0,0.0,0.0,0.0,,0.0,0.0,0.0,0.0,81.9,Iron Tailings,1092.0,Quartz Sand,1.18,Straight Steel Fiber,156.0,13.0,0.22,,,,,,,,,196.6,,22.14,Steam Curing,80.0,,,148.0,Ref-64-Research
779,655.2,OPC_52.5,52.5,109.0,164.0,class F,0.0,0.0,0.0,0.0,0.0,0.0,0.0,,0.0,0.0,0.0,0.0,163.8,Iron Tailings,1092.0,Quartz Sand,1.18,Straight Steel Fiber,156.0,13.0,0.22,,,,,,,,,196.6,,22.14,Steam Curing,80.0,,,151.0,Ref-64-Research
780,573.3,OPC_52.5,52.5,109.0,164.0,class F,0.0,0.0,0.0,0.0,0.0,0.0,0.0,,0.0,0.0,0.0,0.0,245.7,Iron Tailings,1092.0,Quartz Sand,1.18,Straight Steel Fiber,156.0,13.0,0.22,,,,,,,,,196.6,,22.14,Steam Curing,80.0,,,146.0,Ref-64-Research
781,655.2,OPC_52.5,52.5,109.0,164.0,class F,0.0,0.0,0.0,0.0,0.0,0.0,0.0,,0.0,0.0,0.0,0.0,436.8,Iron Tailings,819.0,Quartz Sand,1.18,Straight Steel Fiber,156.0,13.0,0.22,,,,,,,,,196.6,,22.14,Steam Curing,80.0,,,145.0,Ref-64-Research
782,655.2,OPC_52.5,52.5,109.0,164.0,class F,0.0,0.0,0.0,0.0,0.0,0.0,0.0,,0.0,0.0,0.0,0.0,709.8,Iron Tailings,546.0,Quartz Sand,1.18,Straight Steel Fiber,156.0,13.0,0.22,,,,,,,,,196.6,,22.14,Steam Curing,80.0,,,145.0,Ref-64-Research
783,655.2,OPC_52.5,52.5,109.0,164.0,class F,0.0,0.0,0.0,0.0,0.0,0.0,0.0,,0.0,0.0,0.0,0.0,982.8,Iron Tailings,273.0,Quartz Sand,1.18,Straight Steel Fiber,156.0,13.0,0.22,,,,,,,,,196.6,,22.14,Steam Curing,80.0,,,139.0,Ref-64-Research
784,655.2,OPC_52.5,52.5,109.0,164.0,class F,0.0,0.0,0.0,0.0,0.0,0.0,0.0,,0.0,0.0,0.0,0.0,1255.8,Iron Tailings,0.0,,,Straight Steel Fiber,156.0,13.0,0.22,,,,,,,,,196.6,,22.14,Steam Curing,80.0,,,139.0,Ref-64-Research
785,830.0,OPC_42.5,42.5,291.0,0.0,,0.0,0.0,0.0,0.0,0.0,0.0,0.0,,0.0,0.0,0.0,0.0,0.0,,977.0,Quartz Sand,3.0,Straight Steel Fiber,234.0,6.0,0.15,2250.0,,,,,,,,151.0,PCE_SP,55.0,Autoclave Curing,210.0,,2.0,262.0,Ref-65-Research
786,664.0,OPC_42.5,42.5,291.0,166.0,class C,0.0,0.0,0.0,0.0,0.0,0.0,0.0,,0.0,0.0,0.0,0.0,0.0,,920.0,Quartz Sand,3.0,Straight Steel Fiber,234.0,6.0,0.15,2250.0,,,,,,,,151.0,PCE_SP,58.0,Autoclave Curing,210.0,,2.0,248.0,Ref-65-Research
787,498.0,OPC_42.5,42.5,291.0,332.0,class C,0.0,0.0,0.0,0.0,0.0,0.0,0.0,,0.0,0.0,0.0,0.0,0.0,,861.0,Quartz Sand,3.0,Straight Steel Fiber,234.0,6.0,0.15,2250.0,,,,,,,,151.0,PCE_SP,62.0,Autoclave Curing,210.0,,2.0,229.0,Ref-65-Research
788,332.0,OPC_42.5,42.5,291.0,498.0,class C,0.0,0.0,0.0,0.0,0.0,0.0,0.0,,0.0,0.0,0.0,0.0,0.0,,804.0,Quartz Sand,3.0,Straight Steel Fiber,234.0,6.0,0.15,2250.0,,,,,,,,151.0,PCE_SP,65.0,Autoclave Curing,210.0,,2.0,167.0,Ref-65-Research
789,664.0,OPC_42.5,42.5,291.0,0.0,,0.0,0.0,0.0,0.0,0.0,166.0,0.0,,0.0,0.0,0.0,0.0,0.0,,961.0,Quartz Sand,3.0,Straight Steel Fiber,234.0,6.0,0.15,2250.0,,,,,,,,151.0,PCE_SP,55.0,Autoclave Curing,210.0,,2.0,254.0,Ref-65-Research
790,498.0,OPC_42.5,42.5,291.0,0.0,,0.0,0.0,0.0,0.0,0.0,332.0,0.0,,0.0,0.0,0.0,0.0,0.0,,945.0,Quartz Sand,3.0,Straight Steel Fiber,234.0,6.0,0.15,2250.0,,,,,,,,151.0,PCE_SP,55.0,Autoclave Curing,210.0,,2.0,244.0,Ref-65-Research
791,332.0,OPC_42.5,42.5,291.0,0.0,,0.0,0.0,0.0,0.0,0.0,498.0,0.0,,0.0,0.0,0.0,0.0,0.0,,929.0,Quartz Sand,3.0,Straight Steel Fiber,234.0,6.0,0.15,2250.0,,,,,,,,151.0,PCE_SP,55.0,Autoclave Curing,210.0,,2.0,202.0,Ref-65-Research
792,830.0,OPC_42.5,42.5,0.0,0.0,,0.0,0.0,0.0,0.0,0.0,0.0,0.0,,0.0,0.0,0.0,0.0,0.0,,1316.0,Quartz Sand,3.0,Straight Steel Fiber,234.0,6.0,0.15,2250.0,,,,,,,,151.0,PCE_SP,32.0,Autoclave Curing,210.0,,2.0,171.0,Ref-65-Research
793,830.0,OPC_42.5,42.5,83.0,0.0,,0.0,0.0,0.0,0.0,0.0,0.0,0.0,,0.0,0.0,0.0,0.0,0.0,,1219.0,Quartz Sand,3.0,Straight Steel Fiber,234.0,6.0,0.15,2250.0,,,,,,,,151.0,PCE_SP,38.0,Autoclave Curing,210.0,,2.0,204.0,Ref-65-Research
794,830.0,OPC_42.5,42.5,166.0,0.0,,0.0,0.0,0.0,0.0,0.0,0.0,0.0,,0.0,0.0,0.0,0.0,0.0,,1122.0,Quartz Sand,3.0,Straight Steel Fiber,234.0,6.0,0.15,2250.0,,,,,,,,151.0,PCE_SP,44.0,Autoclave Curing,210.0,,2.0,239.0,Ref-65-Research
795,830.0,OPC_42.5,42.5,208.0,0.0,,0.0,0.0,0.0,0.0,0.0,0.0,0.0,,0.0,0.0,0.0,0.0,0.0,,1074.0,Quartz Sand,3.0,Straight Steel Fiber,234.0,6.0,0.15,2250.0,,,,,,,,151.0,PCE_SP,50.0,Autoclave Curing,210.0,,2.0,249.0,Ref-65-Research
796,830.0,OPC_42.5,42.5,249.0,0.0,,0.0,0.0,0.0,0.0,0.0,0.0,0.0,,0.0,0.0,0.0,0.0,0.0,,1025.0,Quartz Sand,3.0,Straight Steel Fiber,234.0,6.0,0.15,2250.0,,,,,,,,151.0,PCE_SP,53.0,Autoclave Curing,210.0,,2.0,250.0,Ref-65-Research
797,830.0,OPC_42.5,42.5,291.0,0.0,,0.0,0.0,0.0,0.0,0.0,0.0,0.0,,0.0,0.0,0.0,0.0,0.0,,977.0,Quartz Sand,3.0,Straight Steel Fiber,234.0,6.0,0.15,2250.0,,,,,,,,151.0,PCE_SP,55.0,Autoclave Curing,210.0,,2.0,259.0,Ref-65-Research
798,830.0,OPC_42.5,42.5,332.0,0.0,,0.0,0.0,0.0,0.0,0.0,0.0,0.0,,0.0,0.0,0.0,0.0,0.0,,928.0,Quartz Sand,3.0,Straight Steel Fiber,234.0,6.0,0.15,2250.0,,,,,,,,151.0,PCE_SP,57.0,Autoclave Curing,210.0,,2.0,248.0,Ref-65-Research
799,830.0,OPC_42.5,42.5,374.0,0.0,,0.0,0.0,0.0,0.0,0.0,0.0,0.0,,0.0,0.0,0.0,0.0,0.0,,877.0,Quartz Sand,3.0,Straight Steel Fiber,234.0,6.0,0.15,2250.0,,,,,,,,151.0,PCE_SP,59.0,Autoclave Curing,210.0,,2.0,246.0,Ref-65-Research
800,830.0,OPC_42.5,42.5,291.0,0.0,,0.0,0.0,0.0,0.0,0.0,0.0,0.0,,0.0,0.0,0.0,0.0,0.0,,977.0,Quartz Sand,3.0,Straight Steel Fiber,234.0,6.0,0.15,2250.0,,,,,,,,151.0,PCE_SP,55.0,Autoclave Curing,210.0,,2.0,262.0,Ref-65-Research
801,664.0,OPC_42.5,42.5,291.0,83.0,class C,0.0,0.0,0.0,0.0,0.0,83.0,0.0,,0.0,0.0,0.0,0.0,0.0,,940.0,Quartz Sand,3.0,Straight Steel Fiber,234.0,6.0,0.15,2250.0,,,,,,,,151.0,PCE_SP,58.0,Autoclave Curing,210.0,,2.0,262.0,Ref-65-Research
802,581.0,OPC_42.5,42.5,291.0,166.0,class C,0.0,0.0,0.0,0.0,0.0,83.0,0.0,,0.0,0.0,0.0,0.0,0.0,,912.0,Quartz Sand,3.0,Straight Steel Fiber,234.0,6.0,0.15,2250.0,,,,,,,,151.0,PCE_SP,60.0,Autoclave Curing,210.0,,2.0,253.0,Ref-65-Research
803,498.0,OPC_42.5,42.5,291.0,249.0,class C,0.0,0.0,0.0,0.0,0.0,83.0,0.0,,0.0,0.0,0.0,0.0,0.0,,883.0,Quartz Sand,3.0,Straight Steel Fiber,234.0,6.0,0.15,2250.0,,,,,,,,151.0,PCE_SP,62.0,Autoclave Curing,210.0,,2.0,234.0,Ref-65-Research
804,581.0,OPC_42.5,42.5,291.0,83.0,class C,0.0,0.0,0.0,0.0,0.0,166.0,0.0,,0.0,0.0,0.0,0.0,0.0,,932.0,Quartz Sand,3.0,Straight Steel Fiber,234.0,6.0,0.15,2250.0,,,,,,,,151.0,PCE_SP,58.0,Autoclave Curing,210.0,,2.0,239.0,Ref-65-Research
805,498.0,OPC_42.5,42.5,291.0,166.0,class C,0.0,0.0,0.0,0.0,0.0,166.0,0.0,,0.0,0.0,0.0,0.0,0.0,,904.0,Quartz Sand,3.0,Straight Steel Fiber,234.0,6.0,0.15,2250.0,,,,,,,,151.0,PCE_SP,60.0,Autoclave Curing,210.0,,2.0,240.0,Ref-65-Research
806,498.0,OPC_42.5,42.5,291.0,83.0,class C,0.0,0.0,0.0,0.0,0.0,249.0,0.0,,0.0,0.0,0.0,0.0,0.0,,924.0,Quartz Sand,3.0,Straight Steel Fiber,234.0,6.0,0.15,2250.0,,,,,,,,151.0,PCE_SP,58.0,Autoclave Curing,210.0,,2.0,230.0,Ref-65-Research
807,332.0,OPC_42.5,42.5,291.0,249.0,class C,0.0,0.0,0.0,0.0,0.0,249.0,0.0,,0.0,0.0,0.0,0.0,0.0,,867.0,Quartz Sand,3.0,Straight Steel Fiber,234.0,6.0,0.15,2250.0,,,,,,,,151.0,PCE_SP,62.0,Autoclave Curing,210.0,,2.0,189.0,Ref-65-Research
808,830.0,OPC_42.5,42.5,291.0,0.0,,0.0,0.0,0.0,0.0,0.0,0.0,0.0,,0.0,0.0,0.0,0.0,0.0,,977.0,Quartz Sand,3.0,Straight Steel Fiber,234.0,6.0,0.15,2250.0,,,,,,,,151.0,PCE_SP,55.0,Autoclave Curing,210.0,,2.0,270.0,Ref-65-Research
809,664.0,OPC_42.5,42.5,205.0,83.0,class C,0.0,0.0,0.0,0.0,0.0,83.0,0.0,,0.0,0.0,0.0,0.0,0.0,,1041.0,Quartz Sand,3.0,Straight Steel Fiber,234.0,6.0,0.15,2250.0,,,,,,,,151.0,PCE_SP,35.0,Autoclave Curing,210.0,,2.0,281.0,Ref-65-Research
810,581.0,OPC_42.5,42.5,157.0,166.0,class C,0.0,0.0,0.0,0.0,0.0,83.0,0.0,,0.0,0.0,0.0,0.0,0.0,,1066.0,Quartz Sand,3.0,Straight Steel Fiber,234.0,6.0,0.15,2250.0,,,,,,,,151.0,PCE_SP,34.0,Autoclave Curing,210.0,,2.0,250.0,Ref-65-Research
811,498.0,OPC_42.5,42.5,110.0,249.0,class C,0.0,0.0,0.0,0.0,0.0,83.0,0.0,,0.0,0.0,0.0,0.0,0.0,,1094.0,Quartz Sand,3.0,Straight Steel Fiber,234.0,6.0,0.15,2250.0,,,,,,,,151.0,PCE_SP,33.0,Autoclave Curing,210.0,,2.0,224.0,Ref-65-Research
812,498.0,OPC_42.5,42.5,120.0,166.0,class C,0.0,0.0,0.0,0.0,0.0,166.0,0.0,,0.0,0.0,0.0,0.0,0.0,,1102.0,Quartz Sand,3.0,Straight Steel Fiber,234.0,6.0,0.15,2250.0,,,,,,,,151.0,PCE_SP,38.0,Autoclave Curing,210.0,,2.0,214.0,Ref-65-Research
813,664.0,OPC_42.5,42.5,195.0,166.0,class C,0.0,0.0,0.0,0.0,0.0,0.0,0.0,,0.0,0.0,0.0,0.0,0.0,,1030.0,Quartz Sand,3.0,Straight Steel Fiber,234.0,6.0,0.15,2250.0,,,,,,,,151.0,PCE_SP,38.0,Autoclave Curing,210.0,,2.0,268.0,Ref-65-Research
814,498.0,OPC_42.5,42.5,141.0,0.0,,0.0,0.0,0.0,0.0,0.0,332.0,0.0,,0.0,0.0,0.0,0.0,0.0,,1119.0,Quartz Sand,3.0,Straight Steel Fiber,234.0,6.0,0.15,2250.0,,,,,,,,151.0,PCE_SP,35.0,Autoclave Curing,210.0,,2.0,232.0,Ref-65-Research
815,940.0,OPC_42.5,42.5,282.0,0.0,,0.0,0.0,0.0,0.0,0.0,0.0,0.0,,0.0,0.0,0.0,0.0,0.0,,1180.0,Bauxite,3.0,Straight Steel Fiber,234.0,6.0,0.15,2250.0,,,,,,,,125.0,PCE_SP,55.0,Standard Curing,20.0,,,200.0,Ref-66-Research
816,752.0,OPC_42.5,42.5,282.0,0.0,,0.0,0.0,0.0,0.0,0.0,188.0,0.0,,0.0,0.0,0.0,0.0,0.0,,1158.0,Bauxite,3.0,Straight Steel Fiber,234.0,6.0,0.15,2250.0,,,,,,,,125.0,PCE_SP,55.0,Standard Curing,20.0,,,210.0,Ref-66-Research
817,564.0,OPC_42.5,42.5,282.0,0.0,,0.0,0.0,0.0,0.0,0.0,376.0,0.0,,0.0,0.0,0.0,0.0,0.0,,1137.0,Bauxite,3.0,Straight Steel Fiber,234.0,6.0,0.15,2250.0,,,,,,,,125.0,PCE_SP,55.0,Standard Curing,20.0,,,200.0,Ref-66-Research
818,376.0,OPC_42.5,42.5,282.0,0.0,,0.0,0.0,0.0,0.0,0.0,564.0,0.0,,0.0,0.0,0.0,0.0,0.0,,1114.0,Bauxite,3.0,Straight Steel Fiber,234.0,6.0,0.15,2250.0,,,,,,,,125.0,PCE_SP,55.0,Standard Curing,20.0,,,190.0,Ref-66-Research
819,940.0,OPC_42.5,42.5,282.0,0.0,,0.0,0.0,0.0,0.0,0.0,0.0,0.0,,0.0,0.0,0.0,0.0,0.0,,1000.0,Granite + Quartz Sand,3.0,Straight Steel Fiber,234.0,6.0,0.15,2250.0,,,,,,,,125.0,PCE_SP,61.0,Standard Curing,20.0,,,180.0,Ref-66-Research
820,752.0,OPC_42.5,42.5,226.0,0.0,,0.0,0.0,0.0,0.0,0.0,188.0,0.0,,0.0,0.0,0.0,0.0,0.0,,1048.0,Granite + Quartz Sand,3.0,Straight Steel Fiber,234.0,6.0,0.15,2250.0,,,,,,,,125.0,PCE_SP,52.0,Standard Curing,20.0,,,175.0,Ref-66-Research
821,564.0,OPC_42.5,42.5,169.0,0.0,,0.0,0.0,0.0,0.0,0.0,376.0,0.0,,0.0,0.0,0.0,0.0,0.0,,1099.0,Granite + Quartz Sand,3.0,Straight Steel Fiber,234.0,6.0,0.15,2250.0,,,,,,,,125.0,PCE_SP,44.0,Standard Curing,20.0,,,165.0,Ref-66-Research
822,376.0,OPC_42.5,42.5,113.0,0.0,,0.0,0.0,0.0,0.0,0.0,564.0,0.0,,0.0,0.0,0.0,0.0,0.0,,1149.0,Granite + Quartz Sand,3.0,Straight Steel Fiber,234.0,6.0,0.15,2250.0,,,,,,,,125.0,PCE_SP,37.0,Standard Curing,20.0,,,160.0,Ref-66-Research
823,940.0,OPC_42.5,42.5,282.0,0.0,,0.0,0.0,0.0,0.0,0.0,0.0,0.0,,0.0,0.0,0.0,0.0,0.0,,1180.0,Bauxite,3.0,Straight Steel Fiber,234.0,6.0,0.15,2250.0,,,,,,,,125.0,PCE_SP,55.0,Steam Curing,100.0,,,270.0,Ref-66-Research
824,752.0,OPC_42.5,42.5,282.0,0.0,,0.0,0.0,0.0,0.0,0.0,188.0,0.0,,0.0,0.0,0.0,0.0,0.0,,1158.0,Bauxite,3.0,Straight Steel Fiber,234.0,6.0,0.15,2250.0,,,,,,,,125.0,PCE_SP,55.0,Steam Curing,100.0,,,275.0,Ref-66-Research
825,564.0,OPC_42.5,42.5,282.0,0.0,,0.0,0.0,0.0,0.0,0.0,376.0,0.0,,0.0,0.0,0.0,0.0,0.0,,1137.0,Bauxite,3.0,Straight Steel Fiber,234.0,6.0,0.15,2250.0,,,,,,,,125.0,PCE_SP,55.0,Steam Curing,100.0,,,268.0,Ref-66-Research
826,376.0,OPC_42.5,42.5,282.0,0.0,,0.0,0.0,0.0,0.0,0.0,564.0,0.0,,0.0,0.0,0.0,0.0,0.0,,1114.0,Bauxite,3.0,Straight Steel Fiber,234.0,6.0,0.15,2250.0,,,,,,,,125.0,PCE_SP,55.0,Steam Curing,100.0,,,248.0,Ref-66-Research
827,940.0,OPC_42.5,42.5,282.0,0.0,,0.0,0.0,0.0,0.0,0.0,0.0,0.0,,0.0,0.0,0.0,0.0,0.0,,1000.0,Granite + Quartz Sand,3.0,Straight Steel Fiber,234.0,6.0,0.15,2250.0,,,,,,,,125.0,PCE_SP,61.0,Steam Curing,100.0,,,198.0,Ref-66-Research
828,752.0,OPC_42.5,42.5,226.0,0.0,,0.0,0.0,0.0,0.0,0.0,188.0,0.0,,0.0,0.0,0.0,0.0,0.0,,1048.0,Granite + Quartz Sand,3.0,Straight Steel Fiber,234.0,6.0,0.15,2250.0,,,,,,,,125.0,PCE_SP,52.0,Steam Curing,100.0,,,205.0,Ref-66-Research
829,564.0,OPC_42.5,42.5,169.0,0.0,,0.0,0.0,0.0,0.0,0.0,376.0,0.0,,0.0,0.0,0.0,0.0,0.0,,1099.0,Granite + Quartz Sand,3.0,Straight Steel Fiber,234.0,6.0,0.15,2250.0,,,,,,,,125.0,PCE_SP,44.0,Steam Curing,100.0,,,186.0,Ref-66-Research
830,376.0,OPC_42.5,42.5,113.0,0.0,,0.0,0.0,0.0,0.0,0.0,564.0,0.0,,0.0,0.0,0.0,0.0,0.0,,1149.0,Granite + Quartz Sand,3.0,Straight Steel Fiber,234.0,6.0,0.15,2250.0,,,,,,,,125.0,PCE_SP,37.0,Steam Curing,100.0,,,174.0,Ref-66-Research
831,940.0,OPC_42.5,42.5,282.0,0.0,,0.0,0.0,0.0,0.0,0.0,0.0,0.0,,0.0,0.0,0.0,0.0,0.0,,1180.0,Bauxite,3.0,Straight Steel Fiber,234.0,6.0,0.15,2250.0,,,,,,,,125.0,PCE_SP,55.0,Autoclave Curing,210.0,,2.0,285.0,Ref-66-Research
832,752.0,OPC_42.5,42.5,282.0,0.0,,0.0,0.0,0.0,0.0,0.0,188.0,0.0,,0.0,0.0,0.0,0.0,0.0,,1158.0,Bauxite,3.0,Straight Steel Fiber,234.0,6.0,0.15,2250.0,,,,,,,,125.0,PCE_SP,55.0,Autoclave Curing,210.0,,2.0,298.0,Ref-66-Research
833,564.0,OPC_42.5,42.5,282.0,0.0,,0.0,0.0,0.0,0.0,0.0,376.0,0.0,,0.0,0.0,0.0,0.0,0.0,,1137.0,Bauxite,3.0,Straight Steel Fiber,234.0,6.0,0.15,2250.0,,,,,,,,125.0,PCE_SP,55.0,Autoclave Curing,210.0,,2.0,278.0,Ref-66-Research
834,376.0,OPC_42.5,42.5,282.0,0.0,,0.0,0.0,0.0,0.0,0.0,564.0,0.0,,0.0,0.0,0.0,0.0,0.0,,1114.0,Bauxite,3.0,Straight Steel Fiber,234.0,6.0,0.15,2250.0,,,,,,,,125.0,PCE_SP,55.0,Autoclave Curing,210.0,,2.0,250.0,Ref-66-Research
835,940.0,OPC_42.5,42.5,282.0,0.0,,0.0,0.0,0.0,0.0,0.0,0.0,0.0,,0.0,0.0,0.0,0.0,0.0,,1000.0,Granite + Quartz Sand,3.0,Straight Steel Fiber,234.0,6.0,0.15,2250.0,,,,,,,,125.0,PCE_SP,61.0,Autoclave Curing,210.0,,2.0,219.0,Ref-66-Research
836,752.0,OPC_42.5,42.5,226.0,0.0,,0.0,0.0,0.0,0.0,0.0,188.0,0.0,,0.0,0.0,0.0,0.0,0.0,,1048.0,Granite + Quartz Sand,3.0,Straight Steel Fiber,234.0,6.0,0.15,2250.0,,,,,,,,125.0,PCE_SP,52.0,Autoclave Curing,210.0,,2.0,245.0,Ref-66-Research
837,564.0,OPC_42.5,42.5,169.0,0.0,,0.0,0.0,0.0,0.0,0.0,376.0,0.0,,0.0,0.0,0.0,0.0,0.0,,1099.0,Granite + Quartz Sand,3.0,Straight Steel Fiber,234.0,6.0,0.15,2250.0,,,,,,,,125.0,PCE_SP,44.0,Autoclave Curing,210.0,,2.0,228.0,Ref-66-Research
838,376.0,OPC_42.5,42.5,113.0,0.0,,0.0,0.0,0.0,0.0,0.0,564.0,0.0,,0.0,0.0,0.0,0.0,0.0,,1149.0,Granite + Quartz Sand,3.0,Straight Steel Fiber,234.0,6.0,0.15,2250.0,,,,,,,,125.0,PCE_SP,37.0,Autoclave Curing,210.0,,2.0,195.0,Ref-66-Research
839,851.06,white_cement,,212.77,0.0,,0.0,0.0,212.77,0.0,0.0,0.0,0.0,,0.0,0.0,0.0,0.0,0.0,,1123.4,Silica Sand,1.0,Straight Steel Fiber,117.0,19.0,0.2,1965.0,,,,,,,,187.23,HRWRA,12.77,Standard Curing,20.0,,,195.0,Ref-67-Research
840,851.06,white_cement,,212.77,0.0,,0.0,0.0,127.66,0.0,0.0,0.0,0.0,,0.0,0.0,0.0,0.0,0.0,,1217.02,Silica Sand,1.0,Straight Steel Fiber,117.0,19.0,0.2,1965.0,,,,,,,,187.23,HRWRA,12.77,Standard Curing,20.0,,,188.8,Ref-67-Research
841,851.06,white_cement,,212.77,0.0,,0.0,0.0,0.0,0.0,0.0,0.0,0.0,,0.0,0.0,0.0,0.0,0.0,,1336.17,Silica Sand,1.0,Straight Steel Fiber,117.0,19.0,0.2,1965.0,,,,,,,,187.23,HRWRA,12.77,Standard Curing,20.0,,,173.6,Ref-67-Research
842,851.06,OPC_I,,212.77,0.0,,0.0,0.0,212.77,0.0,0.0,0.0,0.0,,0.0,0.0,0.0,0.0,0.0,,1114.89,Silica Sand,1.0,Straight Steel Fiber,117.0,19.0,0.2,1965.0,,,,,,,,187.23,HRWRA,12.77,Standard Curing,20.0,,,174.3,Ref-67-Research
843,851.06,OPC_I,,212.77,0.0,,0.0,0.0,127.66,0.0,0.0,0.0,0.0,,0.0,0.0,0.0,0.0,0.0,,1208.51,Silica Sand,1.0,Straight Steel Fiber,117.0,19.0,0.2,1965.0,,,,,,,,187.23,HRWRA,12.77,Standard Curing,20.0,,,187.4,Ref-67-Research
844,851.06,OPC_I,,212.77,0.0,,0.0,0.0,0.0,0.0,0.0,0.0,0.0,,0.0,0.0,0.0,0.0,0.0,,1336.17,Silica Sand,1.0,Straight Steel Fiber,117.0,19.0,0.2,1965.0,,,,,,,,187.23,HRWRA,12.77,Standard Curing,20.0,,,177.8,Ref-67-Research
845,851.06,OPC_I_GGBS,,212.77,0.0,,0.0,0.0,212.77,0.0,0.0,0.0,0.0,,0.0,0.0,0.0,0.0,0.0,,1123.4,Silica Sand,1.0,Straight Steel Fiber,117.0,19.0,0.2,1965.0,,,,,,,,187.23,HRWRA,12.77,Standard Curing,20.0,,,172.9,Ref-67-Research
846,851.06,OPC_I_GGBS,,212.77,0.0,,0.0,0.0,127.66,0.0,0.0,0.0,0.0,,0.0,0.0,0.0,0.0,0.0,,1208.51,Silica Sand,1.0,Straight Steel Fiber,117.0,19.0,0.2,1965.0,,,,,,,,187.23,HRWRA,12.77,Standard Curing,20.0,,,181.2,Ref-67-Research
847,851.06,OPC_I_GGBS,,212.77,0.0,,0.0,0.0,0.0,0.0,0.0,0.0,0.0,,0.0,0.0,0.0,0.0,0.0,,1336.17,Silica Sand,1.0,Straight Steel Fiber,117.0,19.0,0.2,1965.0,,,,,,,,187.23,HRWRA,12.77,Standard Curing,20.0,,,190.9,Ref-67-Research
848,691.0,OPC_52.5,52.5,172.0,0.0,,0.0,276.0,0.0,0.0,0.0,0.0,0.0,,0.0,0.0,0.0,0.0,0.0,,759.0,Silica Sand,0.3,Straight Steel Fiber,138.0,13.0,0.16,,,,,,,,,187.3,Other_Polymer_SP,22.0,Standard Curing,20.0,,,155.0,Ref-68-Research
849,691.0,OPC_52.5,52.5,0.0,0.0,,0.0,276.0,0.0,0.0,172.0,0.0,0.0,,0.0,0.0,0.0,0.0,0.0,,759.0,Silica Sand,0.3,Straight Steel Fiber,138.0,13.0,0.16,,,,,,,,,187.3,Other_Polymer_SP,22.0,Standard Curing,20.0,,,146.0,Ref-68-Research
850,807.0,HS_cement,,225.0,0.0,,0.0,243.0,0.0,0.0,0.0,0.0,0.0,,0.0,0.0,0.0,0.0,0.0,,972.0,Quartz Sand,,,,,,,,,,,,,,196.0,PCE_HRWRA,13.0,Standard Curing,20.0,100.0,,165.0,Ref-69-Research
851,794.0,HS_cement,,221.0,0.0,,0.0,238.0,0.0,0.0,0.0,0.0,0.0,,0.0,0.0,0.0,0.0,953.0,Glass Sand,0.0,,0.35,,,,,,,,,,,,,192.0,PCE_HRWRA,13.0,Standard Curing,20.0,100.0,,130.0,Ref-69-Research
852,794.0,HS_cement,,221.0,0.0,,0.0,238.0,0.0,0.0,0.0,0.0,0.0,,0.0,0.0,0.0,0.0,953.0,Glass Sand,0.0,,0.275,,,,,,,,,,,,,192.0,PCE_HRWRA,13.0,Standard Curing,20.0,100.0,,145.0,Ref-69-Research
853,794.0,HS_cement,,221.0,0.0,,0.0,238.0,0.0,0.0,0.0,0.0,0.0,,0.0,0.0,0.0,0.0,953.0,Glass Sand,0.0,,0.225,,,,,,,,,,,,,192.0,PCE_HRWRA,13.0,Standard Curing,20.0,100.0,,135.0,Ref-69-Research
854,802.0,HS_cement,,223.0,0.0,,0.0,241.0,0.0,0.0,0.0,0.0,0.0,,0.0,0.0,0.0,0.0,481.0,Glass Sand,481.0,Quartz Sand,,,,,,,,,,,,,,194.0,PCE_HRWRA,13.0,Standard Curing,20.0,100.0,,150.0,Ref-69-Research
855,794.0,HS_cement,,221.0,0.0,,0.0,238.0,0.0,0.0,0.0,0.0,0.0,,0.0,0.0,0.0,0.0,953.0,Glass Sand,0.0,,0.225,,,,,,,,,,,,,192.0,PCE_HRWRA,13.0,Standard Curing,20.0,100.0,,135.0,Ref-69-Research
856,807.0,HS_cement,,225.0,0.0,,0.0,243.0,0.0,0.0,0.0,0.0,0.0,,0.0,0.0,0.0,0.0,0.0,,972.0,Quartz Sand,,,,,,,,,,,,,,196.0,PCE_HRWRA,13.0,Steam Curing,90.0,100.0,,205.0,Ref-69-Research
857,794.0,HS_cement,,221.0,0.0,,0.0,238.0,0.0,0.0,0.0,0.0,0.0,,0.0,0.0,0.0,0.0,953.0,Glass Sand,0.0,,0.35,,,,,,,,,,,,,192.0,PCE_HRWRA,13.0,Steam Curing,90.0,100.0,,158.0,Ref-69-Research
858,794.0,HS_cement,,221.0,0.0,,0.0,238.0,0.0,0.0,0.0,0.0,0.0,,0.0,0.0,0.0,0.0,953.0,Glass Sand,0.0,,0.275,,,,,,,,,,,,,192.0,PCE_HRWRA,13.0,Steam Curing,90.0,100.0,,185.0,Ref-69-Research
859,794.0,HS_cement,,221.0,0.0,,0.0,238.0,0.0,0.0,0.0,0.0,0.0,,0.0,0.0,0.0,0.0,953.0,Glass Sand,0.0,,0.225,,,,,,,,,,,,,192.0,PCE_HRWRA,13.0,Steam Curing,90.0,100.0,,168.0,Ref-69-Research
860,802.0,HS_cement,,223.0,0.0,,0.0,241.0,0.0,0.0,0.0,0.0,0.0,,0.0,0.0,0.0,0.0,481.0,Glass Sand,481.0,Quartz Sand,,,,,,,,,,,,,,194.0,PCE_HRWRA,13.0,Steam Curing,90.0,100.0,,195.0,Ref-69-Research
861,794.0,HS_cement,,221.0,0.0,,0.0,238.0,0.0,0.0,0.0,0.0,0.0,,0.0,0.0,0.0,0.0,953.0,Glass Sand,0.0,,0.225,,,,,,,,,,,,,192.0,PCE_HRWRA,13.0,Steam Curing,90.0,100.0,,185.0,Ref-69-Research
862,856.5,OPC_42.5,42.5,214.1,0.0,,0.0,0.0,0.0,0.0,0.0,0.0,0.0,,0.0,0.0,0.0,0.0,0.0,,1177.5,Quartz Sand,0.8,Straight Steel Fiber,120.0,13.0,0.2,,,,,,,,,184.0,Unspecified,19.7,Standard Curing,20.0,,,155.0,Ref-70-Research
863,695.9,OPC_42.5,42.5,214.1,0.0,,0.0,0.0,0.0,0.0,0.0,0.0,0.0,,0.0,0.0,0.0,0.0,160.6,Balast Powder,1177.5,Quartz Sand,0.8,Straight Steel Fiber,120.0,13.0,0.2,,,,,,,,,184.0,Unspecified,20.9,Standard Curing,20.0,,,139.0,Ref-70-Research
864,695.9,OPC_42.5,42.5,214.1,0.0,,0.0,0.0,0.0,0.0,0.0,0.0,0.0,,0.0,0.0,0.0,0.0,160.6,Balast Powder,1177.5,Quartz Sand,0.8,Straight Steel Fiber,120.0,13.0,0.2,,,,,,,,,184.0,Unspecified,22.2,Standard Curing,20.0,,,149.0,Ref-70-Research
865,695.9,OPC_42.5,42.5,214.1,0.0,,0.0,0.0,0.0,0.0,0.0,0.0,0.0,,0.0,0.0,0.0,0.0,160.6,Balast Powder,1177.5,Quartz Sand,0.8,Straight Steel Fiber,120.0,13.0,0.2,,,,,,,,,184.0,Unspecified,23.3,Standard Curing,20.0,,,150.0,Ref-70-Research
866,535.3,OPC_42.5,42.5,214.1,0.0,,0.0,0.0,0.0,0.0,0.0,0.0,0.0,,0.0,0.0,0.0,0.0,321.2,Balast Powder,1177.5,Quartz Sand,0.8,Straight Steel Fiber,120.0,13.0,0.2,,,,,,,,,184.0,Unspecified,22.5,Standard Curing,20.0,,,132.0,Ref-70-Research
867,535.3,OPC_42.5,42.5,214.1,0.0,,0.0,0.0,0.0,0.0,0.0,0.0,0.0,,0.0,0.0,0.0,0.0,321.2,Balast Powder,1177.5,Quartz Sand,0.8,Straight Steel Fiber,120.0,13.0,0.2,,,,,,,,,184.0,Unspecified,23.9,Standard Curing,20.0,,,134.0,Ref-70-Research
868,535.3,OPC_42.5,42.5,214.1,0.0,,0.0,0.0,0.0,0.0,0.0,0.0,0.0,,0.0,0.0,0.0,0.0,321.2,Balast Powder,1177.5,Quartz Sand,0.8,Straight Steel Fiber,120.0,13.0,0.2,,,,,,,,,184.0,Unspecified,24.5,Standard Curing,20.0,,,138.0,Ref-70-Research
869,374.7,OPC_42.5,42.5,214.1,0.0,,0.0,0.0,0.0,0.0,0.0,0.0,0.0,,0.0,0.0,0.0,0.0,481.8,Balast Powder,1177.5,Quartz Sand,0.8,Straight Steel Fiber,120.0,13.0,0.2,,,,,,,,,184.0,Unspecified,23.1,Standard Curing,20.0,,,115.0,Ref-70-Research
870,374.7,OPC_42.5,42.5,214.1,0.0,,0.0,0.0,0.0,0.0,0.0,0.0,0.0,,0.0,0.0,0.0,0.0,481.8,Balast Powder,1177.5,Quartz Sand,0.8,Straight Steel Fiber,120.0,13.0,0.2,,,,,,,,,184.0,Unspecified,24.3,Standard Curing,20.0,,,121.0,Ref-70-Research
871,374.7,OPC_42.5,42.5,214.1,0.0,,0.0,0.0,0.0,0.0,0.0,0.0,0.0,,0.0,0.0,0.0,0.0,481.8,Balast Powder,1177.5,Quartz Sand,0.8,Straight Steel Fiber,120.0,13.0,0.2,,,,,,,,,184.0,Unspecified,25.5,Standard Curing,20.0,,,121.0,Ref-70-Research
872,856.5,OPC_42.5,42.5,214.1,0.0,,0.0,0.0,0.0,0.0,0.0,0.0,0.0,,0.0,0.0,0.0,0.0,0.0,,1177.5,Quartz Sand,0.8,Straight Steel Fiber,120.0,13.0,0.2,,,,,,,,,184.0,Unspecified,19.7,Steam Curing,80.0,,,166.0,Ref-70-Research
873,695.9,OPC_42.5,42.5,214.1,0.0,,0.0,0.0,0.0,0.0,0.0,0.0,0.0,,0.0,0.0,0.0,0.0,160.6,Balast Powder,1177.5,Quartz Sand,0.8,Straight Steel Fiber,120.0,13.0,0.2,,,,,,,,,184.0,Unspecified,20.9,Steam Curing,80.0,,,184.0,Ref-70-Research
874,695.9,OPC_42.5,42.5,214.1,0.0,,0.0,0.0,0.0,0.0,0.0,0.0,0.0,,0.0,0.0,0.0,0.0,160.6,Balast Powder,1177.5,Quartz Sand,0.8,Straight Steel Fiber,120.0,13.0,0.2,,,,,,,,,184.0,Unspecified,22.2,Steam Curing,80.0,,,198.0,Ref-70-Research
875,695.9,OPC_42.5,42.5,214.1,0.0,,0.0,0.0,0.0,0.0,0.0,0.0,0.0,,0.0,0.0,0.0,0.0,160.6,Balast Powder,1177.5,Quartz Sand,0.8,Straight Steel Fiber,120.0,13.0,0.2,,,,,,,,,184.0,Unspecified,23.3,Steam Curing,80.0,,,199.0,Ref-70-Research
876,535.3,OPC_42.5,42.5,214.1,0.0,,0.0,0.0,0.0,0.0,0.0,0.0,0.0,,0.0,0.0,0.0,0.0,321.2,Balast Powder,1177.5,Quartz Sand,0.8,Straight Steel Fiber,120.0,13.0,0.2,,,,,,,,,184.0,Unspecified,22.5,Steam Curing,80.0,,,171.0,Ref-70-Research
877,535.3,OPC_42.5,42.5,214.1,0.0,,0.0,0.0,0.0,0.0,0.0,0.0,0.0,,0.0,0.0,0.0,0.0,321.2,Balast Powder,1177.5,Quartz Sand,0.8,Straight Steel Fiber,120.0,13.0,0.2,,,,,,,,,184.0,Unspecified,23.9,Steam Curing,80.0,,,173.0,Ref-70-Research
878,535.3,OPC_42.5,42.5,214.1,0.0,,0.0,0.0,0.0,0.0,0.0,0.0,0.0,,0.0,0.0,0.0,0.0,321.2,Balast Powder,1177.5,Quartz Sand,0.8,Straight Steel Fiber,120.0,13.0,0.2,,,,,,,,,184.0,Unspecified,24.5,Steam Curing,80.0,,,177.0,Ref-70-Research
879,374.7,OPC_42.5,42.5,214.1,0.0,,0.0,0.0,0.0,0.0,0.0,0.0,0.0,,0.0,0.0,0.0,0.0,481.8,Balast Powder,1177.5,Quartz Sand,0.8,Straight Steel Fiber,120.0,13.0,0.2,,,,,,,,,184.0,Unspecified,23.1,Steam Curing,80.0,,,144.0,Ref-70-Research
880,374.7,OPC_42.5,42.5,214.1,0.0,,0.0,0.0,0.0,0.0,0.0,0.0,0.0,,0.0,0.0,0.0,0.0,481.8,Balast Powder,1177.5,Quartz Sand,0.8,Straight Steel Fiber,120.0,13.0,0.2,,,,,,,,,184.0,Unspecified,24.3,Steam Curing,80.0,,,152.0,Ref-70-Research
881,374.7,OPC_42.5,42.5,214.1,0.0,,0.0,0.0,0.0,0.0,0.0,0.0,0.0,,0.0,0.0,0.0,0.0,481.8,Balast Powder,1177.5,Quartz Sand,0.8,Straight Steel Fiber,120.0,13.0,0.2,,,,,,,,,184.0,Unspecified,25.5,Steam Curing,80.0,,,152.0,Ref-70-Research
882,856.5,OPC_42.5,42.5,214.1,0.0,,0.0,0.0,0.0,0.0,0.0,0.0,0.0,,0.0,0.0,0.0,0.0,0.0,,1177.5,Quartz Sand,0.8,Straight Steel Fiber,120.0,13.0,0.2,,,,,,,,,184.0,Unspecified,19.7,Autoclave Curing,180.0,,,191.0,Ref-70-Research
883,695.9,OPC_42.5,42.5,214.1,0.0,,0.0,0.0,0.0,0.0,0.0,0.0,0.0,,0.0,0.0,0.0,0.0,160.6,Balast Powder,1177.5,Quartz Sand,0.8,Straight Steel Fiber,120.0,13.0,0.2,,,,,,,,,184.0,Unspecified,20.9,Autoclave Curing,180.0,,,205.0,Ref-70-Research
884,695.9,OPC_42.5,42.5,214.1,0.0,,0.0,0.0,0.0,0.0,0.0,0.0,0.0,,0.0,0.0,0.0,0.0,160.6,Balast Powder,1177.5,Quartz Sand,0.8,Straight Steel Fiber,120.0,13.0,0.2,,,,,,,,,184.0,Unspecified,22.2,Autoclave Curing,180.0,,,215.0,Ref-70-Research
885,695.9,OPC_42.5,42.5,214.1,0.0,,0.0,0.0,0.0,0.0,0.0,0.0,0.0,,0.0,0.0,0.0,0.0,160.6,Balast Powder,1177.5,Quartz Sand,0.8,Straight Steel Fiber,120.0,13.0,0.2,,,,,,,,,184.0,Unspecified,23.3,Autoclave Curing,180.0,,,220.0,Ref-70-Research
886,535.3,OPC_42.5,42.5,214.1,0.0,,0.0,0.0,0.0,0.0,0.0,0.0,0.0,,0.0,0.0,0.0,0.0,321.2,Balast Powder,1177.5,Quartz Sand,0.8,Straight Steel Fiber,120.0,13.0,0.2,,,,,,,,,184.0,Unspecified,22.5,Autoclave Curing,180.0,,,197.0,Ref-70-Research
887,535.3,OPC_42.5,42.5,214.1,0.0,,0.0,0.0,0.0,0.0,0.0,0.0,0.0,,0.0,0.0,0.0,0.0,321.2,Balast Powder,1177.5,Quartz Sand,0.8,Straight Steel Fiber,120.0,13.0,0.2,,,,,,,,,184.0,Unspecified,23.9,Autoclave Curing,180.0,,,200.0,Ref-70-Research
888,535.3,OPC_42.5,42.5,214.1,0.0,,0.0,0.0,0.0,0.0,0.0,0.0,0.0,,0.0,0.0,0.0,0.0,321.2,Balast Powder,1177.5,Quartz Sand,0.8,Straight Steel Fiber,120.0,13.0,0.2,,,,,,,,,184.0,Unspecified,24.5,Autoclave Curing,180.0,,,205.0,Ref-70-Research
889,374.7,OPC_42.5,42.5,214.1,0.0,,0.0,0.0,0.0,0.0,0.0,0.0,0.0,,0.0,0.0,0.0,0.0,481.8,Balast Powder,1177.5,Quartz Sand,0.8,Straight Steel Fiber,120.0,13.0,0.2,,,,,,,,,184.0,Unspecified,23.1,Autoclave Curing,180.0,,,168.0,Ref-70-Research
890,374.7,OPC_42.5,42.5,214.1,0.0,,0.0,0.0,0.0,0.0,0.0,0.0,0.0,,0.0,0.0,0.0,0.0,481.8,Balast Powder,1177.5,Quartz Sand,0.8,Straight Steel Fiber,120.0,13.0,0.2,,,,,,,,,184.0,Unspecified,24.3,Autoclave Curing,180.0,,,177.0,Ref-70-Research
891,374.7,OPC_42.5,42.5,214.1,0.0,,0.0,0.0,0.0,0.0,0.0,0.0,0.0,,0.0,0.0,0.0,0.0,481.8,Balast Powder,1177.5,Quartz Sand,0.8,Straight Steel Fiber,120.0,13.0,0.2,,,,,,,,,184.0,Unspecified,25.5,Autoclave Curing,180.0,,,177.0,Ref-70-Research
892,1000.0,OPC_I,,250.0,0.0,,0.0,0.0,0.0,0.0,0.0,0.0,0.0,,0.0,0.0,0.0,0.0,0.0,,1100.0,Silica Sand,0.3,Straight Steel Fiber,156.0,13.0,0.22,2300.0,,,,,,,,170.0,Unspecified,70.0,Steam Curing,70.0,,,159.3,Ref-71-Research
893,625.0,OPC_I,,250.0,0.0,,0.0,0.0,0.0,0.0,0.0,375.0,0.0,,0.0,0.0,0.0,0.0,0.0,,1100.0,Silica Sand,0.3,Straight Steel Fiber,156.0,13.0,0.22,2300.0,,,,,,,,170.0,Unspecified,70.0,Steam Curing,70.0,,,151.3,Ref-71-Research
894,625.0,OPC_I,,250.0,0.0,,0.0,0.0,0.0,187.5,0.0,187.5,0.0,,0.0,0.0,0.0,0.0,0.0,,1100.0,Silica Sand,0.3,Straight Steel Fiber,156.0,13.0,0.22,2300.0,,,,,,,,170.0,Unspecified,70.0,Steam Curing,70.0,,,143.5,Ref-71-Research
895,546.0,OPC_52.5,52.5,140.0,0.0,,150.0,0.0,0.0,0.0,0.0,0.0,0.0,,0.0,0.0,0.0,0.0,755.0,Gold Tailings,500.0,Natural River Sand,,,,,,,,,,,,,,190.0,PCE_SP,35.0,Standard Curing,20.0,,,115.0,Ref-72-Research
896,615.0,OPC_52.5,52.5,140.0,0.0,,150.0,0.0,0.0,0.0,0.0,0.0,0.0,,0.0,0.0,0.0,0.0,556.0,Gold Tailings,629.0,Natural River Sand,,,,,,,,,,,,,,190.0,PCE_SP,35.0,Standard Curing,20.0,,,119.0,Ref-72-Research
897,680.0,OPC_52.5,52.5,140.0,0.0,,150.0,0.0,0.0,0.0,0.0,0.0,0.0,,0.0,0.0,0.0,0.0,370.0,Gold Tailings,750.0,Natural River Sand,,,,,,,,,,,,,,190.0,PCE_SP,35.0,Standard Curing,20.0,,,121.0,Ref-72-Research
898,745.0,OPC_52.5,52.5,140.0,0.0,,150.0,0.0,0.0,0.0,0.0,0.0,0.0,,0.0,0.0,0.0,0.0,184.0,Gold Tailings,871.0,Natural River Sand,,,,,,,,,,,,,,190.0,PCE_SP,35.0,Standard Curing,20.0,,,122.0,Ref-72-Research
899,810.0,OPC_52.5,52.5,140.0,0.0,,150.0,0.0,0.0,0.0,0.0,0.0,0.0,,0.0,0.0,0.0,0.0,0.0,,991.0,Natural River Sand,,,,,,,,,,,,,,190.0,PCE_SP,35.0,Standard Curing,20.0,,,120.0,Ref-72-Research
900,810.0,HS_cement,,225.0,0.0,,0.0,243.0,0.0,0.0,0.0,0.0,0.0,,0.0,0.0,0.0,0.0,0.0,,972.0,Quartz Sand,0.6,,,,,,,,,,,,,196.0,PCE_HRWRA,13.0,Standard Curing,20.0,100.0,,175.0,Ref-73-Research
901,823.0,HS_cement,,0.0,0.0,,0.0,247.0,229.0,0.0,0.0,0.0,0.0,,0.0,0.0,0.0,0.0,0.0,,987.0,Quartz Sand,0.6,,,,,,,,,,,,,199.0,PCE_HRWRA,13.0,Standard Curing,20.0,100.0,,110.0,Ref-73-Research
902,823.0,HS_cement,,0.0,0.0,,0.0,247.0,229.0,0.0,0.0,0.0,0.0,,0.0,0.0,0.0,0.0,0.0,,987.0,Quartz Sand,0.6,,,,,,,,,,,,,199.0,PCE_HRWRA,13.0,Standard Curing,20.0,100.0,,120.0,Ref-73-Research
903,823.0,HS_cement,,0.0,0.0,,0.0,247.0,229.0,0.0,0.0,0.0,0.0,,0.0,0.0,0.0,0.0,0.0,,987.0,Quartz Sand,0.6,,,,,,,,,,,,,199.0,PCE_HRWRA,13.0,Standard Curing,20.0,100.0,,130.0,Ref-73-Research
904,823.0,HS_cement,,0.0,0.0,,0.0,247.0,229.0,0.0,0.0,0.0,0.0,,0.0,0.0,0.0,0.0,0.0,,987.0,Quartz Sand,0.6,,,,,,,,,,,,,199.0,PCE_HRWRA,13.0,Standard Curing,20.0,100.0,,135.0,Ref-73-Research
905,813.0,HS_cement,,163.0,0.0,,0.0,244.0,63.0,0.0,0.0,0.0,0.0,,0.0,0.0,0.0,0.0,0.0,,976.0,Quartz Sand,0.6,,,,,,,,,,,,,198.0,PCE_HRWRA,13.0,Standard Curing,20.0,100.0,,180.0,Ref-73-Research
906,816.0,HS_cement,,113.0,0.0,,0.0,245.0,113.0,0.0,0.0,0.0,0.0,,0.0,0.0,0.0,0.0,0.0,,980.0,Quartz Sand,0.6,,,,,,,,,,,,,197.0,PCE_HRWRA,13.0,Standard Curing,20.0,100.0,,171.0,Ref-73-Research
907,819.0,HS_cement,,68.0,0.0,,0.0,246.0,159.0,0.0,0.0,0.0,0.0,,0.0,0.0,0.0,0.0,0.0,,983.0,Quartz Sand,0.6,,,,,,,,,,,,,198.0,PCE_HRWRA,13.0,Standard Curing,20.0,100.0,,168.0,Ref-73-Research
908,823.0,HS_cement,,0.0,0.0,,0.0,247.0,229.0,0.0,0.0,0.0,0.0,,0.0,0.0,0.0,0.0,0.0,,987.0,Quartz Sand,0.6,,,,,,,,,,,,,199.0,PCE_HRWRA,13.0,Standard Curing,20.0,100.0,,145.0,Ref-73-Research
909,810.0,HS_cement,,225.0,0.0,,0.0,243.0,0.0,0.0,0.0,0.0,0.0,,0.0,0.0,0.0,0.0,0.0,,972.0,Quartz Sand,0.6,,,,,,,,,,,,,196.0,PCE_HRWRA,13.0,Steam Curing,90.0,100.0,,210.0,Ref-73-Research
910,823.0,HS_cement,,0.0,0.0,,0.0,247.0,229.0,0.0,0.0,0.0,0.0,,0.0,0.0,0.0,0.0,0.0,,987.0,Quartz Sand,0.6,,,,,,,,,,,,,199.0,PCE_HRWRA,13.0,Steam Curing,90.0,100.0,,130.0,Ref-73-Research
911,823.0,HS_cement,,0.0,0.0,,0.0,247.0,229.0,0.0,0.0,0.0,0.0,,0.0,0.0,0.0,0.0,0.0,,987.0,Quartz Sand,0.6,,,,,,,,,,,,,199.0,PCE_HRWRA,13.0,Steam Curing,90.0,100.0,,160.0,Ref-73-Research
912,823.0,HS_cement,,0.0,0.0,,0.0,247.0,229.0,0.0,0.0,0.0,0.0,,0.0,0.0,0.0,0.0,0.0,,987.0,Quartz Sand,0.6,,,,,,,,,,,,,199.0,PCE_HRWRA,13.0,Steam Curing,90.0,100.0,,170.0,Ref-73-Research
913,823.0,HS_cement,,0.0,0.0,,0.0,247.0,229.0,0.0,0.0,0.0,0.0,,0.0,0.0,0.0,0.0,0.0,,987.0,Quartz Sand,0.6,,,,,,,,,,,,,199.0,PCE_HRWRA,13.0,Steam Curing,90.0,100.0,,171.0,Ref-73-Research
914,813.0,HS_cement,,163.0,0.0,,0.0,244.0,63.0,0.0,0.0,0.0,0.0,,0.0,0.0,0.0,0.0,0.0,,976.0,Quartz Sand,0.6,,,,,,,,,,,,,198.0,PCE_HRWRA,13.0,Steam Curing,90.0,100.0,,230.0,Ref-73-Research
915,816.0,HS_cement,,113.0,0.0,,0.0,245.0,113.0,0.0,0.0,0.0,0.0,,0.0,0.0,0.0,0.0,0.0,,980.0,Quartz Sand,0.6,,,,,,,,,,,,,197.0,PCE_HRWRA,13.0,Steam Curing,90.0,100.0,,220.0,Ref-73-Research
916,819.0,HS_cement,,68.0,0.0,,0.0,246.0,159.0,0.0,0.0,0.0,0.0,,0.0,0.0,0.0,0.0,0.0,,983.0,Quartz Sand,0.6,,,,,,,,,,,,,198.0,PCE_HRWRA,13.0,Steam Curing,90.0,100.0,,200.0,Ref-73-Research
917,823.0,HS_cement,,0.0,0.0,,0.0,247.0,229.0,0.0,0.0,0.0,0.0,,0.0,0.0,0.0,0.0,0.0,,987.0,Quartz Sand,0.6,,,,,,,,,,,,,199.0,PCE_HRWRA,13.0,Steam Curing,90.0,100.0,,178.0,Ref-73-Research
918,1080.0,OPC_52.5,52.5,120.0,0.0,,0.0,0.0,0.0,0.0,0.0,0.0,0.0,,0.0,0.0,0.0,0.0,0.0,,780.0,Locally Available Sand,,,,,,,,,,,,,,180.0,PCE_SP,35.0,Standard Curing,20.0,95.0,,90.0,Ref-74-Research
919,1020.0,OPC_52.5,52.5,120.0,0.0,,0.0,0.0,0.0,0.0,60.0,0.0,0.0,,0.0,0.0,0.0,0.0,0.0,,780.0,Locally Available Sand,,,,,,,,,,,,,,180.0,PCE_SP,37.0,Standard Curing,20.0,95.0,,95.0,Ref-74-Research
920,960.0,OPC_52.5,52.5,120.0,0.0,,0.0,0.0,0.0,0.0,120.0,0.0,0.0,,0.0,0.0,0.0,0.0,0.0,,780.0,Locally Available Sand,,,,,,,,,,,,,,180.0,PCE_SP,38.0,Standard Curing,20.0,95.0,,114.0,Ref-74-Research
921,900.0,OPC_52.5,52.5,120.0,0.0,,0.0,0.0,0.0,0.0,180.0,0.0,0.0,,0.0,0.0,0.0,0.0,0.0,,780.0,Locally Available Sand,,,,,,,,,,,,,,180.0,PCE_SP,39.0,Standard Curing,20.0,95.0,,110.0,Ref-74-Research
922,840.0,OPC_52.5,52.5,120.0,0.0,,0.0,0.0,0.0,0.0,240.0,0.0,0.0,,0.0,0.0,0.0,0.0,0.0,,780.0,Locally Available Sand,,,,,,,,,,,,,,180.0,PCE_SP,41.0,Standard Curing,20.0,95.0,,95.0,Ref-74-Research
923,1080.0,OPC_52.5,52.5,120.0,0.0,,0.0,0.0,0.0,0.0,0.0,0.0,0.0,,0.0,0.0,0.0,0.0,0.0,,780.0,Locally Available Sand,,Straight Steel Fiber,156.0,13.0,0.22,,,,,,,,,180.0,PCE_SP,38.0,Standard Curing,20.0,95.0,,122.0,Ref-74-Research
924,960.0,OPC_52.5,52.5,120.0,0.0,,0.0,0.0,0.0,0.0,120.0,0.0,0.0,,0.0,0.0,0.0,0.0,0.0,,780.0,Locally Available Sand,,Straight Steel Fiber,156.0,13.0,0.22,,,,,,,,,180.0,PCE_SP,40.0,Standard Curing,20.0,95.0,,146.0,Ref-74-Research
925,840.0,OPC_52.5,52.5,120.0,120.0,class F,0.0,0.0,0.0,0.0,120.0,0.0,0.0,,0.0,0.0,0.0,0.0,0.0,,780.0,Locally Available Sand,,Straight Steel Fiber,156.0,13.0,0.22,,,,,,,,,180.0,PCE_SP,40.0,Standard Curing,20.0,95.0,,140.0,Ref-74-Research
926,840.0,OPC_52.5,52.5,120.0,0.0,,0.0,0.0,0.0,0.0,120.0,120.0,0.0,,0.0,0.0,0.0,0.0,0.0,,780.0,Locally Available Sand,,Straight Steel Fiber,156.0,13.0,0.22,,,,,,,,,180.0,PCE_SP,42.0,Standard Curing,20.0,95.0,,154.0,Ref-74-Research
