Repository: Jocund96/Data-to-Design-ML

# Section 4: Boosting Models

Experiments on gradient boosting algorithms (XGBoost, HistGradientBoosting, AdaBoost) for concrete strength prediction on UCI and UHPC datasets.

- **Week 1–4**: UCI dataset baselines, data cleaning, monotonic physical constraints, and sample weighting.
- **Week 5–7**: UHPC dataset preprocessing, feature missingness policies, scikit-learn pipelines, and hyperparameter tuning.
- **Week 8–10**: Group-aware validation (LOPO), quantile regression uncertainty intervals, and SHAP interpretability.

File: S4_Boosting/Week-8/initial_data_preparation/Datasets/initial_cleaned.csv (part 6 of 12)
,cement,cement_type,cement_grade,silica_fume,fly_ash,fly_ash_type,limestone_powder,quartz_powder,glass_powder,rice_husk_ash,metakaolin,ggbfs,slag,slag_type,nano_caco3,nano_al2o3,nano_tio2,nano_sio2,filler,filler_type,sand,sand_type,sand_max_size,fiber1_type,fiber1_amount,fiber1_length,fiber1_diameter,fiber1_tensile_strength,fiber1_youngs_modulus,fiber2_type,fiber2_amount,fiber2_length,fiber2_diameter,fiber2_tensile_strength,fiber2_youngs_modulus,water,sp_type,sp_amount,curing_method,curing_temp,curing_humidity,curing_pressure,cs_28d,reference
927,840.0,OPC_52.5,52.5,120.0,0.0,,0.0,0.0,120.0,0.0,120.0,0.0,0.0,,0.0,0.0,0.0,0.0,0.0,,780.0,Locally Available Sand,,Straight Steel Fiber,156.0,13.0,0.22,,,,,,,,,180.0,PCE_SP,42.0,Standard Curing,20.0,95.0,,132.0,Ref-74-Research
928,840.0,OPC_52.5,52.5,120.0,0.0,,0.0,0.0,0.0,0.0,120.0,0.0,120.0,"Steel Slag 
Powder",0.0,0.0,0.0,0.0,0.0,,780.0,Locally Available Sand,,Straight Steel Fiber,156.0,13.0,0.22,,,,,,,,,180.0,PCE_SP,45.0,Standard Curing,20.0,95.0,,126.0,Ref-74-Research
929,490.0,OPC_52.5,52.5,187.0,0.0,,270.0,0.0,0.0,0.0,0.0,0.0,200.0,,0.0,0.0,0.0,0.0,0.0,,920.0,Natural River Sand,0.6,,,,,,,,,,,,,204.0,PCE_HRWRA,41.8,Standard Curing,20.0,95.0,,130.94,Ref-75-Research
930,540.0,OPC_52.5,52.5,187.0,0.0,,270.0,0.0,0.0,0.0,0.0,0.0,150.0,,0.0,0.0,0.0,0.0,0.0,,920.0,Natural River Sand,0.6,,,,,,,,,,,,,204.0,PCE_HRWRA,41.8,Standard Curing,20.0,95.0,,128.35,Ref-75-Research
931,590.0,OPC_52.5,52.5,187.0,0.0,,270.0,0.0,0.0,0.0,0.0,0.0,100.0,,0.0,0.0,0.0,0.0,0.0,,920.0,Natural River Sand,0.6,,,,,,,,,,,,,204.0,PCE_HRWRA,41.8,Standard Curing,20.0,95.0,,128.73,Ref-75-Research
932,640.0,OPC_52.5,52.5,187.0,0.0,,270.0,0.0,0.0,0.0,0.0,0.0,50.0,,0.0,0.0,0.0,0.0,0.0,,920.0,Natural River Sand,0.6,,,,,,,,,,,,,204.0,PCE_HRWRA,41.8,Standard Curing,20.0,95.0,,130.18,Ref-75-Research
933,690.0,OPC_52.5,52.5,187.0,0.0,,270.0,0.0,0.0,0.0,0.0,0.0,0.0,,0.0,0.0,0.0,0.0,0.0,,920.0,Natural River Sand,0.6,,,,,,,,,,,,,204.0,PCE_HRWRA,41.8,Standard Curing,20.0,95.0,,130.9,Ref-75-Research
934,830.0,OPC_42.5,42.5,291.0,0.0,,0.0,0.0,0.0,0.0,0.0,0.0,0.0,,0.0,0.0,0.0,0.0,0.0,,977.0,Quartz Sand,3.0,Straight Steel Fiber,234.0,6.0,0.15,2250.0,,,,,,,,151.0,PCE_SP,55.0,Standard Curing,20.0,,,202.0,Ref-76-Research
935,664.0,OPC_42.5,42.5,205.0,83.0,class C,0.0,0.0,0.0,0.0,0.0,83.0,0.0,,0.0,0.0,0.0,0.0,0.0,,1041.0,Quartz Sand,3.0,Straight Steel Fiber,234.0,6.0,0.15,2250.0,,,,,,,,151.0,PCE_SP,35.0,Standard Curing,20.0,,,207.0,Ref-76-Research
936,581.0,OPC_42.5,42.5,157.0,166.0,class C,0.0,0.0,0.0,0.0,0.0,83.0,0.0,,0.0,0.0,0.0,0.0,0.0,,1066.0,Quartz Sand,3.0,Straight Steel Fiber,234.0,6.0,0.15,2250.0,,,,,,,,151.0,PCE_SP,34.0,Standard Curing,20.0,,,212.0,Ref-76-Research
937,498.0,OPC_42.5,42.5,141.0,249.0,class C,0.0,0.0,0.0,0.0,0.0,83.0,0.0,,0.0,0.0,0.0,0.0,0.0,,1058.0,Quartz Sand,3.0,Straight Steel Fiber,234.0,6.0,0.15,2250.0,,,,,,,,151.0,PCE_SP,33.0,Standard Curing,20.0,,,206.0,Ref-76-Research
938,664.0,OPC_42.5,42.5,195.0,166.0,class C,0.0,0.0,0.0,0.0,0.0,0.0,0.0,,0.0,0.0,0.0,0.0,0.0,,1030.0,Quartz Sand,3.0,Straight Steel Fiber,234.0,6.0,0.15,2250.0,,,,,,,,151.0,PCE_SP,38.0,Standard Curing,20.0,,,210.0,Ref-76-Research
939,498.0,OPC_42.5,42.5,173.0,0.0,,0.0,0.0,0.0,0.0,0.0,332.0,0.0,,0.0,0.0,0.0,0.0,0.0,,1079.0,Quartz Sand,3.0,Straight Steel Fiber,234.0,6.0,0.15,2250.0,,,,,,,,151.0,PCE_SP,35.0,Standard Curing,20.0,,,200.0,Ref-76-Research
940,830.0,OPC_42.5,42.5,291.0,0.0,,0.0,0.0,0.0,0.0,0.0,0.0,0.0,,0.0,0.0,0.0,0.0,0.0,,977.0,Quartz Sand,3.0,Straight Steel Fiber,234.0,6.0,0.15,2250.0,,,,,,,,151.0,PCE_SP,55.0,Steam Curing,100.0,,,255.0,Ref-76-Research
941,664.0,OPC_42.5,42.5,205.0,83.0,class C,0.0,0.0,0.0,0.0,0.0,83.0,0.0,,0.0,0.0,0.0,0.0,0.0,,1041.0,Quartz Sand,3.0,Straight Steel Fiber,234.0,6.0,0.15,2250.0,,,,,,,,151.0,PCE_SP,35.0,Steam Curing,100.0,,,261.0,Ref-76-Research
942,581.0,OPC_42.5,42.5,157.0,166.0,class C,0.0,0.0,0.0,0.0,0.0,83.0,0.0,,0.0,0.0,0.0,0.0,0.0,,1066.0,Quartz Sand,3.0,Straight Steel Fiber,234.0,6.0,0.15,2250.0,,,,,,,,151.0,PCE_SP,34.0,Steam Curing,100.0,,,252.0,Ref-76-Research
943,498.0,OPC_42.5,42.5,141.0,249.0,class C,0.0,0.0,0.0,0.0,0.0,83.0,0.0,,0.0,0.0,0.0,0.0,0.0,,1058.0,Quartz Sand,3.0,Straight Steel Fiber,234.0,6.0,0.15,2250.0,,,,,,,,151.0,PCE_SP,33.0,Steam Curing,100.0,,,234.0,Ref-76-Research
944,664.0,OPC_42.5,42.5,195.0,166.0,class C,0.0,0.0,0.0,0.0,0.0,0.0,0.0,,0.0,0.0,0.0,0.0,0.0,,1030.0,Quartz Sand,3.0,Straight Steel Fiber,234.0,6.0,0.15,2250.0,,,,,,,,151.0,PCE_SP,38.0,Steam Curing,100.0,,,261.0,Ref-76-Research
945,498.0,OPC_42.5,42.5,173.0,0.0,,0.0,0.0,0.0,0.0,0.0,332.0,0.0,,0.0,0.0,0.0,0.0,0.0,,1079.0,Quartz Sand,3.0,Straight Steel Fiber,234.0,6.0,0.15,2250.0,,,,,,,,151.0,PCE_SP,35.0,Steam Curing,100.0,,,249.0,Ref-76-Research
946,830.0,OPC_42.5,42.5,291.0,0.0,,0.0,0.0,0.0,0.0,0.0,0.0,0.0,,0.0,0.0,0.0,0.0,0.0,,977.0,Quartz Sand,3.0,Straight Steel Fiber,234.0,6.0,0.15,2250.0,,,,,,,,151.0,PCE_SP,55.0,Autoclave Curing,210.0,,2.0,273.0,Ref-76-Research
947,664.0,OPC_42.5,42.5,205.0,83.0,class C,0.0,0.0,0.0,0.0,0.0,83.0,0.0,,0.0,0.0,0.0,0.0,0.0,,1041.0,Quartz Sand,3.0,Straight Steel Fiber,234.0,6.0,0.15,2250.0,,,,,,,,151.0,PCE_SP,35.0,Autoclave Curing,210.0,,2.0,270.0,Ref-76-Research
948,581.0,OPC_42.5,42.5,157.0,166.0,class C,0.0,0.0,0.0,0.0,0.0,83.0,0.0,,0.0,0.0,0.0,0.0,0.0,,1066.0,Quartz Sand,3.0,Straight Steel Fiber,234.0,6.0,0.15,2250.0,,,,,,,,151.0,PCE_SP,34.0,Autoclave Curing,210.0,,2.0,259.0,Ref-76-Research
949,498.0,OPC_42.5,42.5,141.0,249.0,class C,0.0,0.0,0.0,0.0,0.0,83.0,0.0,,0.0,0.0,0.0,0.0,0.0,,1058.0,Quartz Sand,3.0,Straight Steel Fiber,234.0,6.0,0.15,2250.0,,,,,,,,151.0,PCE_SP,33.0,Autoclave Curing,210.0,,2.0,250.0,Ref-76-Research
950,664.0,OPC_42.5,42.5,195.0,166.0,class C,0.0,0.0,0.0,0.0,0.0,0.0,0.0,,0.0,0.0,0.0,0.0,0.0,,1030.0,Quartz Sand,3.0,Straight Steel Fiber,234.0,6.0,0.15,2250.0,,,,,,,,151.0,PCE_SP,38.0,Autoclave Curing,210.0,,2.0,268.0,Ref-76-Research
951,498.0,OPC_42.5,42.5,173.0,0.0,,0.0,0.0,0.0,0.0,0.0,332.0,0.0,,0.0,0.0,0.0,0.0,0.0,,1079.0,Quartz Sand,3.0,Straight Steel Fiber,234.0,6.0,0.15,2250.0,,,,,,,,151.0,PCE_SP,35.0,Autoclave Curing,210.0,,2.0,265.0,Ref-76-Research
952,1034.48,OPC_52.5,52.5,0.0,0.0,,0.0,0.0,0.0,0.0,0.0,0.0,0.0,,0.0,0.0,0.0,0.0,0.0,,1137.93,Locally Available Sand,0.63,,,,,,,,,,,,,186.21,PCE_SP,41.38,Standard Curing,20.0,,,97.7,Ref-77-Research
953,982.76,OPC_52.5,52.5,51.72,0.0,,0.0,0.0,0.0,0.0,0.0,0.0,0.0,,0.0,0.0,0.0,0.0,0.0,,1137.93,Locally Available Sand,0.63,,,,,,,,,,,,,186.21,PCE_SP,41.38,Standard Curing,20.0,,,105.4,Ref-77-Research
954,929.03,OPC_52.5,52.5,103.23,0.0,,0.0,0.0,0.0,0.0,0.0,0.0,0.0,,0.0,0.0,0.0,0.0,0.0,,1135.48,Locally Available Sand,0.63,,,,,,,,,,,,,185.81,PCE_SP,46.45,Standard Curing,20.0,,,106.5,Ref-77-Research
955,877.42,OPC_52.5,52.5,154.84,0.0,,0.0,0.0,0.0,0.0,0.0,0.0,0.0,,0.0,0.0,0.0,0.0,0.0,,1135.48,Locally Available Sand,0.63,,,,,,,,,,,,,185.81,PCE_SP,46.45,Standard Curing,20.0,,,113.1,Ref-77-Research
956,825.81,OPC_52.5,52.5,206.45,0.0,,0.0,0.0,0.0,0.0,0.0,0.0,0.0,,0.0,0.0,0.0,0.0,0.0,,1135.48,Locally Available Sand,0.63,,,,,,,,,,,,,185.81,PCE_SP,46.45,Standard Curing,20.0,,,106.0,Ref-77-Research
957,772.53,OPC_52.5,52.5,257.51,0.0,,0.0,0.0,0.0,0.0,0.0,0.0,0.0,,0.0,0.0,0.0,0.0,0.0,,1133.05,Locally Available Sand,0.63,,,,,,,,,,,,,185.41,PCE_SP,51.5,Standard Curing,20.0,,,108.3,Ref-77-Research
958,721.03,OPC_52.5,52.5,309.01,0.0,,0.0,0.0,0.0,0.0,0.0,0.0,0.0,,0.0,0.0,0.0,0.0,0.0,,1133.05,Locally Available Sand,0.63,,,,,,,,,,,,,185.41,PCE_SP,51.5,Standard Curing,20.0,,,101.6,Ref-77-Research
959,881.21,OPC_52.5,52.5,155.51,0.0,,0.0,0.0,0.0,0.0,0.0,0.0,0.0,,0.0,0.0,0.0,0.0,0.0,,1140.39,Locally Available Sand,0.63,,,,,,,,,,,,,186.61,PCE_SP,36.29,Standard Curing,20.0,,,113.1,Ref-77-Research
960,777.54,OPC_52.5,52.5,155.51,103.67,class F,0.0,0.0,0.0,0.0,0.0,0.0,0.0,,0.0,0.0,0.0,0.0,0.0,,1140.39,Locally Available Sand,0.63,,,,,,,,,,,,,186.61,PCE_SP,36.29,Standard Curing,20.0,,,97.8,Ref-77-Research
961,725.7,OPC_52.5,52.5,155.51,155.51,class F,0.0,0.0,0.0,0.0,0.0,0.0,0.0,,0.0,0.0,0.0,0.0,0.0,,1140.39,Locally Available Sand,0.63,,,,,,,,,,,,,186.61,PCE_SP,36.29,Standard Curing,20.0,,,92.0,Ref-77-Research
962,673.87,OPC_52.5,52.5,155.51,207.34,class F,0.0,0.0,0.0,0.0,0.0,0.0,0.0,,0.0,0.0,0.0,0.0,0.0,,1140.39,Locally Available Sand,0.63,,,,,,,,,,,,,186.61,PCE_SP,36.29,Standard Curing,20.0,,,91.5,Ref-77-Research
963,570.19,OPC_52.5,52.5,155.51,311.02,class F,0.0,0.0,0.0,0.0,0.0,0.0,0.0,,0.0,0.0,0.0,0.0,0.0,,1140.39,Locally Available Sand,0.63,,,,,,,,,,,,,186.61,PCE_SP,36.29,Standard Curing,20.0,,,85.8,Ref-77-Research
964,466.52,OPC_52.5,52.5,155.51,414.69,class F,0.0,0.0,0.0,0.0,0.0,0.0,0.0,,0.0,0.0,0.0,0.0,0.0,,1140.39,Locally Available Sand,0.63,,,,,,,,,,,,,186.61,PCE_SP,36.29,Standard Curing,20.0,,,88.3,Ref-77-Research
965,777.54,OPC_52.5,52.5,155.51,0.0,,0.0,0.0,0.0,0.0,0.0,0.0,103.67,Steel Slag,0.0,0.0,0.0,0.0,0.0,,1140.39,Locally Available Sand,0.63,,,,,,,,,,,,,186.61,PCE_SP,36.29,Standard Curing,20.0,,,96.0,Ref-77-Research
966,725.7,OPC_52.5,52.5,155.51,0.0,,0.0,0.0,0.0,0.0,0.0,0.0,155.51,Steel Slag,0.0,0.0,0.0,0.0,0.0,,1140.39,Locally Available Sand,0.63,,,,,,,,,,,,,186.61,PCE_SP,36.29,Standard Curing,20.0,,,92.6,Ref-77-Research
967,673.87,OPC_52.5,52.5,155.51,0.0,,0.0,0.0,0.0,0.0,0.0,0.0,207.34,Steel Slag,0.0,0.0,0.0,0.0,0.0,,1140.39,Locally Available Sand,0.63,,,,,,,,,,,,,186.61,PCE_SP,36.29,Standard Curing,20.0,,,90.4,Ref-77-Research
968,570.19,OPC_52.5,52.5,155.51,0.0,,0.0,0.0,0.0,0.0,0.0,0.0,311.02,Steel Slag,0.0,0.0,0.0,0.0,0.0,,1140.39,Locally Available Sand,0.63,,,,,,,,,,,,,186.61,PCE_SP,36.29,Standard Curing,20.0,,,96.3,Ref-77-Research
969,466.52,OPC_52.5,52.5,155.51,0.0,,0.0,0.0,0.0,0.0,0.0,0.0,414.69,Steel Slag,0.0,0.0,0.0,0.0,0.0,,1140.39,Locally Available Sand,0.63,,,,,,,,,,,,,186.61,PCE_SP,36.29,Standard Curing,20.0,,,87.8,Ref-77-Research
970,881.21,OPC_52.5,52.5,155.51,0.0,,0.0,0.0,0.0,0.0,0.0,0.0,0.0,,0.0,0.0,0.0,0.0,0.0,,1140.39,Locally Available Sand,0.63,,,,,,,,,,,,,186.61,PCE_SP,36.29,Standard Curing,20.0,,,113.1,Ref-77-Research
971,777.54,OPC_52.5,52.5,155.51,51.84,class F,0.0,0.0,0.0,0.0,0.0,0.0,51.84,Steel Slag,0.0,0.0,0.0,0.0,0.0,,1140.39,Locally Available Sand,0.63,,,,,,,,,,,,,186.61,PCE_SP,36.29,Standard Curing,20.0,,,102.4,Ref-77-Research
972,673.87,OPC_52.5,52.5,155.51,103.67,class F,0.0,0.0,0.0,0.0,0.0,0.0,103.67,Steel Slag,0.0,0.0,0.0,0.0,0.0,,1140.39,Locally Available Sand,0.63,,,,,,,,,,,,,186.61,PCE_SP,36.29,Standard Curing,20.0,,,100.5,Ref-77-Research
973,570.19,OPC_52.5,52.5,155.51,155.51,class F,0.0,0.0,0.0,0.0,0.0,0.0,155.51,Steel Slag,0.0,0.0,0.0,0.0,0.0,,1140.39,Locally Available Sand,0.63,,,,,,,,,,,,,186.61,PCE_SP,36.29,Standard Curing,20.0,,,108.1,Ref-77-Research
974,466.52,OPC_52.5,52.5,155.51,207.34,class F,0.0,0.0,0.0,0.0,0.0,0.0,207.34,Steel Slag,0.0,0.0,0.0,0.0,0.0,,1140.39,Locally Available Sand,0.63,,,,,,,,,,,,,186.61,PCE_SP,36.29,Standard Curing,20.0,,,92.8,Ref-77-Research
975,362.85,OPC_52.5,52.5,155.51,259.18,class F,0.0,0.0,0.0,0.0,0.0,0.0,259.18,Steel Slag,0.0,0.0,0.0,0.0,0.0,,1140.39,Locally Available Sand,0.63,,,,,,,,,,,,,186.61,PCE_SP,36.29,Standard Curing,20.0,,,86.5,Ref-77-Research
976,881.21,OPC_52.5,52.5,155.51,0.0,,0.0,0.0,0.0,0.0,0.0,0.0,0.0,,0.0,0.0,0.0,0.0,0.0,,1140.39,Locally Available Sand,0.63,Straight Steel Fiber,156.0,13.0,0.2,2800.0,,,,,,,,186.61,PCE_SP,36.29,Hot Water Curing,90.0,,,201.4,Ref-77-Research
977,570.19,OPC_52.5,52.5,155.51,124.41,class F,0.0,0.0,0.0,0.0,0.0,0.0,186.61,Steel Slag,0.0,0.0,0.0,0.0,0.0,,1140.39,Locally Available Sand,0.63,Straight Steel Fiber,156.0,13.0,0.2,2800.0,,,,,,,,186.61,PCE_SP,36.29,Hot Water Curing,90.0,,,188.3,Ref-77-Research
978,600.0,OPC_52.5,52.5,150.0,0.0,,180.0,0.0,0.0,0.0,0.0,750.0,0.0,,0.0,0.0,0.0,0.0,0.0,,500.0,Silica Sand,0.18,PE Fiber,20.0,18.0,0.024,2400.0,100.0,,,,,,,240.0,HRWRA,15.0,Standard Curing,,,,129.0,Ref-78-Research
979,600.0,OPC_52.5,52.5,150.0,0.0,,180.0,0.0,0.0,0.0,0.0,750.0,0.0,,6.0,0.0,0.0,0.0,0.0,,500.0,Silica Sand,0.18,PE Fiber,20.0,18.0,0.024,2400.0,100.0,,,,,,,240.0,HRWRA,15.0,Standard Curing,,,,132.0,Ref-78-Research
980,600.0,OPC_52.5,52.5,150.0,0.0,,180.0,0.0,0.0,0.0,0.0,750.0,0.0,,12.0,0.0,0.0,0.0,0.0,,500.0,Silica Sand,0.18,PE Fiber,20.0,18.0,0.024,2400.0,100.0,,,,,,,240.0,HRWRA,15.0,Standard Curing,,,,138.0,Ref-78-Research
981,600.0,OPC_52.5,52.5,150.0,0.0,,180.0,0.0,0.0,0.0,0.0,750.0,0.0,,18.0,0.0,0.0,0.0,0.0,,500.0,Silica Sand,0.18,PE Fiber,20.0,18.0,0.024,2400.0,100.0,,,,,,,240.0,HRWRA,15.0,Standard Curing,,,,139.0,Ref-78-Research
982,600.0,OPC_52.5,52.5,150.0,0.0,,180.0,0.0,0.0,0.0,0.0,750.0,0.0,,24.0,0.0,0.0,0.0,0.0,,500.0,Silica Sand,0.18,PE Fiber,20.0,18.0,0.024,2400.0,100.0,,,,,,,240.0,HRWRA,15.0,Standard Curing,,,,132.0,Ref-78-Research
999,800.0,OPC_52.5,52.5,150.0,0.0,,0.0,0.0,0.0,0.0,0.0,450.0,0.0,,0.0,0.0,0.0,0.0,0.0,,800.0,Silica Sand,0.18,Pe Fibers,19.0,18.0,0.02,3000.0,100.0,,,,,,,230.0,HRWRA,25.0,Standard Curing,,,,121.69,Ref-80-Research
1000,800.0,OPC_52.5,52.5,150.0,0.0,,0.0,0.0,0.0,0.0,0.0,450.0,0.0,,0.0,0.0,0.0,0.0,0.0,,800.0,Silica Sand,0.18,Pe Fibers,19.0,18.0,0.02,3000.0,100.0,,,,,,,230.0,HRWRA,25.0,Standard Curing,,,,112.69,Ref-80-Research
1001,800.0,OPC_52.5,52.5,150.0,0.0,,0.0,0.0,0.0,0.0,0.0,750.0,0.0,,0.0,0.0,0.0,0.0,0.0,,500.0,Silica Sand,0.2,Pe Fibre,19.4,18.0,0.024,2400.0,100.0,,,,,,,260.0,PCE_SP,25.0,Standard Curing,20.0,,,97.0,Ref-81-Research
1002,700.0,OPC_52.5,52.5,150.0,0.0,,0.0,0.0,0.0,0.0,0.0,750.0,0.0,,0.0,0.0,0.0,0.0,85.0,Recycled Fine Powder,500.0,Silica Sand,0.2,Pe Fibre,19.4,18.0,0.024,2400.0,100.0,,,,,,,258.0,PCE_SP,25.0,Standard Curing,20.0,,,98.0,Ref-81-Research
1003,600.0,OPC_52.5,52.5,150.0,0.0,,0.0,0.0,0.0,0.0,0.0,750.0,0.0,,0.0,0.0,0.0,0.0,170.0,Recycled Fine Powder,500.0,Silica Sand,0.2,Pe Fibre,19.4,18.0,0.024,2400.0,100.0,,,,,,,256.0,PCE_SP,25.0,Standard Curing,20.0,,,102.54,Ref-81-Research
1004,400.0,OPC_52.5,52.5,150.0,0.0,,0.0,0.0,0.0,0.0,0.0,750.0,0.0,,0.0,0.0,0.0,0.0,340.0,Recycled Fine Powder,500.0,Silica Sand,0.2,Pe Fibre,19.4,18.0,0.024,2400.0,100.0,,,,,,,251.0,PCE_SP,25.0,Standard Curing,20.0,,,87.0,Ref-81-Research
1005,692.0,OPC_52.5,52.5,166.1,0.0,,0.0,200.1,0.0,0.0,0.0,0.0,0.0,,0.0,0.0,0.0,0.0,0.0,,899.6,Silica Sand,0.6,Straight Steel Fiber,194.0,60.0,0.15,,,,,,,,,190.5,PCE_SP,36.0,Standard Curing,20.0,,,148.0,Ref-82-Research
1006,692.0,OPC_52.5,52.5,0.0,0.0,,0.0,200.1,0.0,0.0,0.0,206.7,0.0,,0.0,0.0,0.0,0.0,0.0,,899.6,Silica Sand,0.6,Straight Steel Fiber,194.0,60.0,0.15,,,,,,,,,190.5,PCE_SP,36.0,Standard Curing,20.0,,,136.0,Ref-82-Research
1007,692.0,OPC_52.5,52.5,99.7,0.0,,0.0,200.1,0.0,0.0,0.0,82.7,0.0,,0.0,0.0,0.0,0.0,0.0,,899.6,Silica Sand,0.6,Straight Steel Fiber,194.0,60.0,0.15,,,,,,,,,190.5,PCE_SP,36.0,Standard Curing,20.0,,,147.0,Ref-82-Research
1008,692.0,OPC_52.5,52.5,0.0,196.0,class C,0.0,200.1,0.0,0.0,0.0,0.0,0.0,,0.0,0.0,0.0,0.0,0.0,,899.6,Silica Sand,0.6,Straight Steel Fiber,194.0,60.0,0.15,,,,,,,,,190.5,PCE_SP,36.0,Standard Curing,20.0,,,151.0,Ref-82-Research
1009,692.0,OPC_52.5,52.5,99.7,78.4,class C,0.0,200.1,0.0,0.0,0.0,0.0,0.0,,0.0,0.0,0.0,0.0,0.0,,899.6,Silica Sand,0.6,Straight Steel Fiber,194.0,60.0,0.15,,,,,,,,,190.5,PCE_SP,36.0,Standard Curing,20.0,,,134.0,Ref-82-Research
1010,692.0,OPC_52.5,52.5,166.1,0.0,,0.0,200.1,0.0,0.0,0.0,0.0,0.0,,0.0,0.0,0.0,0.0,0.0,,899.6,Silica Sand,0.6,Straight Steel Fiber,194.0,60.0,0.15,,,,,,,,,190.5,PCE_SP,36.0,Steam Curing,90.0,,,181.0,Ref-82-Research
1011,692.0,OPC_52.5,52.5,0.0,0.0,,0.0,200.1,0.0,0.0,0.0,206.7,0.0,,0.0,0.0,0.0,0.0,0.0,,899.6,Silica Sand,0.6,Straight Steel Fiber,194.0,60.0,0.15,,,,,,,,,190.5,PCE_SP,36.0,Steam Curing,90.0,,,152.0,Ref-82-Research
1012,692.0,OPC_52.5,52.5,99.7,0.0,,0.0,200.1,0.0,0.0,0.0,82.7,0.0,,0.0,0.0,0.0,0.0,0.0,,899.6,Silica Sand,0.6,Straight Steel Fiber,194.0,60.0,0.15,,,,,,,,,190.5,PCE_SP,36.0,Steam Curing,90.0,,,162.0,Ref-82-Research
1013,692.0,OPC_52.5,52.5,0.0,196.0,class C,0.0,200.1,0.0,0.0,0.0,0.0,0.0,,0.0,0.0,0.0,0.0,0.0,,899.6,Silica Sand,0.6,Straight Steel Fiber,194.0,60.0,0.15,,,,,,,,,190.5,PCE_SP,36.0,Steam Curing,90.0,,,173.0,Ref-82-Research
1014,692.0,OPC_52.5,52.5,99.7,78.4,class C,0.0,200.1,0.0,0.0,0.0,0.0,0.0,,0.0,0.0,0.0,0.0,0.0,,899.6,Silica Sand,0.6,Straight Steel Fiber,194.0,60.0,0.15,,,,,,,,,190.5,PCE_SP,36.0,Steam Curing,90.0,,,155.0,Ref-82-Research
1015,480.0,OPC_52.5,52.5,96.0,384.0,class F,0.0,0.0,0.0,0.0,0.0,0.0,0.0,,0.0,0.0,0.0,0.0,0.0,,1152.0,Natural River Sand,2.36,Straight Steel Fiber,156.0,13.0,0.2,,,,,,,,,153.6,Unspecified,33.6,Standard Curing,20.0,65.0,,122.0,Ref-83-Research
1017,480.0,OPC_52.5,52.5,96.0,384.0,class F,0.0,0.0,0.0,0.0,0.0,0.0,0.0,,0.0,0.0,9.6,0.0,0.0,,1152.0,Natural River Sand,2.36,Straight Steel Fiber,156.0,13.0,0.2,,,,,,,,,153.6,Unspecified,33.6,Standard Curing,20.0,65.0,,128.0,Ref-83-Research
1021,920.0,OPC_52.5,52.5,276.0,0.0,,0.0,0.0,0.0,0.0,0.0,0.0,0.0,,0.0,0.0,0.0,0.0,0.0,,1012.0,Quartz Sand,1.25,,,,,,,,,,,,,239.2,PCE_SP,19.14,Standard Curing,20.0,95.0,,125.0,Ref-84-Research
1022,920.0,OPC_52.5,52.5,230.0,0.0,,0.0,0.0,0.0,46.0,0.0,0.0,0.0,,0.0,0.0,0.0,0.0,0.0,,1012.0,Quartz Sand,1.25,,,,,,,,,,,,,239.2,PCE_SP,19.14,Standard Curing,20.0,95.0,,130.0,Ref-84-Research
1023,920.0,OPC_52.5,52.5,184.0,0.0,,0.0,0.0,0.0,92.0,0.0,0.0,0.0,,0.0,0.0,0.0,0.0,0.0,,1012.0,Quartz Sand,1.25,,,,,,,,,,,,,239.2,PCE_SP,19.14,Standard Curing,20.0,95.0,,124.0,Ref-84-Research
1024,920.0,OPC_52.5,52.5,138.0,0.0,,0.0,0.0,0.0,138.0,0.0,0.0,0.0,,0.0,0.0,0.0,0.0,0.0,,1012.0,Quartz Sand,1.25,,,,,,,,,,,,,239.2,PCE_SP,19.14,Standard Curing,20.0,95.0,,134.0,Ref-84-Research
1025,920.0,OPC_52.5,52.5,92.0,0.0,,0.0,0.0,0.0,184.0,0.0,0.0,0.0,,0.0,0.0,0.0,0.0,0.0,,1012.0,Quartz Sand,1.25,,,,,,,,,,,,,239.2,PCE_SP,19.14,Standard Curing,20.0,95.0,,136.6,Ref-84-Research
1026,920.0,OPC_52.5,52.5,46.0,0.0,,0.0,0.0,0.0,230.0,0.0,0.0,0.0,,0.0,0.0,0.0,0.0,0.0,,1012.0,Quartz Sand,1.25,,,,,,,,,,,,,239.2,PCE_SP,19.14,Standard Curing,20.0,95.0,,132.0,Ref-84-Research
1028,960.0,OPC_42.5,42.5,288.0,0.0,,0.0,0.0,0.0,0.0,0.0,0.0,0.0,,0.0,0.0,0.0,0.0,0.0,,960.0,Quartz Sand,0.6,,,,,,,,,,,,,224.64,PCE_SP,17.47,Standard Curing,22.0,90.0,,160.0,Ref-85-Research
1029,960.0,OPC_42.5,42.5,288.0,0.0,,0.0,0.0,0.0,0.0,0.0,0.0,0.0,,0.0,0.0,0.0,0.0,0.0,,960.0,Quartz Sand,0.6,,,,,,,,,,,,,224.64,PCE_SP,19.97,Standard Curing,22.0,90.0,,141.0,Ref-85-Research
1030,960.0,OPC_42.5,42.5,288.0,0.0,,0.0,0.0,0.0,0.0,0.0,0.0,0.0,,0.0,0.0,0.0,0.0,0.0,,960.0,Quartz Sand,0.6,,,,,,,,,,,,,224.64,PCE_SP,22.46,Standard Curing,22.0,90.0,,131.0,Ref-85-Research
1031,960.0,OPC_42.5,42.5,288.0,0.0,,0.0,0.0,0.0,0.0,0.0,0.0,0.0,,0.0,0.0,0.0,0.0,0.0,,960.0,Quartz Sand,0.6,,,,,,,,,,,,,224.64,PCE_SP,24.96,Standard Curing,22.0,90.0,,128.0,Ref-85-Research
1032,960.0,OPC_42.5,42.5,288.0,0.0,,0.0,0.0,0.0,0.0,0.0,0.0,0.0,,0.0,0.0,0.0,0.0,0.0,,960.0,Quartz Sand,0.6,,,,,,,,,,,,,249.6,PCE_SP,14.98,Standard Curing,22.0,90.0,,147.0,Ref-85-Research
1033,960.0,OPC_42.5,42.5,288.0,0.0,,0.0,0.0,0.0,0.0,0.0,0.0,0.0,,0.0,0.0,0.0,0.0,0.0,,960.0,Quartz Sand,0.6,,,,,,,,,,,,,249.6,PCE_SP,17.47,Standard Curing,22.0,90.0,,155.0,Ref-85-Research
1034,960.0,OPC_42.5,42.5,288.0,0.0,,0.0,0.0,0.0,0.0,0.0,0.0,0.0,,0.0,0.0,0.0,0.0,0.0,,960.0,Quartz Sand,0.6,,,,,,,,,,,,,249.6,PCE_SP,19.97,Standard Curing,22.0,90.0,,134.0,Ref-85-Research
1035,960.0,OPC_42.5,42.5,288.0,0.0,,0.0,0.0,0.0,0.0,0.0,0.0,0.0,,0.0,0.0,0.0,0.0,0.0,,960.0,Quartz Sand,0.6,,,,,,,,,,,,,249.6,PCE_SP,22.46,Standard Curing,22.0,90.0,,123.0,Ref-85-Research
1036,960.0,OPC_42.5,42.5,288.0,0.0,,0.0,0.0,0.0,0.0,0.0,0.0,0.0,,0.0,0.0,0.0,0.0,0.0,,960.0,Quartz Sand,0.6,,,,,,,,,,,,,274.56,PCE_SP,12.48,Standard Curing,22.0,90.0,,129.0,Ref-85-Research
1037,960.0,OPC_42.5,42.5,288.0,0.0,,0.0,0.0,0.0,0.0,0.0,0.0,0.0,,0.0,0.0,0.0,0.0,0.0,,960.0,Quartz Sand,0.6,,,,,,,,,,,,,274.56,PCE_SP,14.98,Standard Curing,22.0,90.0,,128.0,Ref-85-Research
1038,960.0,OPC_42.5,42.5,288.0,0.0,,0.0,0.0,0.0,0.0,0.0,0.0,0.0,,0.0,0.0,0.0,0.0,0.0,,960.0,Quartz Sand,0.6,,,,,,,,,,,,,274.56,PCE_SP,17.47,Standard Curing,22.0,90.0,,130.0,Ref-85-Research
1039,960.0,OPC_42.5,42.5,288.0,0.0,,0.0,0.0,0.0,0.0,0.0,0.0,0.0,,0.0,0.0,0.0,0.0,0.0,,960.0,Quartz Sand,0.6,,,,,,,,,,,,,274.56,PCE_SP,19.97,Standard Curing,22.0,90.0,,144.0,Ref-85-Research
1040,960.0,OPC_42.5,42.5,288.0,0.0,,0.0,0.0,0.0,0.0,0.0,0.0,0.0,,0.0,0.0,0.0,0.0,0.0,,960.0,Quartz Sand,0.6,,,,,,,,,,,,,299.52,PCE_SP,9.98,Standard Curing,22.0,90.0,,119.0,Ref-85-Research
1041,960.0,OPC_42.5,42.5,288.0,0.0,,0.0,0.0,0.0,0.0,0.0,0.0,0.0,,0.0,0.0,0.0,0.0,0.0,,960.0,Quartz Sand,0.6,,,,,,,,,,,,,299.52,PCE_SP,12.48,Standard Curing,22.0,90.0,,112.0,Ref-85-Research
1042,960.0,OPC_42.5,42.5,288.0,0.0,,0.0,0.0,0.0,0.0,0.0,0.0,0.0,,0.0,0.0,0.0,0.0,0.0,,960.0,Quartz Sand,0.6,,,,,,,,,,,,,299.52,PCE_SP,14.98,Standard Curing,22.0,90.0,,141.0,Ref-85-Research
1043,960.0,OPC_42.5,42.5,288.0,0.0,,0.0,0.0,0.0,0.0,0.0,0.0,0.0,,0.0,0.0,0.0,0.0,0.0,,960.0,Quartz Sand,0.6,,,,,,,,,,,,,299.52,PCE_SP,17.47,Standard Curing,22.0,90.0,,142.0,Ref-85-Research
1044,960.0,OPC_42.5,42.5,288.0,0.0,,0.0,0.0,0.0,0.0,0.0,0.0,0.0,,0.0,0.0,0.0,0.0,0.0,,960.0,Quartz Sand,0.6,Straight Steel Fiber,78.0,13.0,0.2,2850.0,,,,,,,,224.64,PCE_SP,17.47,Standard Curing,22.0,90.0,,198.0,Ref-85-Research
1045,960.0,OPC_42.5,42.5,288.0,0.0,,0.0,0.0,0.0,0.0,0.0,0.0,0.0,,0.0,0.0,0.0,0.0,0.0,,960.0,Quartz Sand,0.6,Straight Steel Fiber,78.0,13.0,0.2,2850.0,,,,,,,,224.64,PCE_SP,19.97,Standard Curing,22.0,90.0,,191.0,Ref-85-Research
1046,960.0,OPC_42.5,42.5,288.0,0.0,,0.0,0.0,0.0,0.0,0.0,0.0,0.0,,0.0,0.0,0.0,0.0,0.0,,960.0,Quartz Sand,0.6,Straight Steel Fiber,78.0,13.0,0.2,2850.0,,,,,,,,224.64,PCE_SP,22.46,Standard Curing,22.0,90.0,,187.0,Ref-85-Research
1047,960.0,OPC_42.5,42.5,288.0,0.0,,0.0,0.0,0.0,0.0,0.0,0.0,0.0,,0.0,0.0,0.0,0.0,0.0,,960.0,Quartz Sand,0.6,Straight Steel Fiber,78.0,13.0,0.2,2850.0,,,,,,,,224.64,PCE_SP,24.96,Standard Curing,22.0,90.0,,178.0,Ref-85-Research
1048,960.0,OPC_42.5,42.5,288.0,0.0,,0.0,0.0,0.0,0.0,0.0,0.0,0.0,,0.0,0.0,0.0,0.0,0.0,,960.0,Quartz Sand,0.6,Straight Steel Fiber,78.0,13.0,0.2,2850.0,,,,,,,,249.6,PCE_SP,14.98,Standard Curing,22.0,90.0,,170.0,Ref-85-Research
1049,960.0,OPC_42.5,42.5,288.0,0.0,,0.0,0.0,0.0,0.0,0.0,0.0,0.0,,0.0,0.0,0.0,0.0,0.0,,960.0,Quartz Sand,0.6,Straight Steel Fiber,78.0,13.0,0.2,2850.0,,,,,,,,249.6,PCE_SP,17.47,Standard Curing,22.0,90.0,,175.0,Ref-85-Research
1050,960.0,OPC_42.5,42.5,288.0,0.0,,0.0,0.0,0.0,0.0,0.0,0.0,0.0,,0.0,0.0,0.0,0.0,0.0,,960.0,Quartz Sand,0.6,Straight Steel Fiber,78.0,13.0,0.2,2850.0,,,,,,,,249.6,PCE_SP,19.97,Standard Curing,22.0,90.0,,179.0,Ref-85-Research
1051,960.0,OPC_42.5,42.5,288.0,0.0,,0.0,0.0,0.0,0.0,0.0,0.0,0.0,,0.0,0.0,0.0,0.0,0.0,,960.0,Quartz Sand,0.6,Straight Steel Fiber,78.0,13.0,0.2,2850.0,,,,,,,,249.6,PCE_SP,22.46,Standard Curing,22.0,90.0,,168.0,Ref-85-Research
1052,960.0,OPC_42.5,42.5,288.0,0.0,,0.0,0.0,0.0,0.0,0.0,0.0,0.0,,0.0,0.0,0.0,0.0,0.0,,960.0,Quartz Sand,0.6,Straight Steel Fiber,78.0,13.0,0.2,2850.0,,,,,,,,274.56,PCE_SP,12.48,Standard Curing,22.0,90.0,,149.0,Ref-85-Research
1053,960.0,OPC_42.5,42.5,288.0,0.0,,0.0,0.0,0.0,0.0,0.0,0.0,0.0,,0.0,0.0,0.0,0.0,0.0,,960.0,Quartz Sand,0.6,Straight Steel Fiber,78.0,13.0,0.2,2850.0,,,,,,,,274.56,PCE_SP,14.98,Standard Curing,22.0,90.0,,147.0,Ref-85-Research
1054,960.0,OPC_42.5,42.5,288.0,0.0,,0.0,0.0,0.0,0.0,0.0,0.0,0.0,,0.0,0.0,0.0,0.0,0.0,,960.0,Quartz Sand,0.6,Straight Steel Fiber,78.0,13.0,0.2,2850.0,,,,,,,,274.56,PCE_SP,17.47,Standard Curing,22.0,90.0,,152.0,Ref-85-Research
1055,960.0,OPC_42.5,42.5,288.0,0.0,,0.0,0.0,0.0,0.0,0.0,0.0,0.0,,0.0,0.0,0.0,0.0,0.0,,960.0,Quartz Sand,0.6,Straight Steel Fiber,78.0,13.0,0.2,2850.0,,,,,,,,274.56,PCE_SP,19.97,Standard Curing,22.0,90.0,,158.0,Ref-85-Research
1056,960.0,OPC_42.5,42.5,288.0,0.0,,0.0,0.0,0.0,0.0,0.0,0.0,0.0,,0.0,0.0,0.0,0.0,0.0,,960.0,Quartz Sand,0.6,Straight Steel Fiber,78.0,13.0,0.2,2850.0,,,,,,,,299.52,PCE_SP,9.98,Standard Curing,22.0,90.0,,146.0,Ref-85-Research
1057,960.0,OPC_42.5,42.5,288.0,0.0,,0.0,0.0,0.0,0.0,0.0,0.0,0.0,,0.0,0.0,0.0,0.0,0.0,,960.0,Quartz Sand,0.6,Straight Steel Fiber,78.0,13.0,0.2,2850.0,,,,,,,,299.52,PCE_SP,12.48,Standard Curing,22.0,90.0,,142.0,Ref-85-Research
1058,960.0,OPC_42.5,42.5,288.0,0.0,,0.0,0.0,0.0,0.0,0.0,0.0,0.0,,0.0,0.0,0.0,0.0,0.0,,960.0,Quartz Sand,0.6,Straight Steel Fiber,78.0,13.0,0.2,2850.0,,,,,,,,299.52,PCE_SP,14.98,Standard Curing,22.0,90.0,,156.0,Ref-85-Research
1059,960.0,OPC_42.5,42.5,288.0,0.0,,0.0,0.0,0.0,0.0,0.0,0.0,0.0,,0.0,0.0,0.0,0.0,0.0,,960.0,Quartz Sand,0.6,Straight Steel Fiber,78.0,13.0,0.2,2850.0,,,,,,,,299.52,PCE_SP,17.47,Standard Curing,22.0,90.0,,158.0,Ref-85-Research
1060,960.0,OPC_42.5,42.5,288.0,0.0,,0.0,0.0,0.0,0.0,0.0,0.0,0.0,,0.0,0.0,0.0,0.0,0.0,,960.0,Quartz Sand,0.6,Straight Steel Fiber,156.0,13.0,0.2,2850.0,,,,,,,,224.64,PCE_SP,17.47,Standard Curing,22.0,90.0,,213.0,Ref-85-Research
1061,960.0,OPC_42.5,42.5,288.0,0.0,,0.0,0.0,0.0,0.0,0.0,0.0,0.0,,0.0,0.0,0.0,0.0,0.0,,960.0,Quartz Sand,0.6,Straight Steel Fiber,156.0,13.0,0.2,2850.0,,,,,,,,224.64,PCE_SP,19.97,Standard Curing,22.0,90.0,,210.0,Ref-85-Research
1062,960.0,OPC_42.5,42.5,288.0,0.0,,0.0,0.0,0.0,0.0,0.0,0.0,0.0,,0.0,0.0,0.0,0.0,0.0,,960.0,Quartz Sand,0.6,Straight Steel Fiber,156.0,13.0,0.2,2850.0,,,,,,,,224.64,PCE_SP,22.46,Standard Curing,22.0,90.0,,205.0,Ref-85-Research
1063,960.0,OPC_42.5,42.5,288.0,0.0,,0.0,0.0,0.0,0.0,0.0,0.0,0.0,,0.0,0.0,0.0,0.0,0.0,,960.0,Quartz Sand,0.6,Straight Steel Fiber,156.0,13.0,0.2,2850.0,,,,,,,,224.64,PCE_SP,24.96,Standard Curing,22.0,90.0,,196.0,Ref-85-Research
1064,960.0,OPC_42.5,42.5,288.0,0.0,,0.0,0.0,0.0,0.0,0.0,0.0,0.0,,0.0,0.0,0.0,0.0,0.0,,960.0,Quartz Sand,0.6,Straight Steel Fiber,156.0,13.0,0.2,2850.0,,,,,,,,249.6,PCE_SP,14.98,Standard Curing,22.0,90.0,,207.0,Ref-85-Research
1065,960.0,OPC_42.5,42.5,288.0,0.0,,0.0,0.0,0.0,0.0,0.0,0.0,0.0,,0.0,0.0,0.0,0.0,0.0,,960.0,Quartz Sand,0.6,Straight Steel Fiber,156.0,13.0,0.2,2850.0,,,,,,,,249.6,PCE_SP,17.47,Standard Curing,22.0,90.0,,194.0,Ref-85-Research
1066,960.0,OPC_42.5,42.5,288.0,0.0,,0.0,0.0,0.0,0.0,0.0,0.0,0.0,,0.0,0.0,0.0,0.0,0.0,,960.0,Quartz Sand,0.6,Straight Steel Fiber,156.0,13.0,0.2,2850.0,,,,,,,,249.6,PCE_SP,19.97,Standard Curing,22.0,90.0,,208.0,Ref-85-Research
1067,960.0,OPC_42.5,42.5,288.0,0.0,,0.0,0.0,0.0,0.0,0.0,0.0,0.0,,0.0,0.0,0.0,0.0,0.0,,960.0,Quartz Sand,0.6,Straight Steel Fiber,156.0,13.0,0.2,2850.0,,,,,,,,249.6,PCE_SP,22.46,Standard Curing,22.0,90.0,,192.0,Ref-85-Research
1068,960.0,OPC_42.5,42.5,288.0,0.0,,0.0,0.0,0.0,0.0,0.0,0.0,0.0,,0.0,0.0,0.0,0.0,0.0,,960.0,Quartz Sand,0.6,Straight Steel Fiber,156.0,13.0,0.2,2850.0,,,,,,,,274.56,PCE_SP,12.48,Standard Curing,22.0,90.0,,175.0,Ref-85-Research
1069,960.0,OPC_42.5,42.5,288.0,0.0,,0.0,0.0,0.0,0.0,0.0,0.0,0.0,,0.0,0.0,0.0,0.0,0.0,,960.0,Quartz Sand,0.6,Straight Steel Fiber,156.0,13.0,0.2,2850.0,,,,,,,,274.56,PCE_SP,14.98,Standard Curing,22.0,90.0,,176.0,Ref-85-Research
1070,960.0,OPC_42.5,42.5,288.0,0.0,,0.0,0.0,0.0,0.0,0.0,0.0,0.0,,0.0,0.0,0.0,0.0,0.0,,960.0,Quartz Sand,0.6,Straight Steel Fiber,156.0,13.0,0.2,2850.0,,,,,,,,274.56,PCE_SP,17.47,Standard Curing,22.0,90.0,,186.0,Ref-85-Research
1071,960.0,OPC_42.5,42.5,288.0,0.0,,0.0,0.0,0.0,0.0,0.0,0.0,0.0,,0.0,0.0,0.0,0.0,0.0,,960.0,Quartz Sand,0.6,Straight Steel Fiber,156.0,13.0,0.2,2850.0,,,,,,,,274.56,PCE_SP,19.97,Standard Curing,22.0,90.0,,183.0,Ref-85-Research
1072,960.0,OPC_42.5,42.5,288.0,0.0,,0.0,0.0,0.0,0.0,0.0,0.0,0.0,,0.0,0.0,0.0,0.0,0.0,,960.0,Quartz Sand,0.6,Straight Steel Fiber,156.0,13.0,0.2,2850.0,,,,,,,,299.52,PCE_SP,9.98,Standard Curing,22.0,90.0,,168.0,Ref-85-Research
1073,960.0,OPC_42.5,42.5,288.0,0.0,,0.0,0.0,0.0,0.0,0.0,0.0,0.0,,0.0,0.0,0.0,0.0,0.0,,960.0,Quartz Sand,0.6,Straight Steel Fiber,156.0,13.0,0.2,2850.0,,,,,,,,299.52,PCE_SP,12.48,Standard Curing,22.0,90.0,,162.0,Ref-85-Research
1074,960.0,OPC_42.5,42.5,288.0,0.0,,0.0,0.0,0.0,0.0,0.0,0.0,0.0,,0.0,0.0,0.0,0.0,0.0,,960.0,Quartz Sand,0.6,Straight Steel Fiber,156.0,13.0,0.2,2850.0,,,,,,,,299.52,PCE_SP,14.98,Standard Curing,22.0,90.0,,175.0,Ref-85-Research
1075,960.0,OPC_42.5,42.5,288.0,0.0,,0.0,0.0,0.0,0.0,0.0,0.0,0.0,,0.0,0.0,0.0,0.0,0.0,,960.0,Quartz Sand,0.6,Straight Steel Fiber,156.0,13.0,0.2,2850.0,,,,,,,,299.52,PCE_SP,17.47,Standard Curing,22.0,90.0,,170.0,Ref-85-Research
1076,960.0,OPC_42.5,42.5,288.0,0.0,,0.0,0.0,0.0,0.0,0.0,0.0,0.0,,0.0,0.0,0.0,0.0,0.0,,960.0,Quartz Sand,0.6,Straight Steel Fiber,234.0,13.0,0.2,2850.0,,,,,,,,224.64,PCE_SP,17.47,Standard Curing,22.0,90.0,,232.0,Ref-85-Research
1077,960.0,OPC_42.5,42.5,288.0,0.0,,0.0,0.0,0.0,0.0,0.0,0.0,0.0,,0.0,0.0,0.0,0.0,0.0,,960.0,Quartz Sand,0.6,Straight Steel Fiber,234.0,13.0,0.2,2850.0,,,,,,,,224.64,PCE_SP,19.97,Standard Curing,22.0,90.0,,229.0,Ref-85-Research
1078,960.0,OPC_42.5,42.5,288.0,0.0,,0.0,0.0,0.0,0.0,0.0,0.0,0.0,,0.0,0.0,0.0,0.0,0.0,,960.0,Quartz Sand,0.6,Straight Steel Fiber,234.0,13.0,0.2,2850.0,,,,,,,,224.64,PCE_SP,22.46,Standard Curing,22.0,90.0,,217.0,Ref-85-Research
1079,960.0,OPC_42.5,42.5,288.0,0.0,,0.0,0.0,0.0,0.0,0.0,0.0,0.0,,0.0,0.0,0.0,0.0,0.0,,960.0,Quartz Sand,0.6,Straight Steel Fiber,234.0,13.0,0.2,2850.0,,,,,,,,224.64,PCE_SP,24.96,Standard Curing,22.0,90.0,,213.0,Ref-85-Research
1080,960.0,OPC_42.5,42.5,288.0,0.0,,0.0,0.0,0.0,0.0,0.0,0.0,0.0,,0.0,0.0,0.0,0.0,0.0,,960.0,Quartz Sand,0.6,Straight Steel Fiber,234.0,13.0,0.2,2850.0,,,,,,,,249.6,PCE_SP,14.98,Standard Curing,22.0,90.0,,226.0,Ref-85-Research
1081,960.0,OPC_42.5,42.5,288.0,0.0,,0.0,0.0,0.0,0.0,0.0,0.0,0.0,,0.0,0.0,0.0,0.0,0.0,,960.0,Quartz Sand,0.6,Straight Steel Fiber,234.0,13.0,0.2,2850.0,,,,,,,,249.6,PCE_SP,17.47,Standard Curing,22.0,90.0,,220.0,Ref-85-Research
1082,960.0,OPC_42.5,42.5,288.0,0.0,,0.0,0.0,0.0,0.0,0.0,0.0,0.0,,0.0,0.0,0.0,0.0,0.0,,960.0,Quartz Sand,0.6,Straight Steel Fiber,234.0,13.0,0.2,2850.0,,,,,,,,249.6,PCE_SP,19.97,Standard Curing,22.0,90.0,,211.0,Ref-85-Research
1083,960.0,OPC_42.5,42.5,288.0,0.0,,0.0,0.0,0.0,0.0,0.0,0.0,0.0,,0.0,0.0,0.0,0.0,0.0,,960.0,Quartz Sand,0.6,Straight Steel Fiber,234.0,13.0,0.2,2850.0,,,,,,,,249.6,PCE_SP,22.46,Standard Curing,22.0,90.0,,204.0,Ref-85-Research
1084,960.0,OPC_42.5,42.5,288.0,0.0,,0.0,0.0,0.0,0.0,0.0,0.0,0.0,,0.0,0.0,0.0,0.0,0.0,,960.0,Quartz Sand,0.6,Straight Steel Fiber,234.0,13.0,0.2,2850.0,,,,,,,,274.56,PCE_SP,12.48,Standard Curing,22.0,90.0,,197.0,Ref-85-Research
1085,960.0,OPC_42.5,42.5,288.0,0.0,,0.0,0.0,0.0,0.0,0.0,0.0,0.0,,0.0,0.0,0.0,0.0,0.0,,960.0,Quartz Sand,0.6,Straight Steel Fiber,234.0,13.0,0.2,2850.0,,,,,,,,274.56,PCE_SP,14.98,Standard Curing,22.0,90.0,,194.0,Ref-85-Research
1086,960.0,OPC_42.5,42.5,288.0,0.0,,0.0,0.0,0.0,0.0,0.0,0.0,0.0,,0.0,0.0,0.0,0.0,0.0,,960.0,Quartz Sand,0.6,Straight Steel Fiber,234.0,13.0,0.2,2850.0,,,,,,,,274.56,PCE_SP,17.47,Standard Curing,22.0,90.0,,201.0,Ref-85-Research
1087,960.0,OPC_42.5,42.5,288.0,0.0,,0.0,0.0,0.0,0.0,0.0,0.0,0.0,,0.0,0.0,0.0,0.0,0.0,,960.0,Quartz Sand,0.6,Straight Steel Fiber,234.0,13.0,0.2,2850.0,,,,,,,,274.56,PCE_SP,19.97,Standard Curing,22.0,90.0,,198.0,Ref-85-Research
1088,960.0,OPC_42.5,42.5,288.0,0.0,,0.0,0.0,0.0,0.0,0.0,0.0,0.0,,0.0,0.0,0.0,0.0,0.0,,960.0,Quartz Sand,0.6,Straight Steel Fiber,234.0,13.0,0.2,2850.0,,,,,,,,299.52,PCE_SP,9.98,Standard Curing,22.0,90.0,,170.0,Ref-85-Research
1089,960.0,OPC_42.5,42.5,288.0,0.0,,0.0,0.0,0.0,0.0,0.0,0.0,0.0,,0.0,0.0,0.0,0.0,0.0,,960.0,Quartz Sand,0.6,Straight Steel Fiber,234.0,13.0,0.2,2850.0,,,,,,,,299.52,PCE_SP,12.48,Standard Curing,22.0,90.0,,170.0,Ref-85-Research
1090,960.0,OPC_42.5,42.5,288.0,0.0,,0.0,0.0,0.0,0.0,0.0,0.0,0.0,,0.0,0.0,0.0,0.0,0.0,,960.0,Quartz Sand,0.6,Straight Steel Fiber,234.0,13.0,0.2,2850.0,,,,,,,,299.52,PCE_SP,14.98,Standard Curing,22.0,90.0,,190.0,Ref-85-Research
1091,960.0,OPC_42.5,42.5,288.0,0.0,,0.0,0.0,0.0,0.0,0.0,0.0,0.0,,0.0,0.0,0.0,0.0,0.0,,960.0,Quartz Sand,0.6,Straight Steel Fiber,234.0,13.0,0.2,2850.0,,,,,,,,299.52,PCE_SP,17.47,Standard Curing,22.0,90.0,,178.0,Ref-85-Research
1092,1000.0,OPC_52.5,52.5,0.0,0.0,,0.0,0.0,0.0,0.0,0.0,0.0,0.0,,0.0,0.0,0.0,0.0,0.0,,1000.0,Silica Sand,0.22,,,,,,,,,,,,,180.0,PCE_SP,9.0,Standard Curing,20.0,95.0,,165.0,Ref-86-Research
1094,800.0,OPC_52.5,52.5,0.0,0.0,,0.0,0.0,0.0,200.0,0.0,0.0,0.0,,0.0,0.0,0.0,0.0,0.0,,1000.0,Silica Sand,0.22,,,,,,,,,,,,,180.0,PCE_SP,12.0,Standard Curing,20.0,95.0,,175.0,Ref-86-Research
1096,800.0,OPC_52.5,52.5,200.0,0.0,,0.0,0.0,0.0,0.0,0.0,0.0,0.0,,0.0,0.0,0.0,0.0,0.0,,1000.0,Silica Sand,0.22,,,,,,,,,,,,,180.0,PCE_SP,7.6,Standard Curing,20.0,95.0,,170.0,Ref-86-Research
1099,800.0,OPC_I,,200.0,0.0,,0.0,200.0,0.0,0.0,0.0,0.0,0.0,,0.0,0.0,0.0,0.0,0.0,,880.0,Silica Sand,,,,,,,,,,,,,,200.0,PCE_SP,9.6,Standard Curing,20.0,60.0,,140.0,Ref-87-Research
1100,800.0,OPC_I,,100.0,0.0,,0.0,200.0,0.0,100.0,0.0,0.0,0.0,,0.0,0.0,0.0,0.0,0.0,,880.0,Silica Sand,,,,,,,,,,,,,,200.0,PCE_SP,9.6,Standard Curing,20.0,60.0,,145.0,Ref-87-Research
1101,800.0,OPC_I,,200.0,0.0,,0.0,100.0,0.0,100.0,0.0,0.0,0.0,,0.0,0.0,0.0,0.0,0.0,,880.0,Silica Sand,,,,,,,,,,,,,,200.0,PCE_SP,9.6,Standard Curing,20.0,60.0,,145.0,Ref-87-Research
1102,800.0,OPC_I,,200.0,0.0,,0.0,0.0,0.0,200.0,0.0,0.0,0.0,,0.0,0.0,0.0,0.0,0.0,,880.0,Silica Sand,,,,,,,,,,,,,,200.0,PCE_SP,14.4,Standard Curing,20.0,60.0,,159.0,Ref-87-Research
1103,800.0,OPC_I,,100.0,0.0,,0.0,200.0,0.0,100.0,0.0,0.0,0.0,,0.0,0.0,0.0,0.0,0.0,,880.0,Silica Sand,,,,,,,,,,,,,,200.0,PCE_SP,9.6,Standard Curing,20.0,60.0,,112.0,Ref-87-Research
1104,800.0,OPC_I,,200.0,0.0,,0.0,100.0,0.0,100.0,0.0,0.0,0.0,,0.0,0.0,0.0,0.0,0.0,,880.0,Silica Sand,,,,,,,,,,,,,,200.0,PCE_SP,9.6,Standard Curing,20.0,60.0,,108.0,Ref-87-Research
1105,888.0,OPC_I,,222.0,0.0,,0.0,0.0,0.0,0.0,0.0,0.0,0.0,,0.0,0.0,0.0,0.0,310.8,Silica Flour,976.8,Silica Sand,,Straight Steel Fiber,156.0,13.0,0.2,2500.0,,,,,,,,190.92,PCE_SP,35.52,Air Curing,20.0,60.0,,165.0,Ref-88-Research
1106,888.0,OPC_I,,222.0,0.0,,0.0,0.0,0.0,0.0,0.0,0.0,0.0,,0.0,0.0,0.0,0.0,310.8,Silica Flour,976.8,Silica Sand,,Straight Steel Fiber,156.0,13.0,0.2,2500.0,,,,,,,,226.44,PCE_SP,35.52,Air Curing,20.0,60.0,,158.0,Ref-88-Research
1107,888.0,OPC_I,,222.0,0.0,,0.0,0.0,0.0,0.0,0.0,0.0,0.0,,0.0,0.0,0.0,0.0,310.8,Silica Flour,976.8,Silica Sand,,Straight Steel Fiber,156.0,13.0,0.2,2500.0,,,,,,,,226.44,PCE_SP,35.52,Air Curing,20.0,60.0,,165.0,Ref-88-Research
1108,888.0,OPC_I,,222.0,0.0,,0.0,0.0,0.0,0.0,0.0,0.0,0.0,,0.0,0.0,0.0,0.0,310.8,Silica Flour,976.8,Silica Sand,,Straight Steel Fiber,156.0,13.0,0.2,2500.0,,,,,,,,244.2,PCE_SP,35.52,Air Curing,20.0,60.0,,168.0,Ref-88-Research
1109,888.0,OPC_I,,222.0,0.0,,0.0,0.0,0.0,0.0,0.0,0.0,0.0,,0.0,0.0,0.0,0.0,310.8,Silica Flour,976.8,Silica Sand,,Straight Steel Fiber,156.0,13.0,0.2,2500.0,,,,,,,,190.92,PCE_SP,35.52,Standard Curing,20.0,,,163.0,Ref-88-Research
1110,888.0,OPC_I,,222.0,0.0,,0.0,0.0,0.0,0.0,0.0,0.0,0.0,,0.0,0.0,0.0,0.0,310.8,Silica Flour,976.8,Silica Sand,,Straight Steel Fiber,156.0,13.0,0.2,2500.0,,,,,,,,226.44,PCE_SP,35.52,Standard Curing,20.0,,,155.0,Ref-88-Research
1111,888.0,OPC_I,,222.0,0.0,,0.0,0.0,0.0,0.0,0.0,0.0,0.0,,0.0,0.0,0.0,0.0,310.8,Silica Flour,976.8,Silica Sand,,Straight Steel Fiber,156.0,13.0,0.2,2500.0,,,,,,,,226.44,PCE_SP,35.52,Standard Curing,20.0,,,140.0,Ref-88-Research
1112,888.0,OPC_I,,222.0,0.0,,0.0,0.0,0.0,0.0,0.0,0.0,0.0,,0.0,0.0,0.0,0.0,310.8,Silica Flour,976.8,Silica Sand,,Straight Steel Fiber,156.0,13.0,0.2,2500.0,,,,,,,,244.2,PCE_SP,35.52,Standard Curing,20.0,,,134.0,Ref-88-Research
1114,1000.0,OPC_52.5,52.5,0.0,0.0,,0.0,0.0,0.0,200.0,0.0,0.0,0.0,,0.0,0.0,0.0,0.0,0.0,,1000.0,Silica Sand,0.22,,,,,,,,,,,,,180.0,PCE_SP,12.0,Standard Curing,20.0,95.0,,188.0,Ref-89-Research
1116,1000.0,OPC_52.5,52.5,200.0,0.0,,0.0,0.0,0.0,0.0,0.0,0.0,0.0,,0.0,0.0,0.0,0.0,0.0,,1000.0,Silica Sand,0.22,,,,,,,,,,,,,180.0,PCE_SP,7.6,Standard Curing,20.0,95.0,,185.0,Ref-89-Research
1121,780.8,OPC_52.5,52.5,0.0,0.0,,0.0,207.8,0.0,155.1,0.0,0.0,0.0,,0.0,0.0,0.0,0.0,0.0,,1029.6,Quartz Sand,,Straight Steel Fiber,78.0,9.0,0.15,,,,,,,,,216.5,PCE_SP,9.36,Standard Curing,20.0,100.0,,168.0,Ref-90-Research
1122,780.8,OPC_52.5,52.5,162.9,0.0,,0.0,207.8,0.0,0.0,0.0,0.0,0.0,,0.0,0.0,0.0,0.0,0.0,,1029.6,Quartz Sand,,Straight Steel Fiber,78.0,9.0,0.15,,,,,,,,,216.5,PCE_SP,9.44,Standard Curing,20.0,100.0,,172.0,Ref-90-Research
1123,579.3,OPC_52.5,52.5,0.0,0.0,,0.0,207.8,0.0,155.1,0.0,183.2,0.0,,0.0,0.0,0.0,0.0,0.0,,1029.6,Quartz Sand,,Straight Steel Fiber,78.0,9.0,0.15,,,,,,,,,216.5,PCE_SP,7.34,Standard Curing,20.0,100.0,,184.0,Ref-90-Research
1124,579.3,OPC_52.5,52.5,162.9,0.0,,0.0,207.8,0.0,0.0,0.0,183.2,0.0,,0.0,0.0,0.0,0.0,0.0,,1029.6,Quartz Sand,,Straight Steel Fiber,78.0,9.0,0.15,,,,,,,,,216.5,PCE_SP,7.4,Standard Curing,20.0,100.0,,175.0,Ref-90-Research
1125,780.8,OPC_52.5,52.5,0.0,0.0,,0.0,207.8,0.0,155.1,0.0,0.0,0.0,,0.0,0.0,0.0,0.0,0.0,,1029.6,Quartz Sand,,Straight Steel Fiber,78.0,9.0,0.15,,,,,,,,,216.5,PCE_SP,9.36,Hot Water Curing,65.0,100.0,,170.0,Ref-90-Research
1126,780.8,OPC_52.5,52.5,162.9,0.0,,0.0,207.8,0.0,0.0,0.0,0.0,0.0,,0.0,0.0,0.0,0.0,0.0,,1029.6,Quartz Sand,,Straight Steel Fiber,78.0,9.0,0.15,,,,,,,,,216.5,PCE_SP,9.44,Hot Water Curing,65.0,100.0,,179.0,Ref-90-Research
1127,579.3,OPC_52.5,52.5,0.0,0.0,,0.0,207.8,0.0,155.1,0.0,183.2,0.0,,0.0,0.0,0.0,0.0,0.0,,1029.6,Quartz Sand,,Straight Steel Fiber,78.0,9.0,0.15,,,,,,,,,216.5,PCE_SP,7.34,Hot Water Curing,65.0,100.0,,185.0,Ref-90-Research
1128,579.3,OPC_52.5,52.5,162.9,0.0,,0.0,207.8,0.0,0.0,0.0,183.2,0.0,,0.0,0.0,0.0,0.0,0.0,,1029.6,Quartz Sand,,Straight Steel Fiber,78.0,9.0,0.15,,,,,,,,,216.5,PCE_SP,7.4,Hot Water Curing,65.0,100.0,,183.0,Ref-90-Research
1129,780.8,OPC_52.5,52.5,0.0,0.0,,0.0,207.8,0.0,155.1,0.0,0.0,0.0,,0.0,0.0,0.0,0.0,0.0,,1029.6,Quartz Sand,,Straight Steel Fiber,78.0,9.0,0.15,,,,,,,,,216.5,PCE_SP,9.36,Hot Water Curing,90.0,100.0,,180.0,Ref-90-Research
1130,780.8,OPC_52.5,52.5,162.9,0.0,,0.0,207.8,0.0,0.0,0.0,0.0,0.0,,0.0,0.0,0.0,0.0,0.0,,1029.6,Quartz Sand,,Straight Steel Fiber,78.0,9.0,0.15,,,,,,,,,216.5,PCE_SP,9.44,Hot Water Curing,90.0,100.0,,192.0,Ref-90-Research
1131,579.3,OPC_52.5,52.5,0.0,0.0,,0.0,207.8,0.0,155.1,0.0,183.2,0.0,,0.0,0.0,0.0,0.0,0.0,,1029.6,Quartz Sand,,Straight Steel Fiber,78.0,9.0,0.15,,,,,,,,,216.5,PCE_SP,7.34,Hot Water Curing,90.0,100.0,,186.5,Ref-90-Research
1132,579.3,OPC_52.5,52.5,162.9,0.0,,0.0,207.8,0.0,0.0,0.0,183.2,0.0,,0.0,0.0,0.0,0.0,0.0,,1029.6,Quartz Sand,,Straight Steel Fiber,78.0,9.0,0.15,,,,,,,,,216.5,PCE_SP,7.4,Hot Water Curing,90.0,100.0,,187.0,Ref-90-Research
1133,863.2,OPC_I,,215.8,0.0,,0.0,0.0,0.0,0.0,0.0,0.0,0.0,,0.0,0.0,0.0,0.0,0.0,,1079.0,Natural River Sand,2.36,,,,,,,,,,,,,177.0,PCE_SP,21.6,Standard Curing,20.0,90.0,,106.0,Ref-91-Research
1134,845.9,OPC_I,,215.8,0.0,,0.0,0.0,0.0,0.0,0.0,0.0,0.0,,17.3,0.0,0.0,0.0,0.0,,1079.0,Natural River Sand,2.36,,,,,,,,,,,,,177.0,PCE_SP,21.6,Standard Curing,20.0,90.0,,112.0,Ref-91-Research
1135,828.7,OPC_I,,215.8,0.0,,0.0,0.0,0.0,0.0,0.0,0.0,0.0,,34.5,0.0,0.0,0.0,0.0,,1079.0,Natural River Sand,2.36,,,,,,,,,,,,,177.0,PCE_SP,21.6,Standard Curing,20.0,90.0,,114.0,Ref-91-Research
1136,811.4,OPC_I,,215.8,0.0,,0.0,0.0,0.0,0.0,0.0,0.0,0.0,,51.8,0.0,0.0,0.0,0.0,,1079.0,Natural River Sand,2.36,,,,,,,,,,,,,177.0,PCE_SP,21.6,Standard Curing,20.0,90.0,,114.0,Ref-91-Research
1137,794.1,OPC_I,,215.8,0.0,,0.0,0.0,0.0,0.0,0.0,0.0,0.0,,69.1,0.0,0.0,0.0,0.0,,1079.0,Natural River Sand,2.36,,,,,,,,,,,,,177.0,PCE_SP,21.6,Standard Curing,20.0,90.0,,98.0,Ref-91-Research
1138,857.8,OPC_I,,215.8,0.0,,0.0,0.0,0.0,0.0,0.0,0.0,0.0,,0.0,0.0,0.0,5.4,0.0,,1079.0,Natural River Sand,2.36,,,,,,,,,,,,,177.0,PCE_SP,21.6,Standard Curing,20.0,90.0,,110.0,Ref-91-Research
1139,852.4,OPC_I,,215.8,0.0,,0.0,0.0,0.0,0.0,0.0,0.0,0.0,,0.0,0.0,0.0,10.8,0.0,,1079.0,Natural River Sand,2.36,,,,,,,,,,,,,177.0,PCE_SP,21.6,Standard Curing,20.0,90.0,,115.0,Ref-91-Research
1140,847.0,OPC_I,,215.8,0.0,,0.0,0.0,0.0,0.0,0.0,0.0,0.0,,0.0,0.0,0.0,16.2,0.0,,1079.0,Natural River Sand,2.36,,,,,,,,,,,,,177.0,PCE_SP,21.6,Standard Curing,20.0,90.0,,114.0,Ref-91-Research
1141,841.0,OPC_I,,215.8,0.0,,0.0,0.0,0.0,0.0,0.0,0.0,0.0,,0.0,0.0,0.0,21.6,0.0,,1079.0,Natural River Sand,2.36,,,,,,,,,,,,,177.0,PCE_SP,21.6,Standard Curing,20.0,90.0,,112.0,Ref-91-Research
1142,963.86,white_cement,52.5,96.39,0.0,,0.0,106.02,0.0,0.0,0.0,0.0,0.0,,0.0,0.0,0.0,0.0,0.0,,1233.74,Quartz Sand,0.9,Straight Steel Fiber,67.47,10.0,0.16,,,,,,,,,144.58,PCE_SP,48.19,Standard Curing,20.0,,,183.0,Ref-92-Research
1143,963.86,white_cement,52.5,96.39,0.0,,0.0,106.02,0.0,0.0,0.0,0.0,0.0,,0.0,0.0,0.0,0.0,0.0,,1108.44,Quartz Sand,0.9,Straight Steel Fiber,67.47,10.0,0.16,,,,,,,,,176.39,PCE_SP,48.19,Standard Curing,20.0,,,166.0,Ref-92-Research
