Repository: Jocund96/Data-to-Design-ML

# Section 4: Boosting Models

Experiments on gradient boosting algorithms (XGBoost, HistGradientBoosting, AdaBoost) for concrete strength prediction on UCI and UHPC datasets.

- **Week 1–4**: UCI dataset baselines, data cleaning, monotonic physical constraints, and sample weighting.
- **Week 5–7**: UHPC dataset preprocessing, feature missingness policies, scikit-learn pipelines, and hyperparameter tuning.
- **Week 8–10**: Group-aware validation (LOPO), quantile regression uncertainty intervals, and SHAP interpretability.

File: S4_Boosting/Week-8/initial_data_preparation/Datasets/initial_cleaned.csv (part 7 of 12)
,cement,cement_type,cement_grade,silica_fume,fly_ash,fly_ash_type,limestone_powder,quartz_powder,glass_powder,rice_husk_ash,metakaolin,ggbfs,slag,slag_type,nano_caco3,nano_al2o3,nano_tio2,nano_sio2,filler,filler_type,sand,sand_type,sand_max_size,fiber1_type,fiber1_amount,fiber1_length,fiber1_diameter,fiber1_tensile_strength,fiber1_youngs_modulus,fiber2_type,fiber2_amount,fiber2_length,fiber2_diameter,fiber2_tensile_strength,fiber2_youngs_modulus,water,sp_type,sp_amount,curing_method,curing_temp,curing_humidity,curing_pressure,cs_28d,reference
1144,963.86,white_cement,52.5,96.39,0.0,,0.0,106.02,0.0,0.0,0.0,0.0,0.0,,0.0,0.0,0.0,0.0,0.0,,1185.55,Quartz Sand,0.9,Straight Steel Fiber,67.47,10.0,0.16,,,,,,,,,192.77,PCE_SP,28.92,Standard Curing,20.0,,,149.0,Ref-92-Research
1145,963.86,white_cement,52.5,96.39,0.0,,0.0,106.02,0.0,0.0,0.0,0.0,0.0,,0.0,0.0,0.0,0.0,0.0,,1031.33,Quartz Sand,0.9,Straight Steel Fiber,67.47,10.0,0.16,,,,,,,,,192.77,PCE_SP,48.19,Standard Curing,20.0,,,184.0,Ref-92-Research
1146,850.0,OPC_42.5,42.5,195.5,0.0,,0.0,331.5,0.0,0.0,0.0,0.0,0.0,,0.0,0.0,0.0,0.0,0.0,,935.0,Quartz Sand,0.6,Straight Steel Fiber,148.75,13.0,0.186,2000.0,,,,,,,,161.5,PCE_SP,42.5,Standard Curing,20.0,95.0,,109.0,Ref-93-Research
1147,850.0,OPC_42.5,42.5,195.5,0.0,,0.0,331.5,0.0,0.0,0.0,0.0,0.0,,0.0,0.0,0.0,0.0,0.0,,935.0,Natural River Sand,0.6,Straight Steel Fiber,148.75,13.0,0.186,2000.0,,,,,,,,161.5,PCE_SP,42.5,Standard Curing,20.0,95.0,,122.0,Ref-93-Research
1148,850.0,OPC_42.5,42.5,195.5,0.0,,0.0,331.5,0.0,0.0,0.0,0.0,0.0,,0.0,0.0,0.0,0.0,935.0,Glass Sand,0.0,,,Straight Steel Fiber,148.75,13.0,0.186,2000.0,,,,,,,,161.5,PCE_SP,42.5,Standard Curing,20.0,95.0,,136.0,Ref-93-Research
1149,850.0,OPC_42.5,42.5,195.5,0.0,,0.0,331.5,0.0,0.0,0.0,0.0,0.0,,0.0,0.0,0.0,0.0,233.75,Glass Sand,701.25,Quartz Sand,0.6,Straight Steel Fiber,148.75,13.0,0.186,2000.0,,,,,,,,161.5,PCE_SP,42.5,Standard Curing,20.0,95.0,,116.0,Ref-93-Research
1150,850.0,OPC_42.5,42.5,195.5,0.0,,0.0,331.5,0.0,0.0,0.0,0.0,0.0,,0.0,0.0,0.0,0.0,467.5,Glass Sand,467.5,Quartz Sand,0.6,Straight Steel Fiber,148.75,13.0,0.186,2000.0,,,,,,,,161.5,PCE_SP,42.5,Standard Curing,20.0,95.0,,134.0,Ref-93-Research
1151,850.0,OPC_42.5,42.5,195.5,0.0,,0.0,331.5,0.0,0.0,0.0,0.0,0.0,,0.0,0.0,0.0,0.0,701.25,Glass Sand,233.75,Quartz Sand,0.6,Straight Steel Fiber,148.75,13.0,0.186,2000.0,,,,,,,,161.5,PCE_SP,42.5,Standard Curing,20.0,95.0,,144.0,Ref-93-Research
1152,850.0,OPC_42.5,42.5,195.5,0.0,,0.0,331.5,0.0,0.0,0.0,0.0,0.0,,0.0,0.0,0.0,0.0,935.0,Glass Sand,0.0,,,Straight Steel Fiber,148.75,13.0,0.186,2000.0,,,,,,,,161.5,PCE_SP,42.5,Standard Curing,20.0,95.0,,136.0,Ref-93-Research
1153,850.0,OPC_42.5,42.5,195.5,0.0,,0.0,331.5,0.0,0.0,0.0,0.0,0.0,,0.0,0.0,0.0,0.0,233.75,Glass Sand,701.25,Natural River Sand,0.6,Straight Steel Fiber,148.75,13.0,0.186,2000.0,,,,,,,,161.5,PCE_SP,42.5,Standard Curing,20.0,95.0,,124.0,Ref-93-Research
1154,850.0,OPC_42.5,42.5,195.5,0.0,,0.0,331.5,0.0,0.0,0.0,0.0,0.0,,0.0,0.0,0.0,0.0,467.5,Glass Sand,467.5,Natural River Sand,0.6,Straight Steel Fiber,148.75,13.0,0.186,2000.0,,,,,,,,161.5,PCE_SP,42.5,Standard Curing,20.0,95.0,,136.0,Ref-93-Research
1155,850.0,OPC_42.5,42.5,195.5,0.0,,0.0,331.5,0.0,0.0,0.0,0.0,0.0,,0.0,0.0,0.0,0.0,701.25,Glass Sand,233.75,Natural River Sand,0.6,Straight Steel Fiber,148.75,13.0,0.186,2000.0,,,,,,,,161.5,PCE_SP,42.5,Standard Curing,20.0,95.0,,156.0,Ref-93-Research
1156,854.0,OPC_42.5,42.5,213.0,0.0,,0.0,0.0,0.0,0.0,0.0,0.0,0.0,,0.0,0.0,0.0,0.0,0.0,,1067.0,Natural River Sand,1.18,Straight Steel Fiber,234.0,13.0,0.22,2850.0,200.0,,,,,,,167.74,PCE_SP,32.0,Standard Curing,20.0,,,182.0,Ref-94-Research
1157,854.0,OPC_42.5,42.5,213.0,0.0,,0.0,0.0,267.0,0.0,0.0,0.0,0.0,,0.0,0.0,0.0,0.0,0.0,,800.0,Natural River Sand,1.18,Straight Steel Fiber,234.0,13.0,0.22,2850.0,200.0,,,,,,,167.74,PCE_SP,32.0,Standard Curing,20.0,,,176.0,Ref-94-Research
1158,854.0,OPC_42.5,42.5,213.0,0.0,,0.0,0.0,533.5,0.0,0.0,0.0,0.0,,0.0,0.0,0.0,0.0,0.0,,533.5,Natural River Sand,1.18,Straight Steel Fiber,234.0,13.0,0.22,2850.0,200.0,,,,,,,167.74,PCE_SP,32.0,Standard Curing,20.0,,,170.0,Ref-94-Research
1159,854.0,OPC_42.5,42.5,213.0,0.0,,0.0,0.0,800.0,0.0,0.0,0.0,0.0,,0.0,0.0,0.0,0.0,0.0,,267.0,Natural River Sand,1.18,Straight Steel Fiber,234.0,13.0,0.22,2850.0,200.0,,,,,,,167.74,PCE_SP,32.0,Standard Curing,20.0,,,154.0,Ref-94-Research
1160,854.0,OPC_42.5,42.5,213.0,0.0,,0.0,0.0,1067.0,0.0,0.0,0.0,0.0,,0.0,0.0,0.0,0.0,0.0,,0.0,,,Straight Steel Fiber,234.0,13.0,0.22,2850.0,200.0,,,,,,,167.74,PCE_SP,32.0,Standard Curing,20.0,,,148.0,Ref-94-Research
1165,1170.73,OPC_52.5,52.5,292.68,0.0,,0.0,0.0,0.0,0.0,0.0,0.0,0.0,,0.0,0.0,0.0,0.0,263.41,Silica Flour,673.17,Natural River Sand,0.6,PE Fiber,19.4,12.0,0.024,2800.0,116.0,,,,,,,210.73,PCE_SP,14.05,Standard Curing,22.0,95.0,,150.0,Ref-95-Research
1166,1024.39,OPC_52.5,52.5,292.68,0.0,,0.0,0.0,146.34,0.0,0.0,0.0,0.0,,0.0,0.0,0.0,0.0,263.41,Silica Flour,673.17,Natural River Sand,0.6,PE Fiber,19.4,12.0,0.024,2800.0,116.0,,,,,,,210.73,PCE_SP,14.05,Standard Curing,22.0,95.0,,152.0,Ref-95-Research
1167,878.05,OPC_52.5,52.5,292.68,0.0,,0.0,0.0,292.68,0.0,0.0,0.0,0.0,,0.0,0.0,0.0,0.0,263.41,Silica Flour,673.17,Natural River Sand,0.6,PE Fiber,19.4,12.0,0.024,2800.0,116.0,,,,,,,210.73,PCE_SP,14.05,Standard Curing,22.0,95.0,,142.0,Ref-95-Research
1168,731.71,OPC_52.5,52.5,292.68,0.0,,0.0,0.0,439.02,0.0,0.0,0.0,0.0,,0.0,0.0,0.0,0.0,263.41,Silica Flour,673.17,Natural River Sand,0.6,PE Fiber,19.4,12.0,0.024,2800.0,116.0,,,,,,,210.73,PCE_SP,14.05,Standard Curing,22.0,95.0,,136.0,Ref-95-Research
1169,926.47,OPC_52.5,52.5,154.41,0.0,,463.24,0.0,0.0,0.0,0.0,0.0,0.0,,0.0,0.0,0.0,0.0,0.0,,555.88,Natural River Sand,0.5,PE Fiber,19.4,12.0,0.024,2800.0,116.0,,,,,,,355.15,PCE_SP,30.88,Steam Curing,85.0,,,92.0,Ref-96-Research
1170,926.47,OPC_52.5,52.5,308.82,0.0,,308.82,0.0,0.0,0.0,0.0,0.0,0.0,,0.0,0.0,0.0,0.0,0.0,,555.88,Natural River Sand,0.5,PE Fiber,19.4,12.0,0.024,2800.0,116.0,,,,,,,355.15,PCE_SP,30.88,Steam Curing,85.0,,,118.0,Ref-96-Research
1171,926.47,OPC_52.5,52.5,463.24,0.0,,154.41,0.0,0.0,0.0,0.0,0.0,0.0,,0.0,0.0,0.0,0.0,0.0,,555.88,Natural River Sand,0.5,PE Fiber,19.4,12.0,0.024,2800.0,116.0,,,,,,,355.15,PCE_SP,30.88,Steam Curing,85.0,,,126.0,Ref-96-Research
1172,926.47,OPC_52.5,52.5,617.65,0.0,,0.0,0.0,0.0,0.0,0.0,0.0,0.0,,0.0,0.0,0.0,0.0,0.0,,555.88,Natural River Sand,0.5,PE Fiber,19.4,12.0,0.024,2800.0,116.0,,,,,,,355.15,PCE_SP,30.88,Steam Curing,85.0,,,152.0,Ref-96-Research
1173,926.47,OPC_52.5,52.5,617.65,0.0,,0.0,0.0,0.0,0.0,0.0,0.0,0.0,,0.0,0.0,0.0,0.0,0.0,,555.88,Natural River Sand,0.5,PE Fiber,19.4,12.0,0.024,2800.0,116.0,,,,,,,324.26,PCE_SP,54.04,Steam Curing,85.0,,,158.0,Ref-96-Research
1174,926.47,OPC_52.5,52.5,617.65,0.0,,0.0,0.0,0.0,0.0,0.0,0.0,0.0,,0.0,0.0,0.0,0.0,0.0,,555.88,Natural River Sand,0.5,PE Fiber,19.4,12.0,0.024,2800.0,116.0,,,,,,,293.38,PCE_SP,77.21,Steam Curing,85.0,,,162.0,Ref-96-Research
1175,926.47,OPC_52.5,52.5,617.65,0.0,,0.0,0.0,0.0,0.0,0.0,0.0,0.0,,0.0,0.0,0.0,0.0,0.0,,555.88,Natural River Sand,0.5,PE Fiber,19.4,12.0,0.024,2800.0,116.0,,,,,,,262.5,PCE_SP,101.91,Steam Curing,85.0,,,167.0,Ref-96-Research
1176,926.47,OPC_52.5,52.5,617.65,0.0,,0.0,0.0,0.0,0.0,0.0,0.0,0.0,,0.0,0.0,0.0,0.0,0.0,,555.88,Natural River Sand,0.5,PE Fiber,19.4,12.0,0.024,2800.0,116.0,,,,,,,231.62,PCE_SP,123.53,Steam Curing,85.0,,,167.0,Ref-96-Research
1177,700.0,OPC_52.5,52.5,150.0,0.0,,100.0,0.0,0.0,0.0,0.0,750.0,0.0,,0.0,0.0,0.0,0.0,0.0,,500.0,Silica Sand,0.2,PE Fiber,20.0,18.0,0.024,2400.0,100.0,,,,,,,230.0,PCE_SP,25.0,Standard Curing,,,,119.6,Ref-97-Research
1178,926.47,OPC_52.5,52.5,154.41,0.0,,463.24,0.0,0.0,0.0,0.0,0.0,0.0,,0.0,0.0,0.0,0.0,0.0,,555.88,Natural River Sand,0.5,,,,,,,,,,,,,355.15,PCE_SP,30.88,Standard Curing,20.0,90.0,,92.0,Ref-98-Research
1179,926.47,OPC_52.5,52.5,308.82,0.0,,308.82,0.0,0.0,0.0,0.0,0.0,0.0,,0.0,0.0,0.0,0.0,0.0,,555.88,Natural River Sand,0.5,,,,,,,,,,,,,355.15,PCE_SP,30.88,Standard Curing,20.0,90.0,,114.0,Ref-98-Research
1180,926.47,OPC_52.5,52.5,463.24,0.0,,154.41,0.0,0.0,0.0,0.0,0.0,0.0,,0.0,0.0,0.0,0.0,0.0,,555.88,Natural River Sand,0.5,,,,,,,,,,,,,355.15,PCE_SP,30.88,Standard Curing,20.0,90.0,,124.0,Ref-98-Research
1181,926.47,OPC_52.5,52.5,617.65,0.0,,0.0,0.0,0.0,0.0,0.0,0.0,0.0,,0.0,0.0,0.0,0.0,0.0,,555.88,Natural River Sand,0.5,,,,,,,,,,,,,355.15,PCE_SP,30.88,Standard Curing,20.0,90.0,,140.0,Ref-98-Research
1182,926.47,OPC_52.5,52.5,617.65,0.0,,0.0,0.0,0.0,0.0,0.0,0.0,0.0,,0.0,0.0,0.0,0.0,0.0,,555.88,Natural River Sand,0.5,,,,,,,,,,,,,324.26,PCE_SP,54.04,Standard Curing,20.0,90.0,,145.0,Ref-98-Research
1183,926.47,OPC_52.5,52.5,617.65,0.0,,0.0,0.0,0.0,0.0,0.0,0.0,0.0,,0.0,0.0,0.0,0.0,0.0,,555.88,Natural River Sand,0.5,,,,,,,,,,,,,293.38,PCE_SP,77.21,Standard Curing,20.0,90.0,,154.0,Ref-98-Research
1184,926.47,OPC_52.5,52.5,617.65,0.0,,0.0,0.0,0.0,0.0,0.0,0.0,0.0,,0.0,0.0,0.0,0.0,0.0,,555.88,Natural River Sand,0.5,,,,,,,,,,,,,262.5,PCE_SP,101.91,Standard Curing,20.0,90.0,,160.0,Ref-98-Research
1185,926.47,OPC_52.5,52.5,617.65,0.0,,0.0,0.0,0.0,0.0,0.0,0.0,0.0,,0.0,0.0,0.0,0.0,0.0,,555.88,Natural River Sand,0.5,,,,,,,,,,,,,231.62,PCE_SP,123.53,Standard Curing,20.0,90.0,,171.0,Ref-98-Research
1186,926.47,OPC_52.5,52.5,154.41,0.0,,463.24,0.0,0.0,0.0,0.0,0.0,0.0,,0.0,0.0,0.0,0.0,0.0,,555.88,Natural River Sand,0.5,PE Fiber,19.4,12.0,0.024,2900.0,116.0,,,,,,,355.15,PCE_SP,30.88,Standard Curing,20.0,90.0,,95.0,Ref-98-Research
1187,926.47,OPC_52.5,52.5,308.82,0.0,,308.82,0.0,0.0,0.0,0.0,0.0,0.0,,0.0,0.0,0.0,0.0,0.0,,555.88,Natural River Sand,0.5,PE Fiber,19.4,12.0,0.024,2900.0,116.0,,,,,,,355.15,PCE_SP,30.88,Standard Curing,20.0,90.0,,120.0,Ref-98-Research
1188,926.47,OPC_52.5,52.5,463.24,0.0,,154.41,0.0,0.0,0.0,0.0,0.0,0.0,,0.0,0.0,0.0,0.0,0.0,,555.88,Natural River Sand,0.5,PE Fiber,19.4,12.0,0.024,2900.0,116.0,,,,,,,355.15,PCE_SP,30.88,Standard Curing,20.0,90.0,,129.0,Ref-98-Research
1189,926.47,OPC_52.5,52.5,617.65,0.0,,0.0,0.0,0.0,0.0,0.0,0.0,0.0,,0.0,0.0,0.0,0.0,0.0,,555.88,Natural River Sand,0.5,PE Fiber,19.4,12.0,0.024,2900.0,116.0,,,,,,,355.15,PCE_SP,30.88,Standard Curing,20.0,90.0,,148.0,Ref-98-Research
1190,926.47,OPC_52.5,52.5,617.65,0.0,,0.0,0.0,0.0,0.0,0.0,0.0,0.0,,0.0,0.0,0.0,0.0,0.0,,555.88,Natural River Sand,0.5,PE Fiber,19.4,12.0,0.024,2900.0,116.0,,,,,,,324.26,PCE_SP,54.04,Standard Curing,20.0,90.0,,156.0,Ref-98-Research
1191,926.47,OPC_52.5,52.5,617.65,0.0,,0.0,0.0,0.0,0.0,0.0,0.0,0.0,,0.0,0.0,0.0,0.0,0.0,,555.88,Natural River Sand,0.5,PE Fiber,19.4,12.0,0.024,2900.0,116.0,,,,,,,293.38,PCE_SP,77.21,Standard Curing,20.0,90.0,,163.0,Ref-98-Research
1192,926.47,OPC_52.5,52.5,617.65,0.0,,0.0,0.0,0.0,0.0,0.0,0.0,0.0,,0.0,0.0,0.0,0.0,0.0,,555.88,Natural River Sand,0.5,PE Fiber,19.4,12.0,0.024,2900.0,116.0,,,,,,,262.5,PCE_SP,101.91,Standard Curing,20.0,90.0,,169.0,Ref-98-Research
1193,926.47,OPC_52.5,52.5,617.65,0.0,,0.0,0.0,0.0,0.0,0.0,0.0,0.0,,0.0,0.0,0.0,0.0,0.0,,555.88,Natural River Sand,0.5,PE Fiber,19.4,12.0,0.024,2900.0,116.0,,,,,,,231.62,PCE_SP,123.53,Standard Curing,20.0,90.0,,169.0,Ref-98-Research
1194,759.0,OPC_42.5,42.5,227.0,0.0,,0.0,266.0,0.0,0.0,0.0,0.0,0.0,,0.0,0.0,0.0,0.0,0.0,,888.0,Natural River Sand,,Straight Steel Fiber,156.0,13.0,0.2,,,,,,,,,178.0,PCE_SP,19.0,Standard Curing,20.0,95.0,,125.0,Ref-99-Research
1195,759.0,OPC_42.5,42.5,227.0,0.0,,0.0,266.0,0.0,0.0,0.0,0.0,0.0,,0.0,0.0,0.0,0.0,222.0,Recycled Fine Aggregate,666.0,Natural River Sand,,Straight Steel Fiber,156.0,13.0,0.2,,,,,,,,,178.0,PCE_SP,19.0,Standard Curing,20.0,95.0,,123.0,Ref-99-Research
1196,759.0,OPC_42.5,42.5,227.0,0.0,,0.0,266.0,0.0,0.0,0.0,0.0,0.0,,0.0,0.0,0.0,0.0,444.0,Recycled Fine Aggregate,444.0,Natural River Sand,,Straight Steel Fiber,156.0,13.0,0.2,,,,,,,,,178.0,PCE_SP,19.0,Standard Curing,20.0,95.0,,119.0,Ref-99-Research
1197,759.0,OPC_42.5,42.5,227.0,0.0,,0.0,266.0,0.0,0.0,0.0,0.0,0.0,,0.0,0.0,0.0,0.0,666.0,Recycled Fine Aggregate,222.0,Natural River Sand,,Straight Steel Fiber,156.0,13.0,0.2,,,,,,,,,178.0,PCE_SP,19.0,Standard Curing,20.0,95.0,,115.0,Ref-99-Research
1198,759.0,OPC_42.5,42.5,227.0,0.0,,0.0,266.0,0.0,0.0,0.0,0.0,0.0,,0.0,0.0,0.0,0.0,888.0,Recycled Fine Aggregate,0.0,,,Straight Steel Fiber,156.0,13.0,0.2,,,,,,,,,178.0,PCE_SP,19.0,Standard Curing,20.0,95.0,,113.0,Ref-99-Research
1199,759.0,OPC_42.5,42.5,227.0,0.0,,0.0,266.0,0.0,0.0,0.0,0.0,0.0,,0.0,0.0,0.0,0.0,0.0,,888.0,Natural River Sand,,Straight Steel Fiber,156.0,13.0,0.2,,,,,,,,,178.0,PCE_SP,19.0,Autoclave Curing,200.0,,1.2,165.0,Ref-99-Research
1200,759.0,OPC_42.5,42.5,227.0,0.0,,0.0,266.0,0.0,0.0,0.0,0.0,0.0,,0.0,0.0,0.0,0.0,222.0,Recycled Fine Aggregate,666.0,Natural River Sand,,Straight Steel Fiber,156.0,13.0,0.2,,,,,,,,,178.0,PCE_SP,19.0,Autoclave Curing,200.0,,1.2,162.0,Ref-99-Research
1201,759.0,OPC_42.5,42.5,227.0,0.0,,0.0,266.0,0.0,0.0,0.0,0.0,0.0,,0.0,0.0,0.0,0.0,444.0,Recycled Fine Aggregate,444.0,Natural River Sand,,Straight Steel Fiber,156.0,13.0,0.2,,,,,,,,,178.0,PCE_SP,19.0,Autoclave Curing,200.0,,1.2,154.0,Ref-99-Research
1202,759.0,OPC_42.5,42.5,227.0,0.0,,0.0,266.0,0.0,0.0,0.0,0.0,0.0,,0.0,0.0,0.0,0.0,666.0,Recycled Fine Aggregate,222.0,Natural River Sand,,Straight Steel Fiber,156.0,13.0,0.2,,,,,,,,,178.0,PCE_SP,19.0,Autoclave Curing,200.0,,1.2,150.0,Ref-99-Research
1203,759.0,OPC_42.5,42.5,227.0,0.0,,0.0,266.0,0.0,0.0,0.0,0.0,0.0,,0.0,0.0,0.0,0.0,888.0,Recycled Fine Aggregate,0.0,,,Straight Steel Fiber,156.0,13.0,0.2,,,,,,,,,178.0,PCE_SP,19.0,Autoclave Curing,200.0,,1.2,150.0,Ref-99-Research
1204,700.0,OPC_42.5,42.5,100.0,0.0,,0.0,0.0,0.0,0.0,0.0,200.0,0.0,,0.0,0.0,0.0,0.0,0.0,,1000.0,Locally Available Sand,,Straight Steel Fiber,156.0,13.0,0.16,,,,,,,,,160.0,PCE_HRWRA,15.0,Standard Curing,20.0,90.0,,106.5,Ref-100-Research
1205,700.0,OPC_42.5,42.5,80.0,0.0,,0.0,0.0,20.0,0.0,0.0,200.0,0.0,,0.0,0.0,0.0,0.0,0.0,,1000.0,Locally Available Sand,,Straight Steel Fiber,156.0,13.0,0.16,,,,,,,,,160.0,PCE_HRWRA,15.0,Standard Curing,20.0,90.0,,118.9,Ref-100-Research
1206,700.0,OPC_42.5,42.5,60.0,0.0,,0.0,0.0,40.0,0.0,0.0,200.0,0.0,,0.0,0.0,0.0,0.0,0.0,,1000.0,Locally Available Sand,,Straight Steel Fiber,156.0,13.0,0.16,,,,,,,,,160.0,PCE_HRWRA,15.0,Standard Curing,20.0,90.0,,120.8,Ref-100-Research
1207,700.0,OPC_42.5,42.5,40.0,0.0,,0.0,0.0,60.0,0.0,0.0,200.0,0.0,,0.0,0.0,0.0,0.0,0.0,,1000.0,Locally Available Sand,,Straight Steel Fiber,156.0,13.0,0.16,,,,,,,,,160.0,PCE_HRWRA,15.0,Standard Curing,20.0,90.0,,124.9,Ref-100-Research
1208,700.0,OPC_42.5,42.5,20.0,0.0,,0.0,0.0,80.0,0.0,0.0,200.0,0.0,,0.0,0.0,0.0,0.0,0.0,,1000.0,Locally Available Sand,,Straight Steel Fiber,156.0,13.0,0.16,,,,,,,,,160.0,PCE_HRWRA,15.0,Standard Curing,20.0,90.0,,115.7,Ref-100-Research
1209,700.0,OPC_42.5,42.5,100.0,0.0,,0.0,0.0,100.0,0.0,0.0,100.0,0.0,,0.0,0.0,0.0,0.0,0.0,,1000.0,Locally Available Sand,,Straight Steel Fiber,156.0,13.0,0.16,,,,,,,,,160.0,PCE_HRWRA,15.0,Standard Curing,20.0,90.0,,120.5,Ref-100-Research
1210,700.0,OPC_42.5,42.5,100.0,0.0,,0.0,0.0,200.0,0.0,0.0,0.0,0.0,,0.0,0.0,0.0,0.0,0.0,,1000.0,Locally Available Sand,,Straight Steel Fiber,156.0,13.0,0.16,,,,,,,,,160.0,PCE_HRWRA,15.0,Standard Curing,20.0,90.0,,107.4,Ref-100-Research
1211,600.0,OPC_42.5,42.5,100.0,0.0,,0.0,0.0,300.0,0.0,0.0,0.0,0.0,,0.0,0.0,0.0,0.0,0.0,,1000.0,Locally Available Sand,,Straight Steel Fiber,156.0,13.0,0.16,,,,,,,,,160.0,PCE_HRWRA,15.0,Standard Curing,20.0,90.0,,105.6,Ref-100-Research
1212,1006.0,HS_cement,,151.0,0.0,,0.0,302.0,0.0,0.0,0.0,0.0,0.0,,0.0,0.0,0.0,0.0,0.0,,704.0,Quartz Sand,0.6,,,,,,,,,,,,,231.0,PCE_HRWRA,22.0,Standard Curing,23.0,90.0,,133.6,Ref-101-Research
1213,972.0,HS_cement,,195.0,0.0,,0.0,0.0,0.0,0.0,0.0,0.0,0.0,,0.0,0.0,0.0,0.0,0.0,,975.0,Quartz Sand,0.6,,,,,,,,,,,,,233.0,PCE_HRWRA,21.0,Standard Curing,23.0,90.0,,122.4,Ref-101-Research
1214,792.0,HS_cement,,220.0,0.0,,0.0,238.0,0.0,0.0,0.0,0.0,0.0,,0.0,0.0,0.0,0.0,0.0,,951.0,Quartz Sand,0.6,,,,,,,,,,,,,202.0,PCE_HRWRA,17.0,Standard Curing,23.0,90.0,,150.1,Ref-101-Research
1215,687.0,HS_cement,,240.0,0.0,,0.0,275.0,0.0,0.0,0.0,0.0,0.0,,0.0,0.0,0.0,0.0,0.0,,1030.0,Quartz Sand,0.6,,,,,,,,,,,,,185.0,PCE_HRWRA,15.0,Standard Curing,23.0,90.0,,169.0,Ref-101-Research
1216,840.0,HS_cement,,233.0,0.0,,0.0,252.0,0.0,0.0,0.0,0.0,0.0,,0.0,0.0,0.0,0.0,0.0,,1008.0,Quartz Sand,0.6,,,,,,,,,,,,,161.0,PCE_HRWRA,9.0,Standard Curing,23.0,90.0,,179.0,Ref-101-Research
1217,828.0,HS_cement,,230.0,0.0,,0.0,248.0,0.0,0.0,0.0,0.0,0.0,,0.0,0.0,0.0,0.0,0.0,,994.0,Quartz Sand,0.6,,,,,,,,,,,,,159.0,PCE_HRWRA,27.0,Standard Curing,23.0,90.0,,170.0,Ref-101-Research
1218,758.0,HS_cement,,211.0,0.0,,0.0,228.0,0.0,0.0,0.0,0.0,0.0,,0.0,0.0,0.0,0.0,0.0,,911.0,Quartz Sand,0.6,,,,,,,,,,,,,242.0,PCE_HRWRA,8.0,Standard Curing,23.0,90.0,,131.0,Ref-101-Research
1219,749.0,HS_cement,,211.0,0.0,,0.0,225.0,0.0,0.0,0.0,0.0,0.0,,0.0,0.0,0.0,0.0,0.0,,899.0,Quartz Sand,0.6,,,,,,,,,,,,,239.0,PCE_HRWRA,24.0,Standard Curing,23.0,90.0,,123.0,Ref-101-Research
1220,792.0,HS_cement,,220.0,0.0,,0.0,237.0,0.0,0.0,0.0,0.0,0.0,,0.0,0.0,0.0,0.0,0.0,,951.0,Quartz Sand,0.6,,,,,,,,,,,,,202.0,PCE_HRWRA,17.0,Standard Curing,23.0,90.0,,152.0,Ref-101-Research
1221,810.0,HS_cement,,225.0,0.0,,0.0,243.0,0.0,0.0,0.0,0.0,0.0,,0.0,0.0,0.0,0.0,0.0,,972.0,Quartz Sand,0.6,,,,,,,,,,,,,181.0,PCE_HRWRA,22.0,Standard Curing,23.0,90.0,,167.0,Ref-101-Research
1222,820.0,HS_cement,,228.0,0.0,,0.0,246.0,0.0,0.0,0.0,0.0,0.0,,0.0,0.0,0.0,0.0,0.0,,984.0,Quartz Sand,0.6,,,,,,,,,,,,,168.0,PCE_HRWRA,26.0,Standard Curing,23.0,90.0,,169.0,Ref-101-Research
1223,810.0,HS_cement,,225.0,0.0,,0.0,243.0,0.0,0.0,0.0,0.0,0.0,,0.0,0.0,0.0,0.0,0.0,,972.0,Quartz Sand,0.6,,,,,,,,,,,,,191.0,PCE_HRWRA,9.0,Standard Curing,23.0,90.0,,168.0,Ref-101-Research
1224,813.0,HS_cement,,226.0,0.0,,0.0,244.0,0.0,0.0,0.0,0.0,0.0,,0.0,0.0,0.0,0.0,0.0,,975.0,Quartz Sand,0.6,,,,,,,,,,,,,187.0,PCE_HRWRA,11.0,Standard Curing,23.0,90.0,,160.0,Ref-101-Research
1225,775.0,HS_cement,,223.0,0.0,,0.0,233.0,0.0,0.0,0.0,0.0,0.0,,0.0,0.0,0.0,0.0,0.0,,930.0,Quartz Sand,0.6,,,,,,,,,,,,,215.0,PCE_HRWRA,13.0,Standard Curing,23.0,90.0,,142.0,Ref-101-Research
1226,1006.0,HS_cement,,151.0,0.0,,0.0,302.0,0.0,0.0,0.0,0.0,0.0,,0.0,0.0,0.0,0.0,0.0,,704.0,Quartz Sand,0.6,,,,,,,,,,,,,231.0,PCE_HRWRA,22.0,Heat Curing,90.0,100.0,,161.0,Ref-101-Research
1227,972.0,HS_cement,,195.0,0.0,,0.0,0.0,0.0,0.0,0.0,0.0,0.0,,0.0,0.0,0.0,0.0,0.0,,975.0,Quartz Sand,0.6,,,,,,,,,,,,,233.0,PCE_HRWRA,21.0,Heat Curing,90.0,100.0,,158.0,Ref-101-Research
1228,792.0,HS_cement,,220.0,0.0,,0.0,238.0,0.0,0.0,0.0,0.0,0.0,,0.0,0.0,0.0,0.0,0.0,,951.0,Quartz Sand,0.6,,,,,,,,,,,,,202.0,PCE_HRWRA,17.0,Heat Curing,90.0,100.0,,196.5,Ref-101-Research
1229,687.0,HS_cement,,240.0,0.0,,0.0,275.0,0.0,0.0,0.0,0.0,0.0,,0.0,0.0,0.0,0.0,0.0,,1030.0,Quartz Sand,0.6,,,,,,,,,,,,,185.0,PCE_HRWRA,15.0,Heat Curing,90.0,100.0,,217.0,Ref-101-Research
1230,840.0,HS_cement,,233.0,0.0,,0.0,252.0,0.0,0.0,0.0,0.0,0.0,,0.0,0.0,0.0,0.0,0.0,,1008.0,Quartz Sand,0.6,,,,,,,,,,,,,161.0,PCE_HRWRA,9.0,Heat Curing,90.0,100.0,,226.0,Ref-101-Research
1231,828.0,HS_cement,,230.0,0.0,,0.0,248.0,0.0,0.0,0.0,0.0,0.0,,0.0,0.0,0.0,0.0,0.0,,994.0,Quartz Sand,0.6,,,,,,,,,,,,,159.0,PCE_HRWRA,27.0,Heat Curing,90.0,100.0,,221.0,Ref-101-Research
1232,758.0,HS_cement,,211.0,0.0,,0.0,228.0,0.0,0.0,0.0,0.0,0.0,,0.0,0.0,0.0,0.0,0.0,,911.0,Quartz Sand,0.6,,,,,,,,,,,,,242.0,PCE_HRWRA,8.0,Heat Curing,90.0,100.0,,169.0,Ref-101-Research
1233,749.0,HS_cement,,211.0,0.0,,0.0,225.0,0.0,0.0,0.0,0.0,0.0,,0.0,0.0,0.0,0.0,0.0,,899.0,Quartz Sand,0.6,,,,,,,,,,,,,239.0,PCE_HRWRA,24.0,Heat Curing,90.0,100.0,,164.0,Ref-101-Research
1234,792.0,HS_cement,,220.0,0.0,,0.0,237.0,0.0,0.0,0.0,0.0,0.0,,0.0,0.0,0.0,0.0,0.0,,951.0,Quartz Sand,0.6,,,,,,,,,,,,,202.0,PCE_HRWRA,17.0,Heat Curing,90.0,100.0,,186.4,Ref-101-Research
1235,810.0,HS_cement,,225.0,0.0,,0.0,243.0,0.0,0.0,0.0,0.0,0.0,,0.0,0.0,0.0,0.0,0.0,,972.0,Quartz Sand,0.6,,,,,,,,,,,,,181.0,PCE_HRWRA,22.0,Heat Curing,90.0,100.0,,209.0,Ref-101-Research
1236,820.0,HS_cement,,228.0,0.0,,0.0,246.0,0.0,0.0,0.0,0.0,0.0,,0.0,0.0,0.0,0.0,0.0,,984.0,Quartz Sand,0.6,,,,,,,,,,,,,168.0,PCE_HRWRA,26.0,Heat Curing,90.0,100.0,,213.0,Ref-101-Research
1237,810.0,HS_cement,,225.0,0.0,,0.0,243.0,0.0,0.0,0.0,0.0,0.0,,0.0,0.0,0.0,0.0,0.0,,972.0,Quartz Sand,0.6,,,,,,,,,,,,,191.0,PCE_HRWRA,9.0,Heat Curing,90.0,100.0,,205.0,Ref-101-Research
1238,813.0,HS_cement,,226.0,0.0,,0.0,244.0,0.0,0.0,0.0,0.0,0.0,,0.0,0.0,0.0,0.0,0.0,,975.0,Quartz Sand,0.6,,,,,,,,,,,,,187.0,PCE_HRWRA,11.0,Heat Curing,90.0,100.0,,197.0,Ref-101-Research
1239,775.0,HS_cement,,223.0,0.0,,0.0,233.0,0.0,0.0,0.0,0.0,0.0,,0.0,0.0,0.0,0.0,0.0,,930.0,Quartz Sand,0.6,,,,,,,,,,,,,215.0,PCE_HRWRA,13.0,Heat Curing,90.0,100.0,,182.0,Ref-101-Research
1240,1062.0,OPC_I,,118.0,0.0,,0.0,0.0,0.0,0.0,0.0,0.0,0.0,,0.0,0.0,0.0,0.0,0.0,,1094.0,Silica Sand,,Straight Steel Fiber,156.0,13.0,0.2,2000.0,,,,,,,,177.0,PCE_SP,12.39,Standard Curing,25.0,,,145.0,Ref-102-Research
1241,903.0,OPC_I,,118.0,0.0,,0.0,0.0,159.0,0.0,0.0,0.0,0.0,,0.0,0.0,0.0,0.0,0.0,,1058.0,Silica Sand,,Straight Steel Fiber,156.0,13.0,0.2,2000.0,,,,,,,,177.0,PCE_SP,12.39,Standard Curing,25.0,,,151.0,Ref-102-Research
1242,743.0,OPC_I,,118.0,0.0,,0.0,0.0,319.0,0.0,0.0,0.0,0.0,,0.0,0.0,0.0,0.0,0.0,,1021.0,Silica Sand,,Straight Steel Fiber,156.0,13.0,0.2,2000.0,,,,,,,,177.0,PCE_SP,12.39,Standard Curing,25.0,,,146.0,Ref-102-Research
1243,1062.0,OPC_I,,118.0,0.0,,0.0,0.0,0.0,0.0,0.0,0.0,0.0,,0.0,0.0,0.0,0.0,171.0,R-Fa,887.0,Silica Sand,,Straight Steel Fiber,156.0,13.0,0.2,2000.0,,,,,,,,177.0,PCE_SP,12.39,Standard Curing,25.0,,,148.0,Ref-102-Research
1244,1062.0,OPC_I,,118.0,0.0,,0.0,0.0,0.0,0.0,0.0,0.0,0.0,,0.0,0.0,0.0,0.0,328.0,R-Fa,697.0,Silica Sand,,Straight Steel Fiber,156.0,13.0,0.2,2000.0,,,,,,,,177.0,PCE_SP,12.39,Standard Curing,25.0,,,160.0,Ref-102-Research
1245,1062.0,OPC_I,,118.0,0.0,,0.0,0.0,0.0,0.0,0.0,0.0,0.0,,0.0,0.0,0.0,0.0,547.0,R-Fa,432.0,Silica Sand,,Straight Steel Fiber,156.0,13.0,0.2,2000.0,,,,,,,,177.0,PCE_SP,12.39,Standard Curing,25.0,,,165.0,Ref-102-Research
1246,903.0,OPC_I,,118.0,0.0,,0.0,0.0,159.0,0.0,0.0,0.0,0.0,,0.0,0.0,0.0,0.0,171.0,R-Fa,851.0,Silica Sand,,Straight Steel Fiber,156.0,13.0,0.2,2000.0,,,,,,,,177.0,PCE_SP,12.39,Standard Curing,25.0,,,152.0,Ref-102-Research
1247,903.0,OPC_I,,118.0,0.0,,0.0,0.0,159.0,0.0,0.0,0.0,0.0,,0.0,0.0,0.0,0.0,328.0,R-Fa,661.0,Silica Sand,,Straight Steel Fiber,156.0,13.0,0.2,2000.0,,,,,,,,177.0,PCE_SP,12.39,Standard Curing,25.0,,,165.0,Ref-102-Research
1248,1062.0,OPC_I,,118.0,0.0,,0.0,0.0,0.0,0.0,0.0,0.0,0.0,,0.0,0.0,0.0,0.0,0.0,,1094.0,Silica Sand,,Straight Steel Fiber,156.0,13.0,0.2,2000.0,,,,,,,,177.0,PCE_SP,12.39,Steam Curing,90.0,,,175.0,Ref-102-Research
1249,903.0,OPC_I,,118.0,0.0,,0.0,0.0,159.0,0.0,0.0,0.0,0.0,,0.0,0.0,0.0,0.0,0.0,,1058.0,Silica Sand,,Straight Steel Fiber,156.0,13.0,0.2,2000.0,,,,,,,,177.0,PCE_SP,12.39,Steam Curing,90.0,,,178.0,Ref-102-Research
1250,743.0,OPC_I,,118.0,0.0,,0.0,0.0,319.0,0.0,0.0,0.0,0.0,,0.0,0.0,0.0,0.0,0.0,,1021.0,Silica Sand,,Straight Steel Fiber,156.0,13.0,0.2,2000.0,,,,,,,,177.0,PCE_SP,12.39,Steam Curing,90.0,,,172.0,Ref-102-Research
1251,1062.0,OPC_I,,118.0,0.0,,0.0,0.0,0.0,0.0,0.0,0.0,0.0,,0.0,0.0,0.0,0.0,171.0,R-Fa,887.0,Silica Sand,,Straight Steel Fiber,156.0,13.0,0.2,2000.0,,,,,,,,177.0,PCE_SP,12.39,Steam Curing,90.0,,,177.0,Ref-102-Research
1252,1062.0,OPC_I,,118.0,0.0,,0.0,0.0,0.0,0.0,0.0,0.0,0.0,,0.0,0.0,0.0,0.0,328.0,R-Fa,697.0,Silica Sand,,Straight Steel Fiber,156.0,13.0,0.2,2000.0,,,,,,,,177.0,PCE_SP,12.39,Steam Curing,90.0,,,190.0,Ref-102-Research
1253,1062.0,OPC_I,,118.0,0.0,,0.0,0.0,0.0,0.0,0.0,0.0,0.0,,0.0,0.0,0.0,0.0,547.0,R-Fa,432.0,Silica Sand,,Straight Steel Fiber,156.0,13.0,0.2,2000.0,,,,,,,,177.0,PCE_SP,12.39,Steam Curing,90.0,,,198.0,Ref-102-Research
1254,903.0,OPC_I,,118.0,0.0,,0.0,0.0,159.0,0.0,0.0,0.0,0.0,,0.0,0.0,0.0,0.0,171.0,R-Fa,851.0,Silica Sand,,Straight Steel Fiber,156.0,13.0,0.2,2000.0,,,,,,,,177.0,PCE_SP,12.39,Steam Curing,90.0,,,185.0,Ref-102-Research
1255,903.0,OPC_I,,118.0,0.0,,0.0,0.0,159.0,0.0,0.0,0.0,0.0,,0.0,0.0,0.0,0.0,328.0,R-Fa,661.0,Silica Sand,,Straight Steel Fiber,156.0,13.0,0.2,2000.0,,,,,,,,177.0,PCE_SP,12.39,Steam Curing,90.0,,,205.0,Ref-102-Research
1256,857.14,OPC_42.5,42.5,257.14,0.0,,0.0,0.0,0.0,0.0,0.0,0.0,0.0,,0.0,0.0,0.0,0.0,0.0,,1285.71,Crushed Limestone,,Straight Steel Fiber,78.0,13.0,0.55,1345.0,210.0,,,,,,,222.86,PCE_HRWRA,66.86,Standard Curing,,99.0,,124.0,Ref-103-Research
1257,857.14,OPC_42.5,42.5,257.14,0.0,,0.0,0.0,171.43,0.0,0.0,0.0,0.0,,0.0,0.0,0.0,0.0,0.0,,1285.71,Crushed Limestone,,Straight Steel Fiber,78.0,13.0,0.55,1345.0,210.0,,,,,,,222.86,PCE_HRWRA,66.86,Standard Curing,,99.0,,131.0,Ref-103-Research
1258,857.14,OPC_42.5,42.5,257.14,0.0,,0.0,0.0,0.0,0.0,0.0,0.0,0.0,,0.0,0.0,0.0,42.86,0.0,,1285.71,Crushed Limestone,,Straight Steel Fiber,78.0,13.0,0.55,1345.0,210.0,,,,,,,222.86,PCE_HRWRA,66.86,Standard Curing,,99.0,,136.0,Ref-103-Research
1259,857.14,OPC_42.5,42.5,257.14,0.0,,0.0,0.0,171.43,0.0,0.0,0.0,0.0,,0.0,0.0,0.0,42.86,0.0,,1285.71,Crushed Limestone,,Straight Steel Fiber,78.0,13.0,0.55,1345.0,210.0,,,,,,,222.86,PCE_HRWRA,66.86,Standard Curing,,99.0,,149.0,Ref-103-Research
1260,857.14,OPC_42.5,42.5,257.14,0.0,,0.0,0.0,0.0,0.0,0.0,0.0,0.0,,0.0,0.0,0.0,21.43,0.0,,1285.71,Crushed Limestone,,Straight Steel Fiber,78.0,13.0,0.55,1345.0,210.0,,,,,,,222.86,PCE_HRWRA,66.86,Standard Curing,,99.0,,130.0,Ref-103-Research
1261,857.14,OPC_42.5,42.5,257.14,0.0,,0.0,0.0,171.43,0.0,0.0,0.0,0.0,,0.0,0.0,0.0,21.43,0.0,,1285.71,Crushed Limestone,,Straight Steel Fiber,78.0,13.0,0.55,1345.0,210.0,,,,,,,222.86,PCE_HRWRA,66.86,Standard Curing,,99.0,,142.0,Ref-103-Research
1262,857.14,OPC_42.5,42.5,257.14,0.0,,0.0,0.0,85.71,0.0,0.0,0.0,0.0,,0.0,0.0,0.0,0.0,0.0,,1285.71,Crushed Limestone,,Straight Steel Fiber,78.0,13.0,0.55,1345.0,210.0,,,,,,,222.86,PCE_HRWRA,66.86,Standard Curing,,99.0,,136.0,Ref-103-Research
1263,857.14,OPC_42.5,42.5,257.14,0.0,,0.0,0.0,85.71,0.0,0.0,0.0,0.0,,0.0,0.0,0.0,42.86,0.0,,1285.71,Crushed Limestone,,Straight Steel Fiber,78.0,13.0,0.55,1345.0,210.0,,,,,,,222.86,PCE_HRWRA,66.86,Standard Curing,,99.0,,147.0,Ref-103-Research
1264,857.14,OPC_42.5,42.5,257.14,0.0,,0.0,0.0,0.0,0.0,0.0,0.0,0.0,,0.0,0.0,0.0,21.43,0.0,,1285.71,Crushed Limestone,,Straight Steel Fiber,78.0,13.0,0.55,1345.0,210.0,,,,,,,222.86,PCE_HRWRA,66.86,Standard Curing,,99.0,,142.0,Ref-103-Research
1265,857.14,OPC_42.5,42.5,257.14,0.0,,0.0,0.0,171.43,0.0,0.0,0.0,0.0,,0.0,0.0,0.0,21.43,0.0,,1285.71,Crushed Limestone,,Straight Steel Fiber,78.0,13.0,0.55,1345.0,210.0,,,,,,,222.86,PCE_HRWRA,66.86,Standard Curing,,99.0,,144.0,Ref-103-Research
1266,1056.0,Unknown,,144.0,0.0,,0.0,0.0,0.0,0.0,0.0,0.0,0.0,,0.0,0.0,0.0,0.0,0.0,,1200.0,Locally Available Sand,,,,,,,,,,,,,,168.0,PCE_SP,,Autoclave Curing,85.0,,,234.0,Ref-104-Research
1267,936.0,Unknown,,144.0,0.0,,0.0,0.0,120.0,0.0,0.0,0.0,0.0,,0.0,0.0,0.0,0.0,0.0,,1200.0,Locally Available Sand,,,,,,,,,,,,,,168.0,PCE_SP,,Autoclave Curing,85.0,,,237.0,Ref-104-Research
1268,816.0,Unknown,,144.0,0.0,,0.0,0.0,240.0,0.0,0.0,0.0,0.0,,0.0,0.0,0.0,0.0,0.0,,1200.0,Locally Available Sand,,,,,,,,,,,,,,168.0,PCE_SP,,Autoclave Curing,85.0,,,248.0,Ref-104-Research
1269,696.0,Unknown,,144.0,0.0,,0.0,0.0,360.0,0.0,0.0,0.0,0.0,,0.0,0.0,0.0,0.0,0.0,,1200.0,Locally Available Sand,,,,,,,,,,,,,,168.0,PCE_SP,,Autoclave Curing,85.0,,,241.0,Ref-104-Research
1270,1056.0,Unknown,,144.0,0.0,,0.0,0.0,0.0,0.0,0.0,0.0,0.0,,0.0,0.0,0.0,0.0,0.0,,1200.0,Locally Available Sand,,,,,,,,,,,,,,240.0,PCE_SP,,Autoclave Curing,85.0,,,129.0,Ref-104-Research
1271,936.0,Unknown,,144.0,0.0,,0.0,0.0,120.0,0.0,0.0,0.0,0.0,,0.0,0.0,0.0,0.0,0.0,,1200.0,Locally Available Sand,,,,,,,,,,,,,,240.0,PCE_SP,,Autoclave Curing,85.0,,,134.0,Ref-104-Research
1272,816.0,Unknown,,144.0,0.0,,0.0,0.0,240.0,0.0,0.0,0.0,0.0,,0.0,0.0,0.0,0.0,0.0,,1200.0,Locally Available Sand,,,,,,,,,,,,,,240.0,PCE_SP,,Autoclave Curing,85.0,,,146.0,Ref-104-Research
1273,696.0,Unknown,,144.0,0.0,,0.0,0.0,360.0,0.0,0.0,0.0,0.0,,0.0,0.0,0.0,0.0,0.0,,1200.0,Locally Available Sand,,,,,,,,,,,,,,240.0,PCE_SP,,Autoclave Curing,85.0,,,139.0,Ref-104-Research
1274,880.0,pozzolan_cement,52.5,220.0,0.0,,0.0,0.0,0.0,0.0,0.0,0.0,0.0,,0.0,0.0,0.0,0.0,0.0,,833.0,Calcareous Sand,0.5,Straight Steel Fiber,117.0,6.0,0.16,,,Straight Steel Fiber,39.0,13.0,0.16,,,172.0,,67.0,Heat Curing,90.0,,,118.3,Ref-105-Research
1275,880.0,pozzolan_cement,52.5,220.0,0.0,,0.0,0.0,0.0,0.0,0.0,0.0,0.0,,0.0,0.0,0.0,0.0,0.0,,833.0,Calcareous Sand,0.5,Straight Steel Fiber,234.0,6.0,0.16,,,Straight Steel Fiber,78.0,13.0,0.16,,,172.0,,67.0,Heat Curing,90.0,,,119.6,Ref-105-Research
1276,880.0,pozzolan_cement,52.5,220.0,0.0,,0.0,0.0,0.0,0.0,0.0,0.0,0.0,,0.0,0.0,0.0,0.0,0.0,,833.0,Calcareous Sand,0.5,Straight Steel Fiber,351.0,6.0,0.16,,,Straight Steel Fiber,117.0,13.0,0.16,,,172.0,,67.0,Heat Curing,90.0,,,166.2,Ref-105-Research
1277,880.0,pozzolan_cement,52.5,220.0,0.0,,0.0,0.0,0.0,0.0,0.0,0.0,0.0,,0.0,0.0,0.0,0.0,0.0,,833.0,Calcareous Sand,0.5,Straight Steel Fiber,468.0,6.0,0.16,,,Straight Steel Fiber,156.0,13.0,0.16,,,172.0,,67.0,Heat Curing,90.0,,,171.8,Ref-105-Research
1278,880.0,pozzolan_cement,52.5,220.0,0.0,,0.0,0.0,0.0,0.0,0.0,0.0,0.0,,0.0,0.0,0.0,0.0,0.0,,833.0,Calcareous Sand,0.5,Straight Steel Fiber,585.0,6.0,0.16,,,Straight Steel Fiber,195.0,13.0,0.16,,,172.0,,67.0,Heat Curing,90.0,,,198.4,Ref-105-Research
1279,880.0,pozzolan_cement,52.5,220.0,0.0,,0.0,0.0,0.0,0.0,0.0,0.0,0.0,,0.0,0.0,0.0,0.0,0.0,,833.0,Calcareous Sand,0.5,Straight Steel Fiber,401.0,6.0,0.16,,,Straight Steel Fiber,80.0,13.0,0.16,,,172.0,,67.0,Standard Curing,20.0,,,135.9,Ref-105-Research
1280,880.0,pozzolan_cement,52.5,220.0,0.0,,0.0,0.0,0.0,0.0,0.0,0.0,0.0,,0.0,0.0,0.0,0.0,0.0,,833.0,Calcareous Sand,0.5,Straight Steel Fiber,401.0,6.0,0.16,,,Straight Steel Fiber,80.0,13.0,0.16,,,172.0,,67.0,Heat Curing,90.0,,,162.3,Ref-105-Research
1281,874.0,OPC_52.5,52.5,46.0,0.0,,0.0,0.0,0.0,0.0,0.0,0.0,0.0,,0.0,0.0,0.0,0.0,1055.0,Dolomite,220.0,Quartz Sand,1.0,,,,,,,,,,,,,202.4,,27.6,Standard Curing,20.0,95.0,,131.0,Ref-106-Research
1282,598.0,OPC_52.5,52.5,0.0,0.0,,276.0,0.0,0.0,0.0,46.0,0.0,0.0,,0.0,0.0,0.0,0.0,1055.0,Dolomite,220.0,Quartz Sand,1.0,,,,,,,,,,,,,202.4,,27.6,Standard Curing,20.0,95.0,,97.0,Ref-106-Research
1283,598.0,OPC_52.5,52.5,0.0,0.0,,276.0,0.0,0.0,0.0,46.0,0.0,0.0,,0.0,0.0,0.0,0.0,1055.0,Dolomite,220.0,Quartz Sand,1.0,Straight Steel Fiber,78.4,15.0,0.18,2000.0,,,,,,,,202.4,,27.6,Standard Curing,20.0,95.0,,112.0,Ref-106-Research
1284,598.0,OPC_52.5,52.5,0.0,0.0,,276.0,0.0,0.0,0.0,46.0,0.0,0.0,,0.0,0.0,0.0,0.0,1055.0,Dolomite,220.0,Quartz Sand,1.0,Straight Steel Fiber,117.5,15.0,0.18,2000.0,,,,,,,,202.4,,27.6,Standard Curing,20.0,95.0,,108.0,Ref-106-Research
1285,598.0,OPC_52.5,52.5,0.0,0.0,,276.0,0.0,0.0,0.0,46.0,0.0,0.0,,0.0,0.0,0.0,0.0,1055.0,Dolomite,220.0,Quartz Sand,1.0,Carbon Fiber,8.9,1.0,0.007,4300.0,250.0,,,,,,,202.4,,32.2,Standard Curing,20.0,95.0,,104.0,Ref-106-Research
1286,598.0,OPC_52.5,52.5,0.0,0.0,,276.0,0.0,0.0,0.0,46.0,0.0,0.0,,0.0,0.0,0.0,0.0,1055.0,Dolomite,220.0,Quartz Sand,1.0,Carbon Fiber,17.8,1.0,0.007,4300.0,250.0,,,,,,,202.4,,36.8,Standard Curing,20.0,95.0,,102.0,Ref-106-Research
1287,598.0,OPC_52.5,52.5,0.0,0.0,,276.0,0.0,0.0,0.0,46.0,0.0,0.0,,0.0,0.0,0.0,0.0,1055.0,Dolomite,220.0,Quartz Sand,1.0,Straight Steel Fiber,78.4,15.0,0.18,2000.0,,Carbon Fiber,8.9,1.0,0.007,4300.0,250.0,202.4,,33.12,Standard Curing,20.0,95.0,,114.0,Ref-106-Research
1288,598.0,OPC_52.5,52.5,0.0,0.0,,276.0,0.0,0.0,0.0,46.0,0.0,0.0,,0.0,0.0,0.0,0.0,1055.0,Dolomite,220.0,Quartz Sand,1.0,Straight Steel Fiber,117.5,15.0,0.18,2000.0,,Carbon Fiber,8.9,1.0,0.007,4300.0,250.0,202.4,,30.36,Standard Curing,20.0,95.0,,116.0,Ref-106-Research
1289,800.0,OPC_I,,200.0,0.0,,0.0,0.0,0.0,0.0,0.0,700.0,0.0,,0.0,0.0,0.0,0.0,0.0,,500.0,Silica Sand,0.6,PE Fiber,19.4,18.0,0.025,3100.0,42.8,,,,,,,300.0,,10.8,Standard Curing,20.0,,,113.0,Ref-107-Research
1290,700.0,OPC_I,,200.0,0.0,,0.0,0.0,100.0,0.0,0.0,700.0,0.0,,0.0,0.0,0.0,0.0,0.0,,500.0,Silica Sand,0.6,PE Fiber,19.4,18.0,0.025,3100.0,42.8,,,,,,,300.0,,10.8,Standard Curing,20.0,,,111.0,Ref-107-Research
1291,600.0,OPC_I,,200.0,0.0,,0.0,0.0,200.0,0.0,0.0,700.0,0.0,,0.0,0.0,0.0,0.0,0.0,,500.0,Silica Sand,0.6,PE Fiber,19.4,18.0,0.025,3100.0,42.8,,,,,,,300.0,,10.8,Standard Curing,20.0,,,110.0,Ref-107-Research
1292,400.0,OPC_I,,200.0,0.0,,0.0,0.0,400.0,0.0,0.0,700.0,0.0,,0.0,0.0,0.0,0.0,0.0,,500.0,Silica Sand,0.6,PE Fiber,19.4,18.0,0.025,3100.0,42.8,,,,,,,300.0,,10.8,Standard Curing,20.0,,,106.0,Ref-107-Research
1293,200.0,OPC_I,,200.0,0.0,,0.0,0.0,600.0,0.0,0.0,700.0,0.0,,0.0,0.0,0.0,0.0,0.0,,500.0,Silica Sand,0.6,PE Fiber,19.4,18.0,0.025,3100.0,42.8,,,,,,,300.0,,10.8,Standard Curing,20.0,,,94.0,Ref-107-Research
1294,800.0,OPC_I,,200.0,0.0,,0.0,0.0,125.0,0.0,0.0,700.0,0.0,,0.0,0.0,0.0,0.0,0.0,,375.0,Silica Sand,0.6,PE Fiber,19.4,18.0,0.025,3100.0,42.8,,,,,,,300.0,,10.8,Standard Curing,20.0,,,113.5,Ref-107-Research
1295,800.0,OPC_I,,200.0,0.0,,0.0,0.0,250.0,0.0,0.0,700.0,0.0,,0.0,0.0,0.0,0.0,0.0,,250.0,Silica Sand,0.6,PE Fiber,19.4,18.0,0.025,3100.0,42.8,,,,,,,300.0,,10.8,Standard Curing,20.0,,,114.5,Ref-107-Research
1296,800.0,OPC_I,,200.0,0.0,,0.0,0.0,375.0,0.0,0.0,700.0,0.0,,0.0,0.0,0.0,0.0,0.0,,125.0,Silica Sand,0.6,PE Fiber,19.4,18.0,0.025,3100.0,42.8,,,,,,,300.0,,10.8,Standard Curing,20.0,,,117.0,Ref-107-Research
1297,800.0,OPC_I,,200.0,0.0,,0.0,0.0,500.0,0.0,0.0,700.0,0.0,,0.0,0.0,0.0,0.0,0.0,,0.0,,0.6,PE Fiber,19.4,18.0,0.025,3100.0,42.8,,,,,,,300.0,,10.8,Standard Curing,20.0,,,118.0,Ref-107-Research
1298,700.0,OPC_I,,200.0,0.0,,0.0,0.0,350.0,0.0,0.0,700.0,0.0,,0.0,0.0,0.0,0.0,0.0,,250.0,Silica Sand,0.6,PE Fiber,19.4,18.0,0.025,3100.0,42.8,,,,,,,300.0,,10.8,Standard Curing,20.0,,,119.0,Ref-107-Research
1299,600.0,OPC_I,,200.0,0.0,,0.0,0.0,450.0,0.0,0.0,700.0,0.0,,0.0,0.0,0.0,0.0,0.0,,250.0,Silica Sand,0.6,PE Fiber,19.4,18.0,0.025,3100.0,42.8,,,,,,,300.0,,10.8,Standard Curing,20.0,,,112.0,Ref-107-Research
1300,400.0,OPC_I,,200.0,0.0,,0.0,0.0,650.0,0.0,0.0,700.0,0.0,,0.0,0.0,0.0,0.0,0.0,,250.0,Silica Sand,0.6,PE Fiber,19.4,18.0,0.025,3100.0,42.8,,,,,,,300.0,,10.8,Standard Curing,20.0,,,97.5,Ref-107-Research
1301,200.0,OPC_I,,200.0,0.0,,0.0,0.0,850.0,0.0,0.0,700.0,0.0,,0.0,0.0,0.0,0.0,0.0,,250.0,Silica Sand,0.6,PE Fiber,19.4,18.0,0.025,3100.0,42.8,,,,,,,300.0,,10.8,Standard Curing,20.0,,,83.0,Ref-107-Research
1302,700.0,OPC_I,,200.0,0.0,,0.0,0.0,600.0,0.0,0.0,700.0,0.0,,0.0,0.0,0.0,0.0,0.0,,0.0,,,PE Fiber,19.4,18.0,0.025,3100.0,42.8,,,,,,,300.0,,10.8,Standard Curing,20.0,,,119.0,Ref-107-Research
1303,600.0,OPC_I,,200.0,0.0,,0.0,0.0,700.0,0.0,0.0,700.0,0.0,,0.0,0.0,0.0,0.0,0.0,,0.0,,,PE Fiber,19.4,18.0,0.025,3100.0,42.8,,,,,,,300.0,,10.8,Standard Curing,20.0,,,118.0,Ref-107-Research
1304,400.0,OPC_I,,200.0,0.0,,0.0,0.0,900.0,0.0,0.0,700.0,0.0,,0.0,0.0,0.0,0.0,0.0,,0.0,,,PE Fiber,19.4,18.0,0.025,3100.0,42.8,,,,,,,300.0,,10.8,Standard Curing,20.0,,,99.0,Ref-107-Research
1305,998.0,OPC_42.5,42.5,299.4,0.0,,0.0,0.0,0.0,0.0,0.0,0.0,0.0,,0.0,0.0,0.0,0.0,0.0,,1197.6,Quartz Sand,,Straight Steel Fiber,156.0,,0.2,,,,,,,,,229.54,HRWRA,19.96,Standard Curing,,,,138.0,Ref-108-Research
1306,998.0,OPC_42.5,42.5,249.5,0.0,,0.0,0.0,0.0,0.0,0.0,0.0,0.0,,0.0,0.0,0.0,0.0,0.0,,1397.2,Quartz Sand,,Straight Steel Fiber,156.0,,0.2,,,,,,,,,249.5,HRWRA,49.9,Standard Curing,,,,122.0,Ref-108-Research
1307,998.0,OPC_42.5,42.5,149.7,89.82,class F,0.0,0.0,0.0,0.0,0.0,0.0,0.0,,0.0,0.0,0.0,0.0,0.0,,1756.48,Quartz Sand,,Straight Steel Fiber,156.0,,0.2,,,,,,,,,249.5,HRWRA,49.9,Standard Curing,,,,105.0,Ref-108-Research
1308,878.8,Unknown,,219.7,0.0,,0.0,0.0,219.7,0.0,0.0,0.0,0.0,,0.0,0.0,0.0,0.0,0.0,,905.16,Locally Available Sand,0.8,,,,,,,,,,,,,166.971805199561,,9.66678872207982,Standard Curing,20.0,,,230.0,Ref-109-Research
1309,878.8,Unknown,,219.7,0.0,,0.0,0.0,219.7,0.0,0.0,0.0,0.0,,0.0,0.0,0.0,0.0,0.0,,808.5,Locally Available Sand,0.8,Straight Steel Fiber,237.275723178323,13.0,0.2,2600.0,,,,,,,,166.971805199561,,9.66678872207982,Standard Curing,20.0,,,250.0,Ref-109-Research
1319,500.0,OPC_I,,0.0,250.0,class F,0.0,0.0,0.0,0.0,0.0,250.0,0.0,,0.0,0.0,0.0,0.0,0.0,,1200.0,Quartz Sand,3.0,,,,,,,,,,,,,150.0,Unspecified,17.0,Standard Curing,20.0,,,120.0,Ref-110-Research
1320,500.0,OPC_I,,100.0,0.0,,0.0,0.0,0.0,0.0,0.0,400.0,0.0,,0.0,0.0,0.0,0.0,0.0,,1200.0,Quartz Sand,3.0,,,,,,,,,,,,,150.0,Unspecified,17.0,Standard Curing,20.0,,,132.0,Ref-110-Research
1321,400.0,OPC_I,,100.0,250.0,class F,0.0,0.0,0.0,0.0,0.0,250.0,0.0,,0.0,0.0,0.0,0.0,0.0,,1200.0,Quartz Sand,3.0,,,,,,,,,,,,,150.0,Unspecified,17.0,Standard Curing,20.0,,,144.0,Ref-110-Research
1322,500.0,OPC_I,,0.0,250.0,class F,0.0,0.0,0.0,0.0,0.0,250.0,0.0,,0.0,0.0,0.0,0.0,0.0,,1200.0,Quartz Sand,3.0,,,,,,,,,,,,,150.0,Unspecified,17.0,Steam Curing,90.0,,,135.0,Ref-110-Research
1323,500.0,OPC_I,,100.0,0.0,,0.0,0.0,0.0,0.0,0.0,400.0,0.0,,0.0,0.0,0.0,0.0,0.0,,1200.0,Quartz Sand,3.0,,,,,,,,,,,,,150.0,Unspecified,17.0,Steam Curing,90.0,,,140.0,Ref-110-Research
1324,400.0,OPC_I,,100.0,250.0,class F,0.0,0.0,0.0,0.0,0.0,250.0,0.0,,0.0,0.0,0.0,0.0,0.0,,1200.0,Quartz Sand,3.0,,,,,,,,,,,,,150.0,Unspecified,17.0,Steam Curing,90.0,,,158.0,Ref-110-Research
1325,500.0,OPC_I,,0.0,250.0,class F,0.0,0.0,0.0,0.0,0.0,250.0,0.0,,0.0,0.0,0.0,0.0,0.0,,1200.0,Quartz Sand,3.0,,,,,,,,,,,,,150.0,Unspecified,17.0,Autoclave Curing,200.0,,1.7,149.0,Ref-110-Research
1326,500.0,OPC_I,,100.0,0.0,,0.0,0.0,0.0,0.0,0.0,400.0,0.0,,0.0,0.0,0.0,0.0,0.0,,1200.0,Quartz Sand,3.0,,,,,,,,,,,,,150.0,Unspecified,17.0,Autoclave Curing,200.0,,1.7,158.0,Ref-110-Research
1327,400.0,OPC_I,,100.0,250.0,class F,0.0,0.0,0.0,0.0,0.0,250.0,0.0,,0.0,0.0,0.0,0.0,0.0,,1200.0,Quartz Sand,3.0,,,,,,,,,,,,,150.0,Unspecified,17.0,Autoclave Curing,200.0,,1.7,161.0,Ref-110-Research
1328,400.0,OPC_I,,100.0,250.0,class F,0.0,0.0,0.0,0.0,0.0,250.0,0.0,,0.0,0.0,0.0,0.0,0.0,,1200.0,Quartz Sand,3.0,Straight Steel Fiber,312.0,13.0,0.175,2000.0,,,,,,,,150.0,Unspecified,17.0,Standard Curing,20.0,,,160.0,Ref-110-Research
1329,400.0,OPC_I,,100.0,250.0,class F,0.0,0.0,0.0,0.0,0.0,250.0,0.0,,0.0,0.0,0.0,0.0,0.0,,1200.0,Quartz Sand,3.0,Straight Steel Fiber,468.0,13.0,0.175,2000.0,,,,,,,,150.0,Unspecified,17.0,Standard Curing,20.0,,,175.0,Ref-110-Research
1330,400.0,OPC_I,,100.0,250.0,class F,0.0,0.0,0.0,0.0,0.0,250.0,0.0,,0.0,0.0,0.0,0.0,0.0,,1200.0,Quartz Sand,3.0,Straight Steel Fiber,624.0,13.0,0.175,2000.0,,,,,,,,150.0,Unspecified,17.0,Standard Curing,20.0,,,184.0,Ref-110-Research
1331,400.0,OPC_I,,100.0,250.0,class F,0.0,0.0,0.0,0.0,0.0,250.0,0.0,,0.0,0.0,0.0,0.0,0.0,,1200.0,Quartz Sand,3.0,Straight Steel Fiber,312.0,13.0,0.175,2000.0,,,,,,,,150.0,Unspecified,17.0,Steam Curing,90.0,,,185.0,Ref-110-Research
1332,400.0,OPC_I,,100.0,250.0,class F,0.0,0.0,0.0,0.0,0.0,250.0,0.0,,0.0,0.0,0.0,0.0,0.0,,1200.0,Quartz Sand,3.0,Straight Steel Fiber,468.0,13.0,0.175,2000.0,,,,,,,,150.0,Unspecified,17.0,Steam Curing,90.0,,,196.0,Ref-110-Research
1333,400.0,OPC_I,,100.0,250.0,class F,0.0,0.0,0.0,0.0,0.0,250.0,0.0,,0.0,0.0,0.0,0.0,0.0,,1200.0,Quartz Sand,3.0,Straight Steel Fiber,624.0,13.0,0.175,2000.0,,,,,,,,150.0,Unspecified,17.0,Steam Curing,90.0,,,215.0,Ref-110-Research
1334,400.0,OPC_I,,100.0,250.0,class F,0.0,0.0,0.0,0.0,0.0,250.0,0.0,,0.0,0.0,0.0,0.0,0.0,,1200.0,Quartz Sand,3.0,Straight Steel Fiber,312.0,13.0,0.175,2000.0,,,,,,,,150.0,Unspecified,17.0,Autoclave Curing,200.0,,1.7,198.0,Ref-110-Research
1335,400.0,OPC_I,,100.0,250.0,class F,0.0,0.0,0.0,0.0,0.0,250.0,0.0,,0.0,0.0,0.0,0.0,0.0,,1200.0,Quartz Sand,3.0,Straight Steel Fiber,468.0,13.0,0.175,2000.0,,,,,,,,150.0,Unspecified,17.0,Autoclave Curing,200.0,,1.7,217.0,Ref-110-Research
1336,400.0,OPC_I,,100.0,250.0,class F,0.0,0.0,0.0,0.0,0.0,250.0,0.0,,0.0,0.0,0.0,0.0,0.0,,1200.0,Quartz Sand,3.0,Straight Steel Fiber,624.0,13.0,0.175,2000.0,,,,,,,,150.0,Unspecified,17.0,Autoclave Curing,200.0,,1.7,225.0,Ref-110-Research
1337,833.0,OPC_I,,208.25,0.0,,0.0,0.0,208.25,0.0,0.0,0.0,0.0,,0.0,0.0,0.0,0.0,0.0,,1149.54,Locally Available Sand,0.8,,,,,,,,,,,,,183.26,PCE_SP,4.5,Standard Curing,20.0,,,192.0,Ref-111-Research
1338,833.0,OPC_I,,208.25,0.0,,0.0,0.0,208.25,0.0,0.0,0.0,0.0,,0.0,0.0,0.0,0.0,0.0,,1074.57,Locally Available Sand,0.8,Straight Steel Fiber,195.0,13.0,0.2,2600.0,,,,,,,,183.26,PCE_SP,4.5,Standard Curing,20.0,,,201.0,Ref-111-Research
1367,788.0,OPC_53,53.0,197.0,0.0,,0.0,315.0,0.0,0.0,0.0,0.0,0.0,,0.0,0.0,0.0,0.0,0.0,,866.8,Locally Available Sand,2.36,Straight Steel Fiber,195.0,13.0,0.16,,,,,,,,,173.0,Other_Polymer_SP,14.77,Heat Curing,200.0,,,180.28,Ref-113-Research
