Repository: Jocund96/Data-to-Design-ML

# Section 4: Boosting Models

Experiments on gradient boosting algorithms (XGBoost, HistGradientBoosting, AdaBoost) for concrete strength prediction on UCI and UHPC datasets.

- **Week 1–4**: UCI dataset baselines, data cleaning, monotonic physical constraints, and sample weighting.
- **Week 5–7**: UHPC dataset preprocessing, feature missingness policies, scikit-learn pipelines, and hyperparameter tuning.
- **Week 8–10**: Group-aware validation (LOPO), quantile regression uncertainty intervals, and SHAP interpretability.

File: S4_Boosting/Week-8/initial_data_preparation/Datasets/initial_cleaned.csv (part 8 of 12)
,cement,cement_type,cement_grade,silica_fume,fly_ash,fly_ash_type,limestone_powder,quartz_powder,glass_powder,rice_husk_ash,metakaolin,ggbfs,slag,slag_type,nano_caco3,nano_al2o3,nano_tio2,nano_sio2,filler,filler_type,sand,sand_type,sand_max_size,fiber1_type,fiber1_amount,fiber1_length,fiber1_diameter,fiber1_tensile_strength,fiber1_youngs_modulus,fiber2_type,fiber2_amount,fiber2_length,fiber2_diameter,fiber2_tensile_strength,fiber2_youngs_modulus,water,sp_type,sp_amount,curing_method,curing_temp,curing_humidity,curing_pressure,cs_28d,reference
1368,788.0,OPC_53,53.0,197.0,0.0,,0.0,315.0,0.0,0.0,0.0,0.0,0.0,,0.0,0.0,0.0,0.0,0.0,,866.8,Locally Available Sand,2.36,Straight Steel Fiber,156.0,13.0,0.16,,,,,,,,,173.0,Other_Polymer_SP,14.77,Heat Curing,200.0,,,170.29,Ref-113-Research
1369,788.0,OPC_53,53.0,197.0,0.0,,0.0,315.0,0.0,0.0,0.0,0.0,0.0,,0.0,0.0,0.0,0.0,0.0,,866.8,Locally Available Sand,2.36,Straight Steel Fiber,195.0,6.0,0.16,,,,,,,,,173.0,Other_Polymer_SP,14.77,Heat Curing,200.0,,,178.7083,Ref-113-Research
1370,788.0,OPC_53,53.0,197.0,0.0,,0.0,315.0,0.0,0.0,0.0,0.0,0.0,,0.0,0.0,0.0,0.0,0.0,,866.8,Locally Available Sand,2.36,Straight Steel Fiber,156.0,6.0,0.16,,,,,,,,,173.0,Other_Polymer_SP,14.77,Heat Curing,200.0,,,164.0,Ref-113-Research
1371,788.0,OPC_53,53.0,197.0,0.0,,0.0,315.0,0.0,0.0,0.0,0.0,0.0,,0.0,0.0,0.0,0.0,0.0,,866.8,Locally Available Sand,2.36,,,,,,,,,,,,,173.0,Other_Polymer_SP,14.77,Heat Curing,200.0,,,132.0,Ref-113-Research
1372,795.4,OPC_52.5,52.5,168.6,0.0,,0.0,198.4,0.0,0.0,0.0,0.0,0.0,,0.0,0.0,0.0,0.0,0.0,,971.0,Quartz Sand,0.5,,,,,,,,,,,,,187.98,Unspecified,24.1,Heat Curing,90.0,,,216.66,Ref-114-Research
1373,783.47,OPC_52.5,52.5,166.07,0.0,,0.0,195.42,0.0,0.0,0.0,0.0,0.0,,0.0,0.0,0.0,0.0,0.0,,956.44,Quartz Sand,0.5,Straight Steel Fiber,117.78,13.0,0.175,2500.0,200.0,,,,,,,185.16,Unspecified,23.74,Heat Curing,90.0,,,211.69,Ref-114-Research
1374,771.53,OPC_52.5,52.5,163.54,0.0,,0.0,192.45,0.0,0.0,0.0,0.0,0.0,,0.0,0.0,0.0,0.0,0.0,,941.86,Quartz Sand,0.5,Straight Steel Fiber,235.61,13.0,0.175,2500.0,200.0,,,,,,,182.34,Unspecified,23.38,Heat Curing,90.0,,,205.19,Ref-114-Research
1375,783.47,OPC_52.5,52.5,166.07,0.0,,0.0,195.42,0.0,0.0,0.0,0.0,0.0,,0.0,0.0,0.0,0.0,0.0,,956.44,Quartz Sand,0.5,Straight Steel Fiber,117.78,20.0,0.25,2500.0,200.0,,,,,,,185.16,Unspecified,23.74,Heat Curing,90.0,,,202.86,Ref-114-Research
1376,771.53,OPC_52.5,52.5,163.54,0.0,,0.0,192.45,0.0,0.0,0.0,0.0,0.0,,0.0,0.0,0.0,0.0,0.0,,941.86,Quartz Sand,0.5,Straight Steel Fiber,235.61,20.0,0.25,2500.0,200.0,,,,,,,182.34,Unspecified,23.38,Heat Curing,90.0,,,207.62,Ref-114-Research
1379,788.0,OPC_53,53.0,197.0,0.0,,0.0,315.0,0.0,0.0,0.0,0.0,0.0,,0.0,0.0,0.0,0.0,0.0,,866.8,Locally Available Sand,2.36,Straight Steel Fiber,195.0,13.0,0.16,,,,,,,,,173.0,Other_Polymer_SP,14.77,Steam Curing,100.0,95.0,,180.28,Ref-115-Research
1380,788.0,OPC_53,53.0,197.0,0.0,,0.0,315.0,0.0,0.0,0.0,0.0,0.0,,0.0,0.0,0.0,0.0,0.0,,866.8,Locally Available Sand,2.36,Straight Steel Fiber,156.0,13.0,0.16,,,,,,,,,173.0,Other_Polymer_SP,14.77,Steam Curing,100.0,95.0,,170.29,Ref-115-Research
1381,788.0,OPC_53,53.0,197.0,0.0,,0.0,315.0,0.0,0.0,0.0,0.0,0.0,,0.0,0.0,0.0,0.0,0.0,,866.8,Locally Available Sand,2.36,Straight Steel Fiber,195.0,6.0,0.16,,,,,,,,,173.0,Other_Polymer_SP,14.77,Steam Curing,100.0,95.0,,178.7,Ref-115-Research
1382,788.0,OPC_53,53.0,197.0,0.0,,0.0,315.0,0.0,0.0,0.0,0.0,0.0,,0.0,0.0,0.0,0.0,0.0,,866.8,Locally Available Sand,2.36,Straight Steel Fiber,156.0,6.0,0.16,,,,,,,,,173.0,Other_Polymer_SP,14.77,Steam Curing,100.0,95.0,,164.0,Ref-115-Research
1383,788.0,OPC_53,53.0,197.0,0.0,,0.0,315.0,0.0,0.0,0.0,0.0,0.0,,0.0,0.0,0.0,0.0,0.0,,866.8,Locally Available Sand,2.36,,,,,,,,,,,,,173.0,Other_Polymer_SP,14.77,Steam Curing,100.0,95.0,,132.0,Ref-115-Research
1384,972.0,OPC_52.5,52.5,271.5,0.0,,0.0,87.48,0.0,0.0,0.0,0.0,0.0,,0.0,0.0,0.0,0.0,0.0,,1049.76,Quartz Sand,2.0,,,,,,,,,,,,,223.83,Unspecified,24.3,Steam Curing,90.0,,,135.2,Ref-116-Research
1385,972.0,OPC_52.5,52.5,271.5,0.0,,0.0,87.48,0.0,0.0,0.0,0.0,0.0,,0.0,0.0,0.0,0.0,0.0,,1049.76,Quartz Sand,2.0,Straight Steel Fiber,19.5,6.0,0.2,2850.0,200.0,,,,,,,223.83,Unspecified,24.3,Steam Curing,90.0,,,135.5,Ref-116-Research
1386,972.0,OPC_52.5,52.5,271.5,0.0,,0.0,87.48,0.0,0.0,0.0,0.0,0.0,,0.0,0.0,0.0,0.0,0.0,,1049.76,Quartz Sand,2.0,Straight Steel Fiber,39.0,6.0,0.2,2850.0,200.0,,,,,,,223.83,Unspecified,24.3,Steam Curing,90.0,,,134.2,Ref-116-Research
1387,972.0,OPC_52.5,52.5,271.5,0.0,,0.0,87.48,0.0,0.0,0.0,0.0,0.0,,0.0,0.0,0.0,0.0,0.0,,1049.76,Quartz Sand,2.0,Straight Steel Fiber,78.0,6.0,0.2,2850.0,200.0,,,,,,,223.83,Unspecified,24.3,Steam Curing,90.0,,,137.2,Ref-116-Research
1388,972.0,OPC_52.5,52.5,271.5,0.0,,0.0,87.48,0.0,0.0,0.0,0.0,0.0,,0.0,0.0,0.0,0.0,0.0,,1049.76,Quartz Sand,2.0,Straight Steel Fiber,117.0,6.0,0.2,2850.0,200.0,,,,,,,223.83,Unspecified,24.3,Steam Curing,90.0,,,143.4,Ref-116-Research
1389,972.0,OPC_52.5,52.5,271.5,0.0,,0.0,87.48,0.0,0.0,0.0,0.0,0.0,,0.0,0.0,0.0,0.0,0.0,,1049.76,Quartz Sand,2.0,Straight Steel Fiber,156.0,6.0,0.2,2850.0,200.0,,,,,,,223.83,Unspecified,24.3,Steam Curing,90.0,,,152.4,Ref-116-Research
1390,972.0,OPC_52.5,52.5,271.5,0.0,,0.0,87.48,0.0,0.0,0.0,0.0,0.0,,0.0,0.0,0.0,0.0,0.0,,1049.76,Quartz Sand,2.0,Straight Steel Fiber,195.0,6.0,0.2,2850.0,200.0,,,,,,,223.83,Unspecified,24.3,Steam Curing,90.0,,,155.7,Ref-116-Research
1391,972.0,OPC_52.5,52.5,271.5,0.0,,0.0,87.48,0.0,0.0,0.0,0.0,0.0,,0.0,0.0,0.0,0.0,0.0,,1049.76,Quartz Sand,2.0,Straight Steel Fiber,234.0,6.0,0.2,2850.0,200.0,,,,,,,223.83,Unspecified,24.3,Steam Curing,90.0,,,156.5,Ref-116-Research
1392,972.0,OPC_52.5,52.5,271.5,0.0,,0.0,87.48,0.0,0.0,0.0,0.0,0.0,,0.0,0.0,0.0,0.0,0.0,,1049.76,Quartz Sand,2.0,Straight Steel Fiber,19.5,13.0,0.3,2850.0,200.0,,,,,,,223.83,Unspecified,24.3,Steam Curing,90.0,,,135.0,Ref-116-Research
1393,972.0,OPC_52.5,52.5,271.5,0.0,,0.0,87.48,0.0,0.0,0.0,0.0,0.0,,0.0,0.0,0.0,0.0,0.0,,1049.76,Quartz Sand,2.0,Straight Steel Fiber,39.0,13.0,0.3,2850.0,200.0,,,,,,,223.83,Unspecified,24.3,Steam Curing,90.0,,,137.4,Ref-116-Research
1394,972.0,OPC_52.5,52.5,271.5,0.0,,0.0,87.48,0.0,0.0,0.0,0.0,0.0,,0.0,0.0,0.0,0.0,0.0,,1049.76,Quartz Sand,2.0,Straight Steel Fiber,78.0,13.0,0.3,2850.0,200.0,,,,,,,223.83,Unspecified,24.3,Steam Curing,90.0,,,139.7,Ref-116-Research
1395,972.0,OPC_52.5,52.5,271.5,0.0,,0.0,87.48,0.0,0.0,0.0,0.0,0.0,,0.0,0.0,0.0,0.0,0.0,,1049.76,Quartz Sand,2.0,Straight Steel Fiber,117.0,13.0,0.3,2850.0,200.0,,,,,,,223.83,Unspecified,24.3,Steam Curing,90.0,,,149.2,Ref-116-Research
1396,972.0,OPC_52.5,52.5,271.5,0.0,,0.0,87.48,0.0,0.0,0.0,0.0,0.0,,0.0,0.0,0.0,0.0,0.0,,1049.76,Quartz Sand,2.0,Straight Steel Fiber,156.0,13.0,0.3,2850.0,200.0,,,,,,,223.83,Unspecified,24.3,Steam Curing,90.0,,,157.3,Ref-116-Research
1397,972.0,OPC_52.5,52.5,271.5,0.0,,0.0,87.48,0.0,0.0,0.0,0.0,0.0,,0.0,0.0,0.0,0.0,0.0,,1049.76,Quartz Sand,2.0,Straight Steel Fiber,195.0,13.0,0.3,2850.0,200.0,,,,,,,223.83,Unspecified,24.3,Steam Curing,90.0,,,156.0,Ref-116-Research
1398,972.0,OPC_52.5,52.5,271.5,0.0,,0.0,87.48,0.0,0.0,0.0,0.0,0.0,,0.0,0.0,0.0,0.0,0.0,,1049.76,Quartz Sand,2.0,Straight Steel Fiber,234.0,13.0,0.3,2850.0,200.0,,,,,,,223.83,Unspecified,24.3,Steam Curing,90.0,,,158.1,Ref-116-Research
1399,972.0,OPC_52.5,52.5,271.5,0.0,,0.0,87.48,0.0,0.0,0.0,0.0,0.0,,0.0,0.0,0.0,0.0,0.0,,1049.76,Quartz Sand,2.0,Straight Steel Fiber,19.5,13.0,0.2,2850.0,200.0,,,,,,,223.83,Unspecified,24.3,Steam Curing,90.0,,,137.6,Ref-116-Research
1400,972.0,OPC_52.5,52.5,271.5,0.0,,0.0,87.48,0.0,0.0,0.0,0.0,0.0,,0.0,0.0,0.0,0.0,0.0,,1049.76,Quartz Sand,2.0,Straight Steel Fiber,39.0,13.0,0.2,2850.0,200.0,,,,,,,223.83,Unspecified,24.3,Steam Curing,90.0,,,138.3,Ref-116-Research
1401,972.0,OPC_52.5,52.5,271.5,0.0,,0.0,87.48,0.0,0.0,0.0,0.0,0.0,,0.0,0.0,0.0,0.0,0.0,,1049.76,Quartz Sand,2.0,Straight Steel Fiber,78.0,13.0,0.2,2850.0,200.0,,,,,,,223.83,Unspecified,24.3,Steam Curing,90.0,,,145.0,Ref-116-Research
1402,972.0,OPC_52.5,52.5,271.5,0.0,,0.0,87.48,0.0,0.0,0.0,0.0,0.0,,0.0,0.0,0.0,0.0,0.0,,1049.76,Quartz Sand,2.0,Straight Steel Fiber,117.0,13.0,0.2,2850.0,200.0,,,,,,,223.83,Unspecified,24.3,Steam Curing,90.0,,,152.8,Ref-116-Research
1403,972.0,OPC_52.5,52.5,271.5,0.0,,0.0,87.48,0.0,0.0,0.0,0.0,0.0,,0.0,0.0,0.0,0.0,0.0,,1049.76,Quartz Sand,2.0,Straight Steel Fiber,156.0,13.0,0.2,2850.0,200.0,,,,,,,223.83,Unspecified,24.3,Steam Curing,90.0,,,162.6,Ref-116-Research
1404,972.0,OPC_52.5,52.5,271.5,0.0,,0.0,87.48,0.0,0.0,0.0,0.0,0.0,,0.0,0.0,0.0,0.0,0.0,,1049.76,Quartz Sand,2.0,Straight Steel Fiber,195.0,13.0,0.2,2850.0,200.0,,,,,,,223.83,Unspecified,24.3,Steam Curing,90.0,,,164.5,Ref-116-Research
1405,972.0,OPC_52.5,52.5,271.5,0.0,,0.0,87.48,0.0,0.0,0.0,0.0,0.0,,0.0,0.0,0.0,0.0,0.0,,1049.76,Quartz Sand,2.0,Straight Steel Fiber,234.0,13.0,0.2,2850.0,200.0,,,,,,,223.83,Unspecified,24.3,Steam Curing,90.0,,,168.7,Ref-116-Research
1406,972.0,OPC_52.5,52.5,271.5,0.0,,0.0,87.48,0.0,0.0,0.0,0.0,0.0,,0.0,0.0,0.0,0.0,0.0,,1049.76,Quartz Sand,2.0,Straight Steel Fiber,19.5,10.0,0.12,2850.0,200.0,,,,,,,223.83,Unspecified,24.3,Steam Curing,90.0,,,136.3,Ref-116-Research
1407,972.0,OPC_52.5,52.5,271.5,0.0,,0.0,87.48,0.0,0.0,0.0,0.0,0.0,,0.0,0.0,0.0,0.0,0.0,,1049.76,Quartz Sand,2.0,Straight Steel Fiber,39.0,10.0,0.12,2850.0,200.0,,,,,,,223.83,Unspecified,24.3,Steam Curing,90.0,,,138.0,Ref-116-Research
1408,972.0,OPC_52.5,52.5,271.5,0.0,,0.0,87.48,0.0,0.0,0.0,0.0,0.0,,0.0,0.0,0.0,0.0,0.0,,1049.76,Quartz Sand,2.0,Straight Steel Fiber,78.0,10.0,0.12,2850.0,200.0,,,,,,,223.83,Unspecified,24.3,Steam Curing,90.0,,,147.9,Ref-116-Research
1409,972.0,OPC_52.5,52.5,271.5,0.0,,0.0,87.48,0.0,0.0,0.0,0.0,0.0,,0.0,0.0,0.0,0.0,0.0,,1049.76,Quartz Sand,2.0,Straight Steel Fiber,117.0,10.0,0.12,2850.0,200.0,,,,,,,223.83,Unspecified,24.3,Steam Curing,90.0,,,156.0,Ref-116-Research
1410,972.0,OPC_52.5,52.5,271.5,0.0,,0.0,87.48,0.0,0.0,0.0,0.0,0.0,,0.0,0.0,0.0,0.0,0.0,,1049.76,Quartz Sand,2.0,Straight Steel Fiber,156.0,10.0,0.12,2850.0,200.0,,,,,,,223.83,Unspecified,24.3,Steam Curing,90.0,,,168.2,Ref-116-Research
1411,972.0,OPC_52.5,52.5,271.5,0.0,,0.0,87.48,0.0,0.0,0.0,0.0,0.0,,0.0,0.0,0.0,0.0,0.0,,1049.76,Quartz Sand,2.0,Straight Steel Fiber,195.0,10.0,0.12,2850.0,200.0,,,,,,,223.83,Unspecified,24.3,Steam Curing,90.0,,,174.0,Ref-116-Research
1412,972.0,OPC_52.5,52.5,271.5,0.0,,0.0,87.48,0.0,0.0,0.0,0.0,0.0,,0.0,0.0,0.0,0.0,0.0,,1049.76,Quartz Sand,2.0,Straight Steel Fiber,234.0,10.0,0.12,2850.0,200.0,,,,,,,223.83,Unspecified,24.3,Steam Curing,90.0,,,179.2,Ref-116-Research
1413,972.0,OPC_52.5,52.5,271.5,0.0,,0.0,87.48,0.0,0.0,0.0,0.0,0.0,,0.0,0.0,0.0,0.0,0.0,,1049.76,Quartz Sand,2.0,Straight Steel Fiber,19.5,20.0,0.2,2850.0,200.0,,,,,,,223.83,Unspecified,24.3,Steam Curing,90.0,,,140.1,Ref-116-Research
1414,972.0,OPC_52.5,52.5,271.5,0.0,,0.0,87.48,0.0,0.0,0.0,0.0,0.0,,0.0,0.0,0.0,0.0,0.0,,1049.76,Quartz Sand,2.0,Straight Steel Fiber,39.0,20.0,0.2,2850.0,200.0,,,,,,,223.83,Unspecified,24.3,Steam Curing,90.0,,,145.3,Ref-116-Research
1415,972.0,OPC_52.5,52.5,271.5,0.0,,0.0,87.48,0.0,0.0,0.0,0.0,0.0,,0.0,0.0,0.0,0.0,0.0,,1049.76,Quartz Sand,2.0,Straight Steel Fiber,78.0,20.0,0.2,2850.0,200.0,,,,,,,223.83,Unspecified,24.3,Steam Curing,90.0,,,157.8,Ref-116-Research
1416,972.0,OPC_52.5,52.5,271.5,0.0,,0.0,87.48,0.0,0.0,0.0,0.0,0.0,,0.0,0.0,0.0,0.0,0.0,,1049.76,Quartz Sand,2.0,Straight Steel Fiber,117.0,20.0,0.2,2850.0,200.0,,,,,,,223.83,Unspecified,24.3,Steam Curing,90.0,,,165.2,Ref-116-Research
1417,972.0,OPC_52.5,52.5,271.5,0.0,,0.0,87.48,0.0,0.0,0.0,0.0,0.0,,0.0,0.0,0.0,0.0,0.0,,1049.76,Quartz Sand,2.0,Straight Steel Fiber,156.0,20.0,0.2,2850.0,200.0,,,,,,,223.83,Unspecified,24.3,Steam Curing,90.0,,,172.3,Ref-116-Research
1418,972.0,OPC_52.5,52.5,271.5,0.0,,0.0,87.48,0.0,0.0,0.0,0.0,0.0,,0.0,0.0,0.0,0.0,0.0,,1049.76,Quartz Sand,2.0,Straight Steel Fiber,195.0,20.0,0.2,2850.0,200.0,,,,,,,223.83,Unspecified,24.3,Steam Curing,90.0,,,179.8,Ref-116-Research
1419,972.0,OPC_52.5,52.5,271.5,0.0,,0.0,87.48,0.0,0.0,0.0,0.0,0.0,,0.0,0.0,0.0,0.0,0.0,,1049.76,Quartz Sand,2.0,Straight Steel Fiber,234.0,20.0,0.2,2850.0,200.0,,,,,,,223.83,Unspecified,24.3,Steam Curing,90.0,,,182.2,Ref-116-Research
1420,1530.0,OPC_52.5,52.5,170.0,0.0,,0.0,0.0,0.0,0.0,0.0,0.0,0.0,,0.0,0.0,0.0,0.0,0.0,,612.0,Quartz Sand,,PE Fiber,20.0,12.0,0.024,2900.0,116.0,,,,,,,306.0,PCE_SP,51.0,Standard Curing,20.0,95.0,,107.0,Ref-117-Research
1421,765.0,OPC_52.5,52.5,170.0,0.0,,255.0,0.0,0.0,0.0,510.0,0.0,0.0,,0.0,0.0,0.0,0.0,0.0,,612.0,Quartz Sand,,PE Fiber,20.0,12.0,0.024,2900.0,116.0,,,,,,,306.0,PCE_SP,51.0,Standard Curing,20.0,95.0,,113.0,Ref-117-Research
1422,1530.0,OPC_52.5,52.5,170.0,0.0,,0.0,0.0,0.0,0.0,0.0,0.0,0.0,,0.0,0.0,0.0,0.0,0.0,,612.0,Sea Sand,,PE Fiber,20.0,12.0,0.024,2900.0,116.0,,,,,,,306.0,PCE_SP,51.0,Standard Curing,20.0,95.0,,109.0,Ref-117-Research
1423,1020.0,OPC_52.5,52.5,170.0,0.0,,255.0,0.0,0.0,0.0,255.0,0.0,0.0,,0.0,0.0,0.0,0.0,0.0,,612.0,Sea Sand,,PE Fiber,20.0,12.0,0.024,2900.0,116.0,,,,,,,306.0,PCE_SP,51.0,Standard Curing,20.0,95.0,,116.0,Ref-117-Research
1424,765.0,OPC_52.5,52.5,170.0,0.0,,255.0,0.0,0.0,0.0,510.0,0.0,0.0,,0.0,0.0,0.0,0.0,0.0,,612.0,Sea Sand,,PE Fiber,20.0,12.0,0.024,2900.0,116.0,,,,,,,306.0,PCE_SP,51.0,Standard Curing,20.0,95.0,,120.0,Ref-117-Research
1425,900.0,OPC_I,,230.4,0.0,,0.0,0.0,0.0,0.0,0.0,0.0,0.0,,0.0,0.0,0.0,0.0,0.0,,974.7,Quartz Sand,,Straight Steel Fiber,156.6,12.7,0.15,2500.0,,,,,,,,198.0,Unspecified,39.6,Standard Curing,,,,154.0,Ref-118-Research
1426,900.0,OPC_I,,230.4,0.0,,0.0,0.0,0.0,0.0,0.0,0.0,0.0,,0.0,0.0,0.0,0.0,0.0,,974.7,Quartz Sand,,Straight Steel Fiber,156.6,12.7,0.15,2500.0,,,,,,,,198.0,Unspecified,16.2,Standard Curing,,,,158.0,Ref-118-Research
1427,900.0,OPC_I,,264.6,0.0,,0.0,0.0,0.0,0.0,0.0,0.0,0.0,,0.0,0.0,0.0,0.0,0.0,,1215.9,Quartz Sand,,Straight Steel Fiber,166.5,12.7,0.15,2500.0,,,,,,,,190.8,Unspecified,31.5,Standard Curing,,,,176.0,Ref-118-Research
1428,900.0,OPC_I,,230.4,0.0,,0.0,0.0,0.0,0.0,0.0,0.0,0.0,,0.0,0.0,0.0,0.0,0.0,,974.7,Quartz Sand,,Straight Steel Fiber,185.4,12.7,0.15,2500.0,,,,,,,,170.1,Unspecified,29.7,Standard Curing,,,,174.0,Ref-118-Research
1429,900.0,OPC_I,,219.6,0.0,,0.0,0.0,0.0,0.0,0.0,0.0,0.0,,0.0,0.0,0.0,0.0,0.0,,1005.3,Quartz Sand,,Straight Steel Fiber,156.6,12.7,0.15,2500.0,,,,,,,,162.0,Unspecified,39.6,Standard Curing,,,,166.0,Ref-118-Research
1430,1011.0,BFS_cement,,58.0,0.0,,0.0,0.0,0.0,0.0,0.0,0.0,0.0,,0.0,0.0,0.0,0.0,79.0,Silica Flour,883.0,Quartz Sand,0.6,Straight Steel Fiber,158.0,12.0,0.18,,,Wollastonite Fiber,76.0,0.05,0.0,,,162.0,PCE_SP,50.0,Standard Curing,23.0,100.0,,162.1,Ref-119-Research
1431,540.0,OPC_52.5,52.5,108.0,432.0,class F,0.0,0.0,0.0,0.0,0.0,0.0,0.0,,0.0,0.0,0.0,0.0,0.0,,1296.0,Natural River Sand,2.36,,,,,,,,,,,,,172.8,Unspecified,37.8,Standard Curing,20.0,95.0,,108.0,Ref-120-Research
1432,540.0,OPC_52.5,52.5,108.0,432.0,class F,0.0,0.0,0.0,0.0,0.0,0.0,0.0,,0.0,0.0,0.0,0.0,0.0,,1296.0,Natural River Sand,2.36,Straight Steel Fiber,78.0,13.0,0.2,,,,,,,,,172.8,Unspecified,37.8,Standard Curing,20.0,95.0,,126.0,Ref-120-Research
1433,540.0,OPC_52.5,52.5,108.0,432.0,class F,0.0,0.0,0.0,0.0,0.0,0.0,0.0,,0.0,0.0,0.0,0.0,0.0,,1296.0,Natural River Sand,2.36,Straight Steel Fiber,156.0,13.0,0.2,,,,,,,,,172.8,Unspecified,37.8,Standard Curing,20.0,95.0,,156.0,Ref-120-Research
1434,540.0,OPC_52.5,52.5,108.0,432.0,class F,0.0,0.0,0.0,0.0,0.0,0.0,0.0,,0.0,0.0,0.0,0.0,0.0,,1296.0,Natural River Sand,2.36,Straight Steel Fiber,234.0,13.0,0.2,,,,,,,,,172.8,Unspecified,37.8,Standard Curing,20.0,95.0,,184.0,Ref-120-Research
1435,786.0,HS_cement,,218.0,0.0,,0.0,236.0,472.0,0.0,0.0,0.0,0.0,,0.0,0.0,0.0,0.0,0.0,,472.0,Quartz Sand,0.6,Straight Steel Fiber,158.0,13.0,0.2,,,,,,,,,155.0,PCE_HRWRA,51.4,Standard Curing,23.0,100.0,,159.0,Ref-121-Research
1436,801.0,HS_cement,,111.0,0.0,,0.0,240.0,111.0,0.0,0.0,0.0,0.0,,0.0,0.0,0.0,0.0,0.0,,961.0,Quartz Sand,0.6,Straight Steel Fiber,158.0,13.0,0.2,,,,,,,,,163.0,PCE_HRWRA,43.6,Standard Curing,23.0,100.0,,173.0,Ref-121-Research
1437,788.0,HS_cement,,219.0,0.0,,0.0,0.0,236.0,0.0,0.0,0.0,0.0,,0.0,0.0,0.0,0.0,0.0,,946.0,Quartz Sand,0.6,Straight Steel Fiber,158.0,13.0,0.2,,,,,,,,,155.0,PCE_HRWRA,51.6,Standard Curing,23.0,100.0,,159.0,Ref-121-Research
1438,788.0,HS_cement,,109.0,0.0,,0.0,0.0,818.0,0.0,0.0,0.0,0.0,,0.0,0.0,0.0,0.0,0.0,,473.0,Quartz Sand,0.6,Straight Steel Fiber,158.0,13.0,0.2,,,,,,,,,155.0,PCE_HRWRA,56.2,Standard Curing,23.0,100.0,,150.0,Ref-121-Research
1439,464.0,HS_cement,,215.0,0.0,,0.0,232.0,309.0,0.0,0.0,0.0,0.0,,0.0,0.0,0.0,0.0,0.0,,928.0,Quartz Sand,0.6,Straight Steel Fiber,158.0,13.0,0.2,,,,,,,,,158.0,PCE_HRWRA,42.2,Standard Curing,23.0,100.0,,134.0,Ref-121-Research
1440,464.0,HS_cement,,107.0,0.0,,0.0,232.0,881.0,0.0,0.0,0.0,0.0,,0.0,0.0,0.0,0.0,0.0,,464.0,Quartz Sand,0.6,Straight Steel Fiber,158.0,13.0,0.2,,,,,,,,,158.0,PCE_HRWRA,42.2,Standard Curing,23.0,100.0,,139.0,Ref-121-Research
1441,458.0,HS_cement,,212.0,0.0,,0.0,0.0,993.0,0.0,0.0,0.0,0.0,,0.0,0.0,0.0,0.0,0.0,,458.0,Quartz Sand,0.6,Straight Steel Fiber,158.0,13.0,0.2,,,,,,,,,156.0,PCE_HRWRA,41.6,Standard Curing,23.0,100.0,,132.0,Ref-121-Research
1442,465.0,HS_cement,,108.0,0.0,,0.0,0.0,651.0,0.0,0.0,0.0,0.0,,0.0,0.0,0.0,0.0,0.0,,931.0,Quartz Sand,0.6,Straight Steel Fiber,158.0,13.0,0.2,,,,,,,,,158.0,PCE_HRWRA,42.3,Standard Curing,23.0,100.0,,132.0,Ref-121-Research
1443,748.0,HS_cement,,208.0,0.0,,0.0,224.0,0.0,0.0,0.0,0.0,0.0,,0.0,0.0,0.0,0.0,0.0,,897.0,Quartz Sand,0.6,Straight Steel Fiber,158.0,13.0,0.2,,,,,,,,,224.0,PCE_HRWRA,25.5,Standard Curing,23.0,100.0,,141.0,Ref-121-Research
1444,752.0,HS_cement,,104.0,0.0,,0.0,226.0,555.0,0.0,0.0,0.0,0.0,,0.0,0.0,0.0,0.0,0.0,,451.0,Quartz Sand,0.6,Straight Steel Fiber,158.0,13.0,0.2,,,,,,,,,235.0,PCE_HRWRA,16.4,Standard Curing,23.0,100.0,,133.0,Ref-121-Research
1445,740.0,HS_cement,,206.0,0.0,,0.0,0.0,666.0,0.0,0.0,0.0,0.0,,0.0,0.0,0.0,0.0,0.0,,444.0,Quartz Sand,0.6,Straight Steel Fiber,158.0,13.0,0.2,,,,,,,,,224.0,PCE_HRWRA,20.2,Standard Curing,23.0,100.0,,149.0,Ref-121-Research
1446,754.0,HS_cement,,105.0,0.0,,0.0,0.0,331.0,0.0,0.0,0.0,0.0,,0.0,0.0,0.0,0.0,0.0,,905.0,Quartz Sand,0.6,Straight Steel Fiber,158.0,13.0,0.2,,,,,,,,,236.0,PCE_HRWRA,8.2,Standard Curing,23.0,100.0,,142.0,Ref-121-Research
1447,436.0,HS_cement,,202.0,0.0,,0.0,218.0,727.0,0.0,0.0,0.0,0.0,,0.0,0.0,0.0,0.0,0.0,,436.0,Quartz Sand,0.6,Straight Steel Fiber,158.0,13.0,0.2,,,,,,,,,223.0,PCE_HRWRA,15.8,Standard Curing,23.0,100.0,,123.0,Ref-121-Research
1448,442.0,HS_cement,,102.0,0.0,,0.0,221.0,396.0,0.0,0.0,0.0,0.0,,0.0,0.0,0.0,0.0,0.0,,883.0,Quartz Sand,0.6,Straight Steel Fiber,158.0,13.0,0.2,,,,,,,,,223.0,PCE_HRWRA,20.1,Standard Curing,23.0,100.0,,116.0,Ref-121-Research
1449,437.0,HS_cement,,202.0,0.0,,0.0,0.0,509.0,0.0,0.0,0.0,0.0,,0.0,0.0,0.0,0.0,0.0,,874.0,Quartz Sand,0.6,Straight Steel Fiber,158.0,13.0,0.2,,,,,,,,,223.0,PCE_HRWRA,15.9,Standard Curing,23.0,100.0,,131.0,Ref-121-Research
1450,439.0,HS_cement,,102.0,0.0,,0.0,110.0,944.0,0.0,0.0,0.0,0.0,,0.0,0.0,0.0,0.0,0.0,,439.0,Quartz Sand,0.6,Straight Steel Fiber,158.0,13.0,0.2,,,,,,,,,229.0,PCE_HRWRA,8.0,Standard Curing,23.0,100.0,,110.0,Ref-121-Research
1451,608.0,HS_cement,,158.0,0.0,,0.0,114.0,547.0,0.0,0.0,0.0,0.0,,0.0,0.0,0.0,0.0,0.0,,684.0,Quartz Sand,0.6,Straight Steel Fiber,158.0,13.0,0.2,,,,,,,,,194.0,PCE_HRWRA,31.6,Standard Curing,23.0,100.0,,149.0,Ref-121-Research
1452,608.0,HS_cement,,158.0,0.0,,0.0,114.0,547.0,0.0,0.0,0.0,0.0,,0.0,0.0,0.0,0.0,0.0,,684.0,Quartz Sand,0.6,Straight Steel Fiber,158.0,13.0,0.2,,,,,,,,,194.0,PCE_HRWRA,31.6,Standard Curing,23.0,100.0,,149.0,Ref-121-Research
1453,608.0,HS_cement,,158.0,0.0,,0.0,114.0,547.0,0.0,0.0,0.0,0.0,,0.0,0.0,0.0,0.0,0.0,,684.0,Quartz Sand,0.6,Straight Steel Fiber,158.0,13.0,0.2,,,,,,,,,194.0,PCE_HRWRA,31.6,Standard Curing,23.0,100.0,,146.0,Ref-121-Research
1454,524.0,HS_cement,,208.0,0.0,,0.0,224.0,224.0,0.0,0.0,0.0,0.0,,0.0,0.0,0.0,0.0,0.0,,898.0,Quartz Sand,0.6,Straight Steel Fiber,158.0,13.0,0.2,,,,,,,,,191.0,PCE_HRWRA,40.8,Standard Curing,23.0,100.0,,149.0,Ref-121-Research
1455,521.0,HS_cement,,208.0,0.0,,0.0,0.0,446.0,0.0,0.0,0.0,0.0,,0.0,0.0,0.0,0.0,0.0,,894.0,Quartz Sand,0.6,Straight Steel Fiber,158.0,13.0,0.2,,,,,,,,,190.0,PCE_HRWRA,40.5,Standard Curing,23.0,100.0,,146.0,Ref-121-Research
1456,524.0,HS_cement,,208.0,0.0,,0.0,224.0,224.0,0.0,0.0,0.0,0.0,,0.0,0.0,0.0,0.0,0.0,,898.0,Quartz Sand,0.6,Straight Steel Fiber,158.0,13.0,0.2,,,,,,,,,191.0,PCE_HRWRA,40.8,Standard Curing,23.0,100.0,,131.0,Ref-121-Research
1457,755.0,HS_cement,,105.0,0.0,,0.0,226.0,105.0,0.0,0.0,0.0,0.0,,0.0,0.0,0.0,0.0,0.0,,906.0,Quartz Sand,0.6,Straight Steel Fiber,158.0,13.0,0.2,,,,,,,,,229.0,PCE_HRWRA,20.6,Standard Curing,23.0,100.0,,142.0,Ref-121-Research
1458,796.0,HS_cement,,111.0,0.0,,0.0,0.0,350.0,0.0,0.0,0.0,0.0,,0.0,0.0,0.0,0.0,0.0,,956.0,Quartz Sand,0.6,Straight Steel Fiber,158.0,13.0,0.2,,,,,,,,,162.0,PCE_HRWRA,43.4,Standard Curing,23.0,100.0,,130.0,Ref-121-Research
1459,640.0,HS_cement,,142.0,0.0,,0.0,0.0,480.0,0.0,0.0,0.0,0.0,,0.0,0.0,0.0,0.0,0.0,,960.0,Quartz Sand,0.6,,,,,,,,,,,,,174.0,PCE_HRWRA,32.7,Standard Curing,23.0,100.0,,136.0,Ref-121-Research
1460,604.0,HS_cement,,134.0,0.0,,0.0,0.0,454.0,0.0,0.0,0.0,0.0,,0.0,0.0,0.0,0.0,0.0,,906.0,Quartz Sand,0.6,,,,,,,,,,,,,229.0,PCE_HRWRA,15.6,Standard Curing,23.0,100.0,,160.0,Ref-121-Research
1461,456.0,HS_cement,,152.0,0.0,,0.0,0.0,591.0,0.0,0.0,0.0,0.0,,0.0,0.0,0.0,0.0,0.0,,913.0,Quartz Sand,0.6,,,,,,,,,,,,,200.0,PCE_HRWRA,31.1,Standard Curing,23.0,100.0,,156.0,Ref-121-Research
1462,466.0,HS_cement,,155.0,0.0,,0.0,0.0,604.0,0.0,0.0,0.0,0.0,,0.0,0.0,0.0,0.0,0.0,,932.0,Quartz Sand,0.6,,,,,,,,,,,,,173.0,PCE_HRWRA,42.3,Standard Curing,23.0,100.0,,138.0,Ref-121-Research
1463,536.0,HS_cement,,153.0,0.0,,0.0,0.0,520.0,0.0,0.0,0.0,0.0,,0.0,0.0,0.0,0.0,0.0,,919.0,Quartz Sand,0.6,,,,,,,,,,,,,201.0,PCE_HRWRA,31.3,Standard Curing,23.0,100.0,,141.0,Ref-121-Research
1464,810.0,HS_cement,,225.0,0.0,,0.0,243.0,0.0,0.0,0.0,0.0,0.0,,0.0,0.0,0.0,0.0,0.0,,972.0,Quartz Sand,0.6,,,,,,,,,,,,,176.0,PCE_HRWRA,43.1,Standard Curing,23.0,100.0,,153.0,Ref-121-Research
1465,636.0,HS_cement,,221.0,0.0,,0.0,0.0,398.0,0.0,0.0,0.0,0.0,,0.0,0.0,0.0,0.0,0.0,,954.0,Quartz Sand,0.6,,,,,,,,,,,,,173.0,PCE_HRWRA,42.5,Standard Curing,23.0,100.0,,148.0,Ref-121-Research
1466,812.0,HS_cement,,113.0,0.0,,0.0,0.0,357.0,0.0,0.0,0.0,0.0,,0.0,0.0,0.0,0.0,0.0,,975.0,Quartz Sand,0.6,,,,,,,,,,,,,176.0,PCE_HRWRA,37.6,Standard Curing,23.0,100.0,,162.0,Ref-121-Research
1467,644.0,HS_cement,,112.0,0.0,,0.0,242.0,273.0,0.0,0.0,0.0,0.0,,0.0,0.0,0.0,0.0,0.0,,967.0,Quartz Sand,0.6,,,,,,,,,,,,,175.0,PCE_HRWRA,32.9,Standard Curing,23.0,100.0,,171.0,Ref-121-Research
1468,562.0,HS_cement,,208.0,0.0,,0.0,0.0,412.0,0.0,0.0,0.0,0.0,,0.0,0.0,0.0,0.0,0.0,,899.0,Quartz Sand,0.6,,,,,,,,,,,,,227.0,PCE_HRWRA,20.4,Standard Curing,23.0,100.0,,177.0,Ref-121-Research
1469,562.0,HS_cement,,208.0,0.0,,0.0,0.0,412.0,0.0,0.0,0.0,0.0,,0.0,0.0,0.0,0.0,0.0,,899.0,Quartz Sand,0.6,,,,,,,,,,,,,227.0,PCE_HRWRA,20.4,Standard Curing,23.0,100.0,,152.0,Ref-121-Research
1470,562.0,HS_cement,,208.0,0.0,,0.0,0.0,412.0,0.0,0.0,0.0,0.0,,0.0,0.0,0.0,0.0,0.0,,899.0,Quartz Sand,0.6,,,,,,,,,,,,,227.0,PCE_HRWRA,20.4,Standard Curing,23.0,100.0,,136.0,Ref-121-Research
1471,562.0,HS_cement,,208.0,0.0,,0.0,0.0,412.0,0.0,0.0,0.0,0.0,,0.0,0.0,0.0,0.0,0.0,,899.0,Quartz Sand,0.6,,,,,,,,,,,,,227.0,PCE_HRWRA,20.4,Standard Curing,23.0,100.0,,138.0,Ref-121-Research
1472,786.0,HS_cement,,218.0,0.0,,0.0,236.0,472.0,0.0,0.0,0.0,0.0,,0.0,0.0,0.0,0.0,0.0,,472.0,Quartz Sand,0.6,Straight Steel Fiber,158.0,13.0,0.2,,,,,,,,,155.0,PCE_HRWRA,51.4,Heat Curing,90.0,100.0,,208.0,Ref-121-Research
1473,801.0,HS_cement,,111.0,0.0,,0.0,240.0,111.0,0.0,0.0,0.0,0.0,,0.0,0.0,0.0,0.0,0.0,,961.0,Quartz Sand,0.6,Straight Steel Fiber,158.0,13.0,0.2,,,,,,,,,163.0,PCE_HRWRA,43.6,Heat Curing,90.0,100.0,,213.0,Ref-121-Research
1474,788.0,HS_cement,,219.0,0.0,,0.0,0.0,236.0,0.0,0.0,0.0,0.0,,0.0,0.0,0.0,0.0,0.0,,946.0,Quartz Sand,0.6,Straight Steel Fiber,158.0,13.0,0.2,,,,,,,,,155.0,PCE_HRWRA,51.6,Heat Curing,90.0,100.0,,225.0,Ref-121-Research
1475,788.0,HS_cement,,109.0,0.0,,0.0,0.0,818.0,0.0,0.0,0.0,0.0,,0.0,0.0,0.0,0.0,0.0,,473.0,Quartz Sand,0.6,Straight Steel Fiber,158.0,13.0,0.2,,,,,,,,,155.0,PCE_HRWRA,56.2,Heat Curing,90.0,100.0,,197.0,Ref-121-Research
1476,464.0,HS_cement,,215.0,0.0,,0.0,232.0,309.0,0.0,0.0,0.0,0.0,,0.0,0.0,0.0,0.0,0.0,,928.0,Quartz Sand,0.6,Straight Steel Fiber,158.0,13.0,0.2,,,,,,,,,158.0,PCE_HRWRA,42.2,Heat Curing,90.0,100.0,,187.0,Ref-121-Research
1477,464.0,HS_cement,,107.0,0.0,,0.0,232.0,881.0,0.0,0.0,0.0,0.0,,0.0,0.0,0.0,0.0,0.0,,464.0,Quartz Sand,0.6,Straight Steel Fiber,158.0,13.0,0.2,,,,,,,,,158.0,PCE_HRWRA,42.2,Heat Curing,90.0,100.0,,188.0,Ref-121-Research
1478,458.0,HS_cement,,212.0,0.0,,0.0,0.0,993.0,0.0,0.0,0.0,0.0,,0.0,0.0,0.0,0.0,0.0,,458.0,Quartz Sand,0.6,Straight Steel Fiber,158.0,13.0,0.2,,,,,,,,,156.0,PCE_HRWRA,41.6,Heat Curing,90.0,100.0,,195.0,Ref-121-Research
1479,465.0,HS_cement,,108.0,0.0,,0.0,0.0,651.0,0.0,0.0,0.0,0.0,,0.0,0.0,0.0,0.0,0.0,,931.0,Quartz Sand,0.6,Straight Steel Fiber,158.0,13.0,0.2,,,,,,,,,158.0,PCE_HRWRA,42.3,Heat Curing,90.0,100.0,,179.0,Ref-121-Research
1480,748.0,HS_cement,,208.0,0.0,,0.0,224.0,0.0,0.0,0.0,0.0,0.0,,0.0,0.0,0.0,0.0,0.0,,897.0,Quartz Sand,0.6,Straight Steel Fiber,158.0,13.0,0.2,,,,,,,,,224.0,PCE_HRWRA,25.5,Heat Curing,90.0,100.0,,174.0,Ref-121-Research
1481,752.0,HS_cement,,104.0,0.0,,0.0,226.0,555.0,0.0,0.0,0.0,0.0,,0.0,0.0,0.0,0.0,0.0,,451.0,Quartz Sand,0.6,Straight Steel Fiber,158.0,13.0,0.2,,,,,,,,,235.0,PCE_HRWRA,16.4,Heat Curing,90.0,100.0,,168.0,Ref-121-Research
1482,740.0,HS_cement,,206.0,0.0,,0.0,0.0,666.0,0.0,0.0,0.0,0.0,,0.0,0.0,0.0,0.0,0.0,,444.0,Quartz Sand,0.6,Straight Steel Fiber,158.0,13.0,0.2,,,,,,,,,224.0,PCE_HRWRA,20.2,Heat Curing,90.0,100.0,,192.0,Ref-121-Research
1483,754.0,HS_cement,,105.0,0.0,,0.0,0.0,331.0,0.0,0.0,0.0,0.0,,0.0,0.0,0.0,0.0,0.0,,905.0,Quartz Sand,0.6,Straight Steel Fiber,158.0,13.0,0.2,,,,,,,,,236.0,PCE_HRWRA,8.2,Heat Curing,90.0,100.0,,187.0,Ref-121-Research
1484,436.0,HS_cement,,202.0,0.0,,0.0,218.0,727.0,0.0,0.0,0.0,0.0,,0.0,0.0,0.0,0.0,0.0,,436.0,Quartz Sand,0.6,Straight Steel Fiber,158.0,13.0,0.2,,,,,,,,,223.0,PCE_HRWRA,15.8,Heat Curing,90.0,100.0,,165.0,Ref-121-Research
1485,442.0,HS_cement,,102.0,0.0,,0.0,221.0,396.0,0.0,0.0,0.0,0.0,,0.0,0.0,0.0,0.0,0.0,,883.0,Quartz Sand,0.6,Straight Steel Fiber,158.0,13.0,0.2,,,,,,,,,223.0,PCE_HRWRA,20.1,Heat Curing,90.0,100.0,,163.0,Ref-121-Research
1486,437.0,HS_cement,,202.0,0.0,,0.0,0.0,509.0,0.0,0.0,0.0,0.0,,0.0,0.0,0.0,0.0,0.0,,874.0,Quartz Sand,0.6,Straight Steel Fiber,158.0,13.0,0.2,,,,,,,,,223.0,PCE_HRWRA,15.9,Heat Curing,90.0,100.0,,185.0,Ref-121-Research
1487,439.0,HS_cement,,102.0,0.0,,0.0,110.0,944.0,0.0,0.0,0.0,0.0,,0.0,0.0,0.0,0.0,0.0,,439.0,Quartz Sand,0.6,Straight Steel Fiber,158.0,13.0,0.2,,,,,,,,,229.0,PCE_HRWRA,8.0,Heat Curing,90.0,100.0,,158.0,Ref-121-Research
1488,608.0,HS_cement,,158.0,0.0,,0.0,114.0,547.0,0.0,0.0,0.0,0.0,,0.0,0.0,0.0,0.0,0.0,,684.0,Quartz Sand,0.6,Straight Steel Fiber,158.0,13.0,0.2,,,,,,,,,194.0,PCE_HRWRA,31.6,Heat Curing,90.0,100.0,,200.0,Ref-121-Research
1489,608.0,HS_cement,,158.0,0.0,,0.0,114.0,547.0,0.0,0.0,0.0,0.0,,0.0,0.0,0.0,0.0,0.0,,684.0,Quartz Sand,0.6,Straight Steel Fiber,158.0,13.0,0.2,,,,,,,,,194.0,PCE_HRWRA,31.6,Heat Curing,90.0,100.0,,198.0,Ref-121-Research
1490,608.0,HS_cement,,158.0,0.0,,0.0,114.0,547.0,0.0,0.0,0.0,0.0,,0.0,0.0,0.0,0.0,0.0,,684.0,Quartz Sand,0.6,Straight Steel Fiber,158.0,13.0,0.2,,,,,,,,,194.0,PCE_HRWRA,31.6,Heat Curing,90.0,100.0,,201.0,Ref-121-Research
1491,524.0,HS_cement,,208.0,0.0,,0.0,224.0,224.0,0.0,0.0,0.0,0.0,,0.0,0.0,0.0,0.0,0.0,,898.0,Quartz Sand,0.6,Straight Steel Fiber,158.0,13.0,0.2,,,,,,,,,191.0,PCE_HRWRA,40.8,Heat Curing,90.0,100.0,,198.0,Ref-121-Research
1492,521.0,HS_cement,,208.0,0.0,,0.0,0.0,446.0,0.0,0.0,0.0,0.0,,0.0,0.0,0.0,0.0,0.0,,894.0,Quartz Sand,0.6,Straight Steel Fiber,158.0,13.0,0.2,,,,,,,,,190.0,PCE_HRWRA,40.5,Heat Curing,90.0,100.0,,201.0,Ref-121-Research
1493,524.0,HS_cement,,208.0,0.0,,0.0,224.0,224.0,0.0,0.0,0.0,0.0,,0.0,0.0,0.0,0.0,0.0,,898.0,Quartz Sand,0.6,Straight Steel Fiber,158.0,13.0,0.2,,,,,,,,,191.0,PCE_HRWRA,40.8,Heat Curing,90.0,100.0,,183.0,Ref-121-Research
1494,755.0,HS_cement,,105.0,0.0,,0.0,226.0,105.0,0.0,0.0,0.0,0.0,,0.0,0.0,0.0,0.0,0.0,,906.0,Quartz Sand,0.6,Straight Steel Fiber,158.0,13.0,0.2,,,,,,,,,229.0,PCE_HRWRA,20.6,Heat Curing,90.0,100.0,,193.0,Ref-121-Research
1495,796.0,HS_cement,,111.0,0.0,,0.0,0.0,350.0,0.0,0.0,0.0,0.0,,0.0,0.0,0.0,0.0,0.0,,956.0,Quartz Sand,0.6,Straight Steel Fiber,158.0,13.0,0.2,,,,,,,,,162.0,PCE_HRWRA,43.4,Heat Curing,90.0,100.0,,187.0,Ref-121-Research
1496,640.0,HS_cement,,142.0,0.0,,0.0,0.0,480.0,0.0,0.0,0.0,0.0,,0.0,0.0,0.0,0.0,0.0,,960.0,Quartz Sand,0.6,,,,,,,,,,,,,174.0,PCE_HRWRA,32.7,Heat Curing,90.0,100.0,,181.0,Ref-121-Research
1497,604.0,HS_cement,,134.0,0.0,,0.0,0.0,454.0,0.0,0.0,0.0,0.0,,0.0,0.0,0.0,0.0,0.0,,906.0,Quartz Sand,0.6,,,,,,,,,,,,,229.0,PCE_HRWRA,15.6,Heat Curing,90.0,100.0,,211.0,Ref-121-Research
1498,456.0,HS_cement,,152.0,0.0,,0.0,0.0,591.0,0.0,0.0,0.0,0.0,,0.0,0.0,0.0,0.0,0.0,,913.0,Quartz Sand,0.6,,,,,,,,,,,,,200.0,PCE_HRWRA,31.1,Heat Curing,90.0,100.0,,208.0,Ref-121-Research
1499,466.0,HS_cement,,155.0,0.0,,0.0,0.0,604.0,0.0,0.0,0.0,0.0,,0.0,0.0,0.0,0.0,0.0,,932.0,Quartz Sand,0.6,,,,,,,,,,,,,173.0,PCE_HRWRA,42.3,Heat Curing,90.0,100.0,,182.0,Ref-121-Research
1500,536.0,HS_cement,,153.0,0.0,,0.0,0.0,520.0,0.0,0.0,0.0,0.0,,0.0,0.0,0.0,0.0,0.0,,919.0,Quartz Sand,0.6,,,,,,,,,,,,,201.0,PCE_HRWRA,31.3,Heat Curing,90.0,100.0,,190.0,Ref-121-Research
1501,810.0,HS_cement,,225.0,0.0,,0.0,243.0,0.0,0.0,0.0,0.0,0.0,,0.0,0.0,0.0,0.0,0.0,,972.0,Quartz Sand,0.6,,,,,,,,,,,,,176.0,PCE_HRWRA,43.1,Heat Curing,90.0,100.0,,192.0,Ref-121-Research
1502,636.0,HS_cement,,221.0,0.0,,0.0,0.0,398.0,0.0,0.0,0.0,0.0,,0.0,0.0,0.0,0.0,0.0,,954.0,Quartz Sand,0.6,,,,,,,,,,,,,173.0,PCE_HRWRA,42.5,Heat Curing,90.0,100.0,,194.0,Ref-121-Research
1503,812.0,HS_cement,,113.0,0.0,,0.0,0.0,357.0,0.0,0.0,0.0,0.0,,0.0,0.0,0.0,0.0,0.0,,975.0,Quartz Sand,0.6,,,,,,,,,,,,,176.0,PCE_HRWRA,37.6,Heat Curing,90.0,100.0,,199.0,Ref-121-Research
1504,644.0,HS_cement,,112.0,0.0,,0.0,242.0,273.0,0.0,0.0,0.0,0.0,,0.0,0.0,0.0,0.0,0.0,,967.0,Quartz Sand,0.6,,,,,,,,,,,,,175.0,PCE_HRWRA,32.9,Heat Curing,90.0,100.0,,222.0,Ref-121-Research
1505,562.0,HS_cement,,208.0,0.0,,0.0,0.0,412.0,0.0,0.0,0.0,0.0,,0.0,0.0,0.0,0.0,0.0,,899.0,Quartz Sand,0.6,,,,,,,,,,,,,227.0,PCE_HRWRA,20.4,Heat Curing,90.0,100.0,,200.0,Ref-121-Research
1506,562.0,HS_cement,,208.0,0.0,,0.0,0.0,412.0,0.0,0.0,0.0,0.0,,0.0,0.0,0.0,0.0,0.0,,899.0,Quartz Sand,0.6,,,,,,,,,,,,,227.0,PCE_HRWRA,20.4,Heat Curing,90.0,100.0,,193.0,Ref-121-Research
1507,562.0,HS_cement,,208.0,0.0,,0.0,0.0,412.0,0.0,0.0,0.0,0.0,,0.0,0.0,0.0,0.0,0.0,,899.0,Quartz Sand,0.6,,,,,,,,,,,,,227.0,PCE_HRWRA,20.4,Heat Curing,90.0,100.0,,190.0,Ref-121-Research
1508,562.0,HS_cement,,208.0,0.0,,0.0,0.0,412.0,0.0,0.0,0.0,0.0,,0.0,0.0,0.0,0.0,0.0,,899.0,Quartz Sand,0.6,,,,,,,,,,,,,227.0,PCE_HRWRA,20.4,Heat Curing,90.0,100.0,,193.0,Ref-121-Research
1509,748.0,HS_cement,,208.0,0.0,,0.0,224.0,0.0,0.0,0.0,0.0,0.0,,0.0,0.0,0.0,0.0,0.0,,897.0,Quartz Sand,0.6,,,,,,,,,,,,,224.0,PCE_HRWRA,25.5,Standard Curing,23.0,100.0,,147.0,Ref-121-Research
1510,748.0,HS_cement,,208.0,0.0,,0.0,224.0,448.5,0.0,0.0,0.0,0.0,,0.0,0.0,0.0,0.0,0.0,,448.5,Quartz Sand,0.6,,,,,,,,,,,,,224.0,PCE_HRWRA,25.5,Standard Curing,23.0,100.0,,146.0,Ref-121-Research
1511,501.16,HS_cement,,104.0,0.0,,0.0,0.0,1023.34,0.0,0.0,0.0,0.0,,0.0,0.0,0.0,0.0,0.0,,448.5,Quartz Sand,0.6,,,,,,,,,,,,,202.7,PCE_HRWRA,30.7,Standard Curing,23.0,100.0,,123.0,Ref-121-Research
1512,568.48,HS_cement,,104.0,0.0,,0.0,0.0,507.52,0.0,0.0,0.0,0.0,,0.0,0.0,0.0,0.0,0.0,,897.0,Quartz Sand,0.6,,,,,,,,,,,,,239.0,PCE_HRWRA,12.5,Standard Curing,23.0,100.0,,127.0,Ref-121-Research
1513,448.8,HS_cement,,104.0,0.0,,0.0,0.0,752.8,0.0,0.0,0.0,0.0,,0.0,0.0,0.0,0.0,0.0,,771.4,Quartz Sand,0.6,,,,,,,,,,,,,224.7,PCE_HRWRA,19.9,Standard Curing,23.0,100.0,,119.0,Ref-121-Research
1514,448.8,HS_cement,,104.0,0.0,,0.0,0.0,1003.9,0.0,0.0,0.0,0.0,,0.0,0.0,0.0,0.0,0.0,,520.3,Quartz Sand,0.6,,,,,,,,,,,,,239.0,PCE_HRWRA,8.8,Standard Curing,23.0,100.0,,111.0,Ref-121-Research
1515,701.5,OPC_42.5,42.5,210.5,0.0,,0.0,259.6,0.0,0.0,0.0,0.0,0.0,,0.0,0.0,0.0,0.0,0.0,,820.8,Quartz Sand,0.15,Straight Steel Fiber,156.0,13.0,0.2,2850.0,,,,,,,,164.2,PCE_SP,17.5,Standard Curing,22.0,95.0,,113.0,Ref-122-Research
1516,666.4,OPC_42.5,42.5,210.5,0.0,,0.0,259.6,0.0,0.0,0.0,0.0,0.0,,0.0,0.0,0.0,0.0,35.1,Ground Granite Powder,820.8,Quartz Sand,0.15,Straight Steel Fiber,156.0,13.0,0.2,2850.0,,,,,,,,164.2,PCE_SP,17.5,Standard Curing,22.0,95.0,,118.0,Ref-122-Research
1517,631.4,OPC_42.5,42.5,210.5,0.0,,0.0,259.6,0.0,0.0,0.0,0.0,0.0,,0.0,0.0,0.0,0.0,70.1,Ground Granite Powder,820.8,Quartz Sand,0.15,Straight Steel Fiber,156.0,13.0,0.2,2850.0,,,,,,,,164.2,PCE_SP,17.5,Standard Curing,22.0,95.0,,109.0,Ref-122-Research
1518,596.3,OPC_42.5,42.5,210.5,0.0,,0.0,259.6,0.0,0.0,0.0,0.0,0.0,,0.0,0.0,0.0,0.0,105.2,Ground Granite Powder,820.8,Quartz Sand,0.15,Straight Steel Fiber,156.0,13.0,0.2,2850.0,,,,,,,,164.2,PCE_SP,17.5,Standard Curing,22.0,95.0,,106.0,Ref-122-Research
1519,561.2,OPC_42.5,42.5,210.5,0.0,,0.0,259.6,0.0,0.0,0.0,0.0,0.0,,0.0,0.0,0.0,0.0,140.3,Ground Granite Powder,820.8,Quartz Sand,0.15,Straight Steel Fiber,156.0,13.0,0.2,2850.0,,,,,,,,164.2,PCE_SP,17.5,Standard Curing,22.0,95.0,,102.0,Ref-122-Research
1520,526.1,OPC_42.5,42.5,210.5,0.0,,0.0,259.6,0.0,0.0,0.0,0.0,0.0,,0.0,0.0,0.0,0.0,175.4,Ground Granite Powder,820.8,Quartz Sand,0.15,Straight Steel Fiber,156.0,13.0,0.2,2850.0,,,,,,,,164.2,PCE_SP,17.5,Standard Curing,22.0,95.0,,93.0,Ref-122-Research
1521,701.5,OPC_42.5,42.5,210.5,0.0,,0.0,259.6,0.0,0.0,0.0,0.0,0.0,,0.0,0.0,0.0,0.0,0.0,,820.8,Quartz Sand,0.15,Straight Steel Fiber,156.0,13.0,0.2,2850.0,,,,,,,,164.2,PCE_SP,17.5,Hot Water Curing,90.0,,,139.0,Ref-122-Research
1522,666.4,OPC_42.5,42.5,210.5,0.0,,0.0,259.6,0.0,0.0,0.0,0.0,0.0,,0.0,0.0,0.0,0.0,35.1,Ground Granite Powder,820.8,Quartz Sand,0.15,Straight Steel Fiber,156.0,13.0,0.2,2850.0,,,,,,,,164.2,PCE_SP,17.5,Hot Water Curing,90.0,,,144.0,Ref-122-Research
1523,631.4,OPC_42.5,42.5,210.5,0.0,,0.0,259.6,0.0,0.0,0.0,0.0,0.0,,0.0,0.0,0.0,0.0,70.1,Ground Granite Powder,820.8,Quartz Sand,0.15,Straight Steel Fiber,156.0,13.0,0.2,2850.0,,,,,,,,164.2,PCE_SP,17.5,Hot Water Curing,90.0,,,159.0,Ref-122-Research
1524,596.3,OPC_42.5,42.5,210.5,0.0,,0.0,259.6,0.0,0.0,0.0,0.0,0.0,,0.0,0.0,0.0,0.0,105.2,Ground Granite Powder,820.8,Quartz Sand,0.15,Straight Steel Fiber,156.0,13.0,0.2,2850.0,,,,,,,,164.2,PCE_SP,17.5,Hot Water Curing,90.0,,,147.0,Ref-122-Research
1525,561.2,OPC_42.5,42.5,210.5,0.0,,0.0,259.6,0.0,0.0,0.0,0.0,0.0,,0.0,0.0,0.0,0.0,140.3,Ground Granite Powder,820.8,Quartz Sand,0.15,Straight Steel Fiber,156.0,13.0,0.2,2850.0,,,,,,,,164.2,PCE_SP,17.5,Hot Water Curing,90.0,,,140.0,Ref-122-Research
1526,526.1,OPC_42.5,42.5,210.5,0.0,,0.0,259.6,0.0,0.0,0.0,0.0,0.0,,0.0,0.0,0.0,0.0,175.4,Ground Granite Powder,820.8,Quartz Sand,0.15,Straight Steel Fiber,156.0,13.0,0.2,2850.0,,,,,,,,164.2,PCE_SP,17.5,Hot Water Curing,90.0,,,130.0,Ref-122-Research
1527,701.5,OPC_42.5,42.5,210.5,0.0,,0.0,259.6,0.0,0.0,0.0,0.0,0.0,,0.0,0.0,0.0,0.0,0.0,,820.8,Quartz Sand,0.15,Straight Steel Fiber,156.0,13.0,0.2,2850.0,,,,,,,,164.2,PCE_SP,17.5,Autoclave Curing,200.0,,1.2,162.0,Ref-122-Research
1528,666.4,OPC_42.5,42.5,210.5,0.0,,0.0,259.6,0.0,0.0,0.0,0.0,0.0,,0.0,0.0,0.0,0.0,35.1,Ground Granite Powder,820.8,Quartz Sand,0.15,Straight Steel Fiber,156.0,13.0,0.2,2850.0,,,,,,,,164.2,PCE_SP,17.5,Autoclave Curing,200.0,,1.2,170.0,Ref-122-Research
1529,631.4,OPC_42.5,42.5,210.5,0.0,,0.0,259.6,0.0,0.0,0.0,0.0,0.0,,0.0,0.0,0.0,0.0,70.1,Ground Granite Powder,820.8,Quartz Sand,0.15,Straight Steel Fiber,156.0,13.0,0.2,2850.0,,,,,,,,164.2,PCE_SP,17.5,Autoclave Curing,200.0,,1.2,176.0,Ref-122-Research
1530,596.3,OPC_42.5,42.5,210.5,0.0,,0.0,259.6,0.0,0.0,0.0,0.0,0.0,,0.0,0.0,0.0,0.0,105.2,Ground Granite Powder,820.8,Quartz Sand,0.15,Straight Steel Fiber,156.0,13.0,0.2,2850.0,,,,,,,,164.2,PCE_SP,17.5,Autoclave Curing,200.0,,1.2,187.0,Ref-122-Research
1531,561.2,OPC_42.5,42.5,210.5,0.0,,0.0,259.6,0.0,0.0,0.0,0.0,0.0,,0.0,0.0,0.0,0.0,140.3,Ground Granite Powder,820.8,Quartz Sand,0.15,Straight Steel Fiber,156.0,13.0,0.2,2850.0,,,,,,,,164.2,PCE_SP,17.5,Autoclave Curing,200.0,,1.2,179.0,Ref-122-Research
1532,526.1,OPC_42.5,42.5,210.5,0.0,,0.0,259.6,0.0,0.0,0.0,0.0,0.0,,0.0,0.0,0.0,0.0,175.4,Ground Granite Powder,820.8,Quartz Sand,0.15,Straight Steel Fiber,156.0,13.0,0.2,2850.0,,,,,,,,164.2,PCE_SP,17.5,Autoclave Curing,200.0,,1.2,176.0,Ref-122-Research
1533,1150.0,OPC_52.5,52.5,0.0,0.0,,0.0,0.0,0.0,0.0,0.0,0.0,0.0,,0.0,0.0,0.0,0.0,0.0,,1150.0,Quartz Sand,2.36,Straight Steel Fiber,152.0,13.0,0.2,3015.0,,,,,,,,207.0,PCE_SP,17.25,Standard Curing,20.0,90.0,,136.0,Ref-123-Research
1535,920.0,OPC_52.5,52.5,0.0,230.0,class C,0.0,0.0,0.0,0.0,0.0,0.0,0.0,,0.0,0.0,0.0,0.0,0.0,,1150.0,Quartz Sand,2.36,Straight Steel Fiber,152.0,13.0,0.2,3015.0,,,,,,,,207.0,PCE_SP,17.25,Standard Curing,20.0,90.0,,137.0,Ref-123-Research
1536,805.0,OPC_52.5,52.5,0.0,345.0,class C,0.0,0.0,0.0,0.0,0.0,0.0,0.0,,0.0,0.0,0.0,0.0,0.0,,1150.0,Quartz Sand,2.36,Straight Steel Fiber,152.0,13.0,0.2,3015.0,,,,,,,,207.0,PCE_SP,17.25,Standard Curing,20.0,90.0,,131.0,Ref-123-Research
1537,690.0,OPC_52.5,52.5,0.0,460.0,class C,0.0,0.0,0.0,0.0,0.0,0.0,0.0,,0.0,0.0,0.0,0.0,0.0,,1150.0,Quartz Sand,2.36,Straight Steel Fiber,152.0,13.0,0.2,3015.0,,,,,,,,207.0,PCE_SP,17.25,Standard Curing,20.0,90.0,,129.0,Ref-123-Research
1538,575.0,OPC_52.5,52.5,0.0,575.0,class C,0.0,0.0,0.0,0.0,0.0,0.0,0.0,,0.0,0.0,0.0,0.0,0.0,,1150.0,Quartz Sand,2.36,Straight Steel Fiber,152.0,13.0,0.2,3015.0,,,,,,,,207.0,PCE_SP,17.25,Standard Curing,20.0,90.0,,121.0,Ref-123-Research
1539,460.0,OPC_52.5,52.5,0.0,690.0,class C,0.0,0.0,0.0,0.0,0.0,0.0,0.0,,0.0,0.0,0.0,0.0,0.0,,1150.0,Quartz Sand,2.36,Straight Steel Fiber,152.0,13.0,0.2,3015.0,,,,,,,,207.0,PCE_SP,17.25,Standard Curing,20.0,90.0,,111.0,Ref-123-Research
1541,920.0,OPC_52.5,52.5,0.0,230.0,class F,0.0,0.0,0.0,0.0,0.0,0.0,0.0,,0.0,0.0,0.0,0.0,0.0,,1150.0,Quartz Sand,2.36,Straight Steel Fiber,152.0,13.0,0.2,3015.0,,,,,,,,207.0,PCE_SP,17.25,Standard Curing,20.0,90.0,,134.0,Ref-123-Research
1542,805.0,OPC_52.5,52.5,0.0,345.0,class F,0.0,0.0,0.0,0.0,0.0,0.0,0.0,,0.0,0.0,0.0,0.0,0.0,,1150.0,Quartz Sand,2.36,Straight Steel Fiber,152.0,13.0,0.2,3015.0,,,,,,,,207.0,PCE_SP,17.25,Standard Curing,20.0,90.0,,129.0,Ref-123-Research
1543,690.0,OPC_52.5,52.5,0.0,460.0,class F,0.0,0.0,0.0,0.0,0.0,0.0,0.0,,0.0,0.0,0.0,0.0,0.0,,1150.0,Quartz Sand,2.36,Straight Steel Fiber,152.0,13.0,0.2,3015.0,,,,,,,,207.0,PCE_SP,17.25,Standard Curing,20.0,90.0,,121.0,Ref-123-Research
1544,575.0,OPC_52.5,52.5,0.0,575.0,class F,0.0,0.0,0.0,0.0,0.0,0.0,0.0,,0.0,0.0,0.0,0.0,0.0,,1150.0,Quartz Sand,2.36,Straight Steel Fiber,152.0,13.0,0.2,3015.0,,,,,,,,207.0,PCE_SP,17.25,Standard Curing,20.0,90.0,,119.0,Ref-123-Research
1545,460.0,OPC_52.5,52.5,0.0,690.0,class F,0.0,0.0,0.0,0.0,0.0,0.0,0.0,,0.0,0.0,0.0,0.0,0.0,,1150.0,Quartz Sand,2.36,Straight Steel Fiber,152.0,13.0,0.2,3015.0,,,,,,,,207.0,PCE_SP,17.25,Standard Curing,20.0,90.0,,105.0,Ref-123-Research
1546,960.0,OPC_53,53.0,144.0,0.0,,0.0,115.0,0.0,0.0,0.0,0.0,0.0,,0.0,0.0,0.0,0.0,0.0,,1017.0,Quartz Sand + Normal River Sand,2.62,Straight Steel Fiber,156.0,13.0,0.18,1500.0,,,,,,,,163.0,PCE_SP,34.0,Standard Curing,20.0,,,115.67,Ref-124-Research
1547,768.0,OPC_53,53.0,144.0,0.0,,0.0,115.0,0.0,0.0,0.0,192.0,0.0,,0.0,0.0,0.0,0.0,0.0,,1017.0,Quartz Sand + Normal River Sand,2.62,Straight Steel Fiber,156.0,13.0,0.18,1500.0,,,,,,,,163.0,PCE_SP,34.0,Standard Curing,20.0,,,120.9,Ref-124-Research
1548,576.0,OPC_53,53.0,144.0,0.0,,0.0,115.0,0.0,0.0,0.0,384.0,0.0,,0.0,0.0,0.0,0.0,0.0,,1017.0,Quartz Sand + Normal River Sand,2.62,Straight Steel Fiber,156.0,13.0,0.18,1500.0,,,,,,,,163.0,PCE_SP,34.0,Standard Curing,20.0,,,117.98,Ref-124-Research
1549,384.0,OPC_53,53.0,144.0,0.0,,0.0,115.0,0.0,0.0,0.0,576.0,0.0,,0.0,0.0,0.0,0.0,0.0,,1017.0,Quartz Sand + Normal River Sand,2.62,Straight Steel Fiber,156.0,13.0,0.18,1500.0,,,,,,,,163.0,PCE_SP,34.0,Standard Curing,20.0,,,109.81,Ref-124-Research
1550,192.0,OPC_53,53.0,144.0,0.0,,0.0,115.0,0.0,0.0,0.0,768.0,0.0,,0.0,0.0,0.0,0.0,0.0,,1017.0,Quartz Sand + Normal River Sand,2.62,Straight Steel Fiber,156.0,13.0,0.18,1500.0,,,,,,,,163.0,PCE_SP,34.0,Standard Curing,20.0,,,101.16,Ref-124-Research
