Repository: Jocund96/Data-to-Design-ML

# Section 4: Boosting Models

Experiments on gradient boosting algorithms (XGBoost, HistGradientBoosting, AdaBoost) for concrete strength prediction on UCI and UHPC datasets.

- **Week 1–4**: UCI dataset baselines, data cleaning, monotonic physical constraints, and sample weighting.
- **Week 5–7**: UHPC dataset preprocessing, feature missingness policies, scikit-learn pipelines, and hyperparameter tuning.
- **Week 8–10**: Group-aware validation (LOPO), quantile regression uncertainty intervals, and SHAP interpretability.

File: S4_Boosting/Week-8/initial_data_preparation/Datasets/initial_cleaned.csv (part 9 of 12)
,cement,cement_type,cement_grade,silica_fume,fly_ash,fly_ash_type,limestone_powder,quartz_powder,glass_powder,rice_husk_ash,metakaolin,ggbfs,slag,slag_type,nano_caco3,nano_al2o3,nano_tio2,nano_sio2,filler,filler_type,sand,sand_type,sand_max_size,fiber1_type,fiber1_amount,fiber1_length,fiber1_diameter,fiber1_tensile_strength,fiber1_youngs_modulus,fiber2_type,fiber2_amount,fiber2_length,fiber2_diameter,fiber2_tensile_strength,fiber2_youngs_modulus,water,sp_type,sp_amount,curing_method,curing_temp,curing_humidity,curing_pressure,cs_28d,reference
1551,960.0,OPC_53,53.0,144.0,0.0,,0.0,115.0,0.0,0.0,0.0,0.0,0.0,,0.0,0.0,0.0,0.0,0.0,,1017.0,Quartz Sand + Normal River Sand,2.62,Straight Steel Fiber,156.0,13.0,0.18,1500.0,,,,,,,,163.0,PCE_SP,34.0,Heat Curing,150.0,,,150.8,Ref-124-Research
1552,768.0,OPC_53,53.0,144.0,0.0,,0.0,115.0,0.0,0.0,0.0,192.0,0.0,,0.0,0.0,0.0,0.0,0.0,,1017.0,Quartz Sand + Normal River Sand,2.62,Straight Steel Fiber,156.0,13.0,0.18,1500.0,,,,,,,,163.0,PCE_SP,34.0,Heat Curing,150.0,,,159.75,Ref-124-Research
1553,576.0,OPC_53,53.0,144.0,0.0,,0.0,115.0,0.0,0.0,0.0,384.0,0.0,,0.0,0.0,0.0,0.0,0.0,,1017.0,Quartz Sand + Normal River Sand,2.62,Straight Steel Fiber,156.0,13.0,0.18,1500.0,,,,,,,,163.0,PCE_SP,34.0,Heat Curing,150.0,,,167.95,Ref-124-Research
1554,384.0,OPC_53,53.0,144.0,0.0,,0.0,115.0,0.0,0.0,0.0,576.0,0.0,,0.0,0.0,0.0,0.0,0.0,,1017.0,Quartz Sand + Normal River Sand,2.62,Straight Steel Fiber,156.0,13.0,0.18,1500.0,,,,,,,,163.0,PCE_SP,34.0,Heat Curing,150.0,,,152.46,Ref-124-Research
1555,192.0,OPC_53,53.0,144.0,0.0,,0.0,115.0,0.0,0.0,0.0,768.0,0.0,,0.0,0.0,0.0,0.0,0.0,,1017.0,Quartz Sand + Normal River Sand,2.62,Straight Steel Fiber,156.0,13.0,0.18,1500.0,,,,,,,,163.0,PCE_SP,34.0,Heat Curing,150.0,,,142.53,Ref-124-Research
1556,712.0,OPC_III,,231.0,0.0,,0.0,0.0,0.0,0.0,0.0,0.0,0.0,,0.0,0.0,0.0,0.0,0.0,,1231.0,Quartz Sand,4.75,,,,,,,,,,,,,164.0,PCE_SP,2.64,Standard Curing,23.0,,,123.0,Ref-125-Research
1557,712.0,OPC_III,,231.0,0.0,,0.0,0.0,0.0,0.0,0.0,0.0,0.0,,0.0,0.0,0.0,0.0,0.0,,1231.0,Quartz Sand,4.75,Straight Steel Fiber,39.0,13.0,0.2,1900.0,203.0,,,,,,,164.0,PCE_SP,2.64,Standard Curing,23.0,,,124.0,Ref-125-Research
1558,712.0,OPC_III,,231.0,0.0,,0.0,0.0,0.0,0.0,0.0,0.0,0.0,,0.0,0.0,0.0,0.0,0.0,,1231.0,Quartz Sand,4.75,Straight Steel Fiber,78.0,13.0,0.2,1900.0,203.0,,,,,,,164.0,PCE_SP,2.64,Standard Curing,23.0,,,124.0,Ref-125-Research
1559,712.0,OPC_III,,231.0,0.0,,0.0,0.0,0.0,0.0,0.0,0.0,0.0,,0.0,0.0,0.0,0.0,0.0,,1231.0,Quartz Sand,4.75,Straight Steel Fiber,117.0,13.0,0.2,1900.0,203.0,,,,,,,164.0,PCE_SP,2.73,Standard Curing,23.0,,,125.0,Ref-125-Research
1560,712.0,OPC_III,,231.0,0.0,,0.0,0.0,0.0,0.0,0.0,0.0,0.0,,0.0,0.0,0.0,0.0,0.0,,1231.0,Quartz Sand,4.75,Straight Steel Fiber,156.0,13.0,0.2,1900.0,203.0,,,,,,,164.0,PCE_SP,3.77,Standard Curing,23.0,,,125.0,Ref-125-Research
1561,712.0,OPC_III,,231.0,0.0,,0.0,0.0,0.0,0.0,0.0,0.0,0.0,,0.0,0.0,0.0,0.0,0.0,,1231.0,Quartz Sand,4.75,Straight Steel Fiber,195.0,13.0,0.2,1900.0,203.0,,,,,,,164.0,PCE_SP,6.51,Standard Curing,23.0,,,126.0,Ref-125-Research
1562,712.0,OPC_III,,231.0,0.0,,0.0,0.0,0.0,0.0,0.0,0.0,0.0,,0.0,0.0,0.0,0.0,0.0,,1231.0,Quartz Sand,4.75,Straight Steel Fiber,156.0,13.0,0.2,1900.0,203.0,,,,,,,164.0,PCE_SP,6.5,Standard Curing,23.0,,,135.0,Ref-125-Research
1563,548.0,OPC_III,,42.0,0.0,,0.0,0.0,0.0,0.0,0.0,535.0,0.0,,0.0,0.0,0.0,0.0,0.0,,998.0,Missouri River Sand + Masonry Sand,4.75,Straight Steel Fiber,156.0,13.0,0.2,1900.0,203.0,,,,,,,167.0,PCE_SP,16.0,Standard Curing,23.0,,,125.0,Ref-125-Research
1564,593.0,OPC_III,,0.0,0.0,,0.0,0.0,0.0,0.0,0.0,546.0,0.0,,0.0,0.0,0.0,0.0,0.0,,993.0,Missouri River Sand + Masonry Sand,4.75,Straight Steel Fiber,156.0,13.0,0.2,1900.0,203.0,,,,,,,182.0,PCE_SP,12.5,Standard Curing,23.0,,,124.0,Ref-125-Research
1565,663.0,OPC_III,,42.0,367.0,class C,0.0,0.0,0.0,0.0,0.0,0.0,0.0,,0.0,0.0,0.0,0.0,0.0,,1011.0,Missouri River Sand + Masonry Sand,4.75,Straight Steel Fiber,156.0,13.0,0.2,1900.0,203.0,,,,,,,171.0,PCE_SP,12.0,Standard Curing,23.0,,,124.0,Ref-125-Research
1566,486.0,OPC_III,,0.0,556.0,class C,0.0,0.0,0.0,0.0,0.0,0.0,0.0,,0.0,0.0,0.0,0.0,0.0,,1019.0,Missouri River Sand + Masonry Sand,4.75,Straight Steel Fiber,156.0,13.0,0.2,1900.0,203.0,,,,,,,188.0,PCE_SP,5.5,Standard Curing,23.0,,,120.0,Ref-125-Research
1567,712.0,OPC_III,,231.0,0.0,,0.0,0.0,0.0,0.0,0.0,0.0,0.0,,0.0,0.0,0.0,0.0,0.0,,1231.0,Quartz Sand,4.75,Straight Steel Fiber,156.0,13.0,0.2,1900.0,203.0,,,,,,,164.0,PCE_SP,6.5,Heat Curing,90.0,,,202.0,Ref-125-Research
1568,548.0,OPC_III,,42.0,0.0,,0.0,0.0,0.0,0.0,0.0,535.0,0.0,,0.0,0.0,0.0,0.0,0.0,,998.0,Missouri River Sand + Masonry Sand,4.75,Straight Steel Fiber,156.0,13.0,0.2,1900.0,203.0,,,,,,,167.0,PCE_SP,16.0,Heat Curing,90.0,,,178.0,Ref-125-Research
1569,593.0,OPC_III,,0.0,0.0,,0.0,0.0,0.0,0.0,0.0,546.0,0.0,,0.0,0.0,0.0,0.0,0.0,,993.0,Missouri River Sand + Masonry Sand,4.75,Straight Steel Fiber,156.0,13.0,0.2,1900.0,203.0,,,,,,,182.0,PCE_SP,12.5,Heat Curing,90.0,,,170.0,Ref-125-Research
1570,663.0,OPC_III,,42.0,367.0,class C,0.0,0.0,0.0,0.0,0.0,0.0,0.0,,0.0,0.0,0.0,0.0,0.0,,1011.0,Missouri River Sand + Masonry Sand,4.75,Straight Steel Fiber,156.0,13.0,0.2,1900.0,203.0,,,,,,,171.0,PCE_SP,12.0,Heat Curing,90.0,,,168.0,Ref-125-Research
1571,486.0,OPC_III,,0.0,556.0,class C,0.0,0.0,0.0,0.0,0.0,0.0,0.0,,0.0,0.0,0.0,0.0,0.0,,1019.0,Missouri River Sand + Masonry Sand,4.75,Straight Steel Fiber,156.0,13.0,0.2,1900.0,203.0,,,,,,,188.0,PCE_SP,5.5,Heat Curing,90.0,,,136.0,Ref-125-Research
1572,660.0,OPC_III,,60.0,480.0,class C,0.0,0.0,0.0,0.0,0.0,0.0,0.0,,0.0,0.0,0.0,0.0,0.0,,1200.0,Missouri River Sand + Masonry Sand + Lightweight,4.75,Straight Steel Fiber,156.0,13.0,0.2,1900.0,203.0,,,,,,,276.0,,5.28,Standard Curing,23.0,,,126.0,Ref-126-Research
1573,660.0,OPC_III,,60.0,480.0,class C,0.0,0.0,0.0,0.0,0.0,0.0,0.0,,0.0,0.0,0.0,0.0,0.0,,1200.0,Missouri River Sand + Masonry Sand + Lightweight,4.75,Straight Steel Fiber,156.0,13.0,0.2,1900.0,203.0,,,,,,,276.0,VMA,6.0,Standard Curing,23.0,,,122.0,Ref-126-Research
1574,660.0,OPC_III,,60.0,480.0,class C,0.0,0.0,0.0,0.0,0.0,0.0,0.0,,0.0,0.0,0.0,0.0,0.0,,1200.0,Missouri River Sand + Masonry Sand + Lightweight,4.75,Straight Steel Fiber,156.0,13.0,0.2,1900.0,203.0,,,,,,,276.0,VMA,12.0,Standard Curing,23.0,,,120.0,Ref-126-Research
1575,660.0,OPC_III,,60.0,480.0,class C,0.0,0.0,0.0,0.0,0.0,0.0,0.0,,0.0,0.0,0.0,0.0,0.0,,1200.0,Missouri River Sand + Masonry Sand + Lightweight,4.75,Straight Steel Fiber,156.0,13.0,0.2,1900.0,203.0,,,,,,,276.0,VMA,18.0,Standard Curing,23.0,,,109.0,Ref-126-Research
1576,660.0,OPC_III,,60.0,480.0,class C,0.0,0.0,0.0,0.0,0.0,0.0,0.0,,0.0,0.0,0.0,0.0,0.0,,1200.0,Missouri River Sand + Masonry Sand + Lightweight,4.75,Straight Steel Fiber,156.0,13.0,0.2,1900.0,203.0,,,,,,,276.0,VMA,24.0,Standard Curing,23.0,,,96.0,Ref-126-Research
1580,788.5,OPC_I,,197.1,0.0,,0.0,0.0,0.0,0.0,0.0,0.0,0.0,,0.0,0.0,0.0,0.0,236.6,Silica Flour,867.4,Silica Sand,0.5,Straight Steel Fiber,156.0,13.0,0.2,2500.0,200.0,,,,,,,160.3,PCE_SP,15.77,Standard Curing,,,,201.8,Ref-127-Research
1581,788.5,OPC_I,,197.1,0.0,,0.0,0.0,0.0,0.0,0.0,0.0,0.0,,0.0,0.0,0.0,0.0,236.6,Silica Flour,867.4,Silica Sand,0.5,Straight Steel Fiber,156.0,16.5,0.2,2500.0,200.0,,,,,,,160.3,PCE_SP,15.77,Standard Curing,,,,204.5,Ref-127-Research
1582,788.5,OPC_I,,197.1,0.0,,0.0,0.0,0.0,0.0,0.0,0.0,0.0,,0.0,0.0,0.0,0.0,236.6,Silica Flour,867.4,Silica Sand,0.5,Straight Steel Fiber,156.0,19.5,0.2,2500.0,200.0,,,,,,,160.3,PCE_SP,15.77,Standard Curing,,,,197.3,Ref-127-Research
1583,788.5,OPC_I,,197.13,0.0,,0.0,0.0,0.0,0.0,0.0,0.0,0.0,,0.0,0.0,0.0,0.0,236.55,Silica Flour,867.35,Silica Sand,0.5,Straight Steel Fiber,156.0,13.0,0.2,2500.0,200.0,,,,,,,197.125,PCE_SP,15.77,Steam Curing,90.0,,,202.0,Ref-128-Research
1584,788.5,OPC_I,,197.13,0.0,,0.0,0.0,0.0,0.0,0.0,0.0,0.0,,0.0,0.0,0.0,0.0,236.55,Silica Flour,867.35,Silica Sand,0.5,Straight Steel Fiber,156.0,16.5,0.2,2500.0,200.0,,,,,,,197.125,PCE_SP,15.77,Steam Curing,90.0,,,204.5,Ref-128-Research
1585,788.5,OPC_I,,197.13,0.0,,0.0,0.0,0.0,0.0,0.0,0.0,0.0,,0.0,0.0,0.0,0.0,236.55,Silica Flour,867.35,Silica Sand,0.5,Straight Steel Fiber,156.0,19.5,0.2,2500.0,200.0,,,,,,,197.125,PCE_SP,15.77,Steam Curing,90.0,,,197.3,Ref-128-Research
1586,700.0,OPC_I,,100.0,0.0,,0.0,0.0,0.0,0.0,0.0,200.0,0.0,,0.0,0.0,0.0,0.0,0.0,,1000.0,Washed Sand,,,,,,,,,,,,,,230.0,Unspecified,25.0,Autoclave Curing,200.0,,1.2,112.0,Ref-129-Research
1587,754.0,OPC_52.5,52.5,90.0,306.0,class F,0.0,0.0,0.0,0.0,0.0,0.0,0.0,,0.0,0.0,0.0,0.0,0.0,,951.0,Locally Available Sand,1.25,Straight Steel Fiber,156.0,13.0,0.2,1100.0,,,,,,,,198.0,PCE_HRWRA,33.0,Standard Curing,20.0,,,151.0,Ref-130-Research
1588,754.0,OPC_52.5,52.5,72.0,306.0,class F,0.0,0.0,0.0,0.0,18.0,0.0,0.0,,0.0,0.0,0.0,0.0,0.0,,951.0,Locally Available Sand,1.25,Straight Steel Fiber,156.0,13.0,0.2,1100.0,,,,,,,,198.0,PCE_HRWRA,33.0,Standard Curing,20.0,,,154.0,Ref-130-Research
1589,754.0,OPC_52.5,52.5,54.0,306.0,class F,0.0,0.0,0.0,0.0,36.0,0.0,0.0,,0.0,0.0,0.0,0.0,0.0,,951.0,Locally Available Sand,1.25,Straight Steel Fiber,156.0,13.0,0.2,1100.0,,,,,,,,198.0,PCE_HRWRA,33.0,Standard Curing,20.0,,,160.0,Ref-130-Research
1590,754.0,OPC_52.5,52.5,36.0,306.0,class F,0.0,0.0,0.0,0.0,54.0,0.0,0.0,,0.0,0.0,0.0,0.0,0.0,,951.0,Locally Available Sand,1.25,Straight Steel Fiber,156.0,13.0,0.2,1100.0,,,,,,,,198.0,PCE_HRWRA,33.0,Standard Curing,20.0,,,157.0,Ref-130-Research
1591,754.0,OPC_52.5,52.5,18.0,306.0,class F,0.0,0.0,0.0,0.0,72.0,0.0,0.0,,0.0,0.0,0.0,0.0,0.0,,951.0,Locally Available Sand,1.25,Straight Steel Fiber,156.0,13.0,0.2,1100.0,,,,,,,,198.0,PCE_HRWRA,33.0,Standard Curing,20.0,,,155.0,Ref-130-Research
1592,754.0,OPC_52.5,52.5,0.0,306.0,class F,0.0,0.0,0.0,0.0,90.0,0.0,0.0,,0.0,0.0,0.0,0.0,0.0,,951.0,Locally Available Sand,1.25,Straight Steel Fiber,156.0,13.0,0.2,1100.0,,,,,,,,198.0,PCE_HRWRA,33.0,Standard Curing,20.0,,,155.0,Ref-130-Research
1609,1150.0,OPC_52.5,52.5,0.0,0.0,,0.0,0.0,0.0,0.0,0.0,0.0,0.0,,0.0,0.0,0.0,0.0,0.0,,1150.0,Quartz Sand,2.36,,,,,,,,,,,,,207.0,PCE_SP,17.25,Water Curing,25.0,60.0,,90.0,Ref-132-Research
1610,1092.5,OPC_52.5,52.5,57.5,0.0,,0.0,0.0,0.0,0.0,0.0,0.0,0.0,,0.0,0.0,0.0,0.0,0.0,,1150.0,Quartz Sand,2.36,,,,,,,,,,,,,207.0,PCE_SP,17.25,Water Curing,25.0,60.0,,95.0,Ref-132-Research
1611,1035.0,OPC_52.5,52.5,115.0,0.0,,0.0,0.0,0.0,0.0,0.0,0.0,0.0,,0.0,0.0,0.0,0.0,0.0,,1150.0,Quartz Sand,2.36,,,,,,,,,,,,,207.0,PCE_SP,17.25,Water Curing,25.0,60.0,,97.0,Ref-132-Research
1612,977.5,OPC_52.5,52.5,172.5,0.0,,0.0,0.0,0.0,0.0,0.0,0.0,0.0,,0.0,0.0,0.0,0.0,0.0,,1150.0,Quartz Sand,2.36,,,,,,,,,,,,,207.0,PCE_SP,17.25,Water Curing,25.0,60.0,,98.0,Ref-132-Research
1613,920.0,OPC_52.5,52.5,230.0,0.0,,0.0,0.0,0.0,0.0,0.0,0.0,0.0,,0.0,0.0,0.0,0.0,0.0,,1150.0,Quartz Sand,2.36,,,,,,,,,,,,,207.0,PCE_SP,17.25,Water Curing,25.0,60.0,,99.5,Ref-132-Research
1614,862.5,OPC_52.5,52.5,287.5,0.0,,0.0,0.0,0.0,0.0,0.0,0.0,0.0,,0.0,0.0,0.0,0.0,0.0,,1150.0,Quartz Sand,2.36,,,,,,,,,,,,,207.0,PCE_SP,17.25,Water Curing,25.0,60.0,,95.0,Ref-132-Research
1615,1150.0,OPC_52.5,52.5,0.0,0.0,,0.0,0.0,0.0,0.0,0.0,0.0,0.0,,0.0,0.0,0.0,0.0,0.0,,1150.0,Quartz Sand,2.36,Straight Steel Fiber,156.0,13.0,0.2,2000.0,,,,,,,,207.0,PCE_SP,17.25,Water Curing,25.0,60.0,,122.0,Ref-132-Research
1616,1092.5,OPC_52.5,52.5,57.5,0.0,,0.0,0.0,0.0,0.0,0.0,0.0,0.0,,0.0,0.0,0.0,0.0,0.0,,1150.0,Quartz Sand,2.36,Straight Steel Fiber,156.0,13.0,0.2,2000.0,,,,,,,,207.0,PCE_SP,17.25,Water Curing,25.0,60.0,,131.0,Ref-132-Research
1617,1035.0,OPC_52.5,52.5,115.0,0.0,,0.0,0.0,0.0,0.0,0.0,0.0,0.0,,0.0,0.0,0.0,0.0,0.0,,1150.0,Quartz Sand,2.36,Straight Steel Fiber,156.0,13.0,0.2,2000.0,,,,,,,,207.0,PCE_SP,17.25,Water Curing,25.0,60.0,,128.0,Ref-132-Research
1618,977.5,OPC_52.5,52.5,172.5,0.0,,0.0,0.0,0.0,0.0,0.0,0.0,0.0,,0.0,0.0,0.0,0.0,0.0,,1150.0,Quartz Sand,2.36,Straight Steel Fiber,156.0,13.0,0.2,2000.0,,,,,,,,207.0,PCE_SP,17.25,Water Curing,25.0,60.0,,136.0,Ref-132-Research
1619,920.0,OPC_52.5,52.5,230.0,0.0,,0.0,0.0,0.0,0.0,0.0,0.0,0.0,,0.0,0.0,0.0,0.0,0.0,,1150.0,Quartz Sand,2.36,Straight Steel Fiber,156.0,13.0,0.2,2000.0,,,,,,,,207.0,PCE_SP,17.25,Water Curing,25.0,60.0,,138.0,Ref-132-Research
1620,862.5,OPC_52.5,52.5,287.5,0.0,,0.0,0.0,0.0,0.0,0.0,0.0,0.0,,0.0,0.0,0.0,0.0,0.0,,1150.0,Quartz Sand,2.36,Straight Steel Fiber,156.0,13.0,0.2,2000.0,,,,,,,,207.0,PCE_SP,17.25,Water Curing,25.0,60.0,,131.0,Ref-132-Research
1621,800.0,OPC_52.5,52.5,150.0,0.0,,0.0,0.0,0.0,0.0,0.0,750.0,0.0,,0.0,0.0,0.0,0.0,0.0,,500.0,Silica Sand,0.18,PE Fiber,20.0,18.0,0.02,3000.0,100.0,,,,,,,230.0,HRWRA,25.0,Standard Curing,,,,121.5,Ref-133-Research
1622,800.0,OPC_52.5,52.5,150.0,0.0,,0.0,0.0,0.0,0.0,0.0,750.0,0.0,,0.0,0.0,0.0,0.0,0.0,,500.0,Silica Sand,0.18,PE Fiber,20.0,18.0,0.02,3000.0,100.0,,,,,,,230.0,HRWRA,25.0,Standard Curing,,,,112.69,Ref-133-Research
1623,1856.7,OPC_42.5,42.5,69.1,0.0,,0.0,0.0,0.0,0.0,0.0,0.0,0.0,,0.0,0.0,0.0,0.0,0.0,,0.0,,,,,,,,,,,,,,,318.9,Unspecified,57.8,Standard Curing,20.0,95.0,,92.3,Ref-134-Research
1624,1758.9,OPC_42.5,42.5,138.3,0.0,,0.0,0.0,0.0,0.0,0.0,0.0,0.0,,0.0,0.0,0.0,0.0,0.0,,0.0,,,,,,,,,,,,,,,319.7,Unspecified,56.9,Standard Curing,20.0,95.0,,108.7,Ref-134-Research
1625,1661.2,OPC_42.5,42.5,207.4,0.0,,0.0,0.0,0.0,0.0,0.0,0.0,0.0,,0.0,0.0,0.0,0.0,0.0,,0.0,,,,,,,,,,,,,,,320.6,Unspecified,56.1,Standard Curing,20.0,95.0,,122.6,Ref-134-Research
1626,1563.5,OPC_42.5,42.5,276.5,0.0,,0.0,0.0,0.0,0.0,0.0,0.0,0.0,,0.0,0.0,0.0,0.0,0.0,,0.0,,,,,,,,,,,,,,,321.4,Unspecified,55.2,Standard Curing,20.0,95.0,,130.7,Ref-134-Research
1627,1465.8,OPC_42.5,42.5,345.6,0.0,,0.0,0.0,0.0,0.0,0.0,0.0,0.0,,0.0,0.0,0.0,0.0,0.0,,0.0,,,,,,,,,,,,,,,322.2,Unspecified,54.3,Standard Curing,20.0,95.0,,129.7,Ref-134-Research
1628,1856.7,OPC_42.5,42.5,0.0,0.0,,0.0,0.0,0.0,0.0,80.9,0.0,0.0,,0.0,0.0,0.0,0.0,0.0,,0.0,,,,,,,,,,,,,,,318.6,Unspecified,58.1,Standard Curing,20.0,95.0,,82.6,Ref-134-Research
1629,1758.9,OPC_42.5,42.5,69.1,0.0,,0.0,0.0,0.0,0.0,80.9,0.0,0.0,,0.0,0.0,0.0,0.0,0.0,,0.0,,,,,,,,,,,,,,,319.4,Unspecified,57.3,Standard Curing,20.0,95.0,,101.2,Ref-134-Research
1630,1661.2,OPC_42.5,42.5,138.3,0.0,,0.0,0.0,0.0,0.0,80.9,0.0,0.0,,0.0,0.0,0.0,0.0,0.0,,0.0,,,,,,,,,,,,,,,320.2,Unspecified,56.4,Standard Curing,20.0,95.0,,116.8,Ref-134-Research
1631,1563.5,OPC_42.5,42.5,207.4,0.0,,0.0,0.0,0.0,0.0,80.9,0.0,0.0,,0.0,0.0,0.0,0.0,0.0,,0.0,,,,,,,,,,,,,,,321.1,Unspecified,55.6,Standard Curing,20.0,95.0,,125.4,Ref-134-Research
1632,1465.8,OPC_42.5,42.5,276.5,0.0,,0.0,0.0,0.0,0.0,80.9,0.0,0.0,,0.0,0.0,0.0,0.0,0.0,,0.0,,,,,,,,,,,,,,,321.9,Unspecified,54.7,Standard Curing,20.0,95.0,,126.7,Ref-134-Research
1633,1758.9,OPC_42.5,42.5,0.0,0.0,,0.0,0.0,0.0,0.0,161.9,0.0,0.0,,0.0,0.0,0.0,0.0,0.0,,0.0,,,,,,,,,,,,,,,319.1,Unspecified,57.6,Standard Curing,20.0,95.0,,93.5,Ref-134-Research
1634,1661.2,OPC_42.5,42.5,69.1,0.0,,0.0,0.0,0.0,0.0,161.9,0.0,0.0,,0.0,0.0,0.0,0.0,0.0,,0.0,,,,,,,,,,,,,,,319.9,Unspecified,56.8,Standard Curing,20.0,95.0,,106.4,Ref-134-Research
1635,1563.5,OPC_42.5,42.5,138.3,0.0,,0.0,0.0,0.0,0.0,161.9,0.0,0.0,,0.0,0.0,0.0,0.0,0.0,,0.0,,,,,,,,,,,,,,,320.7,Unspecified,55.9,Standard Curing,20.0,95.0,,123.8,Ref-134-Research
1636,1465.8,OPC_42.5,42.5,207.4,0.0,,0.0,0.0,0.0,0.0,161.9,0.0,0.0,,0.0,0.0,0.0,0.0,0.0,,0.0,,,,,,,,,,,,,,,321.6,Unspecified,55.1,Standard Curing,20.0,95.0,,127.9,Ref-134-Research
1637,1661.2,OPC_42.5,42.5,0.0,0.0,,0.0,0.0,0.0,0.0,242.8,0.0,0.0,,0.0,0.0,0.0,0.0,0.0,,0.0,,,,,,,,,,,,,,,319.5,Unspecified,57.1,Standard Curing,20.0,95.0,,101.2,Ref-134-Research
1638,1563.5,OPC_42.5,42.5,69.1,0.0,,0.0,0.0,0.0,0.0,242.8,0.0,0.0,,0.0,0.0,0.0,0.0,0.0,,0.0,,,,,,,,,,,,,,,320.4,Unspecified,56.3,Standard Curing,20.0,95.0,,109.2,Ref-134-Research
1639,1465.8,OPC_42.5,42.5,138.3,0.0,,0.0,0.0,0.0,0.0,242.8,0.0,0.0,,0.0,0.0,0.0,0.0,0.0,,0.0,,,,,,,,,,,,,,,321.2,Unspecified,55.4,Standard Curing,20.0,95.0,,126.3,Ref-134-Research
1640,1563.5,OPC_42.5,42.5,0.0,0.0,,0.0,0.0,0.0,0.0,323.8,0.0,0.0,,0.0,0.0,0.0,0.0,0.0,,0.0,,,,,,,,,,,,,,,320.0,Unspecified,56.6,Standard Curing,20.0,95.0,,104.7,Ref-134-Research
1641,1465.8,OPC_42.5,42.5,69.1,0.0,,0.0,0.0,0.0,0.0,323.8,0.0,0.0,,0.0,0.0,0.0,0.0,0.0,,0.0,,,,,,,,,,,,,,,320.9,Unspecified,55.8,Standard Curing,20.0,95.0,,111.2,Ref-134-Research
1642,1465.8,OPC_42.5,42.5,0.0,0.0,,0.0,0.0,0.0,0.0,404.7,0.0,0.0,,0.0,0.0,0.0,0.0,0.0,,0.0,,,,,,,,,,,,,,,320.5,Unspecified,56.1,Standard Curing,20.0,95.0,,105.8,Ref-134-Research
1643,890.0,OPC_I,,223.0,0.0,,0.0,0.0,0.0,0.0,0.0,0.0,0.0,,0.0,0.0,0.0,0.0,0.0,,592.0,Locally Available Sand,0.6,,,,,,,,,,,,,334.0,PCE_SP,50.0,Standard Curing,,,,88.3,Ref-135-Research
1644,890.0,OPC_I,,223.0,0.0,,0.0,0.0,0.0,0.0,0.0,0.0,0.0,,0.0,0.0,0.0,0.0,0.0,,592.0,Locally Available Sand,0.6,,,,,,,,,,,,,334.0,PCE_SP,50.0,Water Curing,,100.0,,99.3,Ref-135-Research
1645,890.0,OPC_I,,223.0,0.0,,0.0,0.0,0.0,0.0,0.0,0.0,0.0,,0.0,0.0,0.0,0.0,0.0,,592.0,Locally Available Sand,0.6,,,,,,,,,,,,,334.0,PCE_SP,50.0,Hot Water Curing,90.0,,,113.0,Ref-135-Research
1646,890.0,OPC_I,,223.0,0.0,,0.0,0.0,0.0,0.0,0.0,0.0,0.0,,0.0,0.0,0.0,0.0,0.0,,592.0,Locally Available Sand,0.6,,,,,,,,,,,,,334.0,PCE_SP,50.0,Heat Curing,90.0,,,127.0,Ref-135-Research
1647,890.0,OPC_I,,223.0,0.0,,0.0,0.0,0.0,0.0,0.0,0.0,0.0,,0.0,0.0,0.0,0.0,0.0,,549.0,Locally Available Sand,0.6,Straight Steel Fiber,119.0,13.0,0.2,,,,,,,,,334.0,PCE_SP,50.0,Standard Curing,,,,113.9,Ref-135-Research
1648,890.0,OPC_I,,223.0,0.0,,0.0,0.0,0.0,0.0,0.0,0.0,0.0,,0.0,0.0,0.0,0.0,0.0,,549.0,Locally Available Sand,0.6,Straight Steel Fiber,119.0,13.0,0.2,,,,,,,,,334.0,PCE_SP,50.0,Water Curing,,100.0,,94.3,Ref-135-Research
1649,890.0,OPC_I,,223.0,0.0,,0.0,0.0,0.0,0.0,0.0,0.0,0.0,,0.0,0.0,0.0,0.0,0.0,,549.0,Locally Available Sand,0.6,Straight Steel Fiber,119.0,13.0,0.2,,,,,,,,,334.0,PCE_SP,50.0,Hot Water Curing,90.0,,,138.0,Ref-135-Research
1650,890.0,OPC_I,,223.0,0.0,,0.0,0.0,0.0,0.0,0.0,0.0,0.0,,0.0,0.0,0.0,0.0,0.0,,549.0,Locally Available Sand,0.6,Straight Steel Fiber,119.0,13.0,0.2,,,,,,,,,334.0,PCE_SP,50.0,Heat Curing,90.0,,,123.9,Ref-135-Research
1651,890.0,OPC_I,,178.0,0.0,,0.0,0.0,0.0,0.0,0.0,0.0,0.0,,0.0,0.0,0.0,0.0,0.0,,982.0,Locally Available Sand,0.6,,,,,,,,,,,,,214.0,PCE_SP,50.0,Standard Curing,,,,103.7,Ref-135-Research
1652,890.0,OPC_I,,178.0,0.0,,0.0,0.0,0.0,0.0,0.0,0.0,0.0,,0.0,0.0,0.0,0.0,0.0,,982.0,Locally Available Sand,0.6,,,,,,,,,,,,,214.0,PCE_SP,50.0,Water Curing,,100.0,,128.2,Ref-135-Research
1653,890.0,OPC_I,,178.0,0.0,,0.0,0.0,0.0,0.0,0.0,0.0,0.0,,0.0,0.0,0.0,0.0,0.0,,982.0,Locally Available Sand,0.6,,,,,,,,,,,,,214.0,PCE_SP,50.0,Hot Water Curing,90.0,,,138.6,Ref-135-Research
1654,890.0,OPC_I,,178.0,0.0,,0.0,0.0,0.0,0.0,0.0,0.0,0.0,,0.0,0.0,0.0,0.0,0.0,,982.0,Locally Available Sand,0.6,,,,,,,,,,,,,214.0,PCE_SP,50.0,Heat Curing,90.0,,,126.5,Ref-135-Research
1655,890.0,OPC_I,,178.0,0.0,,0.0,0.0,0.0,0.0,0.0,0.0,0.0,,0.0,0.0,0.0,0.0,0.0,,939.0,Locally Available Sand,0.6,Straight Steel Fiber,119.0,13.0,0.2,,,,,,,,,214.0,PCE_SP,50.0,Standard Curing,,,,128.9,Ref-135-Research
1656,890.0,OPC_I,,178.0,0.0,,0.0,0.0,0.0,0.0,0.0,0.0,0.0,,0.0,0.0,0.0,0.0,0.0,,939.0,Locally Available Sand,0.6,Straight Steel Fiber,119.0,13.0,0.2,,,,,,,,,214.0,PCE_SP,50.0,Water Curing,,100.0,,131.7,Ref-135-Research
1657,890.0,OPC_I,,178.0,0.0,,0.0,0.0,0.0,0.0,0.0,0.0,0.0,,0.0,0.0,0.0,0.0,0.0,,939.0,Locally Available Sand,0.6,Straight Steel Fiber,119.0,13.0,0.2,,,,,,,,,214.0,PCE_SP,50.0,Hot Water Curing,90.0,,,138.0,Ref-135-Research
1658,890.0,OPC_I,,178.0,0.0,,0.0,0.0,0.0,0.0,0.0,0.0,0.0,,0.0,0.0,0.0,0.0,0.0,,939.0,Locally Available Sand,0.6,Straight Steel Fiber,119.0,13.0,0.2,,,,,,,,,214.0,PCE_SP,50.0,Heat Curing,90.0,,,136.9,Ref-135-Research
1659,890.0,OPC_I,,169.0,0.0,,0.0,0.0,0.0,0.0,0.0,0.0,0.0,,0.0,0.0,0.0,0.0,0.0,,1059.0,Locally Available Sand,0.6,,,,,,,,,,,,,180.0,PCE_SP,59.0,Standard Curing,,,,92.7,Ref-135-Research
1660,890.0,OPC_I,,169.0,0.0,,0.0,0.0,0.0,0.0,0.0,0.0,0.0,,0.0,0.0,0.0,0.0,0.0,,1059.0,Locally Available Sand,0.6,,,,,,,,,,,,,180.0,PCE_SP,59.0,Water Curing,,100.0,,131.4,Ref-135-Research
1661,890.0,OPC_I,,169.0,0.0,,0.0,0.0,0.0,0.0,0.0,0.0,0.0,,0.0,0.0,0.0,0.0,0.0,,1059.0,Locally Available Sand,0.6,,,,,,,,,,,,,180.0,PCE_SP,59.0,Hot Water Curing,90.0,,,130.6,Ref-135-Research
1662,890.0,OPC_I,,169.0,0.0,,0.0,0.0,0.0,0.0,0.0,0.0,0.0,,0.0,0.0,0.0,0.0,0.0,,1059.0,Locally Available Sand,0.6,,,,,,,,,,,,,180.0,PCE_SP,59.0,Heat Curing,90.0,,,134.0,Ref-135-Research
1663,890.0,OPC_I,,169.0,0.0,,0.0,0.0,0.0,0.0,0.0,0.0,0.0,,0.0,0.0,0.0,0.0,0.0,,1016.0,Locally Available Sand,0.6,Straight Steel Fiber,119.0,13.0,0.2,,,,,,,,,180.0,PCE_SP,59.0,Standard Curing,,,,136.9,Ref-135-Research
1664,890.0,OPC_I,,169.0,0.0,,0.0,0.0,0.0,0.0,0.0,0.0,0.0,,0.0,0.0,0.0,0.0,0.0,,1016.0,Locally Available Sand,0.6,Straight Steel Fiber,119.0,13.0,0.2,,,,,,,,,180.0,PCE_SP,59.0,Water Curing,,100.0,,118.3,Ref-135-Research
1665,890.0,OPC_I,,169.0,0.0,,0.0,0.0,0.0,0.0,0.0,0.0,0.0,,0.0,0.0,0.0,0.0,0.0,,1016.0,Locally Available Sand,0.6,Straight Steel Fiber,119.0,13.0,0.2,,,,,,,,,180.0,PCE_SP,59.0,Hot Water Curing,90.0,,,138.1,Ref-135-Research
1666,890.0,OPC_I,,169.0,0.0,,0.0,0.0,0.0,0.0,0.0,0.0,0.0,,0.0,0.0,0.0,0.0,0.0,,1016.0,Locally Available Sand,0.6,Straight Steel Fiber,119.0,13.0,0.2,,,,,,,,,180.0,PCE_SP,59.0,Heat Curing,90.0,,,147.2,Ref-135-Research
1667,890.0,OPC_I,,223.0,0.0,,0.0,0.0,0.0,0.0,0.0,0.0,0.0,,0.0,0.0,0.0,0.0,0.0,,592.0,Locally Available Sand,0.6,,,,,,,,,,,,,334.0,PCE_SP,50.0,Hot Water Curing,90.0,,,103.8,Ref-135-Research
1668,890.0,OPC_I,,223.0,0.0,,0.0,0.0,0.0,0.0,0.0,0.0,0.0,,0.0,0.0,0.0,0.0,0.0,,592.0,Locally Available Sand,0.6,,,,,,,,,,,,,334.0,PCE_SP,50.0,Heat Curing,90.0,,,96.8,Ref-135-Research
1669,890.0,OPC_I,,223.0,0.0,,0.0,0.0,0.0,0.0,0.0,0.0,0.0,,0.0,0.0,0.0,0.0,0.0,,549.0,Locally Available Sand,0.6,Straight Steel Fiber,119.0,13.0,0.2,,,,,,,,,334.0,PCE_SP,50.0,Standard Curing,,,,83.4,Ref-135-Research
1670,890.0,OPC_I,,223.0,0.0,,0.0,0.0,0.0,0.0,0.0,0.0,0.0,,0.0,0.0,0.0,0.0,0.0,,549.0,Locally Available Sand,0.6,Straight Steel Fiber,119.0,13.0,0.2,,,,,,,,,334.0,PCE_SP,50.0,Heat Curing,90.0,,,88.1,Ref-135-Research
1671,890.0,OPC_I,,178.0,0.0,,0.0,0.0,0.0,0.0,0.0,0.0,0.0,,0.0,0.0,0.0,0.0,0.0,,982.0,Locally Available Sand,0.6,,,,,,,,,,,,,214.0,PCE_SP,50.0,Water Curing,,100.0,,90.8,Ref-135-Research
1672,890.0,OPC_I,,178.0,0.0,,0.0,0.0,0.0,0.0,0.0,0.0,0.0,,0.0,0.0,0.0,0.0,0.0,,982.0,Locally Available Sand,0.6,,,,,,,,,,,,,214.0,PCE_SP,50.0,Hot Water Curing,90.0,,,129.4,Ref-135-Research
1673,890.0,OPC_I,,178.0,0.0,,0.0,0.0,0.0,0.0,0.0,0.0,0.0,,0.0,0.0,0.0,0.0,0.0,,982.0,Locally Available Sand,0.6,,,,,,,,,,,,,214.0,PCE_SP,50.0,Heat Curing,90.0,,,103.8,Ref-135-Research
1674,890.0,OPC_I,,178.0,0.0,,0.0,0.0,0.0,0.0,0.0,0.0,0.0,,0.0,0.0,0.0,0.0,0.0,,939.0,Locally Available Sand,0.6,Straight Steel Fiber,119.0,13.0,0.2,,,,,,,,,214.0,PCE_SP,50.0,Standard Curing,,,,105.9,Ref-135-Research
1675,890.0,OPC_I,,178.0,0.0,,0.0,0.0,0.0,0.0,0.0,0.0,0.0,,0.0,0.0,0.0,0.0,0.0,,939.0,Locally Available Sand,0.6,Straight Steel Fiber,119.0,13.0,0.2,,,,,,,,,214.0,PCE_SP,50.0,Water Curing,,100.0,,98.1,Ref-135-Research
1676,890.0,OPC_I,,178.0,0.0,,0.0,0.0,0.0,0.0,0.0,0.0,0.0,,0.0,0.0,0.0,0.0,0.0,,939.0,Locally Available Sand,0.6,Straight Steel Fiber,119.0,13.0,0.2,,,,,,,,,214.0,PCE_SP,50.0,Hot Water Curing,90.0,,,115.9,Ref-135-Research
1677,890.0,OPC_I,,178.0,0.0,,0.0,0.0,0.0,0.0,0.0,0.0,0.0,,0.0,0.0,0.0,0.0,0.0,,939.0,Locally Available Sand,0.6,Straight Steel Fiber,119.0,13.0,0.2,,,,,,,,,214.0,PCE_SP,50.0,Heat Curing,90.0,,,115.7,Ref-135-Research
1678,890.0,OPC_I,,169.0,0.0,,0.0,0.0,0.0,0.0,0.0,0.0,0.0,,0.0,0.0,0.0,0.0,0.0,,1059.0,Locally Available Sand,0.6,,,,,,,,,,,,,180.0,PCE_SP,59.0,Standard Curing,,,,95.0,Ref-135-Research
1679,890.0,OPC_I,,169.0,0.0,,0.0,0.0,0.0,0.0,0.0,0.0,0.0,,0.0,0.0,0.0,0.0,0.0,,1059.0,Locally Available Sand,0.6,,,,,,,,,,,,,180.0,PCE_SP,59.0,Water Curing,,100.0,,89.5,Ref-135-Research
1680,890.0,OPC_I,,169.0,0.0,,0.0,0.0,0.0,0.0,0.0,0.0,0.0,,0.0,0.0,0.0,0.0,0.0,,1059.0,Locally Available Sand,0.6,,,,,,,,,,,,,180.0,PCE_SP,59.0,Hot Water Curing,90.0,,,127.8,Ref-135-Research
1681,890.0,OPC_I,,169.0,0.0,,0.0,0.0,0.0,0.0,0.0,0.0,0.0,,0.0,0.0,0.0,0.0,0.0,,1059.0,Locally Available Sand,0.6,,,,,,,,,,,,,180.0,PCE_SP,59.0,Heat Curing,90.0,,,100.5,Ref-135-Research
1682,890.0,OPC_I,,169.0,0.0,,0.0,0.0,0.0,0.0,0.0,0.0,0.0,,0.0,0.0,0.0,0.0,0.0,,1016.0,Locally Available Sand,0.6,Straight Steel Fiber,119.0,13.0,0.2,,,,,,,,,180.0,PCE_SP,59.0,Standard Curing,,,,103.2,Ref-135-Research
1683,890.0,OPC_I,,169.0,0.0,,0.0,0.0,0.0,0.0,0.0,0.0,0.0,,0.0,0.0,0.0,0.0,0.0,,1016.0,Locally Available Sand,0.6,Straight Steel Fiber,119.0,13.0,0.2,,,,,,,,,180.0,PCE_SP,59.0,Water Curing,,100.0,,88.6,Ref-135-Research
1684,890.0,OPC_I,,169.0,0.0,,0.0,0.0,0.0,0.0,0.0,0.0,0.0,,0.0,0.0,0.0,0.0,0.0,,1016.0,Locally Available Sand,0.6,Straight Steel Fiber,119.0,13.0,0.2,,,,,,,,,180.0,PCE_SP,59.0,Hot Water Curing,90.0,,,131.9,Ref-135-Research
1685,890.0,OPC_I,,169.0,0.0,,0.0,0.0,0.0,0.0,0.0,0.0,0.0,,0.0,0.0,0.0,0.0,0.0,,1016.0,Locally Available Sand,0.6,Straight Steel Fiber,119.0,13.0,0.2,,,,,,,,,180.0,PCE_SP,59.0,Heat Curing,90.0,,,137.7,Ref-135-Research
1686,833.33,Unknown,,208.33,0.0,,0.0,0.0,208.33,0.0,0.0,0.0,0.0,,0.0,0.0,0.0,0.0,0.0,,1150.0,Locally Available Sand,0.8,,,,,,,,,,,,,183.333333333333,,4.5,Standard Curing,20.0,,,194.0,Ref-136-Research
1687,956.18,Unknown,,239.04,0.0,,0.0,0.0,239.04,0.0,0.0,0.0,0.0,,0.0,0.0,0.0,0.0,0.0,,965.74,Locally Available Sand,0.8,,,,,,,,,,,,,186.454183266932,,10.3266932270916,Standard Curing,20.0,,,207.0,Ref-136-Research
1688,948.62,Unknown,,237.15,0.0,,0.0,0.0,237.15,0.0,0.0,0.0,0.0,,0.0,0.0,0.0,0.0,0.0,,977.08,Locally Available Sand,0.8,,,,,,,,,,,,,180.237154150198,,10.2450592885375,Standard Curing,20.0,,,230.0,Ref-136-Research
1689,941.18,Unknown,,235.29,0.0,,0.0,0.0,235.29,0.0,0.0,0.0,0.0,,0.0,0.0,0.0,0.0,0.0,,988.24,Locally Available Sand,0.8,,,,,,,,,,,,,169.411764705882,,10.7294117647059,Standard Curing,20.0,,,232.0,Ref-136-Research
1690,851.06,Unknown,,212.77,0.0,,0.0,0.0,212.77,0.0,0.0,0.0,0.0,,0.0,0.0,0.0,0.0,0.0,,1123.4,Locally Available Sand,0.8,Straight Steel Fiber,195.0,13.0,0.2,,,,,,,,,180.425531914894,,4.59574468085106,Standard Curing,20.0,,,213.0,Ref-136-Research
1691,991.74,Unknown,,247.93,0.0,,0.0,0.0,247.93,0.0,0.0,0.0,0.0,,0.0,0.0,0.0,0.0,0.0,,912.4,Locally Available Sand,0.8,Straight Steel Fiber,156.0,13.0,0.2,,,,,,,,,198.347107438017,,10.7107438016529,Standard Curing,20.0,,,219.0,Ref-136-Research
1692,975.61,Unknown,,243.9,0.0,,0.0,0.0,243.9,0.0,0.0,0.0,0.0,,0.0,0.0,0.0,0.0,0.0,,936.59,Locally Available Sand,0.8,Straight Steel Fiber,234.0,13.0,0.2,,,,,,,,,190.243902439024,,10.5365853658537,Standard Curing,20.0,,,261.0,Ref-136-Research
1693,991.74,Unknown,,247.93,0.0,,0.0,0.0,247.93,0.0,0.0,0.0,0.0,,0.0,0.0,0.0,0.0,0.0,,912.4,Locally Available Sand,0.8,Straight Steel Fiber,273.0,13.0,0.2,,,,,,,,,198.347107438017,,10.7107438016529,Standard Curing,20.0,,,291.0,Ref-136-Research
1694,1061.95,Unknown,,265.49,0.0,,0.0,0.0,265.49,0.0,0.0,0.0,0.0,,0.0,0.0,0.0,0.0,0.0,,807.08,Locally Available Sand,0.8,Twisted Steel Fiber,390.0,8.0,0.3,,,,,,,,,219.823008849558,,11.4690265486726,Standard Curing,20.0,,,270.0,Ref-136-Research
1695,1212.4,OPC_I,,60.6,242.5,class F,0.0,0.0,0.0,0.0,0.0,0.0,0.0,,0.0,0.0,0.0,0.0,0.0,,545.3,Natural River Sand,0.15,PE Fiber,14.5,12.0,0.015,3900.0,145.0,,,,,,,257.5,PCE_SP,22.73,Standard Curing,,,,118.0,Ref-137-Research
1696,1206.2,OPC_I,,60.3,241.2,class F,0.0,0.0,0.0,0.0,0.0,0.0,0.0,,0.0,0.0,0.0,0.0,0.0,,542.8,Natural River Sand,0.15,PE Fiber,19.4,12.0,0.015,3900.0,145.0,,,,,,,256.3,PCE_SP,22.62,Standard Curing,,,,128.0,Ref-137-Research
1697,1213.7,OPC_I,,0.0,303.4,class F,0.0,0.0,0.0,0.0,0.0,0.0,0.0,,0.0,0.0,0.0,0.0,0.0,,545.3,Natural River Sand,0.15,PE Fiber,14.5,12.0,0.015,3900.0,145.0,,,,,,,257.5,PCE_SP,22.76,Standard Curing,,,,135.0,Ref-137-Research
1698,1207.6,OPC_I,,0.0,301.9,class F,0.0,0.0,0.0,0.0,0.0,0.0,0.0,,0.0,0.0,0.0,0.0,0.0,,542.5,Natural River Sand,0.15,PE Fiber,19.4,12.0,0.015,3900.0,145.0,,,,,,,256.2,PCE_SP,22.64,Standard Curing,,,,130.0,Ref-137-Research
1699,712.0,OPC_42.5,42.5,219.0,0.0,,0.0,0.0,0.0,0.0,0.0,164.0,0.0,,0.0,0.0,0.0,0.0,0.0,,1094.9,Natural River Sand,2.36,Straight Steel Fiber,78.5,13.0,0.2,,,Hooked Steel Fiber,78.5,26.0,0.3,,,153.0,PCE_SP,5.5,Steam Curing,80.0,,,157.0,Ref-138-Research
1700,699.0,OPC_42.5,42.5,215.0,0.0,,0.0,0.0,0.0,0.0,0.0,161.0,0.0,,0.0,0.0,0.0,0.0,0.0,,1074.8,Natural River Sand,2.36,Straight Steel Fiber,78.5,13.0,0.2,,,Hooked Steel Fiber,78.5,26.0,0.3,,,193.0,PCE_SP,5.4,Steam Curing,80.0,,,145.0,Ref-138-Research
1701,705.0,OPC_42.5,42.5,217.0,0.0,,0.0,0.0,0.0,0.0,0.0,163.0,0.0,,0.0,0.0,0.0,0.0,0.0,,1084.7,Natural River Sand,2.36,Straight Steel Fiber,78.5,13.0,0.2,,,Hooked Steel Fiber,78.5,26.0,0.3,,,174.0,PCE_SP,5.4,Steam Curing,80.0,,,170.0,Ref-138-Research
1702,705.0,OPC_42.5,42.5,217.0,0.0,,0.0,0.0,0.0,0.0,0.0,163.0,0.0,,0.0,0.0,0.0,0.0,0.0,,1084.7,Natural River Sand,2.36,Hooked Steel Fiber,157.0,26.0,0.3,,,,,,,,,174.0,PCE_SP,5.4,Steam Curing,80.0,,,172.0,Ref-138-Research
1703,705.0,OPC_42.5,42.5,217.0,0.0,,0.0,0.0,0.0,0.0,0.0,163.0,0.0,,0.0,0.0,0.0,0.0,0.0,,1084.7,Natural River Sand,2.36,Straight Steel Fiber,157.0,13.0,0.2,,,,,,,,,174.0,PCE_SP,5.4,Steam Curing,80.0,,,163.0,Ref-138-Research
1704,865.0,OPC_42.5,42.5,266.0,0.0,,0.0,0.0,0.0,0.0,0.0,200.0,0.0,,0.0,0.0,0.0,0.0,0.0,,798.8,Natural River Sand,2.36,Straight Steel Fiber,157.0,13.0,0.2,,,,,,,,,213.0,PCE_SP,6.7,Steam Curing,80.0,,,160.0,Ref-138-Research
1705,1044.0,OPC_I,,261.0,0.0,,0.0,0.0,0.0,0.0,0.0,0.0,0.0,,0.0,0.0,0.0,0.0,0.0,,1212.0,Arkansas Quarry Sand,2.36,,,,,,,,,,,,,261.0,PCE_SP,126.5,Steam Curing,90.0,,,81.2,Ref-139-Research
1706,1044.0,OPC_I,,261.0,0.0,,0.0,0.0,0.0,0.0,0.0,0.0,0.0,,0.0,0.0,0.0,0.0,0.0,,1212.0,Arkansas Quarry Sand,2.36,,,,,,,,,,,,,261.0,PCE_SP,151.7,Steam Curing,90.0,,,80.0,Ref-139-Research
1707,1044.0,OPC_I,,261.0,0.0,,0.0,0.0,0.0,0.0,0.0,0.0,0.0,,0.0,0.0,0.0,0.0,0.0,,1212.0,Natural River Sand,2.36,,,,,,,,,,,,,261.0,PCE_SP,151.7,Steam Curing,90.0,,,130.8,Ref-139-Research
1708,1044.0,OPC_I,,261.0,0.0,,0.0,0.0,0.0,0.0,0.0,0.0,0.0,,0.0,0.0,0.0,0.0,0.0,,1212.0,Natural River Sand,2.36,,,,,,,,,,,,,261.0,PCE_SP,113.7,Steam Curing,90.0,,,158.0,Ref-139-Research
1709,1044.0,OPC_I,,261.0,0.0,,0.0,0.0,0.0,0.0,0.0,0.0,0.0,,0.0,0.0,0.0,0.0,0.0,,1212.0,Arkansas River Sand,2.36,,,,,,,,,,,,,261.0,PCE_SP,113.7,Steam Curing,90.0,,,109.7,Ref-139-Research
1710,1044.0,OPC_I,,261.0,0.0,,0.0,0.0,0.0,0.0,0.0,0.0,0.0,,0.0,0.0,0.0,0.0,0.0,,1212.0,Locally Available Sand,2.36,,,,,,,,,,,,,261.0,PCE_SP,113.7,Steam Curing,90.0,,,113.6,Ref-139-Research
1711,1044.0,OPC_I,,261.0,0.0,,0.0,0.0,0.0,0.0,0.0,0.0,0.0,,0.0,0.0,0.0,0.0,0.0,,1212.0,Locally Available Sand,2.36,,,,,,,,,,,,,261.0,PCE_SP,126.4,Steam Curing,90.0,,,103.1,Ref-139-Research
1712,1044.0,OPC_I,,261.0,0.0,,0.0,0.0,0.0,0.0,0.0,0.0,0.0,,0.0,0.0,0.0,0.0,0.0,,1212.0,Natural River Sand,2.36,,,,,,,,,,,,,261.0,PCE_SP,76.0,Steam Curing,90.0,,,143.2,Ref-139-Research
1713,1044.0,OPC_I,,261.0,0.0,,0.0,0.0,0.0,0.0,0.0,0.0,0.0,,0.0,0.0,0.0,0.0,0.0,,1212.0,Natural River Sand,2.36,,,,,,,,,,,,,261.0,PCE_SP,50.4,Steam Curing,90.0,,,138.2,Ref-139-Research
1714,1044.0,OPC_I,,261.0,0.0,,0.0,0.0,0.0,0.0,0.0,0.0,0.0,,0.0,0.0,0.0,0.0,0.0,,1212.0,Natural River Sand,2.36,,,,,,,,,,,,,261.0,PCE_SP,44.2,Steam Curing,90.0,,,143.3,Ref-139-Research
1715,1044.0,OPC_I,,261.0,0.0,,0.0,0.0,0.0,0.0,0.0,0.0,0.0,,0.0,0.0,0.0,0.0,0.0,,1212.0,Natural River Sand,2.36,,,,,,,,,,,,,261.0,PCE_SP,34.1,Steam Curing,90.0,,,141.4,Ref-139-Research
1716,1044.0,OPC_I,,261.0,0.0,,0.0,0.0,0.0,0.0,0.0,0.0,0.0,,0.0,0.0,0.0,0.0,0.0,,1212.0,Natural River Sand,2.36,Straight Steel Fiber,156.0,12.7,0.2,,,,,,,,,261.0,PCE_SP,44.2,Steam Curing,90.0,,,144.8,Ref-139-Research
1717,1044.0,OPC_I,,261.0,0.0,,0.0,0.0,0.0,0.0,0.0,0.0,0.0,,0.0,0.0,0.0,0.0,0.0,,1212.0,Natural River Sand,2.36,Straight Steel Fiber,312.0,12.7,0.2,,,,,,,,,261.0,PCE_SP,44.2,Steam Curing,90.0,,,147.7,Ref-139-Research
1718,1044.0,OPC_I,,261.0,0.0,,0.0,0.0,0.0,0.0,0.0,0.0,0.0,,0.0,0.0,0.0,0.0,0.0,,1212.0,Natural River Sand,2.36,Straight Steel Fiber,468.0,12.7,0.2,,,,,,,,,261.0,PCE_SP,44.2,Steam Curing,90.0,,,162.2,Ref-139-Research
1719,1044.0,OPC_I,,261.0,0.0,,0.0,0.0,0.0,0.0,0.0,0.0,0.0,,0.0,0.0,0.0,0.0,0.0,,1212.0,Natural River Sand,2.36,,,,,,,,,,,,,234.9,PCE_SP,76.0,Steam Curing,90.0,,,128.8,Ref-139-Research
1720,1044.0,OPC_I,,261.0,0.0,,0.0,0.0,0.0,0.0,0.0,0.0,0.0,,0.0,0.0,0.0,0.0,0.0,,1212.0,Natural River Sand,2.36,,,,,,,,,,,,,208.8,PCE_SP,88.5,Steam Curing,90.0,,,141.8,Ref-139-Research
1721,1139.2,OPC_I,,284.8,0.0,,0.0,0.0,0.0,0.0,0.0,0.0,0.0,,0.0,0.0,0.0,0.0,0.0,,925.0,Natural River Sand,2.36,,,,,,,,,,,,,227.84,PCE_SP,124.0,Steam Curing,90.0,,,128.6,Ref-139-Research
1722,1139.2,OPC_I,,284.8,0.0,,0.0,0.0,0.0,0.0,0.0,0.0,0.0,,0.0,0.0,0.0,0.0,0.0,,925.0,Natural River Sand,2.36,,,,,,,,,,,,,284.8,PCE_SP,48.2,Steam Curing,90.0,,,141.4,Ref-139-Research
1723,1234.4,OPC_I,,308.6,0.0,,0.0,0.0,0.0,0.0,0.0,0.0,0.0,,0.0,0.0,0.0,0.0,0.0,,639.0,Natural River Sand,2.36,,,,,,,,,,,,,246.88,PCE_SP,134.1,Steam Curing,90.0,,,132.2,Ref-139-Research
1724,1234.4,OPC_I,,308.6,0.0,,0.0,0.0,0.0,0.0,0.0,0.0,0.0,,0.0,0.0,0.0,0.0,0.0,,639.0,Natural River Sand,2.36,,,,,,,,,,,,,308.6,PCE_SP,52.2,Steam Curing,90.0,,,141.8,Ref-139-Research
1725,1234.4,OPC_I,,308.6,0.0,,0.0,0.0,0.0,0.0,0.0,0.0,0.0,,0.0,0.0,0.0,0.0,0.0,,639.0,Natural River Sand,2.36,Straight Steel Fiber,156.0,12.7,0.2,,,,,,,,,308.6,PCE_SP,52.2,Steam Curing,90.0,,,142.7,Ref-139-Research
1726,1234.4,OPC_I,,308.6,0.0,,0.0,0.0,0.0,0.0,0.0,0.0,0.0,,0.0,0.0,0.0,0.0,0.0,,639.0,Natural River Sand,2.36,Straight Steel Fiber,312.0,12.7,0.2,,,,,,,,,308.6,PCE_SP,52.2,Steam Curing,90.0,,,150.1,Ref-139-Research
1727,1234.4,OPC_I,,308.6,0.0,,0.0,0.0,0.0,0.0,0.0,0.0,0.0,,0.0,0.0,0.0,0.0,0.0,,639.0,Natural River Sand,2.36,Straight Steel Fiber,468.0,12.7,0.2,,,,,,,,,308.6,PCE_SP,52.2,Steam Curing,90.0,,,152.6,Ref-139-Research
1728,1234.4,OPC_I,,308.6,0.0,,0.0,0.0,0.0,0.0,0.0,0.0,0.0,,0.0,0.0,0.0,0.0,0.0,,639.0,Natural River Sand,2.36,,,,,,,,,,,,,308.6,PCE_SP,89.7,Steam Curing,90.0,,,131.0,Ref-139-Research
1729,1234.4,OPC_I,,308.6,0.0,,0.0,0.0,0.0,0.0,0.0,0.0,0.0,,0.0,0.0,0.0,0.0,0.0,,639.0,Natural River Sand,2.36,Straight Steel Fiber,156.0,12.7,0.2,,,,,,,,,308.6,PCE_SP,89.7,Steam Curing,90.0,,,135.2,Ref-139-Research
1730,1234.4,OPC_I,,308.6,0.0,,0.0,0.0,0.0,0.0,0.0,0.0,0.0,,0.0,0.0,0.0,0.0,0.0,,639.0,Natural River Sand,2.36,Straight Steel Fiber,312.0,12.7,0.2,,,,,,,,,308.6,PCE_SP,89.7,Steam Curing,90.0,,,134.5,Ref-139-Research
1731,1234.4,OPC_I,,308.6,0.0,,0.0,0.0,0.0,0.0,0.0,0.0,0.0,,0.0,0.0,0.0,0.0,0.0,,639.0,Natural River Sand,2.36,Straight Steel Fiber,468.0,12.7,0.2,,,,,,,,,308.6,PCE_SP,89.7,Steam Curing,90.0,,,151.0,Ref-139-Research
1732,1044.0,OPC_I,,261.0,1152.0,class C,0.0,0.0,0.0,0.0,0.0,0.0,0.0,,0.0,0.0,0.0,0.0,0.0,,0.0,,2.36,,,,,,,,,,,,,261.0,PCE_SP,48.1,Steam Curing,90.0,,,132.0,Ref-139-Research
1733,1139.2,OPC_I,,284.8,880.0,class C,0.0,0.0,0.0,0.0,0.0,0.0,0.0,,0.0,0.0,0.0,0.0,0.0,,0.0,,2.36,,,,,,,,,,,,,284.8,PCE_SP,51.2,Steam Curing,90.0,,,139.6,Ref-139-Research
1734,1234.4,OPC_I,,308.6,607.0,class C,0.0,0.0,0.0,0.0,0.0,0.0,0.0,,0.0,0.0,0.0,0.0,0.0,,0.0,,2.36,,,,,,,,,,,,,308.6,PCE_SP,49.4,Steam Curing,90.0,,,142.3,Ref-139-Research
1735,1234.4,OPC_I,,308.6,607.0,class C,0.0,0.0,0.0,0.0,0.0,0.0,0.0,,0.0,0.0,0.0,0.0,0.0,,0.0,,2.36,Straight Steel Fiber,156.0,12.7,0.2,,,,,,,,,308.6,PCE_SP,49.4,Steam Curing,90.0,,,153.6,Ref-139-Research
1736,1234.4,OPC_I,,308.6,607.0,class C,0.0,0.0,0.0,0.0,0.0,0.0,0.0,,0.0,0.0,0.0,0.0,0.0,,0.0,,2.36,Straight Steel Fiber,312.0,12.7,0.2,,,,,,,,,308.6,PCE_SP,49.4,Steam Curing,90.0,,,151.5,Ref-139-Research
1737,1234.4,OPC_I,,308.6,607.0,class C,0.0,0.0,0.0,0.0,0.0,0.0,0.0,,0.0,0.0,0.0,0.0,0.0,,0.0,,2.36,Straight Steel Fiber,468.0,12.7,0.2,,,,,,,,,308.6,PCE_SP,49.4,Steam Curing,90.0,,,169.3,Ref-139-Research
1738,1044.0,OPC_I,,261.0,0.0,,0.0,0.0,0.0,0.0,0.0,0.0,0.0,,0.0,0.0,0.0,0.0,0.0,,1212.0,Natural River Sand,2.36,,,,,,,,,,,,,261.0,PCE_SP,44.2,Steam Curing,90.0,,,136.1,Ref-139-Research
1739,1044.0,OPC_I,,261.0,0.0,,0.0,0.0,0.0,0.0,0.0,0.0,0.0,,0.0,0.0,0.0,0.0,0.0,,1212.0,Natural River Sand,2.36,,,,,,,,,,,,,261.0,PCE_SP,50.4,Steam Curing,90.0,,,131.4,Ref-139-Research
1740,783.0,OPC_I,,261.0,261.0,class C,0.0,0.0,0.0,0.0,0.0,0.0,0.0,,0.0,0.0,0.0,0.0,0.0,,1212.0,Natural River Sand,2.36,,,,,,,,,,,,,261.0,PCE_SP,50.4,Steam Curing,90.0,,,107.0,Ref-139-Research
1741,1044.0,OPC_I,,261.0,0.0,,0.0,0.0,0.0,0.0,0.0,0.0,0.0,,0.0,0.0,0.0,0.0,0.0,,1212.0,Natural River Sand,2.36,Straight Steel Fiber,156.0,12.7,0.2,,,,,,,,,261.0,PCE_SP,50.4,Steam Curing,90.0,,,132.0,Ref-139-Research
1742,1044.0,OPC_I,,261.0,0.0,,0.0,0.0,0.0,0.0,0.0,0.0,0.0,,0.0,0.0,0.0,0.0,0.0,,1212.0,Natural River Sand,2.36,Straight Steel Fiber,312.0,12.7,0.2,,,,,,,,,261.0,PCE_SP,63.2,Steam Curing,90.0,,,126.9,Ref-139-Research
1743,1044.0,OPC_I,,261.0,0.0,,0.0,0.0,0.0,0.0,0.0,0.0,0.0,,0.0,0.0,0.0,0.0,0.0,,1212.0,Natural River Sand,2.36,Straight Steel Fiber,468.0,12.7,0.2,,,,,,,,,261.0,PCE_SP,69.5,Steam Curing,90.0,,,128.9,Ref-139-Research
1744,1234.4,OPC_I,,308.6,607.0,class C,0.0,0.0,0.0,0.0,0.0,0.0,0.0,,0.0,0.0,0.0,0.0,0.0,,0.0,,2.36,,,,,,,,,,,,,308.6,PCE_SP,59.5,Steam Curing,90.0,,,145.1,Ref-139-Research
1745,1234.4,OPC_I,,308.6,607.0,class C,0.0,0.0,0.0,0.0,0.0,0.0,0.0,,0.0,0.0,0.0,0.0,0.0,,0.0,,2.36,Straight Steel Fiber,156.0,12.7,0.2,,,,,,,,,308.6,PCE_SP,59.5,Steam Curing,90.0,,,146.9,Ref-139-Research
1746,1234.4,OPC_I,,308.6,607.0,class C,0.0,0.0,0.0,0.0,0.0,0.0,0.0,,0.0,0.0,0.0,0.0,0.0,,0.0,,2.36,Straight Steel Fiber,312.0,12.7,0.2,,,,,,,,,308.6,PCE_SP,59.5,Steam Curing,90.0,,,151.0,Ref-139-Research
1747,1234.4,OPC_I,,308.6,607.0,class C,0.0,0.0,0.0,0.0,0.0,0.0,0.0,,0.0,0.0,0.0,0.0,0.0,,0.0,,2.36,Straight Steel Fiber,468.0,12.7,0.2,,,,,,,,,308.6,PCE_SP,59.5,Steam Curing,90.0,,,155.1,Ref-139-Research
1748,1099.04,OPC_I,,63.97,0.0,,0.0,0.0,0.0,0.0,0.0,0.0,0.0,,0.0,0.0,0.0,0.0,0.0,,1640.0,Natural River Sand,2.36,,,,,,,,,,,,,232.6,PCE_SP,39.41,Steam Curing,90.0,,,143.0,Ref-139-Research
1749,1099.04,OPC_I,,63.97,0.0,,0.0,0.0,0.0,0.0,0.0,0.0,0.0,,0.0,0.0,0.0,0.0,0.0,,1640.0,Natural River Sand,2.36,Straight Steel Fiber,156.0,12.7,0.2,,,,,,,,,232.6,PCE_SP,39.41,Steam Curing,90.0,,,144.3,Ref-139-Research
1750,750.14,OPC_I,,63.97,348.9,class C,0.0,0.0,0.0,0.0,0.0,0.0,0.0,,0.0,0.0,0.0,0.0,0.0,,1852.0,Natural River Sand,2.36,,,,,,,,,,,,,232.6,PCE_SP,39.41,Steam Curing,90.0,,,129.7,Ref-139-Research
1751,633.84,OPC_I,,63.97,465.2,class C,0.0,0.0,0.0,0.0,0.0,0.0,0.0,,0.0,0.0,0.0,0.0,0.0,,1923.0,Natural River Sand,2.36,,,,,,,,,,,,,232.6,PCE_SP,39.41,Steam Curing,90.0,,,130.2,Ref-139-Research
1752,517.54,OPC_I,,63.97,581.5,class C,0.0,0.0,0.0,0.0,0.0,0.0,0.0,,0.0,0.0,0.0,0.0,0.0,,1994.0,Natural River Sand,2.36,,,,,,,,,,,,,232.6,PCE_SP,39.41,Steam Curing,90.0,,,82.0,Ref-139-Research
1753,750.14,OPC_I,,63.97,348.9,class C,0.0,0.0,0.0,0.0,0.0,0.0,0.0,,0.0,0.0,0.0,0.0,0.0,,1852.0,Natural River Sand,2.36,Straight Steel Fiber,156.0,12.7,0.2,,,,,,,,,232.6,PCE_SP,39.41,Steam Curing,90.0,,,132.7,Ref-139-Research
1754,633.84,OPC_I,,63.97,465.2,class C,0.0,0.0,0.0,0.0,0.0,0.0,0.0,,0.0,0.0,0.0,0.0,0.0,,1923.0,Natural River Sand,2.36,Straight Steel Fiber,156.0,12.7,0.2,,,,,,,,,232.6,PCE_SP,39.41,Steam Curing,90.0,,,133.4,Ref-139-Research
1755,517.54,OPC_I,,63.97,581.5,class C,0.0,0.0,0.0,0.0,0.0,0.0,0.0,,0.0,0.0,0.0,0.0,0.0,,1994.0,Natural River Sand,2.36,Straight Steel Fiber,156.0,12.7,0.2,,,,,,,,,232.6,PCE_SP,39.41,Steam Curing,90.0,,,86.3,Ref-139-Research
1756,300.0,OPC_52.5,52.5,100.0,0.0,,500.0,0.0,0.0,0.0,0.0,0.0,0.0,,0.0,0.0,0.0,0.0,0.0,,1060.0,Natural River Sand,1.25,,,,,,,,,,,,,165.0,PCE_HRWRA,38.0,Standard Curing,20.0,,,89.4,Ref-140-Research
1757,400.0,OPC_52.5,52.5,100.0,0.0,,400.0,0.0,0.0,0.0,0.0,0.0,0.0,,0.0,0.0,0.0,0.0,0.0,,1060.0,Natural River Sand,1.25,,,,,,,,,,,,,141.0,PCE_HRWRA,38.0,Standard Curing,20.0,,,127.45,Ref-140-Research
1758,500.0,OPC_52.5,52.5,100.0,0.0,,300.0,0.0,0.0,0.0,0.0,0.0,0.0,,0.0,0.0,0.0,0.0,0.0,,1060.0,Natural River Sand,1.25,,,,,,,,,,,,,140.0,PCE_HRWRA,38.0,Standard Curing,20.0,,,124.85,Ref-140-Research
1759,600.0,OPC_52.5,52.5,100.0,0.0,,200.0,0.0,0.0,0.0,0.0,0.0,0.0,,0.0,0.0,0.0,0.0,0.0,,1060.0,Natural River Sand,1.25,,,,,,,,,,,,,140.0,PCE_HRWRA,38.0,Standard Curing,20.0,,,114.55,Ref-140-Research
1760,700.0,OPC_52.5,52.5,100.0,0.0,,100.0,0.0,0.0,0.0,0.0,0.0,0.0,,0.0,0.0,0.0,0.0,0.0,,1060.0,Natural River Sand,1.25,,,,,,,,,,,,,135.0,PCE_HRWRA,38.0,Standard Curing,20.0,,,120.2,Ref-140-Research
