Repository: Jocund96/Data-to-Design-ML

# Section 4: Boosting Models

Experiments on gradient boosting algorithms (XGBoost, HistGradientBoosting, AdaBoost) for concrete strength prediction on UCI and UHPC datasets.

- **Week 1–4**: UCI dataset baselines, data cleaning, monotonic physical constraints, and sample weighting.
- **Week 5–7**: UHPC dataset preprocessing, feature missingness policies, scikit-learn pipelines, and hyperparameter tuning.
- **Week 8–10**: Group-aware validation (LOPO), quantile regression uncertainty intervals, and SHAP interpretability.

File: S4_Boosting/Week-8/initial_data_preparation/Datasets/initial_cleaned.csv (part 10 of 12)
,cement,cement_type,cement_grade,silica_fume,fly_ash,fly_ash_type,limestone_powder,quartz_powder,glass_powder,rice_husk_ash,metakaolin,ggbfs,slag,slag_type,nano_caco3,nano_al2o3,nano_tio2,nano_sio2,filler,filler_type,sand,sand_type,sand_max_size,fiber1_type,fiber1_amount,fiber1_length,fiber1_diameter,fiber1_tensile_strength,fiber1_youngs_modulus,fiber2_type,fiber2_amount,fiber2_length,fiber2_diameter,fiber2_tensile_strength,fiber2_youngs_modulus,water,sp_type,sp_amount,curing_method,curing_temp,curing_humidity,curing_pressure,cs_28d,reference
1761,800.0,OPC_52.5,52.5,100.0,0.0,,0.0,0.0,0.0,0.0,0.0,0.0,0.0,,0.0,0.0,0.0,0.0,0.0,,1060.0,Natural River Sand,1.25,,,,,,,,,,,,,140.0,PCE_HRWRA,38.0,Standard Curing,20.0,,,115.45,Ref-140-Research
1762,923.08,OPC_52.5,52.5,184.62,92.31,class F,0.0,0.0,0.0,0.0,0.0,0.0,0.0,,0.0,0.0,0.0,0.0,184.62,Silica Flour,1015.38,Silica Sand,2.0,,,,,,,,,,,,,177.23,PCE_SP,16.62,Standard Curing,20.0,95.0,,125.6,Ref-141-Research
1763,923.08,OPC_52.5,52.5,184.62,92.31,class F,0.0,0.0,0.0,0.0,0.0,0.0,0.0,,0.0,0.0,0.0,4.62,184.62,Silica Flour,1015.38,Silica Sand,2.0,,,,,,,,,,,,,177.23,PCE_SP,16.62,Standard Curing,20.0,95.0,,128.7,Ref-141-Research
1764,923.08,OPC_52.5,52.5,184.62,92.31,class F,0.0,0.0,0.0,0.0,0.0,0.0,0.0,,0.0,0.0,0.0,9.23,184.62,Silica Flour,1015.38,Silica Sand,2.0,,,,,,,,,,,,,177.23,PCE_SP,16.62,Standard Curing,20.0,95.0,,130.3,Ref-141-Research
1765,923.08,OPC_52.5,52.5,184.62,92.31,class F,0.0,0.0,0.0,0.0,0.0,0.0,0.0,,0.0,0.0,0.0,13.85,184.62,Silica Flour,1015.38,Silica Sand,2.0,,,,,,,,,,,,,177.23,PCE_SP,16.62,Standard Curing,20.0,95.0,,129.4,Ref-141-Research
1766,923.08,OPC_52.5,52.5,184.62,92.31,class F,0.0,0.0,0.0,0.0,0.0,0.0,0.0,,0.0,0.0,0.0,18.46,184.62,Silica Flour,1015.38,Silica Sand,2.0,,,,,,,,,,,,,177.23,PCE_SP,16.62,Standard Curing,20.0,95.0,,130.6,Ref-141-Research
1767,923.08,OPC_52.5,52.5,184.62,92.31,class F,0.0,0.0,0.0,0.0,0.0,0.0,0.0,,0.0,0.0,0.0,0.0,184.62,Silica Flour,1015.38,Silica Sand,2.0,,,,,,,,,,,,,188.31,PCE_SP,16.62,Standard Curing,20.0,95.0,,121.4,Ref-141-Research
1768,923.08,OPC_52.5,52.5,184.62,92.31,class F,0.0,0.0,0.0,0.0,0.0,0.0,0.0,,0.0,0.0,0.0,4.62,184.62,Silica Flour,1015.38,Silica Sand,2.0,,,,,,,,,,,,,188.31,PCE_SP,16.62,Standard Curing,20.0,95.0,,124.6,Ref-141-Research
1769,923.08,OPC_52.5,52.5,184.62,92.31,class F,0.0,0.0,0.0,0.0,0.0,0.0,0.0,,0.0,0.0,0.0,9.23,184.62,Silica Flour,1015.38,Silica Sand,2.0,,,,,,,,,,,,,188.31,PCE_SP,16.62,Standard Curing,20.0,95.0,,126.5,Ref-141-Research
1770,923.08,OPC_52.5,52.5,184.62,92.31,class F,0.0,0.0,0.0,0.0,0.0,0.0,0.0,,0.0,0.0,0.0,13.85,184.62,Silica Flour,1015.38,Silica Sand,2.0,,,,,,,,,,,,,188.31,PCE_SP,16.62,Standard Curing,20.0,95.0,,126.0,Ref-141-Research
1771,923.08,OPC_52.5,52.5,184.62,92.31,class F,0.0,0.0,0.0,0.0,0.0,0.0,0.0,,0.0,0.0,0.0,18.46,184.62,Silica Flour,1015.38,Silica Sand,2.0,,,,,,,,,,,,,188.31,PCE_SP,16.62,Standard Curing,20.0,95.0,,125.7,Ref-141-Research
1772,923.08,OPC_52.5,52.5,184.62,92.31,class F,0.0,0.0,0.0,0.0,0.0,0.0,0.0,,0.0,0.0,0.0,0.0,184.62,Silica Flour,1015.38,Silica Sand,2.0,,,,,,,,,,,,,177.23,PCE_SP,16.62,Standard Curing,20.0,95.0,,125.6,Ref-141-Research
1773,923.08,OPC_52.5,52.5,184.62,92.31,class F,0.0,0.0,0.0,0.0,0.0,0.0,0.0,,9.23,0.0,0.0,0.0,184.62,Silica Flour,1015.38,Silica Sand,2.0,,,,,,,,,,,,,177.23,PCE_SP,16.62,Standard Curing,20.0,95.0,,130.3,Ref-141-Research
1774,923.08,OPC_52.5,52.5,184.62,92.31,class F,0.0,0.0,0.0,0.0,0.0,0.0,0.0,,18.46,0.0,0.0,0.0,184.62,Silica Flour,1015.38,Silica Sand,2.0,,,,,,,,,,,,,177.23,PCE_SP,16.62,Standard Curing,20.0,95.0,,134.7,Ref-141-Research
1775,923.08,OPC_52.5,52.5,184.62,92.31,class F,0.0,0.0,0.0,0.0,0.0,0.0,0.0,,27.69,0.0,0.0,0.0,184.62,Silica Flour,1015.38,Silica Sand,2.0,,,,,,,,,,,,,177.23,PCE_SP,16.62,Standard Curing,20.0,95.0,,138.2,Ref-141-Research
1776,923.08,OPC_52.5,52.5,184.62,92.31,class F,0.0,0.0,0.0,0.0,0.0,0.0,0.0,,36.92,0.0,0.0,0.0,184.62,Silica Flour,1015.38,Silica Sand,2.0,,,,,,,,,,,,,177.23,PCE_SP,16.62,Standard Curing,20.0,95.0,,136.4,Ref-141-Research
1777,923.08,OPC_52.5,52.5,184.62,92.31,class F,0.0,0.0,0.0,0.0,0.0,0.0,0.0,,0.0,0.0,0.0,0.0,184.62,Silica Flour,1015.38,Silica Sand,2.0,,,,,,,,,,,,,188.31,PCE_SP,16.62,Standard Curing,20.0,95.0,,120.8,Ref-141-Research
1778,923.08,OPC_52.5,52.5,184.62,92.31,class F,0.0,0.0,0.0,0.0,0.0,0.0,0.0,,9.23,0.0,0.0,0.0,184.62,Silica Flour,1015.38,Silica Sand,2.0,,,,,,,,,,,,,188.31,PCE_SP,16.62,Standard Curing,20.0,95.0,,122.4,Ref-141-Research
1779,923.08,OPC_52.5,52.5,184.62,92.31,class F,0.0,0.0,0.0,0.0,0.0,0.0,0.0,,18.46,0.0,0.0,0.0,184.62,Silica Flour,1015.38,Silica Sand,2.0,,,,,,,,,,,,,188.31,PCE_SP,16.62,Standard Curing,20.0,95.0,,130.5,Ref-141-Research
1780,923.08,OPC_52.5,52.5,184.62,92.31,class F,0.0,0.0,0.0,0.0,0.0,0.0,0.0,,27.69,0.0,0.0,0.0,184.62,Silica Flour,1015.38,Silica Sand,2.0,,,,,,,,,,,,,188.31,PCE_SP,16.62,Standard Curing,20.0,95.0,,133.1,Ref-141-Research
1781,923.08,OPC_52.5,52.5,184.62,92.31,class F,0.0,0.0,0.0,0.0,0.0,0.0,0.0,,36.92,0.0,0.0,0.0,184.62,Silica Flour,1015.38,Silica Sand,2.0,,,,,,,,,,,,,188.31,PCE_SP,16.62,Standard Curing,20.0,95.0,,130.3,Ref-141-Research
1782,923.08,OPC_52.5,52.5,184.62,92.31,class F,0.0,0.0,0.0,0.0,0.0,0.0,0.0,,0.0,0.0,0.0,0.0,184.62,Silica Flour,1015.38,Silica Sand,2.0,,,,,,,,,,,,,177.23,PCE_SP,16.62,Heat Curing,90.0,,,140.3,Ref-141-Research
1783,923.08,OPC_52.5,52.5,184.62,92.31,class F,0.0,0.0,0.0,0.0,0.0,0.0,0.0,,0.0,0.0,0.0,4.62,184.62,Silica Flour,1015.38,Silica Sand,2.0,,,,,,,,,,,,,177.23,PCE_SP,16.62,Heat Curing,90.0,95.0,,146.6,Ref-141-Research
1784,923.08,OPC_52.5,52.5,184.62,92.31,class F,0.0,0.0,0.0,0.0,0.0,0.0,0.0,,0.0,0.0,0.0,9.23,184.62,Silica Flour,1015.38,Silica Sand,2.0,,,,,,,,,,,,,177.23,PCE_SP,16.62,Heat Curing,90.0,95.0,,144.7,Ref-141-Research
1785,923.08,OPC_52.5,52.5,184.62,92.31,class F,0.0,0.0,0.0,0.0,0.0,0.0,0.0,,0.0,0.0,0.0,13.85,184.62,Silica Flour,1015.38,Silica Sand,2.0,,,,,,,,,,,,,177.23,PCE_SP,16.62,Heat Curing,90.0,95.0,,145.1,Ref-141-Research
1786,923.08,OPC_52.5,52.5,184.62,92.31,class F,0.0,0.0,0.0,0.0,0.0,0.0,0.0,,0.0,0.0,0.0,18.46,184.62,Silica Flour,1015.38,Silica Sand,2.0,,,,,,,,,,,,,177.23,PCE_SP,16.62,Heat Curing,90.0,95.0,,142.2,Ref-141-Research
1787,923.08,OPC_52.5,52.5,184.62,92.31,class F,0.0,0.0,0.0,0.0,0.0,0.0,0.0,,0.0,0.0,0.0,0.0,184.62,Silica Flour,1015.38,Silica Sand,2.0,,,,,,,,,,,,,188.31,PCE_SP,16.62,Heat Curing,90.0,95.0,,134.3,Ref-141-Research
1788,923.08,OPC_52.5,52.5,184.62,92.31,class F,0.0,0.0,0.0,0.0,0.0,0.0,0.0,,0.0,0.0,0.0,4.62,184.62,Silica Flour,1015.38,Silica Sand,2.0,,,,,,,,,,,,,188.31,PCE_SP,16.62,Heat Curing,90.0,95.0,,141.5,Ref-141-Research
1789,923.08,OPC_52.5,52.5,184.62,92.31,class F,0.0,0.0,0.0,0.0,0.0,0.0,0.0,,0.0,0.0,0.0,9.23,184.62,Silica Flour,1015.38,Silica Sand,2.0,,,,,,,,,,,,,188.31,PCE_SP,16.62,Heat Curing,90.0,95.0,,142.7,Ref-141-Research
1790,923.08,OPC_52.5,52.5,184.62,92.31,class F,0.0,0.0,0.0,0.0,0.0,0.0,0.0,,0.0,0.0,0.0,13.85,184.62,Silica Flour,1015.38,Silica Sand,2.0,,,,,,,,,,,,,188.31,PCE_SP,16.62,Heat Curing,90.0,95.0,,140.6,Ref-141-Research
1791,923.08,OPC_52.5,52.5,184.62,92.31,class F,0.0,0.0,0.0,0.0,0.0,0.0,0.0,,0.0,0.0,0.0,18.46,184.62,Silica Flour,1015.38,Silica Sand,2.0,,,,,,,,,,,,,188.31,PCE_SP,16.62,Heat Curing,90.0,95.0,,133.4,Ref-141-Research
1792,923.08,OPC_52.5,52.5,184.62,92.31,class F,0.0,0.0,0.0,0.0,0.0,0.0,0.0,,0.0,0.0,0.0,0.0,184.62,Silica Flour,1015.38,Silica Sand,2.0,,,,,,,,,,,,,177.23,PCE_SP,16.62,Heat Curing,90.0,95.0,,140.3,Ref-141-Research
1793,923.08,OPC_52.5,52.5,184.62,92.31,class F,0.0,0.0,0.0,0.0,0.0,0.0,0.0,,9.23,0.0,0.0,0.0,184.62,Silica Flour,1015.38,Silica Sand,2.0,,,,,,,,,,,,,177.23,PCE_SP,16.62,Heat Curing,90.0,95.0,,153.8,Ref-141-Research
1794,923.08,OPC_52.5,52.5,184.62,92.31,class F,0.0,0.0,0.0,0.0,0.0,0.0,0.0,,18.46,0.0,0.0,0.0,184.62,Silica Flour,1015.38,Silica Sand,2.0,,,,,,,,,,,,,177.23,PCE_SP,16.62,Heat Curing,90.0,95.0,,156.6,Ref-141-Research
1795,923.08,OPC_52.5,52.5,184.62,92.31,class F,0.0,0.0,0.0,0.0,0.0,0.0,0.0,,27.69,0.0,0.0,0.0,184.62,Silica Flour,1015.38,Silica Sand,2.0,,,,,,,,,,,,,177.23,PCE_SP,16.62,Heat Curing,90.0,95.0,,163.7,Ref-141-Research
1796,923.08,OPC_52.5,52.5,184.62,92.31,class F,0.0,0.0,0.0,0.0,0.0,0.0,0.0,,36.92,0.0,0.0,0.0,184.62,Silica Flour,1015.38,Silica Sand,2.0,,,,,,,,,,,,,177.23,PCE_SP,16.62,Heat Curing,90.0,95.0,,161.2,Ref-141-Research
1797,923.08,OPC_52.5,52.5,184.62,92.31,class F,0.0,0.0,0.0,0.0,0.0,0.0,0.0,,0.0,0.0,0.0,0.0,184.62,Silica Flour,1015.38,Silica Sand,2.0,,,,,,,,,,,,,188.31,PCE_SP,16.62,Heat Curing,90.0,95.0,,133.9,Ref-141-Research
1798,923.08,OPC_52.5,52.5,184.62,92.31,class F,0.0,0.0,0.0,0.0,0.0,0.0,0.0,,9.23,0.0,0.0,0.0,184.62,Silica Flour,1015.38,Silica Sand,2.0,,,,,,,,,,,,,188.31,PCE_SP,16.62,Heat Curing,90.0,95.0,,141.7,Ref-141-Research
1799,923.08,OPC_52.5,52.5,184.62,92.31,class F,0.0,0.0,0.0,0.0,0.0,0.0,0.0,,18.46,0.0,0.0,0.0,184.62,Silica Flour,1015.38,Silica Sand,2.0,,,,,,,,,,,,,188.31,PCE_SP,16.62,Heat Curing,90.0,95.0,,144.2,Ref-141-Research
1800,923.08,OPC_52.5,52.5,184.62,92.31,class F,0.0,0.0,0.0,0.0,0.0,0.0,0.0,,27.69,0.0,0.0,0.0,184.62,Silica Flour,1015.38,Silica Sand,2.0,,,,,,,,,,,,,188.31,PCE_SP,16.62,Heat Curing,90.0,95.0,,150.8,Ref-141-Research
1801,923.08,OPC_52.5,52.5,184.62,92.31,class F,0.0,0.0,0.0,0.0,0.0,0.0,0.0,,36.92,0.0,0.0,0.0,184.62,Silica Flour,1015.38,Silica Sand,2.0,,,,,,,,,,,,,188.31,PCE_SP,16.62,Heat Curing,90.0,95.0,,149.2,Ref-141-Research
1802,923.08,OPC_52.5,52.5,184.62,92.31,class F,0.0,0.0,0.0,0.0,0.0,0.0,0.0,,9.23,0.0,0.0,4.62,184.62,Silica Flour,1015.38,Silica Sand,2.0,,,,,,,,,,,,,177.23,PCE_SP,16.62,Standard Curing,20.0,95.0,,131.0,Ref-141-Research
1803,923.08,OPC_52.5,52.5,184.62,92.31,class F,0.0,0.0,0.0,0.0,0.0,0.0,0.0,,18.46,0.0,0.0,4.62,184.62,Silica Flour,1015.38,Silica Sand,2.0,,,,,,,,,,,,,177.23,PCE_SP,16.62,Standard Curing,20.0,95.0,,132.9,Ref-141-Research
1804,923.08,OPC_52.5,52.5,184.62,92.31,class F,0.0,0.0,0.0,0.0,0.0,0.0,0.0,,27.69,0.0,0.0,4.62,184.62,Silica Flour,1015.38,Silica Sand,2.0,,,,,,,,,,,,,177.23,PCE_SP,16.62,Standard Curing,20.0,95.0,,135.6,Ref-141-Research
1805,923.08,OPC_52.5,52.5,184.62,92.31,class F,0.0,0.0,0.0,0.0,0.0,0.0,0.0,,9.23,0.0,0.0,9.23,184.62,Silica Flour,1015.38,Silica Sand,2.0,,,,,,,,,,,,,177.23,PCE_SP,16.62,Standard Curing,20.0,95.0,,131.0,Ref-141-Research
1806,923.08,OPC_52.5,52.5,184.62,92.31,class F,0.0,0.0,0.0,0.0,0.0,0.0,0.0,,18.46,0.0,0.0,9.23,184.62,Silica Flour,1015.38,Silica Sand,2.0,,,,,,,,,,,,,177.23,PCE_SP,16.62,Standard Curing,20.0,95.0,,134.7,Ref-141-Research
1807,923.08,OPC_52.5,52.5,184.62,92.31,class F,0.0,0.0,0.0,0.0,0.0,0.0,0.0,,27.69,0.0,0.0,9.23,184.62,Silica Flour,1015.38,Silica Sand,2.0,,,,,,,,,,,,,177.23,PCE_SP,16.62,Standard Curing,20.0,95.0,,140.2,Ref-141-Research
1808,923.08,OPC_52.5,52.5,184.62,92.31,class F,0.0,0.0,0.0,0.0,0.0,0.0,0.0,,9.23,0.0,0.0,13.85,184.62,Silica Flour,1015.38,Silica Sand,2.0,,,,,,,,,,,,,177.23,PCE_SP,16.62,Standard Curing,20.0,95.0,,129.2,Ref-141-Research
1809,923.08,OPC_52.5,52.5,184.62,92.31,class F,0.0,0.0,0.0,0.0,0.0,0.0,0.0,,18.46,0.0,0.0,13.85,184.62,Silica Flour,1015.38,Silica Sand,2.0,,,,,,,,,,,,,177.23,PCE_SP,16.62,Standard Curing,20.0,95.0,,132.9,Ref-141-Research
1810,923.08,OPC_52.5,52.5,184.62,92.31,class F,0.0,0.0,0.0,0.0,0.0,0.0,0.0,,27.69,0.0,0.0,13.85,184.62,Silica Flour,1015.38,Silica Sand,2.0,,,,,,,,,,,,,177.23,PCE_SP,16.62,Standard Curing,20.0,95.0,,134.7,Ref-141-Research
1811,923.08,OPC_52.5,52.5,184.62,92.31,class F,0.0,0.0,0.0,0.0,0.0,0.0,0.0,,0.0,0.0,0.0,0.0,184.62,Silica Flour,1015.38,Silica Sand,2.0,,,,,,,,,,,,,177.23,PCE_SP,16.62,Standard Curing,20.0,95.0,,138.2,Ref-141-Research
1812,923.08,OPC_52.5,52.5,184.62,92.31,class F,0.0,0.0,0.0,0.0,0.0,0.0,0.0,,0.0,0.0,0.0,0.0,184.62,Silica Flour,1015.38,Silica Sand,2.0,,,,,,,,,,,,,199.38,PCE_SP,16.62,Standard Curing,20.0,95.0,,127.4,Ref-141-Research
1813,923.08,OPC_52.5,52.5,184.62,92.31,class F,0.0,0.0,0.0,0.0,0.0,0.0,0.0,,0.0,0.0,0.0,0.0,184.62,Silica Flour,1015.38,Silica Sand,2.0,,,,,,,,,,,,,221.54,PCE_SP,16.62,Standard Curing,20.0,95.0,,122.5,Ref-141-Research
1814,923.08,OPC_52.5,52.5,184.62,92.31,class F,0.0,0.0,0.0,0.0,0.0,0.0,0.0,,0.0,0.0,0.0,0.0,184.62,Silica Flour,1015.38,Silica Sand,2.0,,,,,,,,,,,,,243.69,PCE_SP,16.62,Standard Curing,20.0,95.0,,115.3,Ref-141-Research
1815,923.08,OPC_52.5,52.5,184.62,92.31,class F,0.0,0.0,0.0,0.0,0.0,0.0,0.0,,0.0,0.0,0.0,9.23,184.62,Silica Flour,1015.38,Silica Sand,2.0,,,,,,,,,,,,,177.23,PCE_SP,16.62,Standard Curing,20.0,95.0,,125.6,Ref-141-Research
1816,923.08,OPC_52.5,52.5,184.62,92.31,class F,0.0,0.0,0.0,0.0,0.0,0.0,0.0,,0.0,0.0,0.0,9.23,184.62,Silica Flour,1015.38,Silica Sand,2.0,,,,,,,,,,,,,199.38,PCE_SP,16.62,Standard Curing,20.0,95.0,,116.7,Ref-141-Research
1817,923.08,OPC_52.5,52.5,184.62,92.31,class F,0.0,0.0,0.0,0.0,0.0,0.0,0.0,,0.0,0.0,0.0,9.23,184.62,Silica Flour,1015.38,Silica Sand,2.0,,,,,,,,,,,,,221.54,PCE_SP,16.62,Standard Curing,20.0,95.0,,113.4,Ref-141-Research
1818,923.08,OPC_52.5,52.5,184.62,92.31,class F,0.0,0.0,0.0,0.0,0.0,0.0,0.0,,0.0,0.0,0.0,9.23,184.62,Silica Flour,1015.38,Silica Sand,2.0,,,,,,,,,,,,,243.69,PCE_SP,16.62,Standard Curing,20.0,95.0,,109.5,Ref-141-Research
1819,923.08,OPC_52.5,52.5,184.62,92.31,class F,0.0,0.0,0.0,0.0,0.0,0.0,0.0,,27.69,0.0,0.0,0.0,184.62,Silica Flour,1015.38,Silica Sand,2.0,,,,,,,,,,,,,177.23,PCE_SP,16.62,Standard Curing,20.0,95.0,,130.3,Ref-141-Research
1820,923.08,OPC_52.5,52.5,184.62,92.31,class F,0.0,0.0,0.0,0.0,0.0,0.0,0.0,,27.69,0.0,0.0,0.0,184.62,Silica Flour,1015.38,Silica Sand,2.0,,,,,,,,,,,,,199.38,PCE_SP,16.62,Standard Curing,20.0,95.0,,120.7,Ref-141-Research
1821,923.08,OPC_52.5,52.5,184.62,92.31,class F,0.0,0.0,0.0,0.0,0.0,0.0,0.0,,27.69,0.0,0.0,0.0,184.62,Silica Flour,1015.38,Silica Sand,2.0,,,,,,,,,,,,,221.54,PCE_SP,16.62,Standard Curing,20.0,95.0,,116.6,Ref-141-Research
1822,923.08,OPC_52.5,52.5,184.62,92.31,class F,0.0,0.0,0.0,0.0,0.0,0.0,0.0,,27.69,0.0,0.0,0.0,184.62,Silica Flour,1015.38,Silica Sand,2.0,,,,,,,,,,,,,243.69,PCE_SP,16.62,Standard Curing,20.0,95.0,,111.2,Ref-141-Research
1823,923.08,OPC_52.5,52.5,184.62,92.31,class F,0.0,0.0,0.0,0.0,0.0,0.0,0.0,,0.0,0.0,0.0,0.0,184.62,Silica Flour,1015.38,Silica Sand,2.0,,,,,,,,,,,,,177.23,PCE_SP,16.62,Heat Curing,90.0,,,163.3,Ref-141-Research
1824,923.08,OPC_52.5,52.5,184.62,92.31,class F,0.0,0.0,0.0,0.0,0.0,0.0,0.0,,0.0,0.0,0.0,0.0,184.62,Silica Flour,1015.38,Silica Sand,2.0,,,,,,,,,,,,,199.38,PCE_SP,16.62,Heat Curing,90.0,,,140.9,Ref-141-Research
1825,923.08,OPC_52.5,52.5,184.62,92.31,class F,0.0,0.0,0.0,0.0,0.0,0.0,0.0,,0.0,0.0,0.0,0.0,184.62,Silica Flour,1015.38,Silica Sand,2.0,,,,,,,,,,,,,221.54,PCE_SP,16.62,Heat Curing,90.0,,,131.8,Ref-141-Research
1826,923.08,OPC_52.5,52.5,184.62,92.31,class F,0.0,0.0,0.0,0.0,0.0,0.0,0.0,,0.0,0.0,0.0,0.0,184.62,Silica Flour,1015.38,Silica Sand,2.0,,,,,,,,,,,,,243.69,PCE_SP,16.62,Heat Curing,90.0,,,112.2,Ref-141-Research
1827,923.08,OPC_52.5,52.5,184.62,92.31,class F,0.0,0.0,0.0,0.0,0.0,0.0,0.0,,0.0,0.0,0.0,9.23,184.62,Silica Flour,1015.38,Silica Sand,2.0,,,,,,,,,,,,,177.23,PCE_SP,16.62,Heat Curing,90.0,,,140.3,Ref-141-Research
1828,923.08,OPC_52.5,52.5,184.62,92.31,class F,0.0,0.0,0.0,0.0,0.0,0.0,0.0,,0.0,0.0,0.0,9.23,184.62,Silica Flour,1015.38,Silica Sand,2.0,,,,,,,,,,,,,199.38,PCE_SP,16.62,Heat Curing,90.0,,,125.2,Ref-141-Research
1829,923.08,OPC_52.5,52.5,184.62,92.31,class F,0.0,0.0,0.0,0.0,0.0,0.0,0.0,,0.0,0.0,0.0,9.23,184.62,Silica Flour,1015.38,Silica Sand,2.0,,,,,,,,,,,,,221.54,PCE_SP,16.62,Heat Curing,90.0,,,117.5,Ref-141-Research
1830,923.08,OPC_52.5,52.5,184.62,92.31,class F,0.0,0.0,0.0,0.0,0.0,0.0,0.0,,0.0,0.0,0.0,9.23,184.62,Silica Flour,1015.38,Silica Sand,2.0,,,,,,,,,,,,,243.69,PCE_SP,16.62,Heat Curing,90.0,,,105.4,Ref-141-Research
1831,923.08,OPC_52.5,52.5,184.62,92.31,class F,0.0,0.0,0.0,0.0,0.0,0.0,0.0,,27.69,0.0,0.0,0.0,184.62,Silica Flour,1015.38,Silica Sand,2.0,,,,,,,,,,,,,177.23,PCE_SP,16.62,Heat Curing,90.0,,,146.7,Ref-141-Research
1832,923.08,OPC_52.5,52.5,184.62,92.31,class F,0.0,0.0,0.0,0.0,0.0,0.0,0.0,,27.69,0.0,0.0,0.0,184.62,Silica Flour,1015.38,Silica Sand,2.0,,,,,,,,,,,,,199.38,PCE_SP,16.62,Heat Curing,90.0,,,130.3,Ref-141-Research
1833,923.08,OPC_52.5,52.5,184.62,92.31,class F,0.0,0.0,0.0,0.0,0.0,0.0,0.0,,27.69,0.0,0.0,0.0,184.62,Silica Flour,1015.38,Silica Sand,2.0,,,,,,,,,,,,,221.54,PCE_SP,16.62,Heat Curing,90.0,,,124.4,Ref-141-Research
1834,923.08,OPC_52.5,52.5,184.62,92.31,class F,0.0,0.0,0.0,0.0,0.0,0.0,0.0,,27.69,0.0,0.0,0.0,184.62,Silica Flour,1015.38,Silica Sand,2.0,,,,,,,,,,,,,243.69,PCE_SP,16.62,Heat Curing,90.0,,,107.5,Ref-141-Research
1835,863.0,OPC_42.5,42.5,216.0,0.0,,0.0,0.0,0.0,0.0,0.0,0.0,0.0,,0.0,0.0,0.0,0.0,0.0,,923.0,Natural River Sand,2.36,Straight Steel Fiber,156.0,13.0,0.2,2800.0,203.0,,,,,,,177.0,PCE_SP,16.19,Standard Curing,20.0,95.0,,138.0,Ref-142-Research
1836,647.0,OPC_42.5,42.5,216.0,0.0,,0.0,0.0,0.0,0.0,0.0,216.0,0.0,,0.0,0.0,0.0,0.0,0.0,,923.0,Natural River Sand,2.36,Straight Steel Fiber,156.0,13.0,0.2,2800.0,203.0,,,,,,,177.0,PCE_SP,16.19,Standard Curing,20.0,95.0,,160.0,Ref-142-Research
1837,647.0,OPC_42.5,42.5,216.0,216.0,,0.0,0.0,0.0,0.0,0.0,0.0,0.0,,0.0,0.0,0.0,0.0,0.0,,923.0,Natural River Sand,2.36,Straight Steel Fiber,156.0,13.0,0.2,2800.0,203.0,,,,,,,177.0,PCE_SP,16.19,Standard Curing,20.0,95.0,,159.0,Ref-142-Research
1838,432.0,OPC_42.5,42.5,216.0,216.0,,0.0,0.0,0.0,0.0,0.0,216.0,0.0,,0.0,0.0,0.0,0.0,0.0,,923.0,Natural River Sand,2.36,Straight Steel Fiber,156.0,13.0,0.2,2800.0,203.0,,,,,,,177.0,PCE_SP,16.19,Standard Curing,20.0,95.0,,157.0,Ref-142-Research
1839,829.0,OPC_42.5,42.5,216.0,0.0,,0.0,0.0,0.0,0.0,0.0,0.0,0.0,,34.5,0.0,0.0,0.0,0.0,,923.0,Natural River Sand,2.36,Straight Steel Fiber,156.0,13.0,0.2,2800.0,203.0,,,,,,,177.0,PCE_SP,16.19,Standard Curing,20.0,95.0,,158.5,Ref-142-Research
1840,852.0,OPC_42.5,42.5,216.0,0.0,,0.0,0.0,0.0,0.0,0.0,0.0,0.0,,0.0,0.0,0.0,10.8,0.0,,923.0,Natural River Sand,2.36,Straight Steel Fiber,156.0,13.0,0.2,2800.0,203.0,,,,,,,177.0,PCE_SP,16.19,Standard Curing,20.0,95.0,,158.0,Ref-142-Research
1841,863.0,OPC_42.5,42.5,216.0,0.0,,0.0,0.0,0.0,0.0,0.0,0.0,0.0,,0.0,0.0,0.0,0.0,0.0,,923.0,Natural River Sand,2.36,,,,,,,,,,,,,177.0,PCE_SP,16.19,Standard Curing,20.0,95.0,,105.0,Ref-142-Research
1842,647.0,OPC_42.5,42.5,216.0,0.0,,0.0,0.0,0.0,0.0,0.0,216.0,0.0,,0.0,0.0,0.0,0.0,0.0,,923.0,Natural River Sand,2.36,,,,,,,,,,,,,177.0,PCE_SP,16.19,Standard Curing,20.0,95.0,,110.0,Ref-142-Research
1843,647.0,OPC_42.5,42.5,216.0,216.0,,0.0,0.0,0.0,0.0,0.0,0.0,0.0,,0.0,0.0,0.0,0.0,0.0,,923.0,Natural River Sand,2.36,,,,,,,,,,,,,177.0,PCE_SP,16.19,Standard Curing,20.0,95.0,,111.0,Ref-142-Research
1844,432.0,OPC_42.5,42.5,216.0,216.0,,0.0,0.0,0.0,0.0,0.0,216.0,0.0,,0.0,0.0,0.0,0.0,0.0,,923.0,Natural River Sand,2.36,,,,,,,,,,,,,177.0,PCE_SP,16.19,Standard Curing,20.0,95.0,,105.0,Ref-142-Research
1845,829.0,OPC_42.5,42.5,216.0,0.0,,0.0,0.0,0.0,0.0,0.0,0.0,0.0,,34.5,0.0,0.0,0.0,0.0,,923.0,Natural River Sand,2.36,,,,,,,,,,,,,177.0,PCE_SP,16.19,Standard Curing,20.0,95.0,,119.0,Ref-142-Research
1846,852.0,OPC_42.5,42.5,216.0,0.0,,0.0,0.0,0.0,0.0,0.0,0.0,0.0,,0.0,0.0,0.0,10.8,0.0,,923.0,Natural River Sand,2.36,,,,,,,,,,,,,177.0,PCE_SP,16.19,Standard Curing,20.0,95.0,,118.0,Ref-142-Research
1847,517.5,OPC_52.5,52.5,104.8,517.5,class F,170.3,0.0,0.0,0.0,0.0,0.0,0.0,,0.0,0.0,0.0,0.0,0.0,,410.0,Silica Sand,0.6,Pe Fiber,19.4,12.0,0.026,3000.0,100.0,,,,,,,250.0,Unspecified,18.2,Standard Curing,23.0,60.0,,101.1,Ref-143-Research
1848,465.7,OPC_52.5,52.5,104.8,517.5,class F,170.3,0.0,51.7,0.0,0.0,0.0,0.0,,0.0,0.0,0.0,0.0,0.0,,410.0,Silica Sand,0.6,Pe Fiber,19.4,12.0,0.026,3000.0,100.0,,,,,,,250.0,Unspecified,18.2,Standard Curing,23.0,60.0,,88.2,Ref-143-Research
1849,414.0,OPC_52.5,52.5,104.8,517.5,class F,170.3,0.0,103.5,0.0,0.0,0.0,0.0,,0.0,0.0,0.0,0.0,0.0,,410.0,Silica Sand,0.6,Pe Fiber,19.4,12.0,0.026,3000.0,100.0,,,,,,,250.0,Unspecified,18.2,Standard Curing,23.0,60.0,,87.4,Ref-143-Research
1850,787.5,OPC_52.5,52.5,177.6,0.0,,0.0,352.0,0.0,0.0,0.0,0.0,0.0,,0.0,0.0,0.0,0.0,0.0,,800.0,Silica Sand,0.6,Straight Steel Fiber,74.0,10.0,0.15,,,,,,,,,190.0,PCE_SP,30.0,Standard Curing,20.0,95.0,,172.0,Ref-144-Research
1851,882.0,OPC_52.5,52.5,199.8,0.0,,0.0,352.0,0.0,0.0,0.0,0.0,0.0,,0.0,0.0,0.0,0.0,0.0,,725.0,Silica Sand,0.6,,,,,,,,,,,,,200.0,PCE_SP,30.0,Standard Curing,20.0,95.0,,149.0,Ref-144-Research
1852,882.0,OPC_52.5,52.5,155.4,0.0,,0.0,528.0,0.0,0.0,0.0,0.0,0.0,,0.0,0.0,0.0,0.0,0.0,,700.0,Silica Sand,0.6,,,,,,,,,,,,,200.0,PCE_SP,30.0,Standard Curing,20.0,95.0,,154.0,Ref-144-Research
1853,819.0,OPC_52.5,52.5,199.8,0.0,,0.0,484.0,0.0,0.0,0.0,0.0,0.0,,0.0,0.0,0.0,0.0,0.0,,650.0,Silica Sand,0.6,,,,,,,,,,,,,210.0,PCE_SP,40.0,Standard Curing,20.0,95.0,,135.0,Ref-144-Research
1854,787.5,OPC_52.5,52.5,177.6,0.0,,0.0,352.0,0.0,0.0,0.0,0.0,0.0,,0.0,0.0,0.0,0.0,0.0,,800.0,Silica Sand,0.6,Straight Steel Fiber,74.0,10.0,0.15,,,,,,,,,190.0,PCE_SP,30.0,Standard Curing,20.0,95.0,,142.0,Ref-144-Research
1855,787.5,OPC_52.5,52.5,177.6,0.0,,0.0,308.0,0.0,0.0,0.0,0.0,0.0,,0.0,0.0,0.0,0.0,0.0,,875.0,Silica Sand,0.6,,,,,,,,,,,,,190.0,PCE_SP,30.0,Standard Curing,20.0,95.0,,141.0,Ref-144-Research
1856,787.5,OPC_52.5,52.5,133.2,0.0,,0.0,396.0,0.0,0.0,0.0,0.0,0.0,,0.0,0.0,0.0,0.0,0.0,,875.0,Silica Sand,0.6,,,,,,,,,,,,,190.0,PCE_SP,30.0,Standard Curing,20.0,95.0,,149.0,Ref-144-Research
1857,724.5,OPC_52.5,52.5,177.6,0.0,,0.0,396.0,0.0,0.0,0.0,0.0,0.0,,0.0,0.0,0.0,0.0,0.0,,875.0,Silica Sand,0.6,Straight Steel Fiber,74.0,10.0,0.15,,,,,,,,,180.0,PCE_SP,30.0,Standard Curing,20.0,95.0,,179.0,Ref-144-Research
1858,756.0,OPC_52.5,52.5,111.0,0.0,,0.0,484.0,0.0,0.0,0.0,0.0,0.0,,0.0,0.0,0.0,0.0,0.0,,850.0,Silica Sand,0.6,,,,,,,,,,,,,200.0,PCE_SP,30.0,Standard Curing,20.0,95.0,,90.0,Ref-144-Research
1859,756.0,OPC_52.5,52.5,177.6,0.0,,0.0,396.0,0.0,0.0,0.0,0.0,0.0,,0.0,0.0,0.0,0.0,0.0,,825.0,Silica Sand,0.6,,,,,,,,,,,,,180.0,PCE_SP,30.0,Standard Curing,20.0,95.0,,151.0,Ref-144-Research
1860,1071.0,OPC_52.5,52.5,133.2,0.0,,0.0,0.0,0.0,0.0,0.0,0.0,0.0,,0.0,0.0,0.0,0.0,0.0,,850.0,Silica Sand,0.6,,,,,,,,,,,,,200.0,PCE_SP,30.0,Standard Curing,20.0,95.0,,125.0,Ref-144-Research
1861,1008.0,OPC_52.5,52.5,177.6,0.0,,0.0,0.0,0.0,0.0,0.0,0.0,0.0,,0.0,0.0,0.0,0.0,0.0,,825.0,Silica Sand,0.6,,,,,,,,,,,,,200.0,PCE_SP,30.0,Standard Curing,20.0,95.0,,116.0,Ref-144-Research
1862,945.0,OPC_52.5,52.5,133.2,0.0,,0.0,176.0,0.0,0.0,0.0,0.0,0.0,,0.0,0.0,0.0,0.0,0.0,,850.0,Silica Sand,0.6,,,,,,,,,,,,,200.0,PCE_SP,30.0,Standard Curing,20.0,95.0,,108.0,Ref-144-Research
1863,693.0,OPC_52.5,52.5,133.2,0.0,,0.0,396.0,0.0,0.0,0.0,0.0,0.0,,0.0,0.0,0.0,0.0,0.0,,975.0,Silica Sand,0.6,,,,,,,,,,,,,180.0,PCE_SP,30.0,Standard Curing,20.0,95.0,,128.0,Ref-144-Research
1864,819.0,OPC_52.5,52.5,177.6,0.0,,0.0,264.0,0.0,0.0,0.0,0.0,0.0,,0.0,0.0,0.0,0.0,0.0,,850.0,Silica Sand,0.6,,,,,,,,,,,,,200.0,PCE_SP,30.0,Standard Curing,20.0,95.0,,125.0,Ref-144-Research
1865,630.0,OPC_52.5,52.5,155.4,0.0,,0.0,308.0,0.0,0.0,0.0,0.0,0.0,,0.0,0.0,0.0,0.0,0.0,,1100.0,Silica Sand,0.6,,,,,,,,,,,,,180.0,PCE_SP,30.0,Standard Curing,20.0,95.0,,114.0,Ref-144-Research
1866,850.5,OPC_52.5,52.5,155.4,0.0,,0.0,352.0,0.0,0.0,0.0,0.0,0.0,,0.0,0.0,0.0,0.0,0.0,,750.0,Silica Sand,0.6,Straight Steel Fiber,148.0,10.0,0.15,,,,,,,,,200.0,PCE_SP,40.0,Standard Curing,20.0,95.0,,182.0,Ref-144-Research
1867,693.0,OPC_52.5,52.5,222.0,0.0,,0.0,352.0,0.0,0.0,0.0,0.0,0.0,,0.0,0.0,0.0,0.0,0.0,,900.0,Silica Sand,0.6,,,,,,,,,,,,,180.0,PCE_SP,30.0,Standard Curing,20.0,95.0,,142.0,Ref-144-Research
1868,693.0,OPC_52.5,52.5,222.0,0.0,,0.0,352.0,0.0,0.0,0.0,0.0,0.0,,0.0,0.0,0.0,0.0,0.0,,900.0,Silica Sand,0.6,,,,,,,,,,,,,180.0,PCE_SP,30.0,Standard Curing,20.0,95.0,,150.0,Ref-144-Research
1869,693.0,OPC_52.5,52.5,177.6,0.0,,0.0,440.0,0.0,0.0,0.0,0.0,0.0,,0.0,0.0,0.0,0.0,0.0,,925.0,Silica Sand,0.6,,,,,,,,,,,,,170.0,PCE_SP,30.0,Standard Curing,20.0,95.0,,155.0,Ref-144-Research
1870,850.5,OPC_52.5,52.5,177.6,0.0,,0.0,264.0,0.0,0.0,0.0,0.0,0.0,,0.0,0.0,0.0,0.0,0.0,,800.0,Silica Sand,0.6,,,,,,,,,,,,,200.0,PCE_SP,30.0,Standard Curing,20.0,95.0,,132.0,Ref-144-Research
1871,913.5,OPC_52.5,52.5,177.6,0.0,,0.0,264.0,0.0,0.0,0.0,0.0,0.0,,0.0,0.0,0.0,0.0,0.0,,775.0,Silica Sand,0.6,,,,,,,,,,,,,200.0,PCE_SP,30.0,Standard Curing,20.0,95.0,,143.0,Ref-144-Research
1872,787.5,OPC_52.5,52.5,177.6,0.0,,0.0,396.0,0.0,0.0,0.0,0.0,0.0,,0.0,0.0,0.0,0.0,0.0,,775.0,Silica Sand,0.6,Straight Steel Fiber,74.0,10.0,0.15,,,,,,,,,200.0,PCE_SP,30.0,Standard Curing,20.0,95.0,,151.0,Ref-144-Research
1873,882.0,OPC_52.5,52.5,177.6,0.0,,0.0,176.0,0.0,0.0,0.0,0.0,0.0,,0.0,0.0,0.0,0.0,0.0,,850.0,Silica Sand,0.6,,,,,,,,,,,,,200.0,PCE_SP,30.0,Standard Curing,20.0,95.0,,111.0,Ref-144-Research
1874,787.5,OPC_52.5,52.5,177.6,0.0,,0.0,396.0,0.0,0.0,0.0,0.0,0.0,,0.0,0.0,0.0,0.0,0.0,,750.0,Silica Sand,0.6,Straight Steel Fiber,148.0,10.0,0.15,,,,,,,,,210.0,PCE_SP,30.0,Standard Curing,20.0,95.0,,166.0,Ref-144-Research
1875,819.0,OPC_52.5,52.5,177.6,0.0,,0.0,264.0,0.0,0.0,0.0,0.0,0.0,,0.0,0.0,0.0,0.0,0.0,,850.0,Silica Sand,0.6,,,,,,,,,,,,,200.0,PCE_SP,30.0,Standard Curing,20.0,95.0,,132.0,Ref-144-Research
1876,756.0,OPC_52.5,52.5,199.8,0.0,,0.0,308.0,0.0,0.0,0.0,0.0,0.0,,0.0,0.0,0.0,0.0,0.0,,850.0,Silica Sand,0.6,,,,,,,,,,,,,200.0,PCE_SP,30.0,Standard Curing,20.0,95.0,,105.0,Ref-144-Research
1877,756.0,OPC_52.5,52.5,222.0,0.0,,0.0,264.0,0.0,0.0,0.0,0.0,0.0,,0.0,0.0,0.0,0.0,0.0,,850.0,Silica Sand,0.6,,,,,,,,,,,,,200.0,PCE_SP,30.0,Standard Curing,20.0,95.0,,106.0,Ref-144-Research
1878,756.0,OPC_52.5,52.5,266.4,0.0,,0.0,176.0,0.0,0.0,0.0,0.0,0.0,,0.0,0.0,0.0,0.0,0.0,,850.0,Silica Sand,0.6,,,,,,,,,,,,,200.0,PCE_SP,30.0,Standard Curing,20.0,95.0,,123.0,Ref-144-Research
1879,661.5,OPC_52.5,52.5,177.6,0.0,,0.0,440.0,0.0,0.0,0.0,0.0,0.0,,0.0,0.0,0.0,0.0,0.0,,975.0,Silica Sand,0.6,,,,,,,,,,,,,160.0,PCE_SP,30.0,Standard Curing,20.0,95.0,,135.0,Ref-144-Research
1880,756.0,OPC_52.5,52.5,155.4,0.0,,0.0,396.0,0.0,0.0,0.0,0.0,0.0,,0.0,0.0,0.0,0.0,0.0,,850.0,Silica Sand,0.6,,,,,,,,,,,,,200.0,PCE_SP,30.0,Standard Curing,20.0,95.0,,96.0,Ref-144-Research
1881,787.5,OPC_52.5,52.5,177.6,0.0,,0.0,352.0,0.0,0.0,0.0,0.0,0.0,,0.0,0.0,0.0,0.0,0.0,,800.0,Silica Sand,0.6,Straight Steel Fiber,74.0,10.0,0.15,,,,,,,,,190.0,PCE_SP,30.0,Standard Curing,20.0,95.0,,134.0,Ref-144-Research
1882,850.5,OPC_52.5,52.5,177.6,0.0,,0.0,440.0,0.0,0.0,0.0,0.0,0.0,,0.0,0.0,0.0,0.0,0.0,,775.0,Silica Sand,0.6,,,,,,,,,,,,,180.0,PCE_SP,30.0,Standard Curing,20.0,95.0,,153.0,Ref-144-Research
1883,850.5,OPC_52.5,52.5,155.4,0.0,,0.0,440.0,0.0,0.0,0.0,0.0,0.0,,0.0,0.0,0.0,0.0,0.0,,775.0,Silica Sand,0.6,,,,,,,,,,,,,190.0,PCE_SP,30.0,Standard Curing,20.0,95.0,,145.0,Ref-144-Research
1884,787.5,OPC_52.5,52.5,177.6,0.0,,0.0,396.0,0.0,0.0,0.0,0.0,0.0,,0.0,0.0,0.0,0.0,0.0,,825.0,Silica Sand,0.6,,,,,,,,,,,,,190.0,PCE_SP,30.0,Standard Curing,20.0,95.0,,140.0,Ref-144-Research
1885,756.0,OPC_52.5,52.5,133.2,0.0,,0.0,440.0,0.0,0.0,0.0,0.0,0.0,,0.0,0.0,0.0,0.0,0.0,,850.0,Silica Sand,0.6,Straight Steel Fiber,148.0,10.0,0.15,,,,,,,,,190.0,PCE_SP,30.0,Standard Curing,20.0,95.0,,181.0,Ref-144-Research
1886,850.5,OPC_52.5,52.5,155.4,0.0,,0.0,440.0,0.0,0.0,0.0,0.0,0.0,,0.0,0.0,0.0,0.0,0.0,,775.0,Silica Sand,0.6,,,,,,,,,,,,,190.0,PCE_SP,30.0,Standard Curing,20.0,95.0,,138.0,Ref-144-Research
1887,724.5,OPC_52.5,52.5,177.6,0.0,,0.0,396.0,0.0,0.0,0.0,0.0,0.0,,0.0,0.0,0.0,0.0,0.0,,875.0,Silica Sand,0.6,Straight Steel Fiber,74.0,10.0,0.15,,,,,,,,,180.0,PCE_SP,30.0,Standard Curing,20.0,95.0,,146.0,Ref-144-Research
1888,661.5,OPC_52.5,52.5,177.6,0.0,,0.0,440.0,0.0,0.0,0.0,0.0,0.0,,0.0,0.0,0.0,0.0,0.0,,975.0,Silica Sand,0.6,,,,,,,,,,,,,160.0,PCE_SP,30.0,Standard Curing,20.0,95.0,,141.0,Ref-144-Research
1889,787.5,OPC_52.5,52.5,177.6,0.0,,0.0,396.0,0.0,0.0,0.0,0.0,0.0,,0.0,0.0,0.0,0.0,0.0,,775.0,Silica Sand,0.6,Straight Steel Fiber,74.0,10.0,0.15,,,,,,,,,200.0,PCE_SP,30.0,Standard Curing,20.0,95.0,,156.0,Ref-144-Research
1890,693.0,OPC_52.5,52.5,133.2,0.0,,0.0,396.0,0.0,0.0,0.0,0.0,0.0,,0.0,0.0,0.0,0.0,0.0,,1025.0,Silica Sand,0.6,,,,,,,,,,,,,160.0,PCE_SP,30.0,Standard Curing,20.0,95.0,,157.0,Ref-144-Research
1891,724.5,OPC_52.5,52.5,199.8,0.0,,0.0,352.0,0.0,0.0,0.0,0.0,0.0,,0.0,0.0,0.0,0.0,0.0,,875.0,Silica Sand,0.6,,,,,,,,,,,,,190.0,PCE_SP,30.0,Standard Curing,20.0,95.0,,135.0,Ref-144-Research
1892,756.0,OPC_52.5,52.5,133.2,0.0,,0.0,396.0,0.0,0.0,0.0,0.0,0.0,,0.0,0.0,0.0,0.0,0.0,,875.0,Silica Sand,0.6,Straight Steel Fiber,148.0,10.0,0.15,,,,,,,,,180.0,PCE_SP,30.0,Standard Curing,20.0,95.0,,200.0,Ref-144-Research
1893,724.5,OPC_52.5,52.5,177.6,0.0,,0.0,396.0,0.0,0.0,0.0,0.0,0.0,,0.0,0.0,0.0,0.0,0.0,,900.0,Silica Sand,0.6,,,,,,,,,,,,,180.0,PCE_SP,30.0,Standard Curing,20.0,95.0,,144.0,Ref-144-Research
1894,787.5,OPC_52.5,52.5,177.6,0.0,,0.0,396.0,0.0,0.0,0.0,0.0,0.0,,0.0,0.0,0.0,0.0,0.0,,750.0,Silica Sand,0.6,Straight Steel Fiber,148.0,10.0,0.15,,,,,,,,,210.0,PCE_SP,30.0,Standard Curing,20.0,95.0,,166.0,Ref-144-Research
1895,756.0,OPC_52.5,52.5,177.6,0.0,,0.0,396.0,0.0,0.0,0.0,0.0,0.0,,0.0,0.0,0.0,0.0,0.0,,825.0,Silica Sand,0.6,,,,,,,,,,,,,180.0,PCE_SP,30.0,Standard Curing,20.0,95.0,,143.0,Ref-144-Research
1896,756.0,OPC_52.5,52.5,133.2,0.0,,0.0,440.0,0.0,0.0,0.0,0.0,0.0,,0.0,0.0,0.0,0.0,0.0,,850.0,Silica Sand,0.6,,,,,,,,,,,,,200.0,PCE_SP,30.0,Standard Curing,20.0,95.0,,93.0,Ref-144-Research
1897,850.5,OPC_52.5,52.5,155.4,0.0,,0.0,352.0,0.0,0.0,0.0,0.0,0.0,,0.0,0.0,0.0,0.0,0.0,,750.0,Silica Sand,0.6,Straight Steel Fiber,148.0,10.0,0.15,,,,,,,,,200.0,PCE_SP,40.0,Standard Curing,20.0,95.0,,194.0,Ref-144-Research
1898,787.5,OPC_52.5,52.5,177.6,0.0,,0.0,264.0,0.0,0.0,0.0,0.0,0.0,,0.0,0.0,0.0,0.0,0.0,,900.0,Silica Sand,0.6,Straight Steel Fiber,148.0,10.0,0.15,,,,,,,,,180.0,PCE_SP,30.0,Standard Curing,20.0,95.0,,185.0,Ref-144-Research
1899,787.5,OPC_52.5,52.5,177.6,0.0,,0.0,396.0,0.0,0.0,0.0,0.0,0.0,,0.0,0.0,0.0,0.0,0.0,,750.0,Silica Sand,0.6,Straight Steel Fiber,148.0,10.0,0.15,,,,,,,,,210.0,PCE_SP,30.0,Standard Curing,20.0,95.0,,174.0,Ref-144-Research
1900,756.0,OPC_52.5,52.5,177.6,0.0,,0.0,396.0,0.0,0.0,0.0,0.0,0.0,,0.0,0.0,0.0,0.0,0.0,,800.0,Silica Sand,0.6,Straight Steel Fiber,74.0,10.0,0.15,,,,,,,,,190.0,PCE_SP,30.0,Standard Curing,20.0,95.0,,147.0,Ref-144-Research
1901,756.0,OPC_52.5,52.5,244.2,0.0,,0.0,220.0,0.0,0.0,0.0,0.0,0.0,,0.0,0.0,0.0,0.0,0.0,,850.0,Silica Sand,0.6,,,,,,,,,,,,,200.0,PCE_SP,30.0,Standard Curing,20.0,95.0,,114.0,Ref-144-Research
1902,756.0,OPC_52.5,52.5,155.4,0.0,,0.0,396.0,0.0,0.0,0.0,0.0,0.0,,0.0,0.0,0.0,0.0,0.0,,825.0,Silica Sand,0.6,Straight Steel Fiber,148.0,10.0,0.15,,,,,,,,,180.0,PCE_SP,30.0,Standard Curing,20.0,95.0,,196.0,Ref-144-Research
1903,787.5,OPC_52.5,52.5,177.6,0.0,,0.0,352.0,0.0,0.0,0.0,0.0,0.0,,0.0,0.0,0.0,0.0,0.0,,800.0,Silica Sand,0.6,Straight Steel Fiber,74.0,10.0,0.15,,,,,,,,,190.0,PCE_SP,30.0,Heat Curing,90.0,,,201.0,Ref-144-Research
1904,882.0,OPC_52.5,52.5,199.8,0.0,,0.0,352.0,0.0,0.0,0.0,0.0,0.0,,0.0,0.0,0.0,0.0,0.0,,725.0,Silica Sand,0.6,,,,,,,,,,,,,200.0,PCE_SP,30.0,Heat Curing,90.0,,,173.0,Ref-144-Research
1905,882.0,OPC_52.5,52.5,155.4,0.0,,0.0,528.0,0.0,0.0,0.0,0.0,0.0,,0.0,0.0,0.0,0.0,0.0,,700.0,Silica Sand,0.6,,,,,,,,,,,,,200.0,PCE_SP,30.0,Heat Curing,90.0,,,178.0,Ref-144-Research
1906,819.0,OPC_52.5,52.5,199.8,0.0,,0.0,484.0,0.0,0.0,0.0,0.0,0.0,,0.0,0.0,0.0,0.0,0.0,,650.0,Silica Sand,0.6,,,,,,,,,,,,,210.0,PCE_SP,40.0,Heat Curing,90.0,,,159.0,Ref-144-Research
1907,787.5,OPC_52.5,52.5,177.6,0.0,,0.0,352.0,0.0,0.0,0.0,0.0,0.0,,0.0,0.0,0.0,0.0,0.0,,800.0,Silica Sand,0.6,Straight Steel Fiber,74.0,10.0,0.15,,,,,,,,,190.0,PCE_SP,30.0,Heat Curing,90.0,,,171.0,Ref-144-Research
1908,787.5,OPC_52.5,52.5,177.6,0.0,,0.0,308.0,0.0,0.0,0.0,0.0,0.0,,0.0,0.0,0.0,0.0,0.0,,875.0,Silica Sand,0.6,,,,,,,,,,,,,190.0,PCE_SP,30.0,Heat Curing,90.0,,,165.0,Ref-144-Research
1909,787.5,OPC_52.5,52.5,133.2,0.0,,0.0,396.0,0.0,0.0,0.0,0.0,0.0,,0.0,0.0,0.0,0.0,0.0,,875.0,Silica Sand,0.6,,,,,,,,,,,,,190.0,PCE_SP,30.0,Heat Curing,90.0,,,173.0,Ref-144-Research
1910,724.5,OPC_52.5,52.5,177.6,0.0,,0.0,396.0,0.0,0.0,0.0,0.0,0.0,,0.0,0.0,0.0,0.0,0.0,,875.0,Silica Sand,0.6,Straight Steel Fiber,74.0,10.0,0.15,,,,,,,,,180.0,PCE_SP,30.0,Heat Curing,90.0,,,208.0,Ref-144-Research
1911,756.0,OPC_52.5,52.5,111.0,0.0,,0.0,484.0,0.0,0.0,0.0,0.0,0.0,,0.0,0.0,0.0,0.0,0.0,,850.0,Silica Sand,0.6,,,,,,,,,,,,,200.0,PCE_SP,30.0,Heat Curing,90.0,,,104.0,Ref-144-Research
1912,756.0,OPC_52.5,52.5,177.6,0.0,,0.0,396.0,0.0,0.0,0.0,0.0,0.0,,0.0,0.0,0.0,0.0,0.0,,825.0,Silica Sand,0.6,,,,,,,,,,,,,180.0,PCE_SP,30.0,Heat Curing,90.0,,,175.0,Ref-144-Research
1913,1071.0,OPC_52.5,52.5,133.2,0.0,,0.0,0.0,0.0,0.0,0.0,0.0,0.0,,0.0,0.0,0.0,0.0,0.0,,850.0,Silica Sand,0.6,,,,,,,,,,,,,200.0,PCE_SP,30.0,Heat Curing,90.0,,,149.0,Ref-144-Research
1914,1008.0,OPC_52.5,52.5,177.6,0.0,,0.0,0.0,0.0,0.0,0.0,0.0,0.0,,0.0,0.0,0.0,0.0,0.0,,825.0,Silica Sand,0.6,,,,,,,,,,,,,200.0,PCE_SP,30.0,Heat Curing,90.0,,,140.0,Ref-144-Research
1915,945.0,OPC_52.5,52.5,133.2,0.0,,0.0,176.0,0.0,0.0,0.0,0.0,0.0,,0.0,0.0,0.0,0.0,0.0,,850.0,Silica Sand,0.6,,,,,,,,,,,,,200.0,PCE_SP,30.0,Heat Curing,90.0,,,132.0,Ref-144-Research
1916,693.0,OPC_52.5,52.5,133.2,0.0,,0.0,396.0,0.0,0.0,0.0,0.0,0.0,,0.0,0.0,0.0,0.0,0.0,,975.0,Silica Sand,0.6,,,,,,,,,,,,,180.0,PCE_SP,30.0,Heat Curing,90.0,,,152.0,Ref-144-Research
1917,819.0,OPC_52.5,52.5,177.6,0.0,,0.0,264.0,0.0,0.0,0.0,0.0,0.0,,0.0,0.0,0.0,0.0,0.0,,850.0,Silica Sand,0.6,,,,,,,,,,,,,200.0,PCE_SP,30.0,Heat Curing,90.0,,,149.0,Ref-144-Research
1918,630.0,OPC_52.5,52.5,155.4,0.0,,0.0,308.0,0.0,0.0,0.0,0.0,0.0,,0.0,0.0,0.0,0.0,0.0,,1100.0,Silica Sand,0.6,,,,,,,,,,,,,180.0,PCE_SP,30.0,Heat Curing,90.0,,,138.0,Ref-144-Research
1919,850.5,OPC_52.5,52.5,155.4,0.0,,0.0,352.0,0.0,0.0,0.0,0.0,0.0,,0.0,0.0,0.0,0.0,0.0,,750.0,Silica Sand,0.6,Straight Steel Fiber,148.0,10.0,0.15,,,,,,,,,200.0,PCE_SP,40.0,Heat Curing,90.0,,,211.0,Ref-144-Research
1920,693.0,OPC_52.5,52.5,222.0,0.0,,0.0,352.0,0.0,0.0,0.0,0.0,0.0,,0.0,0.0,0.0,0.0,0.0,,900.0,Silica Sand,0.6,,,,,,,,,,,,,180.0,PCE_SP,30.0,Heat Curing,90.0,,,166.0,Ref-144-Research
1921,693.0,OPC_52.5,52.5,222.0,0.0,,0.0,352.0,0.0,0.0,0.0,0.0,0.0,,0.0,0.0,0.0,0.0,0.0,,900.0,Silica Sand,0.6,,,,,,,,,,,,,180.0,PCE_SP,30.0,Heat Curing,90.0,,,174.0,Ref-144-Research
1922,693.0,OPC_52.5,52.5,177.6,0.0,,0.0,440.0,0.0,0.0,0.0,0.0,0.0,,0.0,0.0,0.0,0.0,0.0,,925.0,Silica Sand,0.6,,,,,,,,,,,,,170.0,PCE_SP,30.0,Heat Curing,90.0,,,179.0,Ref-144-Research
1923,850.5,OPC_52.5,52.5,177.6,0.0,,0.0,264.0,0.0,0.0,0.0,0.0,0.0,,0.0,0.0,0.0,0.0,0.0,,800.0,Silica Sand,0.6,,,,,,,,,,,,,200.0,PCE_SP,30.0,Heat Curing,90.0,,,156.0,Ref-144-Research
1924,913.5,OPC_52.5,52.5,177.6,0.0,,0.0,264.0,0.0,0.0,0.0,0.0,0.0,,0.0,0.0,0.0,0.0,0.0,,775.0,Silica Sand,0.6,,,,,,,,,,,,,200.0,PCE_SP,30.0,Heat Curing,90.0,,,167.0,Ref-144-Research
1925,787.5,OPC_52.5,52.5,177.6,0.0,,0.0,396.0,0.0,0.0,0.0,0.0,0.0,,0.0,0.0,0.0,0.0,0.0,,775.0,Silica Sand,0.6,Straight Steel Fiber,74.0,10.0,0.15,,,,,,,,,200.0,PCE_SP,30.0,Heat Curing,90.0,,,180.0,Ref-144-Research
1926,882.0,OPC_52.5,52.5,177.6,0.0,,0.0,176.0,0.0,0.0,0.0,0.0,0.0,,0.0,0.0,0.0,0.0,0.0,,850.0,Silica Sand,0.6,,,,,,,,,,,,,200.0,PCE_SP,30.0,Heat Curing,90.0,,,135.0,Ref-144-Research
1927,787.5,OPC_52.5,52.5,177.6,0.0,,0.0,396.0,0.0,0.0,0.0,0.0,0.0,,0.0,0.0,0.0,0.0,0.0,,750.0,Silica Sand,0.6,Straight Steel Fiber,148.0,10.0,0.15,,,,,,,,,210.0,PCE_SP,30.0,Heat Curing,90.0,,,195.0,Ref-144-Research
1928,819.0,OPC_52.5,52.5,177.6,0.0,,0.0,264.0,0.0,0.0,0.0,0.0,0.0,,0.0,0.0,0.0,0.0,0.0,,850.0,Silica Sand,0.6,,,,,,,,,,,,,200.0,PCE_SP,30.0,Heat Curing,90.0,,,156.0,Ref-144-Research
1929,756.0,OPC_52.5,52.5,199.8,0.0,,0.0,308.0,0.0,0.0,0.0,0.0,0.0,,0.0,0.0,0.0,0.0,0.0,,850.0,Silica Sand,0.6,,,,,,,,,,,,,200.0,PCE_SP,30.0,Heat Curing,90.0,,,129.0,Ref-144-Research
1930,756.0,OPC_52.5,52.5,222.0,0.0,,0.0,264.0,0.0,0.0,0.0,0.0,0.0,,0.0,0.0,0.0,0.0,0.0,,850.0,Silica Sand,0.6,,,,,,,,,,,,,200.0,PCE_SP,30.0,Heat Curing,90.0,,,130.0,Ref-144-Research
1931,756.0,OPC_52.5,52.5,266.4,0.0,,0.0,176.0,0.0,0.0,0.0,0.0,0.0,,0.0,0.0,0.0,0.0,0.0,,850.0,Silica Sand,0.6,,,,,,,,,,,,,200.0,PCE_SP,30.0,Heat Curing,90.0,,,147.0,Ref-144-Research
1932,661.5,OPC_52.5,52.5,177.6,0.0,,0.0,440.0,0.0,0.0,0.0,0.0,0.0,,0.0,0.0,0.0,0.0,0.0,,975.0,Silica Sand,0.6,,,,,,,,,,,,,160.0,PCE_SP,30.0,Heat Curing,90.0,,,159.0,Ref-144-Research
1933,756.0,OPC_52.5,52.5,155.4,0.0,,0.0,396.0,0.0,0.0,0.0,0.0,0.0,,0.0,0.0,0.0,0.0,0.0,,850.0,Silica Sand,0.6,,,,,,,,,,,,,200.0,PCE_SP,30.0,Heat Curing,90.0,,,120.0,Ref-144-Research
1934,787.5,OPC_52.5,52.5,177.6,0.0,,0.0,352.0,0.0,0.0,0.0,0.0,0.0,,0.0,0.0,0.0,0.0,0.0,,800.0,Silica Sand,0.6,Straight Steel Fiber,74.0,10.0,0.15,,,,,,,,,190.0,PCE_SP,30.0,Heat Curing,90.0,,,163.0,Ref-144-Research
1935,850.5,OPC_52.5,52.5,177.6,0.0,,0.0,440.0,0.0,0.0,0.0,0.0,0.0,,0.0,0.0,0.0,0.0,0.0,,775.0,Silica Sand,0.6,,,,,,,,,,,,,180.0,PCE_SP,30.0,Heat Curing,90.0,,,177.0,Ref-144-Research
1936,850.5,OPC_52.5,52.5,155.4,0.0,,0.0,440.0,0.0,0.0,0.0,0.0,0.0,,0.0,0.0,0.0,0.0,0.0,,775.0,Silica Sand,0.6,,,,,,,,,,,,,190.0,PCE_SP,30.0,Heat Curing,90.0,,,169.0,Ref-144-Research
1937,787.5,OPC_52.5,52.5,177.6,0.0,,0.0,396.0,0.0,0.0,0.0,0.0,0.0,,0.0,0.0,0.0,0.0,0.0,,825.0,Silica Sand,0.6,,,,,,,,,,,,,190.0,PCE_SP,30.0,Heat Curing,90.0,,,164.0,Ref-144-Research
1938,756.0,OPC_52.5,52.5,133.2,0.0,,0.0,440.0,0.0,0.0,0.0,0.0,0.0,,0.0,0.0,0.0,0.0,0.0,,850.0,Silica Sand,0.6,Straight Steel Fiber,148.0,10.0,0.15,,,,,,,,,190.0,PCE_SP,30.0,Heat Curing,90.0,,,210.0,Ref-144-Research
1939,850.5,OPC_52.5,52.5,155.4,0.0,,0.0,440.0,0.0,0.0,0.0,0.0,0.0,,0.0,0.0,0.0,0.0,0.0,,775.0,Silica Sand,0.6,,,,,,,,,,,,,190.0,PCE_SP,30.0,Heat Curing,90.0,,,162.0,Ref-144-Research
1940,724.5,OPC_52.5,52.5,177.6,0.0,,0.0,396.0,0.0,0.0,0.0,0.0,0.0,,0.0,0.0,0.0,0.0,0.0,,875.0,Silica Sand,0.6,Straight Steel Fiber,74.0,10.0,0.15,,,,,,,,,180.0,PCE_SP,30.0,Heat Curing,90.0,,,175.0,Ref-144-Research
1941,661.5,OPC_52.5,52.5,177.6,0.0,,0.0,440.0,0.0,0.0,0.0,0.0,0.0,,0.0,0.0,0.0,0.0,0.0,,975.0,Silica Sand,0.6,,,,,,,,,,,,,160.0,PCE_SP,30.0,Heat Curing,90.0,,,165.0,Ref-144-Research
1942,787.5,OPC_52.5,52.5,177.6,0.0,,0.0,396.0,0.0,0.0,0.0,0.0,0.0,,0.0,0.0,0.0,0.0,0.0,,775.0,Silica Sand,0.6,Straight Steel Fiber,74.0,10.0,0.15,,,,,,,,,200.0,PCE_SP,30.0,Heat Curing,90.0,,,185.0,Ref-144-Research
1943,693.0,OPC_52.5,52.5,133.2,0.0,,0.0,396.0,0.0,0.0,0.0,0.0,0.0,,0.0,0.0,0.0,0.0,0.0,,1025.0,Silica Sand,0.6,,,,,,,,,,,,,160.0,PCE_SP,30.0,Heat Curing,90.0,,,181.0,Ref-144-Research
1944,724.5,OPC_52.5,52.5,199.8,0.0,,0.0,352.0,0.0,0.0,0.0,0.0,0.0,,0.0,0.0,0.0,0.0,0.0,,875.0,Silica Sand,0.6,,,,,,,,,,,,,190.0,PCE_SP,30.0,Heat Curing,90.0,,,159.0,Ref-144-Research
1945,756.0,OPC_52.5,52.5,133.2,0.0,,0.0,396.0,0.0,0.0,0.0,0.0,0.0,,0.0,0.0,0.0,0.0,0.0,,875.0,Silica Sand,0.6,Straight Steel Fiber,148.0,10.0,0.15,,,,,,,,,180.0,PCE_SP,30.0,Heat Curing,90.0,,,229.0,Ref-144-Research
1946,724.5,OPC_52.5,52.5,177.6,0.0,,0.0,396.0,0.0,0.0,0.0,0.0,0.0,,0.0,0.0,0.0,0.0,0.0,,900.0,Silica Sand,0.6,,,,,,,,,,,,,180.0,PCE_SP,30.0,Heat Curing,90.0,,,168.0,Ref-144-Research
1947,787.5,OPC_52.5,52.5,177.6,0.0,,0.0,396.0,0.0,0.0,0.0,0.0,0.0,,0.0,0.0,0.0,0.0,0.0,,750.0,Silica Sand,0.6,Straight Steel Fiber,148.0,10.0,0.15,,,,,,,,,210.0,PCE_SP,30.0,Heat Curing,90.0,,,195.0,Ref-144-Research
1948,756.0,OPC_52.5,52.5,177.6,0.0,,0.0,396.0,0.0,0.0,0.0,0.0,0.0,,0.0,0.0,0.0,0.0,0.0,,825.0,Silica Sand,0.6,,,,,,,,,,,,,180.0,PCE_SP,30.0,Heat Curing,90.0,,,167.0,Ref-144-Research
1949,756.0,OPC_52.5,52.5,133.2,0.0,,0.0,440.0,0.0,0.0,0.0,0.0,0.0,,0.0,0.0,0.0,0.0,0.0,,850.0,Silica Sand,0.6,,,,,,,,,,,,,200.0,PCE_SP,30.0,Heat Curing,90.0,,,117.0,Ref-144-Research
1950,850.5,OPC_52.5,52.5,155.4,0.0,,0.0,352.0,0.0,0.0,0.0,0.0,0.0,,0.0,0.0,0.0,0.0,0.0,,750.0,Silica Sand,0.6,Straight Steel Fiber,148.0,10.0,0.15,,,,,,,,,200.0,PCE_SP,40.0,Heat Curing,90.0,,,223.0,Ref-144-Research
1951,787.5,OPC_52.5,52.5,177.6,0.0,,0.0,264.0,0.0,0.0,0.0,0.0,0.0,,0.0,0.0,0.0,0.0,0.0,,900.0,Silica Sand,0.6,Straight Steel Fiber,148.0,10.0,0.15,,,,,,,,,180.0,PCE_SP,30.0,Heat Curing,90.0,,,214.0,Ref-144-Research
1952,787.5,OPC_52.5,52.5,177.6,0.0,,0.0,396.0,0.0,0.0,0.0,0.0,0.0,,0.0,0.0,0.0,0.0,0.0,,750.0,Silica Sand,0.6,Straight Steel Fiber,148.0,10.0,0.15,,,,,,,,,210.0,PCE_SP,30.0,Heat Curing,90.0,,,203.0,Ref-144-Research
1953,756.0,OPC_52.5,52.5,177.6,0.0,,0.0,396.0,0.0,0.0,0.0,0.0,0.0,,0.0,0.0,0.0,0.0,0.0,,800.0,Silica Sand,0.6,Straight Steel Fiber,74.0,10.0,0.15,,,,,,,,,190.0,PCE_SP,30.0,Heat Curing,90.0,,,176.0,Ref-144-Research
1954,756.0,OPC_52.5,52.5,244.2,0.0,,0.0,220.0,0.0,0.0,0.0,0.0,0.0,,0.0,0.0,0.0,0.0,0.0,,850.0,Silica Sand,0.6,,,,,,,,,,,,,200.0,PCE_SP,30.0,Heat Curing,90.0,,,138.0,Ref-144-Research
