Repository: Jocund96/Data-to-Design-ML

# Section 4: Boosting Models

Experiments on gradient boosting algorithms (XGBoost, HistGradientBoosting, AdaBoost) for concrete strength prediction on UCI and UHPC datasets.

- **Week 1–4**: UCI dataset baselines, data cleaning, monotonic physical constraints, and sample weighting.
- **Week 5–7**: UHPC dataset preprocessing, feature missingness policies, scikit-learn pipelines, and hyperparameter tuning.
- **Week 8–10**: Group-aware validation (LOPO), quantile regression uncertainty intervals, and SHAP interpretability.

File: S4_Boosting/Week-8/initial_data_preparation/Datasets/initial_cleaned.csv (part 11 of 12)
,cement,cement_type,cement_grade,silica_fume,fly_ash,fly_ash_type,limestone_powder,quartz_powder,glass_powder,rice_husk_ash,metakaolin,ggbfs,slag,slag_type,nano_caco3,nano_al2o3,nano_tio2,nano_sio2,filler,filler_type,sand,sand_type,sand_max_size,fiber1_type,fiber1_amount,fiber1_length,fiber1_diameter,fiber1_tensile_strength,fiber1_youngs_modulus,fiber2_type,fiber2_amount,fiber2_length,fiber2_diameter,fiber2_tensile_strength,fiber2_youngs_modulus,water,sp_type,sp_amount,curing_method,curing_temp,curing_humidity,curing_pressure,cs_28d,reference
1955,756.0,OPC_52.5,52.5,155.4,0.0,,0.0,396.0,0.0,0.0,0.0,0.0,0.0,,0.0,0.0,0.0,0.0,0.0,,825.0,Silica Sand,0.6,Straight Steel Fiber,148.0,10.0,0.15,,,,,,,,,180.0,PCE_SP,30.0,Heat Curing,90.0,,,225.0,Ref-144-Research
1956,782.0,OPC_52.5,52.5,201.0,0.0,,0.0,138.0,0.0,0.0,0.0,0.0,0.0,,0.0,0.0,0.0,0.0,0.0,,903.0,Silica Sand,0.6,Straight Steel Fiber,150.0,10.0,0.15,,,,,,,,,184.0,PCE_SP,32.0,Standard Curing,20.0,95.0,,156.0,Ref-144-Research
1957,776.0,OPC_52.5,52.5,159.0,0.0,,0.0,167.0,0.0,0.0,0.0,0.0,0.0,,0.0,0.0,0.0,0.0,0.0,,936.0,Silica Sand,0.6,Straight Steel Fiber,150.0,10.0,0.15,,,,,,,,,186.0,PCE_SP,31.0,Standard Curing,20.0,95.0,,150.0,Ref-144-Research
1958,800.0,OPC_52.5,52.5,165.0,0.0,,0.0,178.0,0.0,0.0,0.0,0.0,0.0,,0.0,0.0,0.0,0.0,0.0,,886.0,Silica Sand,0.6,Straight Steel Fiber,150.0,10.0,0.15,,,,,,,,,190.0,PCE_SP,32.0,Standard Curing,20.0,95.0,,151.0,Ref-144-Research
1959,782.0,OPC_52.5,52.5,201.0,0.0,,0.0,138.0,0.0,0.0,0.0,0.0,0.0,,0.0,0.0,0.0,0.0,0.0,,903.0,Silica Sand,0.6,Straight Steel Fiber,150.0,10.0,0.15,,,,,,,,,184.0,PCE_SP,32.0,Heat Curing,90.0,,,210.0,Ref-144-Research
1960,776.0,OPC_52.5,52.5,159.0,0.0,,0.0,167.0,0.0,0.0,0.0,0.0,0.0,,0.0,0.0,0.0,0.0,0.0,,936.0,Silica Sand,0.6,Straight Steel Fiber,150.0,10.0,0.15,,,,,,,,,186.0,PCE_SP,31.0,Heat Curing,90.0,,,205.0,Ref-144-Research
1961,800.0,OPC_52.5,52.5,165.0,0.0,,0.0,178.0,0.0,0.0,0.0,0.0,0.0,,0.0,0.0,0.0,0.0,0.0,,886.0,Silica Sand,0.6,Straight Steel Fiber,150.0,10.0,0.15,,,,,,,,,190.0,PCE_SP,32.0,Heat Curing,90.0,,,193.0,Ref-144-Research
1962,777.42,white_cement,,194.5,188.57,,0.0,0.0,0.0,0.0,0.0,0.0,0.0,,0.0,0.0,0.0,0.0,0.0,,1165.84,Locally Available Sand,1.2,,,,,,,,,,,,,178.80729,,28.464,Standard Curing,20.0,,,185.341,Ref-145-Research
1963,751.92,white_cement,,187.98,182.64,,0.0,0.0,0.0,0.0,0.0,0.0,0.0,,0.0,0.0,0.0,0.0,0.0,,1128.48,Locally Available Sand,1.2,,,,,,,,,,,,,180.46176,,27.278,Standard Curing,20.0,,,166.049,Ref-145-Research
1964,744.81,white_cement,,186.2,180.87,,0.0,0.0,0.0,0.0,0.0,0.0,0.0,,0.0,0.0,0.0,0.0,0.0,,1117.21,Locally Available Sand,1.2,,,,,,,,,,,,,171.30584,,26.685,Standard Curing,20.0,,,161.915,Ref-145-Research
1965,740.06,white_cement,,185.02,179.68,,0.0,0.0,0.0,0.0,0.0,0.0,0.0,,0.0,0.0,0.0,0.0,0.0,,1109.5,Locally Available Sand,1.2,,,,,,,,,,,,,170.21472,,26.685,Standard Curing,20.0,,,199.81,Ref-145-Research
1966,777.42,white_cement,,194.5,188.57,,0.0,0.0,0.0,0.0,0.0,0.0,0.0,,0.0,0.0,0.0,0.0,0.0,,1165.84,Locally Available Sand,1.2,,,,,,,,,,,,,178.80729,,27.871,Standard Curing,20.0,,,181.207,Ref-145-Research
1967,757.85,white_cement,,189.76,183.83,,0.0,0.0,0.0,0.0,0.0,0.0,0.0,,0.0,0.0,0.0,0.0,0.0,,1136.78,Locally Available Sand,1.2,,,,,,,,,,,,,166.72788,,27.278,Standard Curing,20.0,,,155.025,Ref-145-Research
1968,744.81,white_cement,,186.2,180.87,,0.0,0.0,0.0,0.0,0.0,0.0,0.0,,0.0,0.0,0.0,0.0,0.0,,1117.21,Locally Available Sand,1.2,,,,,,,,,,,,,171.30584,,26.685,Standard Curing,20.0,,,159.159,Ref-145-Research
1969,800.0,OPC_52.5,52.5,150.0,0.0,,0.0,0.0,0.0,0.0,0.0,750.0,0.0,,0.0,0.0,0.0,0.0,0.0,,500.0,Silica Sand,0.18,Pe Fiber,19.4,18.0,0.024,2400.0,100.0,,,,,,,230.0,PCE_SP,25.0,Standard Curing,,,,143.0,Ref-146-Research
1970,700.0,OPC_52.5,52.5,150.0,0.0,,90.0,0.0,0.0,0.0,0.0,750.0,0.0,,0.0,0.0,0.0,0.0,0.0,,500.0,Silica Sand,0.18,Pe Fiber,19.4,18.0,0.024,2400.0,100.0,,,,,,,230.0,PCE_SP,20.0,Standard Curing,,,,141.0,Ref-146-Research
1971,600.0,OPC_52.5,52.5,150.0,0.0,,180.0,0.0,0.0,0.0,0.0,750.0,0.0,,0.0,0.0,0.0,0.0,0.0,,500.0,Silica Sand,0.18,Pe Fiber,19.4,18.0,0.024,2400.0,100.0,,,,,,,230.0,PCE_SP,16.0,Standard Curing,,,,138.0,Ref-146-Research
1972,400.0,OPC_52.5,52.5,150.0,0.0,,360.0,0.0,0.0,0.0,0.0,750.0,0.0,,0.0,0.0,0.0,0.0,0.0,,500.0,Silica Sand,0.18,Pe Fiber,19.4,18.0,0.024,2400.0,100.0,,,,,,,230.0,PCE_SP,12.0,Standard Curing,,,,131.0,Ref-146-Research
1973,900.0,OPC_I,,69.0,103.0,class C,0.0,0.0,0.0,0.0,0.0,0.0,0.0,,0.0,0.0,0.0,0.0,0.0,,1095.0,Locally Available Sand,4.75,Straight Steel Fiber,120.0,13.0,0.2,,,,,,,,,160.0,PCE_SP,44.5,Standard Curing,,,,147.0,Ref-147-Research
1974,810.0,OPC_I,,69.0,103.0,class C,90.0,0.0,0.0,0.0,0.0,0.0,0.0,,0.0,0.0,0.0,0.0,0.0,,973.0,Locally Available Sand,4.75,Straight Steel Fiber,120.0,13.0,0.2,,,,,,,,,160.0,PCE_SP,44.5,Standard Curing,,,,145.0,Ref-147-Research
1975,765.0,OPC_I,,69.0,103.0,class C,135.0,0.0,0.0,0.0,0.0,0.0,0.0,,0.0,0.0,0.0,0.0,0.0,,920.0,Locally Available Sand,4.75,Straight Steel Fiber,120.0,13.0,0.2,,,,,,,,,160.0,PCE_SP,44.5,Standard Curing,,,,143.0,Ref-147-Research
1976,720.0,OPC_I,,69.0,103.0,class C,180.0,0.0,0.0,0.0,0.0,0.0,0.0,,0.0,0.0,0.0,0.0,0.0,,864.0,Locally Available Sand,4.75,Straight Steel Fiber,120.0,13.0,0.2,,,,,,,,,160.0,PCE_SP,44.5,Standard Curing,,,,139.0,Ref-147-Research
1977,675.0,OPC_I,,69.0,103.0,class C,0.0,0.0,0.0,0.0,0.0,225.0,0.0,,0.0,0.0,0.0,0.0,0.0,,1080.0,Locally Available Sand,4.75,Straight Steel Fiber,120.0,13.0,0.2,,,,,,,,,160.0,PCE_SP,44.5,Standard Curing,,,,144.0,Ref-147-Research
1978,608.0,OPC_I,,69.0,103.0,class C,68.0,0.0,0.0,0.0,0.0,225.0,0.0,,0.0,0.0,0.0,0.0,0.0,,985.0,Locally Available Sand,4.75,Straight Steel Fiber,120.0,13.0,0.2,,,,,,,,,160.0,PCE_SP,44.5,Standard Curing,,,,143.0,Ref-147-Research
1979,574.0,OPC_I,,69.0,103.0,class C,101.0,0.0,0.0,0.0,0.0,225.0,0.0,,0.0,0.0,0.0,0.0,0.0,,944.0,Locally Available Sand,4.75,Straight Steel Fiber,120.0,13.0,0.2,,,,,,,,,160.0,PCE_SP,44.5,Standard Curing,,,,139.0,Ref-147-Research
1980,540.0,OPC_I,,69.0,103.0,class C,135.0,0.0,0.0,0.0,0.0,225.0,0.0,,0.0,0.0,0.0,0.0,0.0,,903.0,Locally Available Sand,4.75,Straight Steel Fiber,120.0,13.0,0.2,,,,,,,,,160.0,PCE_SP,44.5,Standard Curing,,,,138.0,Ref-147-Research
1981,900.0,OPC_I,,69.0,103.0,class C,0.0,0.0,0.0,0.0,0.0,0.0,0.0,,0.0,0.0,0.0,0.0,0.0,,1095.0,Locally Available Sand,4.75,Straight Steel Fiber,120.0,13.0,0.2,,,,,,,,,160.0,PCE_SP,44.5,Hot Water Curing,90.0,,,171.0,Ref-147-Research
1982,810.0,OPC_I,,69.0,103.0,class C,90.0,0.0,0.0,0.0,0.0,0.0,0.0,,0.0,0.0,0.0,0.0,0.0,,973.0,Locally Available Sand,4.75,Straight Steel Fiber,120.0,13.0,0.2,,,,,,,,,160.0,PCE_SP,44.5,Hot Water Curing,90.0,,,168.0,Ref-147-Research
1983,765.0,OPC_I,,69.0,103.0,class C,135.0,0.0,0.0,0.0,0.0,0.0,0.0,,0.0,0.0,0.0,0.0,0.0,,920.0,Locally Available Sand,4.75,Straight Steel Fiber,120.0,13.0,0.2,,,,,,,,,160.0,PCE_SP,44.5,Hot Water Curing,90.0,,,161.0,Ref-147-Research
1984,720.0,OPC_I,,69.0,103.0,class C,180.0,0.0,0.0,0.0,0.0,0.0,0.0,,0.0,0.0,0.0,0.0,0.0,,864.0,Locally Available Sand,4.75,Straight Steel Fiber,120.0,13.0,0.2,,,,,,,,,160.0,PCE_SP,44.5,Hot Water Curing,90.0,,,154.0,Ref-147-Research
1985,675.0,OPC_I,,69.0,103.0,class C,0.0,0.0,0.0,0.0,0.0,225.0,0.0,,0.0,0.0,0.0,0.0,0.0,,1080.0,Locally Available Sand,4.75,Straight Steel Fiber,120.0,13.0,0.2,,,,,,,,,160.0,PCE_SP,44.5,Hot Water Curing,90.0,,,166.0,Ref-147-Research
1986,608.0,OPC_I,,69.0,103.0,class C,68.0,0.0,0.0,0.0,0.0,225.0,0.0,,0.0,0.0,0.0,0.0,0.0,,985.0,Locally Available Sand,4.75,Straight Steel Fiber,120.0,13.0,0.2,,,,,,,,,160.0,PCE_SP,44.5,Hot Water Curing,90.0,,,162.0,Ref-147-Research
1987,574.0,OPC_I,,69.0,103.0,class C,101.0,0.0,0.0,0.0,0.0,225.0,0.0,,0.0,0.0,0.0,0.0,0.0,,944.0,Locally Available Sand,4.75,Straight Steel Fiber,120.0,13.0,0.2,,,,,,,,,160.0,PCE_SP,44.5,Hot Water Curing,90.0,,,157.0,Ref-147-Research
1988,540.0,OPC_I,,69.0,103.0,class C,135.0,0.0,0.0,0.0,0.0,225.0,0.0,,0.0,0.0,0.0,0.0,0.0,,903.0,Locally Available Sand,4.75,Straight Steel Fiber,120.0,13.0,0.2,,,,,,,,,160.0,PCE_SP,44.5,Hot Water Curing,90.0,,,149.0,Ref-147-Research
1989,898.91,OPC_52.5,52.5,90.99,451.2,class F,0.0,0.0,0.0,0.0,0.0,0.0,0.0,,0.0,0.0,0.0,0.0,0.0,,451.0,Silica Sand,0.15,Pe Fiber,20.0,18.0,0.026,3000.0,120.0,,,,,,,275.0,Unspecified,20.0,Air Curing,25.0,55.0,,101.0,Ref-148-Research
1990,719.13,OPC_52.5,52.5,90.99,451.2,class F,179.78,0.0,0.0,0.0,0.0,0.0,0.0,,0.0,0.0,0.0,0.0,0.0,,451.0,Silica Sand,0.15,Pe Fiber,20.0,18.0,0.026,3000.0,120.0,,,,,,,275.0,Unspecified,20.0,Air Curing,25.0,55.0,,88.0,Ref-148-Research
1991,539.35,OPC_52.5,52.5,90.99,451.2,class F,359.56,0.0,0.0,0.0,0.0,0.0,0.0,,0.0,0.0,0.0,0.0,0.0,,451.0,Silica Sand,0.15,Pe Fiber,20.0,18.0,0.026,3000.0,120.0,,,,,,,275.0,Unspecified,20.0,Air Curing,25.0,55.0,,84.0,Ref-148-Research
1992,539.35,OPC_52.5,52.5,90.99,451.2,class F,359.56,0.0,0.0,0.0,0.0,0.0,0.0,,0.0,0.0,0.0,0.0,0.0,,451.0,Silica Sand,0.15,Pe Fiber,20.0,18.0,0.026,3000.0,120.0,,,,,,,275.0,Unspecified,20.0,Air Curing,25.0,55.0,,91.0,Ref-148-Research
1993,718.0,OPC_52.5,52.5,128.0,574.0,class F,0.0,0.0,0.0,0.0,0.0,0.0,0.0,,0.0,0.0,0.0,0.0,0.0,,429.0,Silica Sand,0.15,Pe Fiber,20.0,18.0,0.026,3000.0,120.0,,,,,,,290.0,PCE_SP,25.0,Air Curing,25.0,55.0,,83.0,Ref-149-Research
1994,610.0,OPC_52.5,52.5,128.0,574.0,class F,0.0,0.0,0.0,68.0,0.0,0.0,0.0,,0.0,0.0,0.0,0.0,0.0,,429.0,Silica Sand,0.15,Pe Fiber,20.0,18.0,0.026,3000.0,120.0,,,,,,,290.0,PCE_SP,30.0,Air Curing,25.0,55.0,,94.67,Ref-149-Research
1995,538.0,OPC_52.5,52.5,128.0,574.0,class F,0.0,0.0,0.0,114.0,0.0,0.0,0.0,,0.0,0.0,0.0,0.0,0.0,,429.0,Silica Sand,0.15,Pe Fiber,20.0,18.0,0.026,3000.0,120.0,,,,,,,290.0,PCE_SP,30.0,Air Curing,25.0,55.0,,111.3,Ref-149-Research
1996,430.0,OPC_52.5,52.5,128.0,574.0,class F,0.0,0.0,0.0,182.0,0.0,0.0,0.0,,0.0,0.0,0.0,0.0,0.0,,429.0,Silica Sand,0.15,Pe Fiber,20.0,18.0,0.026,3000.0,120.0,,,,,,,290.0,PCE_SP,30.0,Air Curing,25.0,55.0,,90.42,Ref-149-Research
1997,700.0,OPC_52.5,52.5,150.0,0.0,,100.0,0.0,0.0,0.0,0.0,750.0,0.0,,0.0,0.0,0.0,0.0,0.0,,500.0,Silica Sand,0.3,Pe Fiber,20.0,18.0,0.02,2800.0,120.0,,,,,,,230.0,PCE_SP,25.0,Standard Curing,,,,115.0,Ref-150-Research
1998,700.0,OPC_52.5,52.5,150.0,0.0,,100.0,0.0,0.0,0.0,0.0,750.0,0.0,,0.0,0.0,0.0,0.0,0.0,,500.0,Silica Sand,0.3,Pe Fiber,20.0,18.0,0.024,2400.0,100.0,,,,,,,230.0,PCE_SP,25.0,Standard Curing,,,,115.0,Ref-150-Research
1999,700.0,OPC_52.5,52.5,150.0,0.0,,100.0,0.0,0.0,0.0,0.0,750.0,0.0,,0.0,0.0,0.0,0.0,0.0,,500.0,Silica Sand,0.3,Pe Fiber,20.0,12.0,0.024,2400.0,100.0,,,,,,,230.0,PCE_SP,25.0,Standard Curing,,,,115.0,Ref-150-Research
2000,700.0,OPC_52.5,52.5,150.0,0.0,,100.0,0.0,0.0,0.0,0.0,750.0,0.0,,0.0,0.0,0.0,0.0,0.0,,500.0,Silica Sand,0.3,Pe Fiber,10.0,18.0,0.02,2800.0,120.0,,,,,,,230.0,PCE_SP,25.0,Standard Curing,,,,115.0,Ref-150-Research
2001,700.0,OPC_52.5,52.5,150.0,0.0,,100.0,0.0,0.0,0.0,0.0,750.0,0.0,,0.0,0.0,0.0,0.0,0.0,,500.0,Silica Sand,0.3,Pe Fiber,10.0,18.0,0.024,2400.0,100.0,,,,,,,230.0,PCE_SP,25.0,Standard Curing,,,,115.0,Ref-150-Research
2002,687.0,OPC_52.5,52.5,144.0,0.0,,96.0,0.0,0.0,0.0,0.0,736.0,0.0,,0.0,0.0,0.0,0.0,0.0,,485.0,Silica Sand,0.3,Pe Fiber,20.0,18.0,0.02,2800.0,120.0,,,,,,,267.0,PCE_SP,20.0,Standard Curing,,,,94.0,Ref-150-Research
2003,687.0,OPC_52.5,52.5,144.0,0.0,,96.0,0.0,0.0,0.0,0.0,736.0,0.0,,0.0,0.0,0.0,0.0,0.0,,485.0,Silica Sand,0.3,Pe Fiber,20.0,18.0,0.024,2400.0,100.0,,,,,,,267.0,PCE_SP,20.0,Standard Curing,,,,94.0,Ref-150-Research
2004,687.0,OPC_52.5,52.5,144.0,0.0,,96.0,0.0,0.0,0.0,0.0,736.0,0.0,,0.0,0.0,0.0,0.0,0.0,,485.0,Silica Sand,0.3,Pe Fiber,20.0,12.0,0.024,2400.0,100.0,,,,,,,267.0,PCE_SP,20.0,Standard Curing,,,,94.0,Ref-150-Research
2005,687.0,OPC_52.5,52.5,144.0,0.0,,96.0,0.0,0.0,0.0,0.0,736.0,0.0,,0.0,0.0,0.0,0.0,0.0,,485.0,Silica Sand,0.3,Pe Fiber,10.0,18.0,0.02,2800.0,120.0,,,,,,,267.0,PCE_SP,20.0,Standard Curing,,,,94.0,Ref-150-Research
2006,687.0,OPC_52.5,52.5,144.0,0.0,,96.0,0.0,0.0,0.0,0.0,736.0,0.0,,0.0,0.0,0.0,0.0,0.0,,485.0,Silica Sand,0.3,Pe Fiber,10.0,18.0,0.024,2400.0,100.0,,,,,,,267.0,PCE_SP,20.0,Standard Curing,,,,94.0,Ref-150-Research
2007,687.0,OPC_52.5,52.5,144.0,0.0,,96.0,0.0,0.0,0.0,0.0,736.0,0.0,,0.0,0.0,0.0,0.0,0.0,,485.0,Silica Sand,0.3,Pe Fiber,10.0,12.0,0.024,2400.0,100.0,,,,,,,267.0,PCE_SP,20.0,Standard Curing,,,,94.0,Ref-150-Research
2008,700.0,OPC_52.5,52.5,150.0,0.0,,100.0,0.0,0.0,0.0,0.0,750.0,0.0,,0.0,0.0,0.0,0.0,0.0,,500.0,Silica Sand,0.3,Pe Fiber,20.0,18.0,0.024,2400.0,100.0,,,,,,,230.0,PCE_SP,25.0,Standard Curing,,,,115.0,Ref-151-Research
2009,687.0,OPC_52.5,52.5,144.0,0.0,,96.0,0.0,0.0,0.0,0.0,736.0,0.0,,0.0,0.0,0.0,0.0,0.0,,485.0,Silica Sand,0.3,Pe Fiber,20.0,18.0,0.024,2400.0,100.0,,,,,,,267.0,PCE_SP,20.0,Standard Curing,,,,94.0,Ref-151-Research
2010,1126.0,OPC_52.5,52.5,282.0,0.0,,0.0,141.0,0.0,0.0,0.0,141.0,0.0,,0.0,0.0,0.0,0.0,0.0,,422.0,Silica Sand,0.5,Straight Steel Fiber,78.0,13.0,0.2,2000.0,210.0,PE Fiber,19.4,12.0,0.02,3000.0,100.0,245.0,PCE_SP,23.0,Standard Curing,22.0,,,210.6,Ref-152-Research
2011,1126.0,OPC_52.5,52.5,282.0,0.0,,0.0,141.0,0.0,0.0,0.0,141.0,0.0,,0.0,0.0,0.0,0.0,0.0,,422.0,Silica Sand,0.5,Straight Steel Fiber,117.0,13.0,0.2,2000.0,210.0,PE Fiber,14.55,12.0,0.02,3000.0,100.0,245.0,PCE_SP,23.0,Standard Curing,22.0,,,213.2,Ref-152-Research
2012,788.5,OPC_I,,197.1,0.0,,0.0,0.0,0.0,0.0,0.0,0.0,0.0,,0.0,0.0,0.0,0.0,236.6,Silica Flour,867.4,Silica Sand,0.3,Straight Steel Fiber,158.0,13.0,0.2,2788.0,200.0,,,,,,,160.3,PCE_SP,52.6,Steam Curing,90.0,,,197.0,Ref-153-Research
2013,788.5,OPC_I,,197.1,0.0,,0.0,0.0,0.0,0.0,0.0,0.0,0.0,,0.0,0.0,0.0,0.0,236.6,Silica Flour,867.4,Silica Sand,0.3,Straight Steel Fiber,158.0,19.5,0.2,2428.0,200.0,,,,,,,160.3,PCE_SP,52.6,Steam Curing,90.0,,,188.8,Ref-153-Research
2014,788.5,OPC_I,,197.1,0.0,,0.0,0.0,0.0,0.0,0.0,0.0,0.0,,0.0,0.0,0.0,0.0,236.6,Silica Flour,867.4,Silica Sand,0.3,Twisted Steel Fiber,158.0,30.0,0.3,2428.0,200.0,,,,,,,160.3,PCE_SP,52.6,Steam Curing,90.0,,,206.25,Ref-153-Research
2015,788.5,OPC_I,,197.1,0.0,,0.0,0.0,0.0,0.0,0.0,0.0,0.0,,0.0,0.0,0.0,0.0,236.6,Silica Flour,867.4,Silica Sand,0.3,Straight Steel Fiber,118.5,13.0,0.2,2788.0,200.0,PE Fiber,4.85,12.0,0.03,3030.0,88.0,160.3,PCE_SP,52.6,Steam Curing,90.0,,,191.07,Ref-153-Research
2016,788.5,OPC_I,,197.1,0.0,,0.0,0.0,0.0,0.0,0.0,0.0,0.0,,0.0,0.0,0.0,0.0,236.6,Silica Flour,867.4,Silica Sand,0.3,Straight Steel Fiber,118.5,13.0,0.2,2788.0,200.0,PE Fiber,4.85,18.0,0.03,3030.0,88.0,160.3,PCE_SP,52.6,Steam Curing,90.0,,,162.94,Ref-153-Research
2017,788.5,OPC_I,,197.1,0.0,,0.0,0.0,0.0,0.0,0.0,0.0,0.0,,0.0,0.0,0.0,0.0,236.6,Silica Flour,867.4,Silica Sand,0.3,Straight Steel Fiber,118.5,13.0,0.2,2788.0,200.0,PE Fiber,4.85,27.0,0.03,3030.0,88.0,160.3,PCE_SP,52.6,Steam Curing,90.0,,,173.214285714285,Ref-153-Research
2018,788.5,OPC_I,,197.1,0.0,,0.0,0.0,0.0,0.0,0.0,0.0,0.0,,0.0,0.0,0.0,0.0,236.6,Silica Flour,867.4,Silica Sand,0.3,Straight Steel Fiber,118.5,13.0,0.2,2788.0,200.0,PE Fiber,4.85,36.0,0.03,3030.0,88.0,160.3,PCE_SP,52.6,Steam Curing,90.0,,,169.642857142857,Ref-153-Research
2019,788.5,OPC_I,,197.1,0.0,,0.0,0.0,0.0,0.0,0.0,0.0,0.0,,0.0,0.0,0.0,0.0,236.6,Silica Flour,867.4,Silica Sand,0.3,Straight Steel Fiber,79.0,13.0,0.2,2788.0,200.0,PE Fiber,9.7,12.0,0.03,3030.0,88.0,160.3,PCE_SP,52.6,Steam Curing,90.0,,,166.517857142857,Ref-153-Research
2020,788.5,OPC_I,,197.1,0.0,,0.0,0.0,0.0,0.0,0.0,0.0,0.0,,0.0,0.0,0.0,0.0,236.6,Silica Flour,867.4,Silica Sand,0.3,Straight Steel Fiber,79.0,13.0,0.2,2788.0,200.0,PE Fiber,9.7,18.0,0.03,3030.0,88.0,160.3,PCE_SP,52.6,Steam Curing,90.0,,,157.142857142857,Ref-153-Research
2021,788.5,OPC_I,,197.1,0.0,,0.0,0.0,0.0,0.0,0.0,0.0,0.0,,0.0,0.0,0.0,0.0,236.6,Silica Flour,867.4,Silica Sand,0.3,Straight Steel Fiber,79.0,13.0,0.2,2788.0,200.0,PE Fiber,9.7,27.0,0.03,3030.0,88.0,160.3,PCE_SP,52.6,Steam Curing,90.0,,,150.892857142857,Ref-153-Research
2022,788.5,OPC_I,,197.1,0.0,,0.0,0.0,0.0,0.0,0.0,0.0,0.0,,0.0,0.0,0.0,0.0,236.6,Silica Flour,867.4,Silica Sand,0.3,Straight Steel Fiber,79.0,13.0,0.2,2788.0,200.0,PE Fiber,9.7,36.0,0.03,3030.0,88.0,160.3,PCE_SP,52.6,Steam Curing,90.0,,,162.946428571428,Ref-153-Research
2023,788.5,OPC_I,,197.1,0.0,,0.0,0.0,0.0,0.0,0.0,0.0,0.0,,0.0,0.0,0.0,0.0,236.6,Silica Flour,867.4,Silica Sand,0.3,Straight Steel Fiber,39.5,13.0,0.2,2788.0,200.0,PE Fiber,14.55,12.0,0.03,3030.0,88.0,160.3,PCE_SP,52.6,Steam Curing,90.0,,,132.142857142857,Ref-153-Research
2024,788.5,OPC_I,,197.1,0.0,,0.0,0.0,0.0,0.0,0.0,0.0,0.0,,0.0,0.0,0.0,0.0,236.6,Silica Flour,867.4,Silica Sand,0.3,Straight Steel Fiber,39.5,13.0,0.2,2788.0,200.0,PE Fiber,14.55,18.0,0.03,3030.0,88.0,160.3,PCE_SP,52.6,Steam Curing,90.0,,,130.357142857142,Ref-153-Research
2025,788.5,OPC_I,,197.1,0.0,,0.0,0.0,0.0,0.0,0.0,0.0,0.0,,0.0,0.0,0.0,0.0,236.6,Silica Flour,867.4,Silica Sand,0.3,Straight Steel Fiber,39.5,13.0,0.2,2788.0,200.0,PE Fiber,14.55,27.0,0.03,3030.0,88.0,160.3,PCE_SP,52.6,Steam Curing,90.0,,,130.357142857142,Ref-153-Research
2026,788.5,OPC_I,,197.1,0.0,,0.0,0.0,0.0,0.0,0.0,0.0,0.0,,0.0,0.0,0.0,0.0,236.6,Silica Flour,867.4,Silica Sand,0.3,Straight Steel Fiber,39.5,13.0,0.2,2788.0,200.0,PE Fiber,14.55,36.0,0.03,3030.0,88.0,160.3,PCE_SP,52.6,Steam Curing,90.0,,,149.553571428571,Ref-153-Research
2027,788.5,OPC_I,,197.1,0.0,,0.0,0.0,0.0,0.0,0.0,0.0,0.0,,0.0,0.0,0.0,0.0,236.6,Silica Flour,867.4,Silica Sand,0.3,PE Fiber,19.4,12.0,0.03,3030.0,88.0,,,,,,,160.3,PCE_SP,52.6,Steam Curing,90.0,,,136.607142857142,Ref-153-Research
2028,788.5,OPC_I,,197.1,0.0,,0.0,0.0,0.0,0.0,0.0,0.0,0.0,,0.0,0.0,0.0,0.0,236.6,Silica Flour,867.4,Silica Sand,0.3,PE Fiber,19.4,18.0,0.03,3030.0,88.0,,,,,,,160.3,PCE_SP,52.6,Steam Curing,90.0,,,132.589285714285,Ref-153-Research
2029,788.5,OPC_I,,197.1,0.0,,0.0,0.0,0.0,0.0,0.0,0.0,0.0,,0.0,0.0,0.0,0.0,236.6,Silica Flour,867.4,Silica Sand,0.3,PE Fiber,19.4,27.0,0.03,3030.0,88.0,,,,,,,160.3,PCE_SP,52.6,Steam Curing,90.0,,,146.428571428571,Ref-153-Research
2030,788.5,OPC_I,,197.1,0.0,,0.0,0.0,0.0,0.0,0.0,0.0,0.0,,0.0,0.0,0.0,0.0,236.6,Silica Flour,867.4,Silica Sand,0.3,PE Fiber,19.4,36.0,0.03,3030.0,88.0,,,,,,,160.3,PCE_SP,52.6,Steam Curing,90.0,,,147.767857142857,Ref-153-Research
2031,788.5,OPC_I,,197.1,0.0,,0.0,0.0,0.0,0.0,0.0,0.0,0.0,,0.0,0.0,0.0,0.0,236.6,Silica Flour,867.4,Silica Sand,0.3,Straight Steel Fiber,118.5,19.5,0.2,2428.0,200.0,PE Fiber,4.85,12.0,0.03,3030.0,88.0,160.3,PCE_SP,52.6,Steam Curing,90.0,,,165.95744680851,Ref-153-Research
2032,788.5,OPC_I,,197.1,0.0,,0.0,0.0,0.0,0.0,0.0,0.0,0.0,,0.0,0.0,0.0,0.0,236.6,Silica Flour,867.4,Silica Sand,0.3,Straight Steel Fiber,118.5,19.5,0.2,2428.0,200.0,PE Fiber,4.85,18.0,0.03,3030.0,88.0,160.3,PCE_SP,52.6,Steam Curing,90.0,,,165.531914893617,Ref-153-Research
2033,788.5,OPC_I,,197.1,0.0,,0.0,0.0,0.0,0.0,0.0,0.0,0.0,,0.0,0.0,0.0,0.0,236.6,Silica Flour,867.4,Silica Sand,0.3,Straight Steel Fiber,118.5,19.5,0.2,2428.0,200.0,PE Fiber,4.85,27.0,0.03,3030.0,88.0,160.3,PCE_SP,52.6,Steam Curing,90.0,,,174.468085106383,Ref-153-Research
2034,788.5,OPC_I,,197.1,0.0,,0.0,0.0,0.0,0.0,0.0,0.0,0.0,,0.0,0.0,0.0,0.0,236.6,Silica Flour,867.4,Silica Sand,0.3,Straight Steel Fiber,118.5,19.5,0.2,2428.0,200.0,PE Fiber,4.85,36.0,0.03,3030.0,88.0,160.3,PCE_SP,52.6,Steam Curing,90.0,,,172.765957446808,Ref-153-Research
2035,788.5,OPC_I,,197.1,0.0,,0.0,0.0,0.0,0.0,0.0,0.0,0.0,,0.0,0.0,0.0,0.0,236.6,Silica Flour,867.4,Silica Sand,0.3,Straight Steel Fiber,79.0,19.5,0.2,2428.0,200.0,PE Fiber,9.7,12.0,0.03,3030.0,88.0,160.3,PCE_SP,52.6,Steam Curing,90.0,,,165.95744680851,Ref-153-Research
2036,788.5,OPC_I,,197.1,0.0,,0.0,0.0,0.0,0.0,0.0,0.0,0.0,,0.0,0.0,0.0,0.0,236.6,Silica Flour,867.4,Silica Sand,0.3,Straight Steel Fiber,79.0,19.5,0.2,2428.0,200.0,PE Fiber,9.7,18.0,0.03,3030.0,88.0,160.3,PCE_SP,52.6,Steam Curing,90.0,,,150.63829787234,Ref-153-Research
2037,788.5,OPC_I,,197.1,0.0,,0.0,0.0,0.0,0.0,0.0,0.0,0.0,,0.0,0.0,0.0,0.0,236.6,Silica Flour,867.4,Silica Sand,0.3,Straight Steel Fiber,79.0,19.5,0.2,2428.0,200.0,PE Fiber,9.7,27.0,0.03,3030.0,88.0,160.3,PCE_SP,52.6,Steam Curing,90.0,,,160.851063829787,Ref-153-Research
2038,788.5,OPC_I,,197.1,0.0,,0.0,0.0,0.0,0.0,0.0,0.0,0.0,,0.0,0.0,0.0,0.0,236.6,Silica Flour,867.4,Silica Sand,0.3,Straight Steel Fiber,79.0,19.5,0.2,2428.0,200.0,PE Fiber,9.7,36.0,0.03,3030.0,88.0,160.3,PCE_SP,52.6,Steam Curing,90.0,,,166.808510638297,Ref-153-Research
2039,788.5,OPC_I,,197.1,0.0,,0.0,0.0,0.0,0.0,0.0,0.0,0.0,,0.0,0.0,0.0,0.0,236.6,Silica Flour,867.4,Silica Sand,0.3,Straight Steel Fiber,39.5,19.5,0.2,2428.0,200.0,PE Fiber,14.55,12.0,0.03,3030.0,88.0,160.3,PCE_SP,52.6,Steam Curing,90.0,,,117.021276595744,Ref-153-Research
2040,788.5,OPC_I,,197.1,0.0,,0.0,0.0,0.0,0.0,0.0,0.0,0.0,,0.0,0.0,0.0,0.0,236.6,Silica Flour,867.4,Silica Sand,0.3,Straight Steel Fiber,39.5,19.5,0.2,2428.0,200.0,PE Fiber,14.55,18.0,0.03,3030.0,88.0,160.3,PCE_SP,52.6,Steam Curing,90.0,,,140.0,Ref-153-Research
2041,788.5,OPC_I,,197.1,0.0,,0.0,0.0,0.0,0.0,0.0,0.0,0.0,,0.0,0.0,0.0,0.0,236.6,Silica Flour,867.4,Silica Sand,0.3,Straight Steel Fiber,39.5,19.5,0.2,2428.0,200.0,PE Fiber,14.55,27.0,0.03,3030.0,88.0,160.3,PCE_SP,52.6,Steam Curing,90.0,,,97.0212765957446,Ref-153-Research
2042,788.5,OPC_I,,197.1,0.0,,0.0,0.0,0.0,0.0,0.0,0.0,0.0,,0.0,0.0,0.0,0.0,236.6,Silica Flour,867.4,Silica Sand,0.3,Straight Steel Fiber,39.5,19.5,0.2,2428.0,200.0,PE Fiber,14.55,36.0,0.03,3030.0,88.0,160.3,PCE_SP,52.6,Steam Curing,90.0,,,139.15,Ref-153-Research
2043,788.5,OPC_I,,197.1,0.0,,0.0,0.0,0.0,0.0,0.0,0.0,0.0,,0.0,0.0,0.0,0.0,236.6,Silica Flour,867.4,Silica Sand,0.3,Twisted Steel Fiber,118.5,30.0,0.3,2428.0,200.0,PE Fiber,4.85,12.0,0.03,3030.0,88.0,160.3,PCE_SP,52.6,Steam Curing,90.0,,,180.081300813008,Ref-153-Research
2044,788.5,OPC_I,,197.1,0.0,,0.0,0.0,0.0,0.0,0.0,0.0,0.0,,0.0,0.0,0.0,0.0,236.6,Silica Flour,867.4,Silica Sand,0.3,Twisted Steel Fiber,118.5,30.0,0.3,2428.0,200.0,PE Fiber,4.85,18.0,0.03,3030.0,88.0,160.3,PCE_SP,52.6,Steam Curing,90.0,,,204.471544715447,Ref-153-Research
2045,788.5,OPC_I,,197.1,0.0,,0.0,0.0,0.0,0.0,0.0,0.0,0.0,,0.0,0.0,0.0,0.0,236.6,Silica Flour,867.4,Silica Sand,0.3,Twisted Steel Fiber,118.5,30.0,0.3,2428.0,200.0,PE Fiber,4.85,27.0,0.03,3030.0,88.0,160.3,PCE_SP,52.6,Steam Curing,90.0,,,193.495934959349,Ref-153-Research
2046,788.5,OPC_I,,197.1,0.0,,0.0,0.0,0.0,0.0,0.0,0.0,0.0,,0.0,0.0,0.0,0.0,236.6,Silica Flour,867.4,Silica Sand,0.3,Twisted Steel Fiber,118.5,30.0,0.3,2428.0,200.0,PE Fiber,4.85,36.0,0.03,3030.0,88.0,160.3,PCE_SP,52.6,Steam Curing,90.0,,,185.365853658536,Ref-153-Research
2047,788.5,OPC_I,,197.1,0.0,,0.0,0.0,0.0,0.0,0.0,0.0,0.0,,0.0,0.0,0.0,0.0,236.6,Silica Flour,867.4,Silica Sand,0.3,Twisted Steel Fiber,79.0,30.0,0.3,2428.0,200.0,PE Fiber,9.7,12.0,0.03,3030.0,88.0,160.3,PCE_SP,52.6,Steam Curing,90.0,,,180.081300813008,Ref-153-Research
2048,788.5,OPC_I,,197.1,0.0,,0.0,0.0,0.0,0.0,0.0,0.0,0.0,,0.0,0.0,0.0,0.0,236.6,Silica Flour,867.4,Silica Sand,0.3,Twisted Steel Fiber,79.0,30.0,0.3,2428.0,200.0,PE Fiber,9.7,18.0,0.03,3030.0,88.0,160.3,PCE_SP,52.6,Steam Curing,90.0,,,173.983739837398,Ref-153-Research
2049,788.5,OPC_I,,197.1,0.0,,0.0,0.0,0.0,0.0,0.0,0.0,0.0,,0.0,0.0,0.0,0.0,236.6,Silica Flour,867.4,Silica Sand,0.3,Twisted Steel Fiber,79.0,30.0,0.3,2428.0,200.0,PE Fiber,9.7,27.0,0.03,3030.0,88.0,160.3,PCE_SP,52.6,Steam Curing,90.0,,,180.081300813008,Ref-153-Research
2050,788.5,OPC_I,,197.1,0.0,,0.0,0.0,0.0,0.0,0.0,0.0,0.0,,0.0,0.0,0.0,0.0,236.6,Silica Flour,867.4,Silica Sand,0.3,Twisted Steel Fiber,79.0,30.0,0.3,2428.0,200.0,PE Fiber,9.7,36.0,0.03,3030.0,88.0,160.3,PCE_SP,52.6,Steam Curing,90.0,,,182.113821138211,Ref-153-Research
2051,788.5,OPC_I,,197.1,0.0,,0.0,0.0,0.0,0.0,0.0,0.0,0.0,,0.0,0.0,0.0,0.0,236.6,Silica Flour,867.4,Silica Sand,0.3,Twisted Steel Fiber,39.5,30.0,0.3,2428.0,200.0,PE Fiber,14.55,12.0,0.03,3030.0,88.0,160.3,PCE_SP,52.6,Steam Curing,90.0,,,105.691056910569,Ref-153-Research
2052,788.5,OPC_I,,197.1,0.0,,0.0,0.0,0.0,0.0,0.0,0.0,0.0,,0.0,0.0,0.0,0.0,236.6,Silica Flour,867.4,Silica Sand,0.3,Twisted Steel Fiber,39.5,30.0,0.3,2428.0,200.0,PE Fiber,14.55,18.0,0.03,3030.0,88.0,160.3,PCE_SP,52.6,Steam Curing,90.0,,,124.390243902439,Ref-153-Research
2053,788.5,OPC_I,,197.1,0.0,,0.0,0.0,0.0,0.0,0.0,0.0,0.0,,0.0,0.0,0.0,0.0,236.6,Silica Flour,867.4,Silica Sand,0.3,Twisted Steel Fiber,39.5,30.0,0.3,2428.0,200.0,PE Fiber,14.55,27.0,0.03,3030.0,88.0,160.3,PCE_SP,52.6,Steam Curing,90.0,,,119.918699186991,Ref-153-Research
2054,788.5,OPC_I,,197.1,0.0,,0.0,0.0,0.0,0.0,0.0,0.0,0.0,,0.0,0.0,0.0,0.0,236.6,Silica Flour,867.4,Silica Sand,0.3,Twisted Steel Fiber,39.5,30.0,0.3,2428.0,200.0,PE Fiber,14.55,36.0,0.03,3030.0,88.0,160.3,PCE_SP,52.6,Steam Curing,90.0,,,137.80487804878,Ref-153-Research
2055,718.0,OPC_52.5,52.5,128.0,574.4,class F,0.0,0.0,0.0,0.0,0.0,0.0,0.0,,0.0,0.0,0.0,0.0,0.0,,429.0,Silica Sand,0.15,Pe Fiber,20.0,18.0,0.026,3000.0,120.0,,,,,,,290.0,PCE_SP,25.0,Air Curing,26.0,55.0,,83.0,Ref-154-Research
2056,718.0,OPC_52.5,52.5,128.0,430.8,class F,0.0,0.0,0.0,122.06,0.0,0.0,0.0,,0.0,0.0,0.0,0.0,0.0,,429.0,Silica Sand,0.15,Pe Fiber,20.0,18.0,0.026,3000.0,120.0,,,,,,,290.0,PCE_SP,25.0,Air Curing,26.0,55.0,,96.0,Ref-154-Research
2057,718.0,OPC_52.5,52.5,128.0,287.2,class F,0.0,0.0,0.0,236.94,0.0,0.0,0.0,,0.0,0.0,0.0,0.0,0.0,,429.0,Silica Sand,0.15,Pe Fiber,20.0,18.0,0.026,3000.0,120.0,,,,,,,290.0,PCE_SP,25.0,Air Curing,26.0,55.0,,108.0,Ref-154-Research
2058,718.0,OPC_52.5,52.5,128.0,0.0,class F,0.0,0.0,0.0,481.06,0.0,0.0,0.0,,0.0,0.0,0.0,0.0,0.0,,429.0,Silica Sand,0.15,Pe Fiber,20.0,18.0,0.026,3000.0,120.0,,,,,,,290.0,PCE_SP,31.0,Air Curing,26.0,55.0,,98.0,Ref-154-Research
2059,580.0,OPC_I,,73.95,406.0,class C,0.0,0.0,0.0,0.0,0.0,0.0,0.0,,0.0,0.0,0.0,0.0,0.0,,464.0,Natural River Sand,1.2,,,,,,,,,,,,,152.83,Unspecified,21.69,Standard Curing,23.0,,,87.68,Ref-155-Research
2060,580.0,OPC_I,,73.95,406.0,class C,0.0,0.0,0.0,0.0,0.0,0.0,0.0,,0.0,0.0,0.0,0.0,0.0,,464.0,Natural River Sand,1.2,PVA Fiber,6.5,18.0,0.2,1000.0,29.0,,,,,,,152.83,Unspecified,21.69,Standard Curing,23.0,,,91.93,Ref-155-Research
2061,580.0,OPC_I,,73.95,406.0,class C,0.0,0.0,0.0,0.0,0.0,0.0,0.0,,0.0,0.0,0.0,0.0,0.0,,464.0,Natural River Sand,1.2,PVA Fiber,13.0,18.0,0.2,1000.0,29.0,,,,,,,152.83,Unspecified,21.69,Standard Curing,23.0,,,98.04,Ref-155-Research
2062,580.0,OPC_I,,73.95,406.0,class C,0.0,0.0,0.0,0.0,0.0,0.0,0.0,,0.0,0.0,0.0,0.0,0.0,,464.0,Natural River Sand,1.2,PVA Fiber,19.5,18.0,0.2,1000.0,29.0,,,,,,,152.83,Unspecified,21.69,Standard Curing,23.0,,,102.82,Ref-155-Research
2063,580.0,OPC_I,,73.95,406.0,class C,0.0,0.0,0.0,0.0,0.0,0.0,0.0,,0.0,0.0,0.0,0.0,0.0,,464.0,Natural River Sand,1.2,PVA Fiber,26.0,18.0,0.2,1000.0,29.0,,,,,,,152.83,Unspecified,21.69,Standard Curing,23.0,,,100.61,Ref-155-Research
2064,580.0,OPC_I,,73.95,406.0,class C,0.0,24.65,0.0,0.0,0.0,0.0,0.0,,0.0,0.0,0.0,0.0,0.0,,464.0,Natural River Sand,1.2,,,,,,,,,,,,,152.83,Unspecified,21.69,Standard Curing,23.0,,,92.96,Ref-155-Research
2065,580.0,OPC_I,,73.95,406.0,class C,0.0,24.65,0.0,0.0,0.0,0.0,0.0,,0.0,0.0,0.0,0.0,0.0,,464.0,Natural River Sand,1.2,PVA Fiber,6.5,18.0,0.2,1000.0,29.0,,,,,,,152.83,Unspecified,21.69,Standard Curing,23.0,,,99.82,Ref-155-Research
2066,580.0,OPC_I,,73.95,406.0,class C,0.0,24.65,0.0,0.0,0.0,0.0,0.0,,0.0,0.0,0.0,0.0,0.0,,464.0,Natural River Sand,1.2,PVA Fiber,13.0,18.0,0.2,1000.0,29.0,,,,,,,152.83,Unspecified,21.69,Standard Curing,23.0,,,104.39,Ref-155-Research
2067,580.0,OPC_I,,73.95,406.0,class C,0.0,24.65,0.0,0.0,0.0,0.0,0.0,,0.0,0.0,0.0,0.0,0.0,,464.0,Natural River Sand,1.2,PVA Fiber,19.5,18.0,0.2,1000.0,29.0,,,,,,,152.83,Unspecified,21.69,Standard Curing,23.0,,,110.48,Ref-155-Research
2068,580.0,OPC_I,,73.95,406.0,class C,0.0,24.65,0.0,0.0,0.0,0.0,0.0,,0.0,0.0,0.0,0.0,0.0,,464.0,Natural River Sand,1.2,PVA Fiber,26.0,18.0,0.2,1000.0,29.0,,,,,,,152.83,Unspecified,21.69,Standard Curing,23.0,,,106.37,Ref-155-Research
2069,580.0,OPC_I,,73.95,406.0,class C,0.0,0.0,0.0,0.0,0.0,0.0,0.0,,0.0,0.0,0.0,0.0,0.0,,464.0,Natural River Sand,1.2,,,,,,,,,,,,,152.83,Unspecified,21.69,Standard Curing,23.0,,,88.16,Ref-155-Research
2070,580.0,OPC_I,,73.95,406.0,class C,0.0,0.0,0.0,0.0,0.0,0.0,0.0,,0.0,0.0,0.0,0.0,0.0,,464.0,Natural River Sand,1.2,Hooked Steel Fiber,39.3,20.0,0.2,2300.0,200.0,,,,,,,152.83,Unspecified,21.69,Standard Curing,23.0,,,109.68,Ref-155-Research
2071,580.0,OPC_I,,73.95,406.0,class C,0.0,0.0,0.0,0.0,0.0,0.0,0.0,,0.0,0.0,0.0,0.0,0.0,,464.0,Natural River Sand,1.2,Hooked Steel Fiber,78.6,20.0,0.2,2300.0,200.0,,,,,,,152.83,Unspecified,21.69,Standard Curing,23.0,,,117.84,Ref-155-Research
2072,580.0,OPC_I,,73.95,406.0,class C,0.0,0.0,0.0,0.0,0.0,0.0,0.0,,0.0,0.0,0.0,0.0,0.0,,464.0,Natural River Sand,1.2,Hooked Steel Fiber,117.9,20.0,0.2,2300.0,200.0,,,,,,,152.83,Unspecified,21.69,Standard Curing,23.0,,,123.19,Ref-155-Research
2073,580.0,OPC_I,,73.95,406.0,class C,0.0,0.0,0.0,0.0,0.0,0.0,0.0,,0.0,0.0,0.0,0.0,0.0,,464.0,Natural River Sand,1.2,Hooked Steel Fiber,157.2,20.0,0.2,2300.0,200.0,,,,,,,152.83,Unspecified,21.69,Standard Curing,23.0,,,125.36,Ref-155-Research
2074,580.0,OPC_I,,73.95,406.0,class C,0.0,24.65,0.0,0.0,0.0,0.0,0.0,,0.0,0.0,0.0,0.0,0.0,,464.0,Natural River Sand,1.2,,,,,,,,,,,,,152.83,Unspecified,21.69,Standard Curing,23.0,,,94.17,Ref-155-Research
2075,580.0,OPC_I,,73.95,406.0,class C,0.0,24.65,0.0,0.0,0.0,0.0,0.0,,0.0,0.0,0.0,0.0,0.0,,464.0,Natural River Sand,1.2,Hooked Steel Fiber,39.3,20.0,0.2,2300.0,200.0,,,,,,,152.83,Unspecified,21.69,Standard Curing,23.0,,,118.24,Ref-155-Research
2076,580.0,OPC_I,,73.95,406.0,class C,0.0,24.65,0.0,0.0,0.0,0.0,0.0,,0.0,0.0,0.0,0.0,0.0,,464.0,Natural River Sand,1.2,Hooked Steel Fiber,78.6,20.0,0.2,2300.0,200.0,,,,,,,152.83,Unspecified,21.69,Standard Curing,23.0,,,127.26,Ref-155-Research
2077,580.0,OPC_I,,73.95,406.0,class C,0.0,24.65,0.0,0.0,0.0,0.0,0.0,,0.0,0.0,0.0,0.0,0.0,,464.0,Natural River Sand,1.2,Hooked Steel Fiber,117.9,20.0,0.2,2300.0,200.0,,,,,,,152.83,Unspecified,21.69,Standard Curing,23.0,,,132.91,Ref-155-Research
2078,580.0,OPC_I,,73.95,406.0,class C,0.0,24.65,0.0,0.0,0.0,0.0,0.0,,0.0,0.0,0.0,0.0,0.0,,464.0,Natural River Sand,1.2,Hooked Steel Fiber,157.2,20.0,0.2,2300.0,200.0,,,,,,,152.83,Unspecified,21.69,Standard Curing,23.0,,,137.85,Ref-155-Research
2079,583.0,OPC_I,,0.0,700.0,class F,0.0,0.0,0.0,0.0,0.0,0.0,0.0,,0.0,0.0,0.0,0.0,0.0,,467.0,Locally Available Sand,0.05,,,,,,,,,,,,,187.0,PCE_SP,4.5,Standard Curing,20.0,,,103.0,Ref-156-Research
2080,583.0,OPC_I,,0.0,700.0,class F,0.0,0.0,0.0,0.0,0.0,0.0,0.0,,0.0,0.0,0.0,0.0,0.0,,467.0,Locally Available Sand,0.05,PVA Fiber,13.0,12.0,0.039,,,,,,,,,187.0,PCE_SP,4.5,Standard Curing,20.0,,,104.0,Ref-156-Research
2081,583.0,OPC_I,,0.0,700.0,class F,0.0,0.0,0.0,0.0,0.0,0.0,0.0,,0.0,0.0,0.0,0.0,0.0,,467.0,Locally Available Sand,0.05,PVA Fiber,19.55,12.0,0.039,,,,,,,,,187.0,PCE_SP,4.5,Standard Curing,20.0,,,107.0,Ref-156-Research
2082,583.0,OPC_I,,0.0,700.0,class F,0.0,0.0,0.0,0.0,0.0,0.0,0.0,,0.0,0.0,0.0,0.0,0.0,,467.0,Locally Available Sand,0.05,PVA Fiber,26.0,12.0,0.039,,,,,,,,,187.0,PCE_SP,9.5,Standard Curing,20.0,,,97.0,Ref-156-Research
2083,583.0,OPC_I,,0.0,700.0,class F,0.0,0.0,0.0,0.0,0.0,0.0,0.0,,0.0,0.0,0.0,0.0,0.0,,467.0,Locally Available Sand,0.05,PVA Fiber,32.55,12.0,0.039,,,,,,,,,187.0,PCE_SP,9.5,Standard Curing,20.0,,,93.0,Ref-156-Research
2084,583.0,OPC_I,,0.0,700.0,class F,0.0,0.0,0.0,0.0,0.0,0.0,0.0,,0.0,0.0,0.0,0.0,0.0,,467.0,Locally Available Sand,0.05,PVA Fiber,38.0,12.0,0.039,,,,,,,,,187.0,PCE_SP,9.5,Standard Curing,20.0,,,95.0,Ref-156-Research
2085,583.0,OPC_I,,0.0,700.0,class F,0.0,0.0,0.0,0.0,0.0,0.0,0.0,,0.0,0.0,0.0,0.0,0.0,,467.0,Locally Available Sand,0.05,PVA Fiber,45.55,12.0,0.039,,,,,,,,,187.0,PCE_SP,9.5,Standard Curing,20.0,,,94.0,Ref-156-Research
2086,583.0,OPC_I,,0.0,700.0,class F,0.0,0.0,0.0,0.0,0.0,0.0,0.0,,0.0,0.0,0.0,0.0,0.0,,467.0,Locally Available Sand,0.05,PVA Fiber,51.0,12.0,0.039,,,,,,,,,187.0,PCE_SP,9.5,Standard Curing,20.0,,,92.0,Ref-156-Research
2087,583.0,OPC_I,,0.0,700.0,class F,0.0,0.0,0.0,0.0,0.0,0.0,0.0,,0.0,0.0,0.0,0.0,0.0,,467.0,Locally Available Sand,0.05,PVA Fiber,58.55,12.0,0.039,,,,,,,,,187.0,PCE_SP,9.5,Standard Curing,20.0,,,91.0,Ref-156-Research
2088,583.0,OPC_I,,0.0,700.0,class F,0.0,0.0,0.0,0.0,0.0,0.0,0.0,,0.0,0.0,0.0,0.0,0.0,,467.0,Locally Available Sand,0.05,PVA Fiber,64.0,12.0,0.039,,,,,,,,,187.0,PCE_SP,9.5,Standard Curing,20.0,,,88.0,Ref-156-Research
2089,583.0,OPC_I,,0.0,700.0,class F,0.0,0.0,0.0,0.0,0.0,0.0,0.0,,0.0,0.0,0.0,25.66,0.0,,467.0,Natural River Sand,,PVA Fiber,6.5,12.0,0.04,,,,,,,,,187.0,PCE_SP,18.452106,Standard Curing,23.0,80.0,,80.0,Ref-157-Research
2090,583.0,OPC_I,,0.0,700.0,class F,0.0,0.0,0.0,0.0,0.0,0.0,0.0,,0.0,0.0,0.0,38.49,0.0,,467.0,Natural River Sand,,PVA Fiber,6.5,12.0,0.04,,,,,,,,,187.0,PCE_SP,22.46533,Standard Curing,23.0,80.0,,84.0,Ref-157-Research
2091,583.0,OPC_I,,0.0,700.0,class F,0.0,0.0,0.0,0.0,0.0,0.0,0.0,,0.0,0.0,0.0,25.66,0.0,,467.0,Natural River Sand,,PVA Fiber,13.0,12.0,0.04,,,,,,,,,187.0,PCE_SP,19.6299,Standard Curing,23.0,80.0,,87.0,Ref-157-Research
2092,583.0,OPC_I,,0.0,700.0,class F,0.0,0.0,0.0,0.0,0.0,0.0,0.0,,0.0,0.0,0.0,38.49,0.0,,467.0,Natural River Sand,,PVA Fiber,13.0,12.0,0.04,,,,,,,,,187.0,PCE_SP,26.561949,Standard Curing,23.0,80.0,,91.5,Ref-157-Research
2093,583.0,OPC_I,,0.0,700.0,class F,0.0,0.0,0.0,0.0,0.0,0.0,0.0,,0.0,0.0,0.0,51.32,0.0,,467.0,Natural River Sand,,PVA Fiber,13.0,12.0,0.04,,,,,,,,,187.0,PCE_SP,36.560368,Standard Curing,23.0,80.0,,88.0,Ref-157-Research
2094,583.0,OPC_I,,0.0,700.0,class F,0.0,0.0,0.0,0.0,0.0,0.0,0.0,,0.0,0.0,0.0,0.0,0.0,,467.0,Natural River Sand,,PVA Fiber,19.5,12.0,0.04,,,,,,,,,187.0,PCE_SP,11.4187,Standard Curing,23.0,80.0,,86.0,Ref-157-Research
2095,583.0,OPC_I,,0.0,700.0,class F,0.0,0.0,0.0,0.0,0.0,0.0,0.0,,0.0,0.0,0.0,12.83,0.0,,467.0,Natural River Sand,,PVA Fiber,19.5,12.0,0.04,,,,,,,,,187.0,PCE_SP,16.197875,Standard Curing,23.0,80.0,,89.5,Ref-157-Research
2096,583.0,OPC_I,,0.0,700.0,class F,0.0,0.0,0.0,0.0,0.0,0.0,0.0,,0.0,0.0,0.0,25.66,0.0,,467.0,Natural River Sand,,PVA Fiber,19.5,12.0,0.04,,,,,,,,,187.0,PCE_SP,22.378086,Standard Curing,23.0,80.0,,91.0,Ref-157-Research
2097,583.0,OPC_I,,0.0,700.0,class F,0.0,0.0,0.0,0.0,0.0,0.0,0.0,,0.0,0.0,0.0,38.49,0.0,,467.0,Natural River Sand,,PVA Fiber,19.5,12.0,0.04,,,,,,,,,187.0,PCE_SP,32.244356,Standard Curing,23.0,80.0,,94.0,Ref-157-Research
2098,583.0,OPC_I,,0.0,700.0,class F,0.0,0.0,0.0,0.0,0.0,0.0,0.0,,0.0,0.0,0.0,51.32,0.0,,467.0,Natural River Sand,,PVA Fiber,19.5,12.0,0.04,,,,,,,,,187.0,PCE_SP,38.828712,Standard Curing,23.0,80.0,,85.2,Ref-157-Research
2099,583.0,OPC_I,,0.0,700.0,class F,0.0,0.0,0.0,0.0,0.0,0.0,0.0,,0.0,0.0,0.0,0.0,0.0,,467.0,Natural River Sand,,PVA Fiber,26.0,12.0,0.04,,,,,,,,,187.0,PCE_SP,12.7017,Standard Curing,23.0,80.0,,97.0,Ref-157-Research
2100,583.0,OPC_I,,0.0,700.0,class F,0.0,0.0,0.0,0.0,0.0,0.0,0.0,,0.0,0.0,0.0,12.83,0.0,,467.0,Natural River Sand,,PVA Fiber,26.0,12.0,0.04,,,,,,,,,187.0,PCE_SP,16.716207,Standard Curing,23.0,80.0,,101.0,Ref-157-Research
2101,583.0,OPC_I,,0.0,700.0,class F,0.0,0.0,0.0,0.0,0.0,0.0,0.0,,0.0,0.0,0.0,25.66,0.0,,467.0,Natural River Sand,,PVA Fiber,26.0,12.0,0.04,,,,,,,,,187.0,PCE_SP,25.51887,Standard Curing,23.0,80.0,,103.5,Ref-157-Research
2102,583.0,OPC_I,,0.0,700.0,class F,0.0,0.0,0.0,0.0,0.0,0.0,0.0,,0.0,0.0,0.0,38.49,0.0,,467.0,Natural River Sand,,PVA Fiber,26.0,12.0,0.04,,,,,,,,,187.0,PCE_SP,33.697995,Standard Curing,23.0,80.0,,95.0,Ref-157-Research
2103,583.0,OPC_I,,0.0,700.0,class F,0.0,0.0,0.0,0.0,0.0,0.0,0.0,,0.0,0.0,0.0,51.32,0.0,,467.0,Natural River Sand,,PVA Fiber,26.0,12.0,0.04,,,,,,,,,187.0,PCE_SP,42.564808,Standard Curing,23.0,80.0,,93.0,Ref-157-Research
2104,1400.0,OPC_52.5,52.5,250.0,0.0,,0.0,0.0,0.0,0.0,0.0,0.0,0.0,,0.0,0.0,0.0,0.0,0.0,,693.0,Silica Sand,0.16,PE Fiber,19.2,18.0,0.026,3000.0,100.0,,,,,,,304.0,PCE_SP,40.0,Standard Curing,25.0,90.0,,127.0,Ref-158-Research
2105,1260.0,OPC_52.5,52.5,250.0,0.0,,0.0,0.0,0.0,140.0,0.0,0.0,0.0,,0.0,0.0,0.0,0.0,0.0,,693.0,Silica Sand,0.16,PE Fiber,19.2,18.0,0.026,3000.0,100.0,,,,,,,304.0,PCE_SP,40.0,Standard Curing,25.0,90.0,,128.0,Ref-158-Research
2106,1120.0,OPC_52.5,52.5,250.0,0.0,,0.0,0.0,0.0,280.0,0.0,0.0,0.0,,0.0,0.0,0.0,0.0,0.0,,693.0,Silica Sand,0.16,PE Fiber,19.2,18.0,0.026,3000.0,100.0,,,,,,,304.0,PCE_SP,40.0,Standard Curing,25.0,90.0,,132.0,Ref-158-Research
2107,980.0,OPC_52.5,52.5,250.0,0.0,,0.0,0.0,0.0,420.0,0.0,0.0,0.0,,0.0,0.0,0.0,0.0,0.0,,693.0,Silica Sand,0.16,PE Fiber,19.2,18.0,0.026,3000.0,100.0,,,,,,,304.0,PCE_SP,40.0,Standard Curing,25.0,90.0,,114.0,Ref-158-Research
2108,700.0,OPC_52.5,52.5,230.0,0.0,,0.0,0.0,0.0,0.0,0.0,750.0,0.0,,0.0,0.0,0.0,0.0,0.0,,500.0,Silica Sand,0.3,PE Fiber,19.4,18.0,0.025,2900.0,116.0,,,,,,,230.0,PCE_SP,45.0,Standard Curing,23.0,95.0,,99.5,Ref-159-Research
2109,700.0,OPC_52.5,52.5,230.0,0.0,,0.0,0.0,0.0,0.0,0.0,750.0,0.0,,0.0,0.0,0.0,0.0,0.0,,500.0,Silica Sand,0.3,PE Fiber,14.55,18.0,0.025,2900.0,116.0,Straight Steel Fiber,39.75,13.0,0.2,2750.0,200.0,230.0,PCE_SP,45.0,Standard Curing,23.0,95.0,,110.6,Ref-159-Research
2110,700.0,OPC_52.5,52.5,230.0,0.0,,0.0,0.0,0.0,0.0,0.0,750.0,0.0,,0.0,0.0,0.0,0.0,0.0,,500.0,Silica Sand,0.3,PE Fiber,9.7,18.0,0.025,2900.0,116.0,Straight Steel Fiber,79.5,13.0,0.2,2750.0,200.0,230.0,PCE_SP,45.0,Standard Curing,23.0,95.0,,122.4,Ref-159-Research
2111,700.0,OPC_52.5,52.5,230.0,0.0,,0.0,0.0,0.0,0.0,0.0,750.0,0.0,,0.0,0.0,0.0,0.0,0.0,,500.0,Silica Sand,0.3,PE Fiber,4.85,18.0,0.025,2900.0,116.0,Straight Steel Fiber,119.25,13.0,0.2,2750.0,200.0,230.0,PCE_SP,45.0,Standard Curing,23.0,95.0,,135.5,Ref-159-Research
2112,700.0,OPC_52.5,52.5,230.0,0.0,,0.0,0.0,0.0,0.0,0.0,750.0,0.0,,0.0,0.0,0.0,0.0,0.0,,500.0,Silica Sand,0.3,Straight Steel Fiber,159.0,13.0,0.2,2750.0,200.0,,,,,,,230.0,PCE_SP,45.0,Standard Curing,23.0,95.0,,150.5,Ref-159-Research
2113,862.8,OPC_42.5,42.5,215.7,0.0,,0.0,0.0,0.0,0.0,0.0,0.0,0.0,,0.0,0.0,0.0,0.0,0.0,,1078.5,Natural River Sand,1.12,Straight Steel Fiber,156.0,9.0,0.2,,,,,,,,,169.5,,32.4,Standard Curing,,,,112.0,Ref-160-Research
2114,862.8,OPC_42.5,42.5,215.7,0.0,,0.0,0.0,0.0,0.0,0.0,0.0,0.0,,0.0,0.0,0.0,0.0,0.0,,1078.5,Natural River Sand,1.12,Straight Steel Fiber,156.0,12.0,0.2,,,,,,,,,169.5,,32.4,Standard Curing,,,,115.0,Ref-160-Research
2115,862.8,OPC_42.5,42.5,215.7,0.0,,0.0,0.0,0.0,0.0,0.0,0.0,0.0,,0.0,0.0,0.0,0.0,0.0,,1078.5,Natural River Sand,1.12,Straight Steel Fiber,156.0,16.0,0.2,,,,,,,,,169.5,,32.4,Standard Curing,,,,135.0,Ref-160-Research
2116,862.8,OPC_42.5,42.5,215.7,0.0,,0.0,0.0,0.0,0.0,0.0,0.0,0.0,,0.0,0.0,0.0,0.0,0.0,,1078.5,Natural River Sand,1.12,Straight Steel Fiber,156.0,19.0,0.2,,,,,,,,,169.5,,32.4,Standard Curing,,,,152.0,Ref-160-Research
2117,862.8,OPC_42.5,42.5,215.7,0.0,,0.0,0.0,0.0,0.0,0.0,0.0,0.0,,0.0,0.0,0.0,0.0,0.0,,1078.5,Natural River Sand,1.12,Straight Steel Fiber,156.0,22.0,0.2,,,,,,,,,169.5,,32.4,Standard Curing,,,,148.0,Ref-160-Research
2118,862.8,OPC_42.5,42.5,215.7,0.0,,0.0,0.0,0.0,0.0,0.0,0.0,0.0,,0.0,0.0,0.0,0.0,0.0,,1078.5,Natural River Sand,1.12,Straight Steel Fiber,156.0,9.0,0.16,,,,,,,,,169.5,,32.4,Standard Curing,,,,115.0,Ref-160-Research
2119,862.8,OPC_42.5,42.5,215.7,0.0,,0.0,0.0,0.0,0.0,0.0,0.0,0.0,,0.0,0.0,0.0,0.0,0.0,,1078.5,Natural River Sand,1.12,Straight Steel Fiber,156.0,12.0,0.16,,,,,,,,,169.5,,32.4,Standard Curing,,,,125.0,Ref-160-Research
2120,862.8,OPC_42.5,42.5,215.7,0.0,,0.0,0.0,0.0,0.0,0.0,0.0,0.0,,0.0,0.0,0.0,0.0,0.0,,1078.5,Natural River Sand,1.12,Straight Steel Fiber,156.0,16.0,0.16,,,,,,,,,169.5,,32.4,Standard Curing,,,,145.0,Ref-160-Research
2121,862.8,OPC_42.5,42.5,215.7,0.0,,0.0,0.0,0.0,0.0,0.0,0.0,0.0,,0.0,0.0,0.0,0.0,0.0,,1078.5,Natural River Sand,1.12,Straight Steel Fiber,156.0,19.0,0.16,,,,,,,,,169.5,,32.4,Standard Curing,,,,155.0,Ref-160-Research
2122,862.8,OPC_42.5,42.5,215.7,0.0,,0.0,0.0,0.0,0.0,0.0,0.0,0.0,,0.0,0.0,0.0,0.0,0.0,,1078.5,Natural River Sand,1.12,Straight Steel Fiber,156.0,22.0,0.16,,,,,,,,,169.5,,32.4,Standard Curing,,,,155.0,Ref-160-Research
2123,1079.0,OPC_I,,0.0,0.0,,0.0,0.0,0.0,0.0,0.0,0.0,0.0,,0.0,0.0,0.0,0.0,0.0,,913.0,Natural River Sand + Masonary Sand,4.75,Straight Steel Fiber,156.0,13.0,0.2,1900.0,203.0,,,,,,,125.0,PCE_SP,17.3,Standard Curing,20.0,95.0,,83.0,Ref-161-Research
2124,1025.0,OPC_I,,54.0,0.0,,0.0,0.0,0.0,0.0,0.0,0.0,0.0,,0.0,0.0,0.0,0.0,0.0,,913.0,Natural River Sand + Masonary Sand,4.75,Straight Steel Fiber,156.0,13.0,0.2,1900.0,203.0,,,,,,,159.0,PCE_SP,8.6,Standard Curing,20.0,95.0,,100.0,Ref-161-Research
2125,971.0,OPC_I,,108.0,0.0,,0.0,0.0,0.0,0.0,0.0,0.0,0.0,,0.0,0.0,0.0,0.0,0.0,,913.0,Natural River Sand + Masonary Sand,4.75,Straight Steel Fiber,156.0,13.0,0.2,1900.0,203.0,,,,,,,159.0,PCE_SP,8.6,Standard Curing,20.0,95.0,,114.0,Ref-161-Research
